Repository: kycai/c3gb

# c3gb

**c3gb**, Gradient Boosting models for predicting the CO2 uptake of Coal ashes in Carbon mineralization, were developed in the research article: [AI-guided prediction and control of CO2 mineralization in coal ashes as carbon-efficient supplementary cementitious materials](). They are tree-based ensemble models. 

The models take the physicochemical properties of coal ashes, along with the process parameters related to reactant proportions and carbonation conditions as input features, while the output is CO2 uptake. The models can be used as a objective function to optimize the carbonation process for CO2 mineralization in coal ashes.

Kangyi Cai 2026 @ Missouri S&T

# Create and activate conda environment
conda create -n c3gb python=3.9.23
conda activate c3gb

# Clone the repository
git clone https://github.com/kycai/c3gb.git
cd /path/to/c3gb

## specific package versions for windows or other OSes
pip install deep-forest==0.1.7 numpy==1.26.4 pandas==2.3.3 scikit-learn==1.6.1 matplotlib==3.9.4 ipykernel==6.31.0
```

## Citing

If you use **c3gb** in your research, please consider citing our paper:

```markdown
K. Cai, X. Cheng, Y. Huang, F. Zhang, H. Ma. AI-guided prediction and control of CO2 mineralization in coal ashes as carbon-efficient supplementary cementitious materials (2026).
```

Or use the following BibTeX entry:

```bibtex
@article{cai2026c3gb,
  title={AI-guided prediction and control of CO2 mineralization in coal ashes as carbon-efficient supplementary cementitious materials},
  author={Cai, Kangyi and Cheng, Xiang and Huang, Yujie and Zhang, Feng and Ma, Hongyan},
  journal={},
  volume={},
  pages={},
  year={2026},
  issn={},
  doi={https://doi.org/}
}
```

File: data/Xys_gt_augmented.csv (part 1 of 89)
Group id,Class id,Water-Solid ratio,Chemical admixture 1-content,Chemical admixture 2-content,Chemical admixture 3-content,Carbonation reactor operation mode,Carbonation pressure control type,Carbonation pressure,Carbonation temperature control type,Carbonation temperature,Carbonation gas 1-CO2,Carbonation gas 2-H2O vapor,Carbonation gas 3-N2,Carbonation gas flow rate,Carbonation stirring speed ,Carbonation duration,Method-CO2 uptake,Chemical admixture 1_Classification 2,Chemical admixture 2_Classification 2,Chemical admixture 3_Classification 2,"Solid_Dv,50",Solid_Specific surface area,Solid_Na2O,Solid_MgO,Solid_Al2O3,Solid_SiO2,Solid_SO3,Solid_K2O,Solid_CaO,Solid_Fe2O3,Solid_Loss on ignition,Solid_Amorphous+others,Solid_Crystalline,Solid_Albite,Solid_Anhydrite,Solid_Augite,Solid_Bassanite,Solid_Brownmillerite,Solid_Brucite,Solid_Calcite,Solid_Corundum,Solid_Diopside,Solid_Glauberite,Solid_Gypsum,Solid_Hematite,Solid_Hydrotalcite,Solid_Lime,Solid_Maghemite,Solid_Magnesioferrite,Solid_Magnetite,Solid_Microcline,Solid_Mullite,Solid_Periclase,Solid_Polyhalite,Solid_Portlandite,Solid_Pyroaurite,Solid_Quartz,Solid_Spinel,Solid_Srebrodolskite,Solid_Thenardite,Experimental CO2 uptake-U2
powder--0.0--dananjayan2016-bd0001--100.0--nan--0.0--nan--0.0--nan--0.0--nan--0.0--dry carbonation--batch--1.0--initial pressure--0.2--constant temperature--30.0--99.99--0.0--0.0--0.0--nan--nan--0.0--gas concentration analysis,,0,0,0,0,batch,initial pressure,0.2,constant temperature,30,99.99,0,0,0,0,1,gas concentration analysis,,,,18.921782134530602,14.469998792258286,1.6116687431099723,2.5926844997856078,21.47723781579159,48.85224893064504,3.842311713646239,1.3196997679088904,7.8714835714211695,10.697743251367644,13.96,62.80751232643636,37.19248767356364,0.5815891529836449,1.3815663404319682,0,0.7184336595680318,0.4605221134773226,0,0,0,0,2.702679005041644,0,1.7421112664609675,0,0.78946648,4.105335197531611,0,1.1841997203702586,0.6500114062758384,0.9210442269546452,0,0.20526675987658052,2.3026105673866137,0,15.171260946195574,3.2500570313791917,0,1.0263337993829027,0.00540404
powder--0.0--dananjayan2016-bd0001--100.0--nan--0.0--nan--0.0--nan--0.0--nan--0.0--dry carbonation--batch--1.0--initial pressure--0.4--constant temperature--30.0--99.99--0.0--0.0--0.0--nan--nan--0.0--gas concentration analysis,,0,0,0,0,batch,initial pressure,0.4,constant temperature,30,99.99,0,0,0,0,1,gas concentration analysis,,,,18.921782134530602,14.469998792258286,1.6116687431099723,2.5926844997856078,21.47723781579159,48.85224893064504,3.842311713646239,1.3196997679088904,7.8714835714211695,10.697743251367644,13.96,62.80751232643636,37.19248767356364,0.5815891529836449,1.3815663404319682,0,0.7184336595680318,0.4605221134773226,0,0,0,0,2.702679005041644,0,1.7421112664609675,0,0.78946648,4.105335197531611,0,1.1841997203702586,0.6500114062758384,0.9210442269546452,0,0.20526675987658052,2.3026105673866137,0,15.171260946195574,3.2500570313791917,0,1.0263337993829027,0.00767677
powder--0.0--dananjayan2016-bd0001--100.0--nan--0.0--nan--0.0--nan--0.0--nan--0.0--dry carbonation--batch--1.0--initial pressure--0.6--constant temperature--30.0--99.99--0.0--0.0--0.0--nan--nan--0.0--gas concentration analysis,,0,0,0,0,batch,initial pressure,0.6,constant temperature,30,99.99,0,0,0,0,1,gas concentration analysis,,,,18.921782134530602,14.469998792258286,1.6116687431099723,2.5926844997856078,21.47723781579159,48.85224893064504,3.842311713646239,1.3196997679088904,7.8714835714211695,10.697743251367644,13.96,62.80751232643636,37.19248767356364,0.5815891529836449,1.3815663404319682,0,0.7184336595680318,0.4605221134773226,0,0,0,0,2.702679005041644,0,1.7421112664609675,0,0.78946648,4.105335197531611,0,1.1841997203702586,0.6500114062758384,0.9210442269546452,0,0.20526675987658052,2.3026105673866137,0,15.171260946195574,3.2500570313791917,0,1.0263337993829027,0.00954545
powder--0.0--dananjayan2016-bd0001--100.0--nan--0.0--nan--0.0--nan--0.0--nan--0.0--dry carbonation--batch--1.0--initial pressure--0.8--constant temperature--30.0--99.99--0.0--0.0--0.0--nan--nan--0.0--gas concentration analysis,,0,0,0,0,batch,initial pressure,0.8,constant temperature,30,99.99,0,0,0,0,1,gas concentration analysis,,,,18.921782134530602,14.469998792258286,1.6116687431099723,2.5926844997856078,21.47723781579159,48.85224893064504,3.842311713646239,1.3196997679088904,7.8714835714211695,10.697743251367644,13.96,62.80751232643636,37.19248767356364,0.5815891529836449,1.3815663404319682,0,0.7184336595680318,0.4605221134773226,0,0,0,0,2.702679005041644,0,1.7421112664609675,0,0.78946648,4.105335197531611,0,1.1841997203702586,0.6500114062758384,0.9210442269546452,0,0.20526675987658052,2.3026105673866137,0,15.171260946195574,3.2500570313791917,0,1.0263337993829027,0.01641414
powder--0.0--dananjayan2016-bd0001--100.0--nan--0.0--nan--0.0--nan--0.0--nan--0.0--dry carbonation--batch--1.0--initial pressure--1.0--constant temperature--30.0--99.99--0.0--0.0--0.0--nan--nan--0.0--gas concentration analysis,,0,0,0,0,batch,initial pressure,1,constant temperature,30,99.99,0,0,0,0,0,gas concentration analysis,,,,18.921782134530602,14.469998792258286,1.6116687431099723,2.5926844997856078,21.47723781579159,48.85224893064504,3.842311713646239,1.3196997679088904,7.8714835714211695,10.697743251367644,13.96,62.80751232643636,37.19248767356364,0.5815891529836449,1.3815663404319682,0,0.7184336595680318,0.4605221134773226,0,0,0,0,2.702679005041644,0,1.7421112664609675,0,0.78946648,4.105335197531611,0,1.1841997203702586,0.6500114062758384,0.9210442269546452,0,0.20526675987658052,2.3026105673866137,0,15.171260946195574,3.2500570313791917,0,1.0263337993829027,1e-05
powder--0.0--dananjayan2016-bd0001--100.0--nan--0.0--nan--0.0--nan--0.0--nan--0.0--dry carbonation--batch--1.0--initial pressure--1.0--constant temperature--30.0--99.99--0.0--0.0--0.0--nan--nan--0.0--gas concentration analysis,,0,0,0,0,batch,initial pressure,1,constant temperature,30,99.99,0,0,0,0,0.0625,gas concentration analysis,,,,18.921782134530602,14.469998792258286,1.6116687431099723,2.5926844997856078,21.47723781579159,48.85224893064504,3.842311713646239,1.3196997679088904,7.8714835714211695,10.697743251367644,13.96,62.80751232643636,37.19248767356364,0.5815891529836449,1.3815663404319682,0,0.7184336595680318,0.4605221134773226,0,0,0,0,2.702679005041644,0,1.7421112664609675,0,0.78946648,4.105335197531611,0,1.1841997203702586,0.6500114062758384,0.9210442269546452,0,0.20526675987658052,2.3026105673866137,0,15.171260946195574,3.2500570313791917,0,1.0263337993829027,0.008609052
powder--0.0--dananjayan2016-bd0001--100.0--nan--0.0--nan--0.0--nan--0.0--nan--0.0--dry carbonation--batch--1.0--initial pressure--1.0--constant temperature--30.0--99.99--0.0--0.0--0.0--nan--nan--0.0--gas concentration analysis,,0,0,0,0,batch,initial pressure,1,constant temperature,30,99.99,0,0,0,0,0.125,gas concentration analysis,,,,18.921782134530602,14.469998792258286,1.6116687431099723,2.5926844997856078,21.47723781579159,48.85224893064504,3.842311713646239,1.3196997679088904,7.8714835714211695,10.697743251367644,13.96,62.80751232643636,37.19248767356364,0.5815891529836449,1.3815663404319682,0,0.7184336595680318,0.4605221134773226,0,0,0,0,2.702679005041644,0,1.7421112664609675,0,0.78946648,4.105335197531611,0,1.1841997203702586,0.6500114062758384,0.9210442269546452,0,0.20526675987658052,2.3026105673866137,0,15.171260946195574,3.2500570313791917,0,1.0263337993829027,0.011009443
powder--0.0--dananjayan2016-bd0001--100.0--nan--0.0--nan--0.0--nan--0.0--nan--0.0--dry carbonation--batch--1.0--initial pressure--1.0--constant temperature--30.0--99.99--0.0--0.0--0.0--nan--nan--0.0--gas concentration analysis,,0,0,0,0,batch,initial pressure,1,constant temperature,30,99.99,0,0,0,0,0.1875,gas concentration analysis,,,,18.921782134530602,14.469998792258286,1.6116687431099723,2.5926844997856078,21.47723781579159,48.85224893064504,3.842311713646239,1.3196997679088904,7.8714835714211695,10.697743251367644,13.96,62.80751232643636,37.19248767356364,0.5815891529836449,1.3815663404319682,0,0.7184336595680318,0.4605221134773226,0,0,0,0,2.702679005041644,0,1.7421112664609675,0,0.78946648,4.105335197531611,0,1.1841997203702586,0.6500114062758384,0.9210442269546452,0,0.20526675987658052,2.3026105673866137,0,15.171260946195574,3.2500570313791917,0,1.0263337993829027,0.012954423410540556
powder--0.0--dananjayan2016-bd0001--100.0--nan--0.0--nan--0.0--nan--0.0--nan--0.0--dry carbonation--batch--1.0--initial pressure--1.0--constant temperature--30.0--99.99--0.0--0.0--0.0--nan--nan--0.0--gas concentration analysis,,0,0,0,0,batch,initial pressure,1,constant temperature,30,99.99,0,0,0,0,0.25,gas concentration analysis,,,,18.921782134530602,14.469998792258286,1.6116687431099723,2.5926844997856078,21.47723781579159,48.85224893064504,3.842311713646239,1.3196997679088904,7.8714835714211695,10.697743251367644,13.96,62.80751232643636,37.19248767356364,0.5815891529836449,1.3815663404319682,0,0.7184336595680318,0.4605221134773226,0,0,0,0,2.702679005041644,0,1.7421112664609675,0,0.78946648,4.105335197531611,0,1.1841997203702586,0.6500114062758384,0.9210442269546452,0,0.20526675987658052,2.3026105673866137,0,15.171260946195574,3.2500570313791917,0,1.0263337993829027,0.00537313
powder--0.0--dananjayan2016-bd0001--100.0--nan--0.0--nan--0.0--nan--0.0--nan--0.0--dry carbonation--batch--1.0--initial pressure--1.0--constant temperature--30.0--99.99--0.0--0.0--0.0--nan--nan--0.0--gas concentration analysis,,0,0,0,0,batch,initial pressure,1,constant temperature,30,99.99,0,0,0,0,0.3125,gas concentration analysis,,,,18.921782134530602,14.469998792258286,1.6116687431099723,2.5926844997856078,21.47723781579159,48.85224893064504,3.842311713646239,1.3196997679088904,7.8714835714211695,10.697743251367644,13.96,62.80751232643636,37.19248767356364,0.5815891529836449,1.3815663404319682,0,0.7184336595680318,0.4605221134773226,0,0,0,0,2.702679005041644,0,1.7421112664609675,0,0.78946648,4.105335197531611,0,1.1841997203702586,0.6500114062758384,0.9210442269546452,0,0.20526675987658052,2.3026105673866137,0,15.171260946195574,3.2500570313791917,0,1.0263337993829027,0.013858772695560198
powder--0.0--dananjayan2016-bd0001--100.0--nan--0.0--nan--0.0--nan--0.0--nan--0.0--dry carbonation--batch--1.0--initial pressure--1.0--constant temperature--30.0--99.99--0.0--0.0--0.0--nan--nan--0.0--gas concentration analysis,,0,0,0,0,batch,initial pressure,1,constant temperature,30,99.99,0,0,0,0,0.375,gas concentration analysis,,,,18.921782134530602,14.469998792258286,1.6116687431099723,2.5926844997856078,21.47723781579159,48.85224893064504,3.842311713646239,1.3196997679088904,7.8714835714211695,10.697743251367644,13.96,62.80751232643636,37.19248767356364,0.5815891529836449,1.3815663404319682,0,0.7184336595680318,0.4605221134773226,0,0,0,0,2.702679005041644,0,1.7421112664609675,0,0.78946648,4.105335197531611,0,1.1841997203702586,0.6500114062758384,0.9210442269546452,0,0.20526675987658052,2.3026105673866137,0,15.171260946195574,3.2500570313791917,0,1.0263337993829027,0.015977397921018523
powder--0.0--dananjayan2016-bd0001--100.0--nan--0.0--nan--0.0--nan--0.0--nan--0.0--dry carbonation--batch--1.0--initial pressure--1.0--constant temperature--30.0--99.99--0.0--0.0--0.0--nan--nan--0.0--gas concentration analysis,,0,0,0,0,batch,initial pressure,1,constant temperature,30,99.99,0,0,0,0,0.4375,gas concentration analysis,,,,18.921782134530602,14.469998792258286,1.6116687431099723,2.5926844997856078,21.47723781579159,48.85224893064504,3.842311713646239,1.3196997679088904,7.8714835714211695,10.697743251367644,13.96,62.80751232643636,37.19248767356364,0.5815891529836449,1.3815663404319682,0,0.7184336595680318,0.4605221134773226,0,0,0,0,2.702679005041644,0,1.7421112664609675,0,0.78946648,4.105335197531611,0,1.1841997203702586,0.6500114062758384,0.9210442269546452,0,0.20526675987658052,2.3026105673866137,0,15.171260946195574,3.2500570313791917,0,1.0263337993829027,0.01610122
powder--0.0--dananjayan2016-bd0001--100.0--nan--0.0--nan--0.0--nan--0.0--nan--0.0--dry carbonation--batch--1.0--initial pressure--1.0--constant temperature--30.0--99.99--0.0--0.0--0.0--nan--nan--0.0--gas concentration analysis,,0,0,0,0,batch,initial pressure,1,constant temperature,30,99.99,0,0,0,0,0.5,gas concentration analysis,,,,18.921782134530602,14.469998792258286,1.6116687431099723,2.5926844997856078,21.47723781579159,48.85224893064504,3.842311713646239,1.3196997679088904,7.8714835714211695,10.697743251367644,13.96,62.80751232643636,37.19248767356364,0.5815891529836449,1.3815663404319682,0,0.7184336595680318,0.4605221134773226,0,0,0,0,2.702679005041644,0,1.7421112664609675,0,0.78946648,4.105335197531611,0,1.1841997203702586,0.6500114062758384,0.9210442269546452,0,0.20526675987658052,2.3026105673866137,0,15.171260946195574,3.2500570313791917,0,1.0263337993829027,0.01602985
powder--0.0--dananjayan2016-bd0001--100.0--nan--0.0--nan--0.0--nan--0.0--nan--0.0--dry carbonation--batch--1.0--initial pressure--1.0--constant temperature--30.0--99.99--0.0--0.0--0.0--nan--nan--0.0--gas concentration analysis,,0,0,0,0,batch,initial pressure,1,constant temperature,30,99.99,0,0,0,0,0.5625,gas concentration analysis,,,,18.921782134530602,14.469998792258286,1.6116687431099723,2.5926844997856078,21.47723781579159,48.85224893064504,3.842311713646239,1.3196997679088904,7.8714835714211695,10.697743251367644,13.96,62.80751232643636,37.19248767356364,0.5815891529836449,1.3815663404319682,0,0.7184336595680318,0.4605221134773226,0,0,0,0,2.702679005041644,0,1.7421112664609675,0,0.78946648,4.105335197531611,0,1.1841997203702586,0.6500114062758384,0.9210442269546452,0,0.20526675987658052,2.3026105673866137,0,15.171260946195574,3.2500570313791917,0,1.0263337993829027,0.017169030532176437
powder--0.0--dananjayan2016-bd0001--100.0--nan--0.0--nan--0.0--nan--0.0--nan--0.0--dry carbonation--batch--1.0--initial pressure--1.0--constant temperature--30.0--99.99--0.0--0.0--0.0--nan--nan--0.0--gas concentration analysis,,0,0,0,0,batch,initial pressure,1,constant temperature,30,99.99,0,0,0,0,0.625,gas concentration analysis,,,,18.921782134530602,14.469998792258286,1.6116687431099723,2.5926844997856078,21.47723781579159,48.85224893064504,3.842311713646239,1.3196997679088904,7.8714835714211695,10.697743251367644,13.96,62.80751232643636,37.19248767356364,0.5815891529836449,1.3815663404319682,0,0.7184336595680318,0.4605221134773226,0,0,0,0,2.702679005041644,0,1.7421112664609675,0,0.78946648,4.105335197531611,0,1.1841997203702586,0.6500114062758384,0.9210442269546452,0,0.20526675987658052,2.3026105673866137,0,15.171260946195574,3.2500570313791917,0,1.0263337993829027,0.016850522
powder--0.0--dananjayan2016-bd0001--100.0--nan--0.0--nan--0.0--nan--0.0--nan--0.0--dry carbonation--batch--1.0--initial pressure--1.0--constant temperature--30.0--99.99--0.0--0.0--0.0--nan--nan--0.0--gas concentration analysis,,0,0,0,0,batch,initial pressure,1,constant temperature,30,99.99,0,0,0,0,0.6875,gas concentration analysis,,,,18.921782134530602,14.469998792258286,1.6116687431099723,2.5926844997856078,21.47723781579159,48.85224893064504,3.842311713646239,1.3196997679088904,7.8714835714211695,10.697743251367644,13.96,62.80751232643636,37.19248767356364,0.5815891529836449,1.3815663404319682,0,0.7184336595680318,0.4605221134773226,0,0,0,0,2.702679005041644,0,1.7421112664609675,0,0.78946648,4.105335197531611,0,1.1841997203702586,0.6500114062758384,0.9210442269546452,0,0.20526675987658052,2.3026105673866137,0,15.171260946195574,3.2500570313791917,0,1.0263337993829027,0.017335293
powder--0.0--dananjayan2016-bd0001--100.0--nan--0.0--nan--0.0--nan--0.0--nan--0.0--dry carbonation--batch--1.0--initial pressure--1.0--constant temperature--30.0--99.99--0.0--0.0--0.0--nan--nan--0.0--gas concentration analysis,,0,0,0,0,batch,initial pressure,1,constant temperature,30,99.99,0,0,0,0,0.75,gas concentration analysis,,,,18.921782134530602,14.469998792258286,1.6116687431099723,2.5926844997856078,21.47723781579159,48.85224893064504,3.842311713646239,1.3196997679088904,7.8714835714211695,10.697743251367644,13.96,62.80751232643636,37.19248767356364,0.5815891529836449,1.3815663404319682,0,0.7184336595680318,0.4605221134773226,0,0,0,0,2.702679005041644,0,1.7421112664609675,0,0.78946648,4.105335197531611,0,1.1841997203702586,0.6500114062758384,0.9210442269546452,0,0.20526675987658052,2.3026105673866137,0,15.171260946195574,3.2500570313791917,0,1.0263337993829027,0.02095522
powder--0.0--dananjayan2016-bd0001--100.0--nan--0.0--nan--0.0--nan--0.0--nan--0.0--dry carbonation--batch--1.0--initial pressure--1.0--constant temperature--30.0--99.99--0.0--0.0--0.0--nan--nan--0.0--gas concentration analysis,,0,0,0,0,batch,initial pressure,1,constant temperature,30,99.99,0,0,0,0,0.8125,gas concentration analysis,,,,18.921782134530602,14.469998792258286,1.6116687431099723,2.5926844997856078,21.47723781579159,48.85224893064504,3.842311713646239,1.3196997679088904,7.8714835714211695,10.697743251367644,13.96,62.80751232643636,37.19248767356364,0.5815891529836449,1.3815663404319682,0,0.7184336595680318,0.4605221134773226,0,0,0,0,2.702679005041644,0,1.7421112664609675,0,0.78946648,4.105335197531611,0,1.1841997203702586,0.6500114062758384,0.9210442269546452,0,0.20526675987658052,2.3026105673866137,0,15.171260946195574,3.2500570313791917,0,1.0263337993829027,0.016872284088642883
powder--0.0--dananjayan2016-bd0001--100.0--nan--0.0--nan--0.0--nan--0.0--nan--0.0--dry carbonation--batch--1.0--initial pressure--1.0--constant temperature--30.0--99.99--0.0--0.0--0.0--nan--nan--0.0--gas concentration analysis,,0,0,0,0,batch,initial pressure,1,constant temperature,30,99.99,0,0,0,0,0.875,gas concentration analysis,,,,18.921782134530602,14.469998792258286,1.6116687431099723,2.5926844997856078,21.47723781579159,48.85224893064504,3.842311713646239,1.3196997679088904,7.8714835714211695,10.697743251367644,13.96,62.80751232643636,37.19248767356364,0.5815891529836449,1.3815663404319682,0,0.7184336595680318,0.4605221134773226,0,0,0,0,2.702679005041644,0,1.7421112664609675,0,0.78946648,4.105335197531611,0,1.1841997203702586,0.6500114062758384,0.9210442269546452,0,0.20526675987658052,2.3026105673866137,0,15.171260946195574,3.2500570313791917,0,1.0263337993829027,0.017429745587651334
powder--0.0--dananjayan2016-bd0001--100.0--nan--0.0--nan--0.0--nan--0.0--nan--0.0--dry carbonation--batch--1.0--initial pressure--1.0--constant temperature--30.0--99.99--0.0--0.0--0.0--nan--nan--0.0--gas concentration analysis,,0,0,0,0,batch,initial pressure,1,constant temperature,30,99.99,0,0,0,0,0.9375,gas concentration analysis,,,,18.921782134530602,14.469998792258286,1.6116687431099723,2.5926844997856078,21.47723781579159,48.85224893064504,3.842311713646239,1.3196997679088904,7.8714835714211695,10.697743251367644,13.96,62.80751232643636,37.19248767356364,0.5815891529836449,1.3815663404319682,0,0.7184336595680318,0.4605221134773226,0,0,0,0,2.702679005041644,0,1.7421112664609675,0,0.78946648,4.105335197531611,0,1.1841997203702586,0.6500114062758384,0.9210442269546452,0,0.20526675987658052,2.3026105673866137,0,15.171260946195574,3.2500570313791917,0,1.0263337993829027,0.018924772693248704
powder--0.0--dananjayan2016-bd0001--100.0--nan--0.0--nan--0.0--nan--0.0--nan--0.0--dry carbonation--batch--1.0--initial pressure--1.0--constant temperature--30.0--99.99--0.0--0.0--0.0--nan--nan--0.0--gas concentration analysis,,0,0,0,0,batch,initial pressure,1,constant temperature,30,99.99,0,0,0,0,1,gas concentration analysis,,,,18.921782134530602,14.469998792258286,1.6116687431099723,2.5926844997856078,21.47723781579159,48.85224893064504,3.842311713646239,1.3196997679088904,7.8714835714211695,10.697743251367644,13.96,62.80751232643636,37.19248767356364,0.5815891529836449,1.3815663404319682,0,0.7184336595680318,0.4605221134773226,0,0,0,0,2.702679005041644,0,1.7421112664609675,0,0.78946648,4.105335197531611,0,1.1841997203702586,0.6500114062758384,0.9210442269546452,0,0.20526675987658052,2.3026105673866137,0,15.171260946195574,3.2500570313791917,0,1.0263337993829027,0.02632836
powder--0.0--dananjayan2016-bd0001--100.0--nan--0.0--nan--0.0--nan--0.0--nan--0.0--dry carbonation--batch--1.0--initial pressure--1.0--constant temperature--30.0--99.99--0.0--0.0--0.0--nan--nan--0.0--gas concentration analysis,,0,0,0,0,batch,initial pressure,1,constant temperature,30,99.99,0,0,0,0,1.0625,gas concentration analysis,,,,18.921782134530602,14.469998792258286,1.6116687431099723,2.5926844997856078,21.47723781579159,48.85224893064504,3.842311713646239,1.3196997679088904,7.8714835714211695,10.697743251367644,13.96,62.80751232643636,37.19248767356364,0.5815891529836449,1.3815663404319682,0,0.7184336595680318,0.4605221134773226,0,0,0,0,2.702679005041644,0,1.7421112664609675,0,0.78946648,4.105335197531611,0,1.1841997203702586,0.6500114062758384,0.9210442269546452,0,0.20526675987658052,2.3026105673866137,0,15.171260946195574,3.2500570313791917,0,1.0263337993829027,0.020531929774994934
powder--0.0--dananjayan2016-bd0001--100.0--nan--0.0--nan--0.0--nan--0.0--nan--0.0--dry carbonation--batch--1.0--initial pressure--1.0--constant temperature--30.0--99.99--0.0--0.0--0.0--nan--nan--0.0--gas concentration analysis,,0,0,0,0,batch,initial pressure,1,constant temperature,30,99.99,0,0,0,0,1.125,gas concentration analysis,,,,18.921782134530602,14.469998792258286,1.6116687431099723,2.5926844997856078,21.47723781579159,48.85224893064504,3.842311713646239,1.3196997679088904,7.8714835714211695,10.697743251367644,13.96,62.80751232643636,37.19248767356364,0.5815891529836449,1.3815663404319682,0,0.7184336595680318,0.4605221134773226,0,0,0,0,2.702679005041644,0,1.7421112664609675,0,0.78946648,4.105335197531611,0,1.1841997203702586,0.6500114062758384,0.9210442269546452,0,0.20526675987658052,2.3026105673866137,0,15.171260946195574,3.2500570313791917,0,1.0263337993829027,0.019628985754286104
powder--0.0--dananjayan2016-bd0001--100.0--nan--0.0--nan--0.0--nan--0.0--nan--0.0--dry carbonation--batch--1.0--initial pressure--1.0--constant temperature--30.0--99.99--0.0--0.0--0.0--nan--nan--0.0--gas concentration analysis,,0,0,0,0,batch,initial pressure,1,constant temperature,30,99.99,0,0,0,0,1.1875,gas concentration analysis,,,,18.921782134530602,14.469998792258286,1.6116687431099723,2.5926844997856078,21.47723781579159,48.85224893064504,3.842311713646239,1.3196997679088904,7.8714835714211695,10.697743251367644,13.96,62.80751232643636,37.19248767356364,0.5815891529836449,1.3815663404319682,0,0.7184336595680318,0.4605221134773226,0,0,0,0,2.702679005041644,0,1.7421112664609675,0,0.78946648,4.105335197531611,0,1.1841997203702586,0.6500114062758384,0.9210442269546452,0,0.20526675987658052,2.3026105673866137,0,15.171260946195574,3.2500570313791917,0,1.0263337993829027,0.019421793
powder--0.0--dananjayan2016-bd0001--100.0--nan--0.0--nan--0.0--nan--0.0--nan--0.0--dry carbonation--batch--1.0--initial pressure--1.0--constant temperature--30.0--99.99--0.0--0.0--0.0--nan--nan--0.0--gas concentration analysis,,0,0,0,0,batch,initial pressure,1,constant temperature,30,99.99,0,0,0,0,1.25,gas concentration analysis,,,,18.921782134530602,14.469998792258286,1.6116687431099723,2.5926844997856078,21.47723781579159,48.85224893064504,3.842311713646239,1.3196997679088904,7.8714835714211695,10.697743251367644,13.96,62.80751232643636,37.19248767356364,0.5815891529836449,1.3815663404319682,0,0.7184336595680318,0.4605221134773226,0,0,0,0,2.702679005041644,0,1.7421112664609675,0,0.78946648,4.105335197531611,0,1.1841997203702586,0.6500114062758384,0.9210442269546452,0,0.20526675987658052,2.3026105673866137,0,15.171260946195574,3.2500570313791917,0,1.0263337993829027,0.022775323618170508
powder--0.0--dananjayan2016-bd0001--100.0--nan--0.0--nan--0.0--nan--0.0--nan--0.0--dry carbonation--batch--1.0--initial pressure--1.0--constant temperature--30.0--99.99--0.0--0.0--0.0--nan--nan--0.0--gas concentration analysis,,0,0,0,0,batch,initial pressure,1,constant temperature,30,99.99,0,0,0,0,1.3125,gas concentration analysis,,,,18.921782134530602,14.469998792258286,1.6116687431099723,2.5926844997856078,21.47723781579159,48.85224893064504,3.842311713646239,1.3196997679088904,7.8714835714211695,10.697743251367644,13.96,62.80751232643636,37.19248767356364,0.5815891529836449,1.3815663404319682,0,0.7184336595680318,0.4605221134773226,0,0,0,0,2.702679005041644,0,1.7421112664609675,0,0.78946648,4.105335197531611,0,1.1841997203702586,0.6500114062758384,0.9210442269546452,0,0.20526675987658052,2.3026105673866137,0,15.171260946195574,3.2500570313791917,0,1.0263337993829027,0.021288835543049497
powder--0.0--dananjayan2016-bd0001--100.0--nan--0.0--nan--0.0--nan--0.0--nan--0.0--dry carbonation--batch--1.0--initial pressure--1.0--constant temperature--30.0--99.99--0.0--0.0--0.0--nan--nan--0.0--gas concentration analysis,,0,0,0,0,batch,initial pressure,1,constant temperature,30,99.99,0,0,0,0,1.375,gas concentration analysis,,,,18.921782134530602,14.469998792258286,1.6116687431099723,2.5926844997856078,21.47723781579159,48.85224893064504,3.842311713646239,1.3196997679088904,7.8714835714211695,10.697743251367644,13.96,62.80751232643636,37.19248767356364,0.5815891529836449,1.3815663404319682,0,0.7184336595680318,0.4605221134773226,0,0,0,0,2.702679005041644,0,1.7421112664609675,0,0.78946648,4.105335197531611,0,1.1841997203702586,0.6500114062758384,0.9210442269546452,0,0.20526675987658052,2.3026105673866137,0,15.171260946195574,3.2500570313791917,0,1.0263337993829027,0.021907037700192714
powder--0.0--dananjayan2016-bd0001--100.0--nan--0.0--nan--0.0--nan--0.0--nan--0.0--dry carbonation--batch--1.0--initial pressure--1.0--constant temperature--30.0--99.99--0.0--0.0--0.0--nan--nan--0.0--gas concentration analysis,,0,0,0,0,batch,initial pressure,1,constant temperature,30,99.99,0,0,0,0,1.4375,gas concentration analysis,,,,18.921782134530602,14.469998792258286,1.6116687431099723,2.5926844997856078,21.47723781579159,48.85224893064504,3.842311713646239,1.3196997679088904,7.8714835714211695,10.697743251367644,13.96,62.80751232643636,37.19248767356364,0.5815891529836449,1.3815663404319682,0,0.7184336595680318,0.4605221134773226,0,0,0,0,2.702679005041644,0,1.7421112664609675,0,0.78946648,4.105335197531611,0,1.1841997203702586,0.6500114062758384,0.9210442269546452,0,0.20526675987658052,2.3026105673866137,0,15.171260946195574,3.2500570313791917,0,1.0263337993829027,0.020549127
powder--0.0--dananjayan2016-bd0001--100.0--nan--0.0--nan--0.0--nan--0.0--nan--0.0--dry carbonation--batch--1.0--initial pressure--1.0--constant temperature--30.0--99.99--0.0--0.0--0.0--nan--nan--0.0--gas concentration analysis,,0,0,0,0,batch,initial pressure,1,constant temperature,30,99.99,0,0,0,0,1.5,gas concentration analysis,,,,18.921782134530602,14.469998792258286,1.6116687431099723,2.5926844997856078,21.47723781579159,48.85224893064504,3.842311713646239,1.3196997679088904,7.8714835714211695,10.697743251367644,13.96,62.80751232643636,37.19248767356364,0.5815891529836449,1.3815663404319682,0,0.7184336595680318,0.4605221134773226,0,0,0,0,2.702679005041644,0,1.7421112664609675,0,0.78946648,4.105335197531611,0,1.1841997203702586,0.6500114062758384,0.9210442269546452,0,0.20526675987658052,2.3026105673866137,0,15.171260946195574,3.2500570313791917,0,1.0263337993829027,0.02179852
powder--0.0--dananjayan2016-bd0001--100.0--nan--0.0--nan--0.0--nan--0.0--nan--0.0--dry carbonation--batch--1.0--initial pressure--1.0--constant temperature--30.0--99.99--0.0--0.0--0.0--nan--nan--0.0--gas concentration analysis,,0,0,0,0,batch,initial pressure,1,constant temperature,30,99.99,0,0,0,0,1.5625,gas concentration analysis,,,,18.921782134530602,14.469998792258286,1.6116687431099723,2.5926844997856078,21.47723781579159,48.85224893064504,3.842311713646239,1.3196997679088904,7.8714835714211695,10.697743251367644,13.96,62.80751232643636,37.19248767356364,0.5815891529836449,1.3815663404319682,0,0.7184336595680318,0.4605221134773226,0,0,0,0,2.702679005041644,0,1.7421112664609675,0,0.78946648,4.105335197531611,0,1.1841997203702586,0.6500114062758384,0.9210442269546452,0,0.20526675987658052,2.3026105673866137,0,15.171260946195574,3.2500570313791917,0,1.0263337993829027,0.022809292942867963
powder--0.0--dananjayan2016-bd0001--100.0--nan--0.0--nan--0.0--nan--0.0--nan--0.0--dry carbonation--batch--1.0--initial pressure--1.0--constant temperature--30.0--99.99--0.0--0.0--0.0--nan--nan--0.0--gas concentration analysis,,0,0,0,0,batch,initial pressure,1,constant temperature,30,99.99,0,0,0,0,1.625,gas concentration analysis,,,,18.921782134530602,14.469998792258286,1.6116687431099723,2.5926844997856078,21.47723781579159,48.85224893064504,3.842311713646239,1.3196997679088904,7.8714835714211695,10.697743251367644,13.96,62.80751232643636,37.19248767356364,0.5815891529836449,1.3815663404319682,0,0.7184336595680318,0.4605221134773226,0,0,0,0,2.702679005041644,0,1.7421112664609675,0,0.78946648,4.105335197531611,0,1.1841997203702586,0.6500114062758384,0.9210442269546452,0,0.20526675987658052,2.3026105673866137,0,15.171260946195574,3.2500570313791917,0,1.0263337993829027,0.021630088985068397
powder--0.0--dananjayan2016-bd0001--100.0--nan--0.0--nan--0.0--nan--0.0--nan--0.0--dry carbonation--batch--1.0--initial pressure--1.0--constant temperature--30.0--99.99--0.0--0.0--0.0--nan--nan--0.0--gas concentration analysis,,0,0,0,0,batch,initial pressure,1,constant temperature,30,99.99,0,0,0,0,1.6875,gas concentration analysis,,,,18.921782134530602,14.469998792258286,1.6116687431099723,2.5926844997856078,21.47723781579159,48.85224893064504,3.842311713646239,1.3196997679088904,7.8714835714211695,10.697743251367644,13.96,62.80751232643636,37.19248767356364,0.5815891529836449,1.3815663404319682,0,0.7184336595680318,0.4605221134773226,0,0,0,0,2.702679005041644,0,1.7421112664609675,0,0.78946648,4.105335197531611,0,1.1841997203702586,0.6500114062758384,0.9210442269546452,0,0.20526675987658052,2.3026105673866137,0,15.171260946195574,3.2500570313791917,0,1.0263337993829027,0.023647227617060108
powder--0.0--dananjayan2016-bd0001--100.0--nan--0.0--nan--0.0--nan--0.0--nan--0.0--dry carbonation--batch--1.0--initial pressure--1.0--constant temperature--30.0--99.99--0.0--0.0--0.0--nan--nan--0.0--gas concentration analysis,,0,0,0,0,batch,initial pressure,1,constant temperature,30,99.99,0,0,0,0,1.75,gas concentration analysis,,,,18.921782134530602,14.469998792258286,1.6116687431099723,2.5926844997856078,21.47723781579159,48.85224893064504,3.842311713646239,1.3196997679088904,7.8714835714211695,10.697743251367644,13.96,62.80751232643636,37.19248767356364,0.5815891529836449,1.3815663404319682,0,0.7184336595680318,0.4605221134773226,0,0,0,0,2.702679005041644,0,1.7421112664609675,0,0.78946648,4.105335197531611,0,1.1841997203702586,0.6500114062758384,0.9210442269546452,0,0.20526675987658052,2.3026105673866137,0,15.171260946195574,3.2500570313791917,0,1.0263337993829027,0.022760139
powder--0.0--dananjayan2016-bd0001--100.0--nan--0.0--nan--0.0--nan--0.0--nan--0.0--dry carbonation--batch--1.0--initial pressure--1.0--constant temperature--30.0--99.99--0.0--0.0--0.0--nan--nan--0.0--gas concentration analysis,,0,0,0,0,batch,initial pressure,1,constant temperature,30,99.99,0,0,0,0,1.8125,gas concentration analysis,,,,18.921782134530602,14.469998792258286,1.6116687431099723,2.5926844997856078,21.47723781579159,48.85224893064504,3.842311713646239,1.3196997679088904,7.8714835714211695,10.697743251367644,13.96,62.80751232643636,37.19248767356364,0.5815891529836449,1.3815663404319682,0,0.7184336595680318,0.4605221134773226,0,0,0,0,2.702679005041644,0,1.7421112664609675,0,0.78946648,4.105335197531611,0,1.1841997203702586,0.6500114062758384,0.9210442269546452,0,0.20526675987658052,2.3026105673866137,0,15.171260946195574,3.2500570313791917,0,1.0263337993829027,0.023366351
powder--0.0--dananjayan2016-bd0001--100.0--nan--0.0--nan--0.0--nan--0.0--nan--0.0--dry carbonation--batch--1.0--initial pressure--1.0--constant temperature--30.0--99.99--0.0--0.0--0.0--nan--nan--0.0--gas concentration analysis,,0,0,0,0,batch,initial pressure,1,constant temperature,30,99.99,0,0,0,0,1.875,gas concentration analysis,,,,18.921782134530602,14.469998792258286,1.6116687431099723,2.5926844997856078,21.47723781579159,48.85224893064504,3.842311713646239,1.3196997679088904,7.8714835714211695,10.697743251367644,13.96,62.80751232643636,37.19248767356364,0.5815891529836449,1.3815663404319682,0,0.7184336595680318,0.4605221134773226,0,0,0,0,2.702679005041644,0,1.7421112664609675,0,0.78946648,4.105335197531611,0,1.1841997203702586,0.6500114062758384,0.9210442269546452,0,0.20526675987658052,2.3026105673866137,0,15.171260946195574,3.2500570313791917,0,1.0263337993829027,0.023232974493893974
powder--0.0--dananjayan2016-bd0001--100.0--nan--0.0--nan--0.0--nan--0.0--nan--0.0--dry carbonation--batch--1.0--initial pressure--1.0--constant temperature--30.0--99.99--0.0--0.0--0.0--nan--nan--0.0--gas concentration analysis,,0,0,0,0,batch,initial pressure,1,constant temperature,30,99.99,0,0,0,0,1.9375,gas concentration analysis,,,,18.921782134530602,14.469998792258286,1.6116687431099723,2.5926844997856078,21.47723781579159,48.85224893064504,3.842311713646239,1.3196997679088904,7.8714835714211695,10.697743251367644,13.96,62.80751232643636,37.19248767356364,0.5815891529836449,1.3815663404319682,0,0.7184336595680318,0.4605221134773226,0,0,0,0,2.702679005041644,0,1.7421112664609675,0,0.78946648,4.105335197531611,0,1.1841997203702586,0.6500114062758384,0.9210442269546452,0,0.20526675987658052,2.3026105673866137,0,15.171260946195574,3.2500570313791917,0,1.0263337993829027,0.026429773109052923
powder--0.0--dananjayan2016-bd0001--100.0--nan--0.0--nan--0.0--nan--0.0--nan--0.0--dry carbonation--batch--1.0--initial pressure--1.0--constant temperature--30.0--99.99--0.0--0.0--0.0--nan--nan--0.0--gas concentration analysis,,0,0,0,0,batch,initial pressure,1,constant temperature,30,99.99,0,0,0,0,2,gas concentration analysis,,,,18.921782134530602,14.469998792258286,1.6116687431099723,2.5926844997856078,21.47723781579159,48.85224893064504,3.842311713646239,1.3196997679088904,7.8714835714211695,10.697743251367644,13.96,62.80751232643636,37.19248767356364,0.5815891529836449,1.3815663404319682,0,0.7184336595680318,0.4605221134773226,0,0,0,0,2.702679005041644,0,1.7421112664609675,0,0.78946648,4.105335197531611,0,1.1841997203702586,0.6500114062758384,0.9210442269546452,0,0.20526675987658052,2.3026105673866137,0,15.171260946195574,3.2500570313791917,0,1.0263337993829027,0.02632836
powder--0.0--dananjayan2016-bd0001--100.0--nan--0.0--nan--0.0--nan--0.0--nan--0.0--dry carbonation--batch--1.0--initial pressure--1.0--constant temperature--30.0--99.99--0.0--0.0--0.0--nan--nan--0.0--gas concentration analysis,,0,0,0,0,batch,initial pressure,1,constant temperature,30,99.99,0,0,0,0,2.125,gas concentration analysis,,,,18.921782134530602,14.469998792258286,1.6116687431099723,2.5926844997856078,21.47723781579159,48.85224893064504,3.842311713646239,1.3196997679088904,7.8714835714211695,10.697743251367644,13.96,62.80751232643636,37.19248767356364,0.5815891529836449,1.3815663404319682,0,0.7184336595680318,0.4605221134773226,0,0,0,0,2.702679005041644,0,1.7421112664609675,0,0.78946648,4.105335197531611,0,1.1841997203702586,0.6500114062758384,0.9210442269546452,0,0.20526675987658052,2.3026105673866137,0,15.171260946195574,3.2500570313791917,0,1.0263337993829027,0.023551429258955012
powder--0.0--dananjayan2016-bd0001--100.0--nan--0.0--nan--0.0--nan--0.0--nan--0.0--dry carbonation--batch--1.0--initial pressure--1.0--constant temperature--30.0--99.99--0.0--0.0--0.0--nan--nan--0.0--gas concentration analysis,,0,0,0,0,batch,initial pressure,1,constant temperature,30,99.99,0,0,0,0,2.25,gas concentration analysis,,,,18.921782134530602,14.469998792258286,1.6116687431099723,2.5926844997856078,21.47723781579159,48.85224893064504,3.842311713646239,1.3196997679088904,7.8714835714211695,10.697743251367644,13.96,62.80751232643636,37.19248767356364,0.5815891529836449,1.3815663404319682,0,0.7184336595680318,0.4605221134773226,0,0,0,0,2.702679005041644,0,1.7421112664609675,0,0.78946648,4.105335197531611,0,1.1841997203702586,0.6500114062758384,0.9210442269546452,0,0.20526675987658052,2.3026105673866137,0,15.171260946195574,3.2500570313791917,0,1.0263337993829027,0.026335196
powder--0.0--dananjayan2016-bd0001--100.0--nan--0.0--nan--0.0--nan--0.0--nan--0.0--dry carbonation--batch--1.0--initial pressure--1.0--constant temperature--30.0--99.99--0.0--0.0--0.0--nan--nan--0.0--gas concentration analysis,,0,0,0,0,batch,initial pressure,1,constant temperature,30,99.99,0,0,0,0,2.375,gas concentration analysis,,,,18.921782134530602,14.469998792258286,1.6116687431099723,2.5926844997856078,21.47723781579159,48.85224893064504,3.842311713646239,1.3196997679088904,7.8714835714211695,10.697743251367644,13.96,62.80751232643636,37.19248767356364,0.5815891529836449,1.3815663404319682,0,0.7184336595680318,0.4605221134773226,0,0,0,0,2.702679005041644,0,1.7421112664609675,0,0.78946648,4.105335197531611,0,1.1841997203702586,0.6500114062758384,0.9210442269546452,0,0.20526675987658052,2.3026105673866137,0,15.171260946195574,3.2500570313791917,0,1.0263337993829027,0.024137684688366225
powder--0.0--dananjayan2016-bd0001--100.0--nan--0.0--nan--0.0--nan--0.0--nan--0.0--dry carbonation--batch--1.0--initial pressure--1.0--constant temperature--30.0--99.99--0.0--0.0--0.0--nan--nan--0.0--gas concentration analysis,,0,0,0,0,batch,initial pressure,1,constant temperature,30,99.99,0,0,0,0,2.5,gas concentration analysis,,,,18.921782134530602,14.469998792258286,1.6116687431099723,2.5926844997856078,21.47723781579159,48.85224893064504,3.842311713646239,1.3196997679088904,7.8714835714211695,10.697743251367644,13.96,62.80751232643636,37.19248767356364,0.5815891529836449,1.3815663404319682,0,0.7184336595680318,0.4605221134773226,0,0,0,0,2.702679005041644,0,1.7421112664609675,0,0.78946648,4.105335197531611,0,1.1841997203702586,0.6500114062758384,0.9210442269546452,0,0.20526675987658052,2.3026105673866137,0,15.171260946195574,3.2500570313791917,0,1.0263337993829027,0.026376562998904063
powder--0.0--dananjayan2016-bd0001--100.0--nan--0.0--nan--0.0--nan--0.0--nan--0.0--dry carbonation--batch--1.0--initial pressure--1.0--constant temperature--30.0--99.99--0.0--0.0--0.0--nan--nan--0.0--gas concentration analysis,,0,0,0,0,batch,initial pressure,1,constant temperature,30,99.99,0,0,0,0,2.625,gas concentration analysis,,,,18.921782134530602,14.469998792258286,1.6116687431099723,2.5926844997856078,21.47723781579159,48.85224893064504,3.842311713646239,1.3196997679088904,7.8714835714211695,10.697743251367644,13.96,62.80751232643636,37.19248767356364,0.5815891529836449,1.3815663404319682,0,0.7184336595680318,0.4605221134773226,0,0,0,0,2.702679005041644,0,1.7421112664609675,0,0.78946648,4.105335197531611,0,1.1841997203702586,0.6500114062758384,0.9210442269546452,0,0.20526675987658052,2.3026105673866137,0,15.171260946195574,3.2500570313791917,0,1.0263337993829027,0.023892011362154804
powder--0.0--dananjayan2016-bd0001--100.0--nan--0.0--nan--0.0--nan--0.0--nan--0.0--dry carbonation--batch--1.0--initial pressure--1.0--constant temperature--30.0--99.99--0.0--0.0--0.0--nan--nan--0.0--gas concentration analysis,,0,0,0,0,batch,initial pressure,1,constant temperature,30,99.99,0,0,0,0,2.75,gas concentration analysis,,,,18.921782134530602,14.469998792258286,1.6116687431099723,2.5926844997856078,21.47723781579159,48.85224893064504,3.842311713646239,1.3196997679088904,7.8714835714211695,10.697743251367644,13.96,62.80751232643636,37.19248767356364,0.5815891529836449,1.3815663404319682,0,0.7184336595680318,0.4605221134773226,0,0,0,0,2.702679005041644,0,1.7421112664609675,0,0.78946648,4.105335197531611,0,1.1841997203702586,0.6500114062758384,0.9210442269546452,0,0.20526675987658052,2.3026105673866137,0,15.171260946195574,3.2500570313791917,0,1.0263337993829027,0.025074487131900813
