Repository: kycai/c3gb

# c3gb

**c3gb**, Gradient Boosting models for predicting the CO2 uptake of Coal ashes in Carbon mineralization, were developed in the research article: [AI-guided prediction and control of CO2 mineralization in coal ashes as carbon-efficient supplementary cementitious materials](). They are tree-based ensemble models. 

The models take the physicochemical properties of coal ashes, along with the process parameters related to reactant proportions and carbonation conditions as input features, while the output is CO2 uptake. The models can be used as a objective function to optimize the carbonation process for CO2 mineralization in coal ashes.

Kangyi Cai 2026 @ Missouri S&T

File: data/Xys_gt_augmented.csv (part 2 of 89)
Group id,Class id,Water-Solid ratio,Chemical admixture 1-content,Chemical admixture 2-content,Chemical admixture 3-content,Carbonation reactor operation mode,Carbonation pressure control type,Carbonation pressure,Carbonation temperature control type,Carbonation temperature,Carbonation gas 1-CO2,Carbonation gas 2-H2O vapor,Carbonation gas 3-N2,Carbonation gas flow rate,Carbonation stirring speed ,Carbonation duration,Method-CO2 uptake,Chemical admixture 1_Classification 2,Chemical admixture 2_Classification 2,Chemical admixture 3_Classification 2,"Solid_Dv,50",Solid_Specific surface area,Solid_Na2O,Solid_MgO,Solid_Al2O3,Solid_SiO2,Solid_SO3,Solid_K2O,Solid_CaO,Solid_Fe2O3,Solid_Loss on ignition,Solid_Amorphous+others,Solid_Crystalline,Solid_Albite,Solid_Anhydrite,Solid_Augite,Solid_Bassanite,Solid_Brownmillerite,Solid_Brucite,Solid_Calcite,Solid_Corundum,Solid_Diopside,Solid_Glauberite,Solid_Gypsum,Solid_Hematite,Solid_Hydrotalcite,Solid_Lime,Solid_Maghemite,Solid_Magnesioferrite,Solid_Magnetite,Solid_Microcline,Solid_Mullite,Solid_Periclase,Solid_Polyhalite,Solid_Portlandite,Solid_Pyroaurite,Solid_Quartz,Solid_Spinel,Solid_Srebrodolskite,Solid_Thenardite,Experimental CO2 uptake-U2
powder--0.0--dananjayan2016-bd0001--100.0--nan--0.0--nan--0.0--nan--0.0--nan--0.0--dry carbonation--batch--1.0--initial pressure--1.0--constant temperature--30.0--99.99--0.0--0.0--0.0--nan--nan--0.0--gas concentration analysis,,0,0,0,0,batch,initial pressure,1,constant temperature,30,99.99,0,0,0,0,2.875,gas concentration analysis,,,,18.921782134530602,14.469998792258286,1.6116687431099723,2.5926844997856078,21.47723781579159,48.85224893064504,3.842311713646239,1.3196997679088904,7.8714835714211695,10.697743251367644,13.96,62.80751232643636,37.19248767356364,0.5815891529836449,1.3815663404319682,0,0.7184336595680318,0.4605221134773226,0,0,0,0,2.702679005041644,0,1.7421112664609675,0,0.78946648,4.105335197531611,0,1.1841997203702586,0.6500114062758384,0.9210442269546452,0,0.20526675987658052,2.3026105673866137,0,15.171260946195574,3.2500570313791917,0,1.0263337993829027,0.027485163402353584
powder--0.0--dananjayan2016-bd0001--100.0--nan--0.0--nan--0.0--nan--0.0--nan--0.0--dry carbonation--batch--1.0--initial pressure--1.0--constant temperature--30.0--99.99--0.0--0.0--0.0--nan--nan--0.0--gas concentration analysis,,0,0,0,0,batch,initial pressure,1,constant temperature,30,99.99,0,0,0,0,3,gas concentration analysis,,,,18.921782134530602,14.469998792258286,1.6116687431099723,2.5926844997856078,21.47723781579159,48.85224893064504,3.842311713646239,1.3196997679088904,7.8714835714211695,10.697743251367644,13.96,62.80751232643636,37.19248767356364,0.5815891529836449,1.3815663404319682,0,0.7184336595680318,0.4605221134773226,0,0,0,0,2.702679005041644,0,1.7421112664609675,0,0.78946648,4.105335197531611,0,1.1841997203702586,0.6500114062758384,0.9210442269546452,0,0.20526675987658052,2.3026105673866137,0,15.171260946195574,3.2500570313791917,0,1.0263337993829027,0.026462689999999997
powder--0.0--dananjayan2016-bd0001--100.0--nan--0.0--nan--0.0--nan--0.0--nan--0.0--dry carbonation--batch--1.0--initial pressure--1.0--constant temperature--30.0--99.99--0.0--0.0--0.0--nan--nan--0.0--gas concentration analysis,,0,0,0,0,batch,initial pressure,1,constant temperature,30,99.99,0,0,0,0,3.125,gas concentration analysis,,,,18.921782134530602,14.469998792258286,1.6116687431099723,2.5926844997856078,21.47723781579159,48.85224893064504,3.842311713646239,1.3196997679088904,7.8714835714211695,10.697743251367644,13.96,62.80751232643636,37.19248767356364,0.5815891529836449,1.3815663404319682,0,0.7184336595680318,0.4605221134773226,0,0,0,0,2.702679005041644,0,1.7421112664609675,0,0.78946648,4.105335197531611,0,1.1841997203702586,0.6500114062758384,0.9210442269546452,0,0.20526675987658052,2.3026105673866137,0,15.171260946195574,3.2500570313791917,0,1.0263337993829027,0.028143037
powder--0.0--dananjayan2016-bd0001--100.0--nan--0.0--nan--0.0--nan--0.0--nan--0.0--dry carbonation--batch--1.0--initial pressure--1.0--constant temperature--30.0--99.99--0.0--0.0--0.0--nan--nan--0.0--gas concentration analysis,,0,0,0,0,batch,initial pressure,1,constant temperature,30,99.99,0,0,0,0,3.25,gas concentration analysis,,,,18.921782134530602,14.469998792258286,1.6116687431099723,2.5926844997856078,21.47723781579159,48.85224893064504,3.842311713646239,1.3196997679088904,7.8714835714211695,10.697743251367644,13.96,62.80751232643636,37.19248767356364,0.5815891529836449,1.3815663404319682,0,0.7184336595680318,0.4605221134773226,0,0,0,0,2.702679005041644,0,1.7421112664609675,0,0.78946648,4.105335197531611,0,1.1841997203702586,0.6500114062758384,0.9210442269546452,0,0.20526675987658052,2.3026105673866137,0,15.171260946195574,3.2500570313791917,0,1.0263337993829027,0.028069654
powder--0.0--dananjayan2016-bd0001--100.0--nan--0.0--nan--0.0--nan--0.0--nan--0.0--dry carbonation--batch--1.0--initial pressure--1.0--constant temperature--30.0--99.99--0.0--0.0--0.0--nan--nan--0.0--gas concentration analysis,,0,0,0,0,batch,initial pressure,1,constant temperature,30,99.99,0,0,0,0,3.375,gas concentration analysis,,,,18.921782134530602,14.469998792258286,1.6116687431099723,2.5926844997856078,21.47723781579159,48.85224893064504,3.842311713646239,1.3196997679088904,7.8714835714211695,10.697743251367644,13.96,62.80751232643636,37.19248767356364,0.5815891529836449,1.3815663404319682,0,0.7184336595680318,0.4605221134773226,0,0,0,0,2.702679005041644,0,1.7421112664609675,0,0.78946648,4.105335197531611,0,1.1841997203702586,0.6500114062758384,0.9210442269546452,0,0.20526675987658052,2.3026105673866137,0,15.171260946195574,3.2500570313791917,0,1.0263337993829027,0.028123243309328343
powder--0.0--dananjayan2016-bd0001--100.0--nan--0.0--nan--0.0--nan--0.0--nan--0.0--dry carbonation--batch--1.0--initial pressure--1.0--constant temperature--30.0--99.99--0.0--0.0--0.0--nan--nan--0.0--gas concentration analysis,,0,0,0,0,batch,initial pressure,1,constant temperature,30,99.99,0,0,0,0,3.5,gas concentration analysis,,,,18.921782134530602,14.469998792258286,1.6116687431099723,2.5926844997856078,21.47723781579159,48.85224893064504,3.842311713646239,1.3196997679088904,7.8714835714211695,10.697743251367644,13.96,62.80751232643636,37.19248767356364,0.5815891529836449,1.3815663404319682,0,0.7184336595680318,0.4605221134773226,0,0,0,0,2.702679005041644,0,1.7421112664609675,0,0.78946648,4.105335197531611,0,1.1841997203702586,0.6500114062758384,0.9210442269546452,0,0.20526675987658052,2.3026105673866137,0,15.171260946195574,3.2500570313791917,0,1.0263337993829027,0.026731227
powder--0.0--dananjayan2016-bd0001--100.0--nan--0.0--nan--0.0--nan--0.0--nan--0.0--dry carbonation--batch--1.0--initial pressure--1.0--constant temperature--30.0--99.99--0.0--0.0--0.0--nan--nan--0.0--gas concentration analysis,,0,0,0,0,batch,initial pressure,1,constant temperature,30,99.99,0,0,0,0,3.625,gas concentration analysis,,,,18.921782134530602,14.469998792258286,1.6116687431099723,2.5926844997856078,21.47723781579159,48.85224893064504,3.842311713646239,1.3196997679088904,7.8714835714211695,10.697743251367644,13.96,62.80751232643636,37.19248767356364,0.5815891529836449,1.3815663404319682,0,0.7184336595680318,0.4605221134773226,0,0,0,0,2.702679005041644,0,1.7421112664609675,0,0.78946648,4.105335197531611,0,1.1841997203702586,0.6500114062758384,0.9210442269546452,0,0.20526675987658052,2.3026105673866137,0,15.171260946195574,3.2500570313791917,0,1.0263337993829027,0.02811952
powder--0.0--dananjayan2016-bd0001--100.0--nan--0.0--nan--0.0--nan--0.0--nan--0.0--dry carbonation--batch--1.0--initial pressure--1.0--constant temperature--30.0--99.99--0.0--0.0--0.0--nan--nan--0.0--gas concentration analysis,,0,0,0,0,batch,initial pressure,1,constant temperature,30,99.99,0,0,0,0,3.75,gas concentration analysis,,,,18.921782134530602,14.469998792258286,1.6116687431099723,2.5926844997856078,21.47723781579159,48.85224893064504,3.842311713646239,1.3196997679088904,7.8714835714211695,10.697743251367644,13.96,62.80751232643636,37.19248767356364,0.5815891529836449,1.3815663404319682,0,0.7184336595680318,0.4605221134773226,0,0,0,0,2.702679005041644,0,1.7421112664609675,0,0.78946648,4.105335197531611,0,1.1841997203702586,0.6500114062758384,0.9210442269546452,0,0.20526675987658052,2.3026105673866137,0,15.171260946195574,3.2500570313791917,0,1.0263337993829027,0.028787730471976566
powder--0.0--dananjayan2016-bd0001--100.0--nan--0.0--nan--0.0--nan--0.0--nan--0.0--dry carbonation--batch--1.0--initial pressure--1.0--constant temperature--30.0--99.99--0.0--0.0--0.0--nan--nan--0.0--gas concentration analysis,,0,0,0,0,batch,initial pressure,1,constant temperature,30,99.99,0,0,0,0,3.875,gas concentration analysis,,,,18.921782134530602,14.469998792258286,1.6116687431099723,2.5926844997856078,21.47723781579159,48.85224893064504,3.842311713646239,1.3196997679088904,7.8714835714211695,10.697743251367644,13.96,62.80751232643636,37.19248767356364,0.5815891529836449,1.3815663404319682,0,0.7184336595680318,0.4605221134773226,0,0,0,0,2.702679005041644,0,1.7421112664609675,0,0.78946648,4.105335197531611,0,1.1841997203702586,0.6500114062758384,0.9210442269546452,0,0.20526675987658052,2.3026105673866137,0,15.171260946195574,3.2500570313791917,0,1.0263337993829027,0.031329359
powder--0.0--dananjayan2016-bd0001--100.0--nan--0.0--nan--0.0--nan--0.0--nan--0.0--dry carbonation--batch--1.0--initial pressure--1.0--constant temperature--30.0--99.99--0.0--0.0--0.0--nan--nan--0.0--gas concentration analysis,,0,0,0,0,batch,initial pressure,1,constant temperature,30,99.99,0,0,0,0,4,gas concentration analysis,,,,18.921782134530602,14.469998792258286,1.6116687431099723,2.5926844997856078,21.47723781579159,48.85224893064504,3.842311713646239,1.3196997679088904,7.8714835714211695,10.697743251367644,13.96,62.80751232643636,37.19248767356364,0.5815891529836449,1.3815663404319682,0,0.7184336595680318,0.4605221134773226,0,0,0,0,2.702679005041644,0,1.7421112664609675,0,0.78946648,4.105335197531611,0,1.1841997203702586,0.6500114062758384,0.9210442269546452,0,0.20526675987658052,2.3026105673866137,0,15.171260946195574,3.2500570313791917,0,1.0263337993829027,0.027
powder--0.0--liu2018-bd0001--100.0--nan--0.0--nan--0.0--nan--0.0--nan--0.0--dry carbonation--semi-batch--0.01--constant pressure--0.101--constant temperature--300.0--100.0--0.0--0.0--0.1--nan--nan--0.0--thermogravimetric analysis,,0,0,0,0,semi-batch,constant pressure,0.101,constant temperature,300,100,0,0,0.1,0,0,thermogravimetric analysis,,,,9.068926924416623,7.15,0,1.91,31.84,27.67,6.75,0.42,28.42,1.68,8.208760718930943,74.59337968931835,25.40662031068165,0,1.3158991547600194,0,0,0.43863305158667315,0,0,1.3815110130418704,0,0,0,0.8772661031733463,0,0.7519423741485824,0,0,1.4639567806114369,0,13.945613523839684,0,0,2.1931652579333654,0,3.038633051586673,0,0,0,1e-05
powder--0.0--liu2018-bd0001--100.0--nan--0.0--nan--0.0--nan--0.0--nan--0.0--dry carbonation--semi-batch--0.01--constant pressure--0.101--constant temperature--300.0--100.0--0.0--0.0--0.1--nan--nan--0.0--thermogravimetric analysis,,0,0,0,0,semi-batch,constant pressure,0.101,constant temperature,300,100,0,0,0.1,0,0.0625,thermogravimetric analysis,,,,9.068926924416623,7.15,0,1.91,31.84,27.67,6.75,0.42,28.42,1.68,8.208760718930943,74.59337968931835,25.40662031068165,0,1.3158991547600194,0,0,0.43863305158667315,0,0,1.3815110130418704,0,0,0,0.8772661031733463,0,0.7519423741485824,0,0,1.4639567806114369,0,13.945613523839684,0,0,2.1931652579333654,0,3.038633051586673,0,0,0,0.00020208
powder--0.0--liu2018-bd0001--100.0--nan--0.0--nan--0.0--nan--0.0--nan--0.0--dry carbonation--semi-batch--0.01--constant pressure--0.101--constant temperature--300.0--100.0--0.0--0.0--0.1--nan--nan--0.0--thermogravimetric analysis,,0,0,0,0,semi-batch,constant pressure,0.101,constant temperature,300,100,0,0,0.1,0,0.125,thermogravimetric analysis,,,,9.068926924416623,7.15,0,1.91,31.84,27.67,6.75,0.42,28.42,1.68,8.208760718930943,74.59337968931835,25.40662031068165,0,1.3158991547600194,0,0,0.43863305158667315,0,0,1.3815110130418704,0,0,0,0.8772661031733463,0,0.7519423741485824,0,0,1.4639567806114369,0,13.945613523839684,0,0,2.1931652579333654,0,3.038633051586673,0,0,0,0.000256277
powder--0.0--liu2018-bd0001--100.0--nan--0.0--nan--0.0--nan--0.0--nan--0.0--dry carbonation--semi-batch--0.01--constant pressure--0.101--constant temperature--300.0--100.0--0.0--0.0--0.1--nan--nan--0.0--thermogravimetric analysis,,0,0,0,0,semi-batch,constant pressure,0.101,constant temperature,300,100,0,0,0.1,0,0.1875,thermogravimetric analysis,,,,9.068926924416623,7.15,0,1.91,31.84,27.67,6.75,0.42,28.42,1.68,8.208760718930943,74.59337968931835,25.40662031068165,0,1.3158991547600194,0,0,0.43863305158667315,0,0,1.3815110130418704,0,0,0,0.8772661031733463,0,0.7519423741485824,0,0,1.4639567806114369,0,13.945613523839684,0,0,2.1931652579333654,0,3.038633051586673,0,0,0,0.000295023
powder--0.0--liu2018-bd0001--100.0--nan--0.0--nan--0.0--nan--0.0--nan--0.0--dry carbonation--semi-batch--0.01--constant pressure--0.101--constant temperature--300.0--100.0--0.0--0.0--0.1--nan--nan--0.0--thermogravimetric analysis,,0,0,0,0,semi-batch,constant pressure,0.101,constant temperature,300,100,0,0,0.1,0,0.25,thermogravimetric analysis,,,,9.068926924416623,7.15,0,1.91,31.84,27.67,6.75,0.42,28.42,1.68,8.208760718930943,74.59337968931835,25.40662031068165,0,1.3158991547600194,0,0,0.43863305158667315,0,0,1.3815110130418704,0,0,0,0.8772661031733463,0,0.7519423741485824,0,0,1.4639567806114369,0,13.945613523839684,0,0,2.1931652579333654,0,3.038633051586673,0,0,0,0.000333426
powder--0.0--liu2018-bd0001--100.0--nan--0.0--nan--0.0--nan--0.0--nan--0.0--dry carbonation--semi-batch--0.01--constant pressure--0.101--constant temperature--300.0--100.0--0.0--0.0--0.1--nan--nan--0.0--thermogravimetric analysis,,0,0,0,0,semi-batch,constant pressure,0.101,constant temperature,300,100,0,0,0.1,0,0.3125,thermogravimetric analysis,,,,9.068926924416623,7.15,0,1.91,31.84,27.67,6.75,0.42,28.42,1.68,8.208760718930943,74.59337968931835,25.40662031068165,0,1.3158991547600194,0,0,0.43863305158667315,0,0,1.3815110130418704,0,0,0,0.8772661031733463,0,0.7519423741485824,0,0,1.4639567806114369,0,13.945613523839684,0,0,2.1931652579333654,0,3.038633051586673,0,0,0,0.000363416
powder--0.0--liu2018-bd0001--100.0--nan--0.0--nan--0.0--nan--0.0--nan--0.0--dry carbonation--semi-batch--0.01--constant pressure--0.101--constant temperature--300.0--100.0--0.0--0.0--0.1--nan--nan--0.0--thermogravimetric analysis,,0,0,0,0,semi-batch,constant pressure,0.101,constant temperature,300,100,0,0,0.1,0,0.375,thermogravimetric analysis,,,,9.068926924416623,7.15,0,1.91,31.84,27.67,6.75,0.42,28.42,1.68,8.208760718930943,74.59337968931835,25.40662031068165,0,1.3158991547600194,0,0,0.43863305158667315,0,0,1.3815110130418704,0,0,0,0.8772661031733463,0,0.7519423741485824,0,0,1.4639567806114369,0,13.945613523839684,0,0,2.1931652579333654,0,3.038633051586673,0,0,0,0.000387366
powder--0.0--liu2018-bd0001--100.0--nan--0.0--nan--0.0--nan--0.0--nan--0.0--dry carbonation--semi-batch--0.01--constant pressure--0.101--constant temperature--300.0--100.0--0.0--0.0--0.1--nan--nan--0.0--thermogravimetric analysis,,0,0,0,0,semi-batch,constant pressure,0.101,constant temperature,300,100,0,0,0.1,0,0.4375,thermogravimetric analysis,,,,9.068926924416623,7.15,0,1.91,31.84,27.67,6.75,0.42,28.42,1.68,8.208760718930943,74.59337968931835,25.40662031068165,0,1.3158991547600194,0,0,0.43863305158667315,0,0,1.3815110130418704,0,0,0,0.8772661031733463,0,0.7519423741485824,0,0,1.4639567806114369,0,13.945613523839684,0,0,2.1931652579333654,0,3.038633051586673,0,0,0,0.000398631
powder--0.0--liu2018-bd0001--100.0--nan--0.0--nan--0.0--nan--0.0--nan--0.0--dry carbonation--semi-batch--0.01--constant pressure--0.101--constant temperature--300.0--100.0--0.0--0.0--0.1--nan--nan--0.0--thermogravimetric analysis,,0,0,0,0,semi-batch,constant pressure,0.101,constant temperature,300,100,0,0,0.1,0,0.5,thermogravimetric analysis,,,,9.068926924416623,7.15,0,1.91,31.84,27.67,6.75,0.42,28.42,1.68,8.208760718930943,74.59337968931835,25.40662031068165,0,1.3158991547600194,0,0,0.43863305158667315,0,0,1.3815110130418704,0,0,0,0.8772661031733463,0,0.7519423741485824,0,0,1.4639567806114369,0,13.945613523839684,0,0,2.1931652579333654,0,3.038633051586673,0,0,0,0.000421524
powder--0.0--liu2018-bd0001--100.0--nan--0.0--nan--0.0--nan--0.0--nan--0.0--dry carbonation--semi-batch--0.01--constant pressure--0.101--constant temperature--300.0--100.0--0.0--0.0--0.1--nan--nan--0.0--thermogravimetric analysis,,0,0,0,0,semi-batch,constant pressure,0.101,constant temperature,300,100,0,0,0.1,0,0.5625,thermogravimetric analysis,,,,9.068926924416623,7.15,0,1.91,31.84,27.67,6.75,0.42,28.42,1.68,8.208760718930943,74.59337968931835,25.40662031068165,0,1.3158991547600194,0,0,0.43863305158667315,0,0,1.3815110130418704,0,0,0,0.8772661031733463,0,0.7519423741485824,0,0,1.4639567806114369,0,13.945613523839684,0,0,2.1931652579333654,0,3.038633051586673,0,0,0,0.000443929
powder--0.0--liu2018-bd0001--100.0--nan--0.0--nan--0.0--nan--0.0--nan--0.0--dry carbonation--semi-batch--0.01--constant pressure--0.101--constant temperature--300.0--100.0--0.0--0.0--0.1--nan--nan--0.0--thermogravimetric analysis,,0,0,0,0,semi-batch,constant pressure,0.101,constant temperature,300,100,0,0,0.1,0,0.625,thermogravimetric analysis,,,,9.068926924416623,7.15,0,1.91,31.84,27.67,6.75,0.42,28.42,1.68,8.208760718930943,74.59337968931835,25.40662031068165,0,1.3158991547600194,0,0,0.43863305158667315,0,0,1.3815110130418704,0,0,0,0.8772661031733463,0,0.7519423741485824,0,0,1.4639567806114369,0,13.945613523839684,0,0,2.1931652579333654,0,3.038633051586673,0,0,0,0.000465433
powder--0.0--liu2018-bd0001--100.0--nan--0.0--nan--0.0--nan--0.0--nan--0.0--dry carbonation--semi-batch--0.01--constant pressure--0.101--constant temperature--300.0--100.0--0.0--0.0--0.1--nan--nan--0.0--thermogravimetric analysis,,0,0,0,0,semi-batch,constant pressure,0.101,constant temperature,300,100,0,0,0.1,0,0.6875,thermogravimetric analysis,,,,9.068926924416623,7.15,0,1.91,31.84,27.67,6.75,0.42,28.42,1.68,8.208760718930943,74.59337968931835,25.40662031068165,0,1.3158991547600194,0,0,0.43863305158667315,0,0,1.3815110130418704,0,0,0,0.8772661031733463,0,0.7519423741485824,0,0,1.4639567806114369,0,13.945613523839684,0,0,2.1931652579333654,0,3.038633051586673,0,0,0,0.000471236
powder--0.0--liu2018-bd0001--100.0--nan--0.0--nan--0.0--nan--0.0--nan--0.0--dry carbonation--semi-batch--0.01--constant pressure--0.101--constant temperature--300.0--100.0--0.0--0.0--0.1--nan--nan--0.0--thermogravimetric analysis,,0,0,0,0,semi-batch,constant pressure,0.101,constant temperature,300,100,0,0,0.1,0,0.75,thermogravimetric analysis,,,,9.068926924416623,7.15,0,1.91,31.84,27.67,6.75,0.42,28.42,1.68,8.208760718930943,74.59337968931835,25.40662031068165,0,1.3158991547600194,0,0,0.43863305158667315,0,0,1.3815110130418704,0,0,0,0.8772661031733463,0,0.7519423741485824,0,0,1.4639567806114369,0,13.945613523839684,0,0,2.1931652579333654,0,3.038633051586673,0,0,0,0.000488308
powder--0.0--liu2018-bd0001--100.0--nan--0.0--nan--0.0--nan--0.0--nan--0.0--dry carbonation--semi-batch--0.01--constant pressure--0.101--constant temperature--300.0--100.0--0.0--0.0--0.1--nan--nan--0.0--thermogravimetric analysis,,0,0,0,0,semi-batch,constant pressure,0.101,constant temperature,300,100,0,0,0.1,0,0.8125,thermogravimetric analysis,,,,9.068926924416623,7.15,0,1.91,31.84,27.67,6.75,0.42,28.42,1.68,8.208760718930943,74.59337968931835,25.40662031068165,0,1.3158991547600194,0,0,0.43863305158667315,0,0,1.3815110130418704,0,0,0,0.8772661031733463,0,0.7519423741485824,0,0,1.4639567806114369,0,13.945613523839684,0,0,2.1931652579333654,0,3.038633051586673,0,0,0,0.000495549
powder--0.0--liu2018-bd0001--100.0--nan--0.0--nan--0.0--nan--0.0--nan--0.0--dry carbonation--semi-batch--0.01--constant pressure--0.101--constant temperature--300.0--100.0--0.0--0.0--0.1--nan--nan--0.0--thermogravimetric analysis,,0,0,0,0,semi-batch,constant pressure,0.101,constant temperature,300,100,0,0,0.1,0,0.875,thermogravimetric analysis,,,,9.068926924416623,7.15,0,1.91,31.84,27.67,6.75,0.42,28.42,1.68,8.208760718930943,74.59337968931835,25.40662031068165,0,1.3158991547600194,0,0,0.43863305158667315,0,0,1.3815110130418704,0,0,0,0.8772661031733463,0,0.7519423741485824,0,0,1.4639567806114369,0,13.945613523839684,0,0,2.1931652579333654,0,3.038633051586673,0,0,0,0.00050818
powder--0.0--liu2018-bd0001--100.0--nan--0.0--nan--0.0--nan--0.0--nan--0.0--dry carbonation--semi-batch--0.01--constant pressure--0.101--constant temperature--300.0--100.0--0.0--0.0--0.1--nan--nan--0.0--thermogravimetric analysis,,0,0,0,0,semi-batch,constant pressure,0.101,constant temperature,300,100,0,0,0.1,0,0.9375,thermogravimetric analysis,,,,9.068926924416623,7.15,0,1.91,31.84,27.67,6.75,0.42,28.42,1.68,8.208760718930943,74.59337968931835,25.40662031068165,0,1.3158991547600194,0,0,0.43863305158667315,0,0,1.3815110130418704,0,0,0,0.8772661031733463,0,0.7519423741485824,0,0,1.4639567806114369,0,13.945613523839684,0,0,2.1931652579333654,0,3.038633051586673,0,0,0,0.000536874
powder--0.0--liu2018-bd0001--100.0--nan--0.0--nan--0.0--nan--0.0--nan--0.0--dry carbonation--semi-batch--0.01--constant pressure--0.101--constant temperature--300.0--100.0--0.0--0.0--0.1--nan--nan--0.0--thermogravimetric analysis,,0,0,0,0,semi-batch,constant pressure,0.101,constant temperature,300,100,0,0,0.1,0,1,thermogravimetric analysis,,,,9.068926924416623,7.15,0,1.91,31.84,27.67,6.75,0.42,28.42,1.68,8.208760718930943,74.59337968931835,25.40662031068165,0,1.3158991547600194,0,0,0.43863305158667315,0,0,1.3815110130418704,0,0,0,0.8772661031733463,0,0.7519423741485824,0,0,1.4639567806114369,0,13.945613523839684,0,0,2.1931652579333654,0,3.038633051586673,0,0,0,0.000553855
powder--0.0--liu2018-bd0001--100.0--nan--0.0--nan--0.0--nan--0.0--nan--0.0--dry carbonation--semi-batch--0.01--constant pressure--0.101--constant temperature--400.0--100.0--0.0--0.0--0.1--nan--nan--0.0--thermogravimetric analysis,,0,0,0,0,semi-batch,constant pressure,0.101,constant temperature,400,100,0,0,0.1,0,0,thermogravimetric analysis,,,,9.068926924416623,7.15,0,1.91,31.84,27.67,6.75,0.42,28.42,1.68,8.208760718930943,74.59337968931835,25.40662031068165,0,1.3158991547600194,0,0,0.43863305158667315,0,0,1.3815110130418704,0,0,0,0.8772661031733463,0,0.7519423741485824,0,0,1.4639567806114369,0,13.945613523839684,0,0,2.1931652579333654,0,3.038633051586673,0,0,0,1e-05
powder--0.0--liu2018-bd0001--100.0--nan--0.0--nan--0.0--nan--0.0--nan--0.0--dry carbonation--semi-batch--0.01--constant pressure--0.101--constant temperature--400.0--100.0--0.0--0.0--0.1--nan--nan--0.0--thermogravimetric analysis,,0,0,0,0,semi-batch,constant pressure,0.101,constant temperature,400,100,0,0,0.1,0,0.0625,thermogravimetric analysis,,,,9.068926924416623,7.15,0,1.91,31.84,27.67,6.75,0.42,28.42,1.68,8.208760718930943,74.59337968931835,25.40662031068165,0,1.3158991547600194,0,0,0.43863305158667315,0,0,1.3815110130418704,0,0,0,0.8772661031733463,0,0.7519423741485824,0,0,1.4639567806114369,0,13.945613523839684,0,0,2.1931652579333654,0,3.038633051586673,0,0,0,0.000853393
powder--0.0--liu2018-bd0001--100.0--nan--0.0--nan--0.0--nan--0.0--nan--0.0--dry carbonation--semi-batch--0.01--constant pressure--0.101--constant temperature--400.0--100.0--0.0--0.0--0.1--nan--nan--0.0--thermogravimetric analysis,,0,0,0,0,semi-batch,constant pressure,0.101,constant temperature,400,100,0,0,0.1,0,0.125,thermogravimetric analysis,,,,9.068926924416623,7.15,0,1.91,31.84,27.67,6.75,0.42,28.42,1.68,8.208760718930943,74.59337968931835,25.40662031068165,0,1.3158991547600194,0,0,0.43863305158667315,0,0,1.3815110130418704,0,0,0,0.8772661031733463,0,0.7519423741485824,0,0,1.4639567806114369,0,13.945613523839684,0,0,2.1931652579333654,0,3.038633051586673,0,0,0,0.001380955
powder--0.0--liu2018-bd0001--100.0--nan--0.0--nan--0.0--nan--0.0--nan--0.0--dry carbonation--semi-batch--0.01--constant pressure--0.101--constant temperature--400.0--100.0--0.0--0.0--0.1--nan--nan--0.0--thermogravimetric analysis,,0,0,0,0,semi-batch,constant pressure,0.101,constant temperature,400,100,0,0,0.1,0,0.1875,thermogravimetric analysis,,,,9.068926924416623,7.15,0,1.91,31.84,27.67,6.75,0.42,28.42,1.68,8.208760718930943,74.59337968931835,25.40662031068165,0,1.3158991547600194,0,0,0.43863305158667315,0,0,1.3815110130418704,0,0,0,0.8772661031733463,0,0.7519423741485824,0,0,1.4639567806114369,0,13.945613523839684,0,0,2.1931652579333654,0,3.038633051586673,0,0,0,0.00176723
powder--0.0--liu2018-bd0001--100.0--nan--0.0--nan--0.0--nan--0.0--nan--0.0--dry carbonation--semi-batch--0.01--constant pressure--0.101--constant temperature--400.0--100.0--0.0--0.0--0.1--nan--nan--0.0--thermogravimetric analysis,,0,0,0,0,semi-batch,constant pressure,0.101,constant temperature,400,100,0,0,0.1,0,0.25,thermogravimetric analysis,,,,9.068926924416623,7.15,0,1.91,31.84,27.67,6.75,0.42,28.42,1.68,8.208760718930943,74.59337968931835,25.40662031068165,0,1.3158991547600194,0,0,0.43863305158667315,0,0,1.3815110130418704,0,0,0,0.8772661031733463,0,0.7519423741485824,0,0,1.4639567806114369,0,13.945613523839684,0,0,2.1931652579333654,0,3.038633051586673,0,0,0,0.002239504
powder--0.0--liu2018-bd0001--100.0--nan--0.0--nan--0.0--nan--0.0--nan--0.0--dry carbonation--semi-batch--0.01--constant pressure--0.101--constant temperature--400.0--100.0--0.0--0.0--0.1--nan--nan--0.0--thermogravimetric analysis,,0,0,0,0,semi-batch,constant pressure,0.101,constant temperature,400,100,0,0,0.1,0,0.3125,thermogravimetric analysis,,,,9.068926924416623,7.15,0,1.91,31.84,27.67,6.75,0.42,28.42,1.68,8.208760718930943,74.59337968931835,25.40662031068165,0,1.3158991547600194,0,0,0.43863305158667315,0,0,1.3815110130418704,0,0,0,0.8772661031733463,0,0.7519423741485824,0,0,1.4639567806114369,0,13.945613523839684,0,0,2.1931652579333654,0,3.038633051586673,0,0,0,0.002716079
powder--0.0--liu2018-bd0001--100.0--nan--0.0--nan--0.0--nan--0.0--nan--0.0--dry carbonation--semi-batch--0.01--constant pressure--0.101--constant temperature--400.0--100.0--0.0--0.0--0.1--nan--nan--0.0--thermogravimetric analysis,,0,0,0,0,semi-batch,constant pressure,0.101,constant temperature,400,100,0,0,0.1,0,0.375,thermogravimetric analysis,,,,9.068926924416623,7.15,0,1.91,31.84,27.67,6.75,0.42,28.42,1.68,8.208760718930943,74.59337968931835,25.40662031068165,0,1.3158991547600194,0,0,0.43863305158667315,0,0,1.3815110130418704,0,0,0,0.8772661031733463,0,0.7519423741485824,0,0,1.4639567806114369,0,13.945613523839684,0,0,2.1931652579333654,0,3.038633051586673,0,0,0,0.002877212
powder--0.0--liu2018-bd0001--100.0--nan--0.0--nan--0.0--nan--0.0--nan--0.0--dry carbonation--semi-batch--0.01--constant pressure--0.101--constant temperature--400.0--100.0--0.0--0.0--0.1--nan--nan--0.0--thermogravimetric analysis,,0,0,0,0,semi-batch,constant pressure,0.101,constant temperature,400,100,0,0,0.1,0,0.4375,thermogravimetric analysis,,,,9.068926924416623,7.15,0,1.91,31.84,27.67,6.75,0.42,28.42,1.68,8.208760718930943,74.59337968931835,25.40662031068165,0,1.3158991547600194,0,0,0.43863305158667315,0,0,1.3815110130418704,0,0,0,0.8772661031733463,0,0.7519423741485824,0,0,1.4639567806114369,0,13.945613523839684,0,0,2.1931652579333654,0,3.038633051586673,0,0,0,0.003368578
powder--0.0--liu2018-bd0001--100.0--nan--0.0--nan--0.0--nan--0.0--nan--0.0--dry carbonation--semi-batch--0.01--constant pressure--0.101--constant temperature--400.0--100.0--0.0--0.0--0.1--nan--nan--0.0--thermogravimetric analysis,,0,0,0,0,semi-batch,constant pressure,0.101,constant temperature,400,100,0,0,0.1,0,0.5,thermogravimetric analysis,,,,9.068926924416623,7.15,0,1.91,31.84,27.67,6.75,0.42,28.42,1.68,8.208760718930943,74.59337968931835,25.40662031068165,0,1.3158991547600194,0,0,0.43863305158667315,0,0,1.3815110130418704,0,0,0,0.8772661031733463,0,0.7519423741485824,0,0,1.4639567806114369,0,13.945613523839684,0,0,2.1931652579333654,0,3.038633051586673,0,0,0,0.003087935
powder--0.0--liu2018-bd0001--100.0--nan--0.0--nan--0.0--nan--0.0--nan--0.0--dry carbonation--semi-batch--0.01--constant pressure--0.101--constant temperature--400.0--100.0--0.0--0.0--0.1--nan--nan--0.0--thermogravimetric analysis,,0,0,0,0,semi-batch,constant pressure,0.101,constant temperature,400,100,0,0,0.1,0,0.5625,thermogravimetric analysis,,,,9.068926924416623,7.15,0,1.91,31.84,27.67,6.75,0.42,28.42,1.68,8.208760718930943,74.59337968931835,25.40662031068165,0,1.3158991547600194,0,0,0.43863305158667315,0,0,1.3815110130418704,0,0,0,0.8772661031733463,0,0.7519423741485824,0,0,1.4639567806114369,0,13.945613523839684,0,0,2.1931652579333654,0,3.038633051586673,0,0,0,0.003809173
powder--0.0--liu2018-bd0001--100.0--nan--0.0--nan--0.0--nan--0.0--nan--0.0--dry carbonation--semi-batch--0.01--constant pressure--0.101--constant temperature--400.0--100.0--0.0--0.0--0.1--nan--nan--0.0--thermogravimetric analysis,,0,0,0,0,semi-batch,constant pressure,0.101,constant temperature,400,100,0,0,0.1,0,0.625,thermogravimetric analysis,,,,9.068926924416623,7.15,0,1.91,31.84,27.67,6.75,0.42,28.42,1.68,8.208760718930943,74.59337968931835,25.40662031068165,0,1.3158991547600194,0,0,0.43863305158667315,0,0,1.3815110130418704,0,0,0,0.8772661031733463,0,0.7519423741485824,0,0,1.4639567806114369,0,13.945613523839684,0,0,2.1931652579333654,0,3.038633051586673,0,0,0,0.003932993
powder--0.0--liu2018-bd0001--100.0--nan--0.0--nan--0.0--nan--0.0--nan--0.0--dry carbonation--semi-batch--0.01--constant pressure--0.101--constant temperature--400.0--100.0--0.0--0.0--0.1--nan--nan--0.0--thermogravimetric analysis,,0,0,0,0,semi-batch,constant pressure,0.101,constant temperature,400,100,0,0,0.1,0,0.6875,thermogravimetric analysis,,,,9.068926924416623,7.15,0,1.91,31.84,27.67,6.75,0.42,28.42,1.68,8.208760718930943,74.59337968931835,25.40662031068165,0,1.3158991547600194,0,0,0.43863305158667315,0,0,1.3815110130418704,0,0,0,0.8772661031733463,0,0.7519423741485824,0,0,1.4639567806114369,0,13.945613523839684,0,0,2.1931652579333654,0,3.038633051586673,0,0,0,0.004084117
powder--0.0--liu2018-bd0001--100.0--nan--0.0--nan--0.0--nan--0.0--nan--0.0--dry carbonation--semi-batch--0.01--constant pressure--0.101--constant temperature--400.0--100.0--0.0--0.0--0.1--nan--nan--0.0--thermogravimetric analysis,,0,0,0,0,semi-batch,constant pressure,0.101,constant temperature,400,100,0,0,0.1,0,0.75,thermogravimetric analysis,,,,9.068926924416623,7.15,0,1.91,31.84,27.67,6.75,0.42,28.42,1.68,8.208760718930943,74.59337968931835,25.40662031068165,0,1.3158991547600194,0,0,0.43863305158667315,0,0,1.3815110130418704,0,0,0,0.8772661031733463,0,0.7519423741485824,0,0,1.4639567806114369,0,13.945613523839684,0,0,2.1931652579333654,0,3.038633051586673,0,0,0,0.004346389
powder--0.0--liu2018-bd0001--100.0--nan--0.0--nan--0.0--nan--0.0--nan--0.0--dry carbonation--semi-batch--0.01--constant pressure--0.101--constant temperature--400.0--100.0--0.0--0.0--0.1--nan--nan--0.0--thermogravimetric analysis,,0,0,0,0,semi-batch,constant pressure,0.101,constant temperature,400,100,0,0,0.1,0,0.8125,thermogravimetric analysis,,,,9.068926924416623,7.15,0,1.91,31.84,27.67,6.75,0.42,28.42,1.68,8.208760718930943,74.59337968931835,25.40662031068165,0,1.3158991547600194,0,0,0.43863305158667315,0,0,1.3815110130418704,0,0,0,0.8772661031733463,0,0.7519423741485824,0,0,1.4639567806114369,0,13.945613523839684,0,0,2.1931652579333654,0,3.038633051586673,0,0,0,0.004162763
powder--0.0--liu2018-bd0001--100.0--nan--0.0--nan--0.0--nan--0.0--nan--0.0--dry carbonation--semi-batch--0.01--constant pressure--0.101--constant temperature--400.0--100.0--0.0--0.0--0.1--nan--nan--0.0--thermogravimetric analysis,,0,0,0,0,semi-batch,constant pressure,0.101,constant temperature,400,100,0,0,0.1,0,0.875,thermogravimetric analysis,,,,9.068926924416623,7.15,0,1.91,31.84,27.67,6.75,0.42,28.42,1.68,8.208760718930943,74.59337968931835,25.40662031068165,0,1.3158991547600194,0,0,0.43863305158667315,0,0,1.3815110130418704,0,0,0,0.8772661031733463,0,0.7519423741485824,0,0,1.4639567806114369,0,13.945613523839684,0,0,2.1931652579333654,0,3.038633051586673,0,0,0,0.0046468
powder--0.0--liu2018-bd0001--100.0--nan--0.0--nan--0.0--nan--0.0--nan--0.0--dry carbonation--semi-batch--0.01--constant pressure--0.101--constant temperature--400.0--100.0--0.0--0.0--0.1--nan--nan--0.0--thermogravimetric analysis,,0,0,0,0,semi-batch,constant pressure,0.101,constant temperature,400,100,0,0,0.1,0,0.9375,thermogravimetric analysis,,,,9.068926924416623,7.15,0,1.91,31.84,27.67,6.75,0.42,28.42,1.68,8.208760718930943,74.59337968931835,25.40662031068165,0,1.3158991547600194,0,0,0.43863305158667315,0,0,1.3815110130418704,0,0,0,0.8772661031733463,0,0.7519423741485824,0,0,1.4639567806114369,0,13.945613523839684,0,0,2.1931652579333654,0,3.038633051586673,0,0,0,0.004915662
powder--0.0--liu2018-bd0001--100.0--nan--0.0--nan--0.0--nan--0.0--nan--0.0--dry carbonation--semi-batch--0.01--constant pressure--0.101--constant temperature--400.0--100.0--0.0--0.0--0.1--nan--nan--0.0--thermogravimetric analysis,,0,0,0,0,semi-batch,constant pressure,0.101,constant temperature,400,100,0,0,0.1,0,1,thermogravimetric analysis,,,,9.068926924416623,7.15,0,1.91,31.84,27.67,6.75,0.42,28.42,1.68,8.208760718930943,74.59337968931835,25.40662031068165,0,1.3158991547600194,0,0,0.43863305158667315,0,0,1.3815110130418704,0,0,0,0.8772661031733463,0,0.7519423741485824,0,0,1.4639567806114369,0,13.945613523839684,0,0,2.1931652579333654,0,3.038633051586673,0,0,0,0.005287477
powder--0.0--liu2018-bd0001--100.0--nan--0.0--nan--0.0--nan--0.0--nan--0.0--dry carbonation--semi-batch--0.01--constant pressure--0.101--constant temperature--500.0--100.0--0.0--0.0--0.1--nan--nan--0.0--thermogravimetric analysis,,0,0,0,0,semi-batch,constant pressure,0.101,constant temperature,500,100,0,0,0.1,0,0,thermogravimetric analysis,,,,9.068926924416623,7.15,0,1.91,31.84,27.67,6.75,0.42,28.42,1.68,8.208760718930943,74.59337968931835,25.40662031068165,0,1.3158991547600194,0,0,0.43863305158667315,0,0,1.3815110130418704,0,0,0,0.8772661031733463,0,0.7519423741485824,0,0,1.4639567806114369,0,13.945613523839684,0,0,2.1931652579333654,0,3.038633051586673,0,0,0,1e-05
powder--0.0--liu2018-bd0001--100.0--nan--0.0--nan--0.0--nan--0.0--nan--0.0--dry carbonation--semi-batch--0.01--constant pressure--0.101--constant temperature--500.0--100.0--0.0--0.0--0.1--nan--nan--0.0--thermogravimetric analysis,,0,0,0,0,semi-batch,constant pressure,0.101,constant temperature,500,100,0,0,0.1,0,0.0625,thermogravimetric analysis,,,,9.068926924416623,7.15,0,1.91,31.84,27.67,6.75,0.42,28.42,1.68,8.208760718930943,74.59337968931835,25.40662031068165,0,1.3158991547600194,0,0,0.43863305158667315,0,0,1.3815110130418704,0,0,0,0.8772661031733463,0,0.7519423741485824,0,0,1.4639567806114369,0,13.945613523839684,0,0,2.1931652579333654,0,3.038633051586673,0,0,0,0.003311036
powder--0.0--liu2018-bd0001--100.0--nan--0.0--nan--0.0--nan--0.0--nan--0.0--dry carbonation--semi-batch--0.01--constant pressure--0.101--constant temperature--500.0--100.0--0.0--0.0--0.1--nan--nan--0.0--thermogravimetric analysis,,0,0,0,0,semi-batch,constant pressure,0.101,constant temperature,500,100,0,0,0.1,0,0.125,thermogravimetric analysis,,,,9.068926924416623,7.15,0,1.91,31.84,27.67,6.75,0.42,28.42,1.68,8.208760718930943,74.59337968931835,25.40662031068165,0,1.3158991547600194,0,0,0.43863305158667315,0,0,1.3815110130418704,0,0,0,0.8772661031733463,0,0.7519423741485824,0,0,1.4639567806114369,0,13.945613523839684,0,0,2.1931652579333654,0,3.038633051586673,0,0,0,0.004325703
powder--0.0--liu2018-bd0001--100.0--nan--0.0--nan--0.0--nan--0.0--nan--0.0--dry carbonation--semi-batch--0.01--constant pressure--0.101--constant temperature--500.0--100.0--0.0--0.0--0.1--nan--nan--0.0--thermogravimetric analysis,,0,0,0,0,semi-batch,constant pressure,0.101,constant temperature,500,100,0,0,0.1,0,0.1875,thermogravimetric analysis,,,,9.068926924416623,7.15,0,1.91,31.84,27.67,6.75,0.42,28.42,1.68,8.208760718930943,74.59337968931835,25.40662031068165,0,1.3158991547600194,0,0,0.43863305158667315,0,0,1.3815110130418704,0,0,0,0.8772661031733463,0,0.7519423741485824,0,0,1.4639567806114369,0,13.945613523839684,0,0,2.1931652579333654,0,3.038633051586673,0,0,0,0.005152166
powder--0.0--liu2018-bd0001--100.0--nan--0.0--nan--0.0--nan--0.0--nan--0.0--dry carbonation--semi-batch--0.01--constant pressure--0.101--constant temperature--500.0--100.0--0.0--0.0--0.1--nan--nan--0.0--thermogravimetric analysis,,0,0,0,0,semi-batch,constant pressure,0.101,constant temperature,500,100,0,0,0.1,0,0.25,thermogravimetric analysis,,,,9.068926924416623,7.15,0,1.91,31.84,27.67,6.75,0.42,28.42,1.68,8.208760718930943,74.59337968931835,25.40662031068165,0,1.3158991547600194,0,0,0.43863305158667315,0,0,1.3815110130418704,0,0,0,0.8772661031733463,0,0.7519423741485824,0,0,1.4639567806114369,0,13.945613523839684,0,0,2.1931652579333654,0,3.038633051586673,0,0,0,0.005695721
powder--0.0--liu2018-bd0001--100.0--nan--0.0--nan--0.0--nan--0.0--nan--0.0--dry carbonation--semi-batch--0.01--constant pressure--0.101--constant temperature--500.0--100.0--0.0--0.0--0.1--nan--nan--0.0--thermogravimetric analysis,,0,0,0,0,semi-batch,constant pressure,0.101,constant temperature,500,100,0,0,0.1,0,0.3125,thermogravimetric analysis,,,,9.068926924416623,7.15,0,1.91,31.84,27.67,6.75,0.42,28.42,1.68,8.208760718930943,74.59337968931835,25.40662031068165,0,1.3158991547600194,0,0,0.43863305158667315,0,0,1.3815110130418704,0,0,0,0.8772661031733463,0,0.7519423741485824,0,0,1.4639567806114369,0,13.945613523839684,0,0,2.1931652579333654,0,3.038633051586673,0,0,0,0.006118872
powder--0.0--liu2018-bd0001--100.0--nan--0.0--nan--0.0--nan--0.0--nan--0.0--dry carbonation--semi-batch--0.01--constant pressure--0.101--constant temperature--500.0--100.0--0.0--0.0--0.1--nan--nan--0.0--thermogravimetric analysis,,0,0,0,0,semi-batch,constant pressure,0.101,constant temperature,500,100,0,0,0.1,0,0.375,thermogravimetric analysis,,,,9.068926924416623,7.15,0,1.91,31.84,27.67,6.75,0.42,28.42,1.68,8.208760718930943,74.59337968931835,25.40662031068165,0,1.3158991547600194,0,0,0.43863305158667315,0,0,1.3815110130418704,0,0,0,0.8772661031733463,0,0.7519423741485824,0,0,1.4639567806114369,0,13.945613523839684,0,0,2.1931652579333654,0,3.038633051586673,0,0,0,0.006659975
powder--0.0--liu2018-bd0001--100.0--nan--0.0--nan--0.0--nan--0.0--nan--0.0--dry carbonation--semi-batch--0.01--constant pressure--0.101--constant temperature--500.0--100.0--0.0--0.0--0.1--nan--nan--0.0--thermogravimetric analysis,,0,0,0,0,semi-batch,constant pressure,0.101,constant temperature,500,100,0,0,0.1,0,0.4375,thermogravimetric analysis,,,,9.068926924416623,7.15,0,1.91,31.84,27.67,6.75,0.42,28.42,1.68,8.208760718930943,74.59337968931835,25.40662031068165,0,1.3158991547600194,0,0,0.43863305158667315,0,0,1.3815110130418704,0,0,0,0.8772661031733463,0,0.7519423741485824,0,0,1.4639567806114369,0,13.945613523839684,0,0,2.1931652579333654,0,3.038633051586673,0,0,0,0.007016864
powder--0.0--liu2018-bd0001--100.0--nan--0.0--nan--0.0--nan--0.0--nan--0.0--dry carbonation--semi-batch--0.01--constant pressure--0.101--constant temperature--500.0--100.0--0.0--0.0--0.1--nan--nan--0.0--thermogravimetric analysis,,0,0,0,0,semi-batch,constant pressure,0.101,constant temperature,500,100,0,0,0.1,0,0.5,thermogravimetric analysis,,,,9.068926924416623,7.15,0,1.91,31.84,27.67,6.75,0.42,28.42,1.68,8.208760718930943,74.59337968931835,25.40662031068165,0,1.3158991547600194,0,0,0.43863305158667315,0,0,1.3815110130418704,0,0,0,0.8772661031733463,0,0.7519423741485824,0,0,1.4639567806114369,0,13.945613523839684,0,0,2.1931652579333654,0,3.038633051586673,0,0,0,0.007477421
powder--0.0--liu2018-bd0001--100.0--nan--0.0--nan--0.0--nan--0.0--nan--0.0--dry carbonation--semi-batch--0.01--constant pressure--0.101--constant temperature--500.0--100.0--0.0--0.0--0.1--nan--nan--0.0--thermogravimetric analysis,,0,0,0,0,semi-batch,constant pressure,0.101,constant temperature,500,100,0,0,0.1,0,0.5625,thermogravimetric analysis,,,,9.068926924416623,7.15,0,1.91,31.84,27.67,6.75,0.42,28.42,1.68,8.208760718930943,74.59337968931835,25.40662031068165,0,1.3158991547600194,0,0,0.43863305158667315,0,0,1.3815110130418704,0,0,0,0.8772661031733463,0,0.7519423741485824,0,0,1.4639567806114369,0,13.945613523839684,0,0,2.1931652579333654,0,3.038633051586673,0,0,0,0.007625591
powder--0.0--liu2018-bd0001--100.0--nan--0.0--nan--0.0--nan--0.0--nan--0.0--dry carbonation--semi-batch--0.01--constant pressure--0.101--constant temperature--500.0--100.0--0.0--0.0--0.1--nan--nan--0.0--thermogravimetric analysis,,0,0,0,0,semi-batch,constant pressure,0.101,constant temperature,500,100,0,0,0.1,0,0.625,thermogravimetric analysis,,,,9.068926924416623,7.15,0,1.91,31.84,27.67,6.75,0.42,28.42,1.68,8.208760718930943,74.59337968931835,25.40662031068165,0,1.3158991547600194,0,0,0.43863305158667315,0,0,1.3815110130418704,0,0,0,0.8772661031733463,0,0.7519423741485824,0,0,1.4639567806114369,0,13.945613523839684,0,0,2.1931652579333654,0,3.038633051586673,0,0,0,0.007981254
