Repository: kycai/c3gb

# c3gb

**c3gb**, Gradient Boosting models for predicting the CO2 uptake of Coal ashes in Carbon mineralization, were developed in the research article: [AI-guided prediction and control of CO2 mineralization in coal ashes as carbon-efficient supplementary cementitious materials](). They are tree-based ensemble models. 

The models take the physicochemical properties of coal ashes, along with the process parameters related to reactant proportions and carbonation conditions as input features, while the output is CO2 uptake. The models can be used as a objective function to optimize the carbonation process for CO2 mineralization in coal ashes.

Kangyi Cai 2026 @ Missouri S&T

File: data/Xys_gt_augmented.csv (part 3 of 89)
Group id,Class id,Water-Solid ratio,Chemical admixture 1-content,Chemical admixture 2-content,Chemical admixture 3-content,Carbonation reactor operation mode,Carbonation pressure control type,Carbonation pressure,Carbonation temperature control type,Carbonation temperature,Carbonation gas 1-CO2,Carbonation gas 2-H2O vapor,Carbonation gas 3-N2,Carbonation gas flow rate,Carbonation stirring speed ,Carbonation duration,Method-CO2 uptake,Chemical admixture 1_Classification 2,Chemical admixture 2_Classification 2,Chemical admixture 3_Classification 2,"Solid_Dv,50",Solid_Specific surface area,Solid_Na2O,Solid_MgO,Solid_Al2O3,Solid_SiO2,Solid_SO3,Solid_K2O,Solid_CaO,Solid_Fe2O3,Solid_Loss on ignition,Solid_Amorphous+others,Solid_Crystalline,Solid_Albite,Solid_Anhydrite,Solid_Augite,Solid_Bassanite,Solid_Brownmillerite,Solid_Brucite,Solid_Calcite,Solid_Corundum,Solid_Diopside,Solid_Glauberite,Solid_Gypsum,Solid_Hematite,Solid_Hydrotalcite,Solid_Lime,Solid_Maghemite,Solid_Magnesioferrite,Solid_Magnetite,Solid_Microcline,Solid_Mullite,Solid_Periclase,Solid_Polyhalite,Solid_Portlandite,Solid_Pyroaurite,Solid_Quartz,Solid_Spinel,Solid_Srebrodolskite,Solid_Thenardite,Experimental CO2 uptake-U2
powder--0.0--liu2018-bd0001--100.0--nan--0.0--nan--0.0--nan--0.0--nan--0.0--dry carbonation--semi-batch--0.01--constant pressure--0.101--constant temperature--500.0--100.0--0.0--0.0--0.1--nan--nan--0.0--thermogravimetric analysis,,0,0,0,0,semi-batch,constant pressure,0.101,constant temperature,500,100,0,0,0.1,0,0.6875,thermogravimetric analysis,,,,9.068926924416623,7.15,0,1.91,31.84,27.67,6.75,0.42,28.42,1.68,8.208760718930943,74.59337968931835,25.40662031068165,0,1.3158991547600194,0,0,0.43863305158667315,0,0,1.3815110130418704,0,0,0,0.8772661031733463,0,0.7519423741485824,0,0,1.4639567806114369,0,13.945613523839684,0,0,2.1931652579333654,0,3.038633051586673,0,0,0,0.008266748
powder--0.0--liu2018-bd0001--100.0--nan--0.0--nan--0.0--nan--0.0--nan--0.0--dry carbonation--semi-batch--0.01--constant pressure--0.101--constant temperature--500.0--100.0--0.0--0.0--0.1--nan--nan--0.0--thermogravimetric analysis,,0,0,0,0,semi-batch,constant pressure,0.101,constant temperature,500,100,0,0,0.1,0,0.75,thermogravimetric analysis,,,,9.068926924416623,7.15,0,1.91,31.84,27.67,6.75,0.42,28.42,1.68,8.208760718930943,74.59337968931835,25.40662031068165,0,1.3158991547600194,0,0,0.43863305158667315,0,0,1.3815110130418704,0,0,0,0.8772661031733463,0,0.7519423741485824,0,0,1.4639567806114369,0,13.945613523839684,0,0,2.1931652579333654,0,3.038633051586673,0,0,0,0.008405747
powder--0.0--liu2018-bd0001--100.0--nan--0.0--nan--0.0--nan--0.0--nan--0.0--dry carbonation--semi-batch--0.01--constant pressure--0.101--constant temperature--500.0--100.0--0.0--0.0--0.1--nan--nan--0.0--thermogravimetric analysis,,0,0,0,0,semi-batch,constant pressure,0.101,constant temperature,500,100,0,0,0.1,0,0.8125,thermogravimetric analysis,,,,9.068926924416623,7.15,0,1.91,31.84,27.67,6.75,0.42,28.42,1.68,8.208760718930943,74.59337968931835,25.40662031068165,0,1.3158991547600194,0,0,0.43863305158667315,0,0,1.3815110130418704,0,0,0,0.8772661031733463,0,0.7519423741485824,0,0,1.4639567806114369,0,13.945613523839684,0,0,2.1931652579333654,0,3.038633051586673,0,0,0,0.008898449
powder--0.0--liu2018-bd0001--100.0--nan--0.0--nan--0.0--nan--0.0--nan--0.0--dry carbonation--semi-batch--0.01--constant pressure--0.101--constant temperature--500.0--100.0--0.0--0.0--0.1--nan--nan--0.0--thermogravimetric analysis,,0,0,0,0,semi-batch,constant pressure,0.101,constant temperature,500,100,0,0,0.1,0,0.875,thermogravimetric analysis,,,,9.068926924416623,7.15,0,1.91,31.84,27.67,6.75,0.42,28.42,1.68,8.208760718930943,74.59337968931835,25.40662031068165,0,1.3158991547600194,0,0,0.43863305158667315,0,0,1.3815110130418704,0,0,0,0.8772661031733463,0,0.7519423741485824,0,0,1.4639567806114369,0,13.945613523839684,0,0,2.1931652579333654,0,3.038633051586673,0,0,0,0.009147094
powder--0.0--liu2018-bd0001--100.0--nan--0.0--nan--0.0--nan--0.0--nan--0.0--dry carbonation--semi-batch--0.01--constant pressure--0.101--constant temperature--500.0--100.0--0.0--0.0--0.1--nan--nan--0.0--thermogravimetric analysis,,0,0,0,0,semi-batch,constant pressure,0.101,constant temperature,500,100,0,0,0.1,0,0.9375,thermogravimetric analysis,,,,9.068926924416623,7.15,0,1.91,31.84,27.67,6.75,0.42,28.42,1.68,8.208760718930943,74.59337968931835,25.40662031068165,0,1.3158991547600194,0,0,0.43863305158667315,0,0,1.3815110130418704,0,0,0,0.8772661031733463,0,0.7519423741485824,0,0,1.4639567806114369,0,13.945613523839684,0,0,2.1931652579333654,0,3.038633051586673,0,0,0,0.009353489
powder--0.0--liu2018-bd0001--100.0--nan--0.0--nan--0.0--nan--0.0--nan--0.0--dry carbonation--semi-batch--0.01--constant pressure--0.101--constant temperature--500.0--100.0--0.0--0.0--0.1--nan--nan--0.0--thermogravimetric analysis,,0,0,0,0,semi-batch,constant pressure,0.101,constant temperature,500,100,0,0,0.1,0,1,thermogravimetric analysis,,,,9.068926924416623,7.15,0,1.91,31.84,27.67,6.75,0.42,28.42,1.68,8.208760718930943,74.59337968931835,25.40662031068165,0,1.3158991547600194,0,0,0.43863305158667315,0,0,1.3815110130418704,0,0,0,0.8772661031733463,0,0.7519423741485824,0,0,1.4639567806114369,0,13.945613523839684,0,0,2.1931652579333654,0,3.038633051586673,0,0,0,0.009550605
powder--0.0--liu2018-bd0001--100.0--nan--0.0--nan--0.0--nan--0.0--nan--0.0--dry carbonation--semi-batch--0.01--constant pressure--0.101--constant temperature--530.0--100.0--0.0--0.0--0.1--nan--nan--0.0--thermogravimetric analysis,,0,0,0,0,semi-batch,constant pressure,0.101,constant temperature,530,100,0,0,0.1,0,0,thermogravimetric analysis,,,,9.068926924416623,7.15,0,1.91,31.84,27.67,6.75,0.42,28.42,1.68,8.208760718930943,74.59337968931835,25.40662031068165,0,1.3158991547600194,0,0,0.43863305158667315,0,0,1.3815110130418704,0,0,0,0.8772661031733463,0,0.7519423741485824,0,0,1.4639567806114369,0,13.945613523839684,0,0,2.1931652579333654,0,3.038633051586673,0,0,0,1e-05
powder--0.0--liu2018-bd0001--100.0--nan--0.0--nan--0.0--nan--0.0--nan--0.0--dry carbonation--semi-batch--0.01--constant pressure--0.101--constant temperature--530.0--100.0--0.0--0.0--0.1--nan--nan--0.0--thermogravimetric analysis,,0,0,0,0,semi-batch,constant pressure,0.101,constant temperature,530,100,0,0,0.1,0,0.0625,thermogravimetric analysis,,,,9.068926924416623,7.15,0,1.91,31.84,27.67,6.75,0.42,28.42,1.68,8.208760718930943,74.59337968931835,25.40662031068165,0,1.3158991547600194,0,0,0.43863305158667315,0,0,1.3815110130418704,0,0,0,0.8772661031733463,0,0.7519423741485824,0,0,1.4639567806114369,0,13.945613523839684,0,0,2.1931652579333654,0,3.038633051586673,0,0,0,0.006582258
powder--0.0--liu2018-bd0001--100.0--nan--0.0--nan--0.0--nan--0.0--nan--0.0--dry carbonation--semi-batch--0.01--constant pressure--0.101--constant temperature--530.0--100.0--0.0--0.0--0.1--nan--nan--0.0--thermogravimetric analysis,,0,0,0,0,semi-batch,constant pressure,0.101,constant temperature,530,100,0,0,0.1,0,0.125,thermogravimetric analysis,,,,9.068926924416623,7.15,0,1.91,31.84,27.67,6.75,0.42,28.42,1.68,8.208760718930943,74.59337968931835,25.40662031068165,0,1.3158991547600194,0,0,0.43863305158667315,0,0,1.3815110130418704,0,0,0,0.8772661031733463,0,0.7519423741485824,0,0,1.4639567806114369,0,13.945613523839684,0,0,2.1931652579333654,0,3.038633051586673,0,0,0,0.008324001
powder--0.0--liu2018-bd0001--100.0--nan--0.0--nan--0.0--nan--0.0--nan--0.0--dry carbonation--semi-batch--0.01--constant pressure--0.101--constant temperature--530.0--100.0--0.0--0.0--0.1--nan--nan--0.0--thermogravimetric analysis,,0,0,0,0,semi-batch,constant pressure,0.101,constant temperature,530,100,0,0,0.1,0,0.1875,thermogravimetric analysis,,,,9.068926924416623,7.15,0,1.91,31.84,27.67,6.75,0.42,28.42,1.68,8.208760718930943,74.59337968931835,25.40662031068165,0,1.3158991547600194,0,0,0.43863305158667315,0,0,1.3815110130418704,0,0,0,0.8772661031733463,0,0.7519423741485824,0,0,1.4639567806114369,0,13.945613523839684,0,0,2.1931652579333654,0,3.038633051586673,0,0,0,0.00947665
powder--0.0--liu2018-bd0001--100.0--nan--0.0--nan--0.0--nan--0.0--nan--0.0--dry carbonation--semi-batch--0.01--constant pressure--0.101--constant temperature--530.0--100.0--0.0--0.0--0.1--nan--nan--0.0--thermogravimetric analysis,,0,0,0,0,semi-batch,constant pressure,0.101,constant temperature,530,100,0,0,0.1,0,0.25,thermogravimetric analysis,,,,9.068926924416623,7.15,0,1.91,31.84,27.67,6.75,0.42,28.42,1.68,8.208760718930943,74.59337968931835,25.40662031068165,0,1.3158991547600194,0,0,0.43863305158667315,0,0,1.3815110130418704,0,0,0,0.8772661031733463,0,0.7519423741485824,0,0,1.4639567806114369,0,13.945613523839684,0,0,2.1931652579333654,0,3.038633051586673,0,0,0,0.010543021724061083
powder--0.0--liu2018-bd0001--100.0--nan--0.0--nan--0.0--nan--0.0--nan--0.0--dry carbonation--semi-batch--0.01--constant pressure--0.101--constant temperature--530.0--100.0--0.0--0.0--0.1--nan--nan--0.0--thermogravimetric analysis,,0,0,0,0,semi-batch,constant pressure,0.101,constant temperature,530,100,0,0,0.1,0,0.3125,thermogravimetric analysis,,,,9.068926924416623,7.15,0,1.91,31.84,27.67,6.75,0.42,28.42,1.68,8.208760718930943,74.59337968931835,25.40662031068165,0,1.3158991547600194,0,0,0.43863305158667315,0,0,1.3815110130418704,0,0,0,0.8772661031733463,0,0.7519423741485824,0,0,1.4639567806114369,0,13.945613523839684,0,0,2.1931652579333654,0,3.038633051586673,0,0,0,0.011463039180280361
powder--0.0--liu2018-bd0001--100.0--nan--0.0--nan--0.0--nan--0.0--nan--0.0--dry carbonation--semi-batch--0.01--constant pressure--0.101--constant temperature--530.0--100.0--0.0--0.0--0.1--nan--nan--0.0--thermogravimetric analysis,,0,0,0,0,semi-batch,constant pressure,0.101,constant temperature,530,100,0,0,0.1,0,0.375,thermogravimetric analysis,,,,9.068926924416623,7.15,0,1.91,31.84,27.67,6.75,0.42,28.42,1.68,8.208760718930943,74.59337968931835,25.40662031068165,0,1.3158991547600194,0,0,0.43863305158667315,0,0,1.3815110130418704,0,0,0,0.8772661031733463,0,0.7519423741485824,0,0,1.4639567806114369,0,13.945613523839684,0,0,2.1931652579333654,0,3.038633051586673,0,0,0,0.012458802454655018
powder--0.0--liu2018-bd0001--100.0--nan--0.0--nan--0.0--nan--0.0--nan--0.0--dry carbonation--semi-batch--0.01--constant pressure--0.101--constant temperature--530.0--100.0--0.0--0.0--0.1--nan--nan--0.0--thermogravimetric analysis,,0,0,0,0,semi-batch,constant pressure,0.101,constant temperature,530,100,0,0,0.1,0,0.4375,thermogravimetric analysis,,,,9.068926924416623,7.15,0,1.91,31.84,27.67,6.75,0.42,28.42,1.68,8.208760718930943,74.59337968931835,25.40662031068165,0,1.3158991547600194,0,0,0.43863305158667315,0,0,1.3815110130418704,0,0,0,0.8772661031733463,0,0.7519423741485824,0,0,1.4639567806114369,0,13.945613523839684,0,0,2.1931652579333654,0,3.038633051586673,0,0,0,0.012795470191794384
powder--0.0--liu2018-bd0001--100.0--nan--0.0--nan--0.0--nan--0.0--nan--0.0--dry carbonation--semi-batch--0.01--constant pressure--0.101--constant temperature--530.0--100.0--0.0--0.0--0.1--nan--nan--0.0--thermogravimetric analysis,,0,0,0,0,semi-batch,constant pressure,0.101,constant temperature,530,100,0,0,0.1,0,0.5,thermogravimetric analysis,,,,9.068926924416623,7.15,0,1.91,31.84,27.67,6.75,0.42,28.42,1.68,8.208760718930943,74.59337968931835,25.40662031068165,0,1.3158991547600194,0,0,0.43863305158667315,0,0,1.3815110130418704,0,0,0,0.8772661031733463,0,0.7519423741485824,0,0,1.4639567806114369,0,13.945613523839684,0,0,2.1931652579333654,0,3.038633051586673,0,0,0,0.013401030888212113
powder--0.0--liu2018-bd0001--100.0--nan--0.0--nan--0.0--nan--0.0--nan--0.0--dry carbonation--semi-batch--0.01--constant pressure--0.101--constant temperature--530.0--100.0--0.0--0.0--0.1--nan--nan--0.0--thermogravimetric analysis,,0,0,0,0,semi-batch,constant pressure,0.101,constant temperature,530,100,0,0,0.1,0,0.5625,thermogravimetric analysis,,,,9.068926924416623,7.15,0,1.91,31.84,27.67,6.75,0.42,28.42,1.68,8.208760718930943,74.59337968931835,25.40662031068165,0,1.3158991547600194,0,0,0.43863305158667315,0,0,1.3815110130418704,0,0,0,0.8772661031733463,0,0.7519423741485824,0,0,1.4639567806114369,0,13.945613523839684,0,0,2.1931652579333654,0,3.038633051586673,0,0,0,0.013874480146317878
powder--0.0--liu2018-bd0001--100.0--nan--0.0--nan--0.0--nan--0.0--nan--0.0--dry carbonation--semi-batch--0.01--constant pressure--0.101--constant temperature--530.0--100.0--0.0--0.0--0.1--nan--nan--0.0--thermogravimetric analysis,,0,0,0,0,semi-batch,constant pressure,0.101,constant temperature,530,100,0,0,0.1,0,0.625,thermogravimetric analysis,,,,9.068926924416623,7.15,0,1.91,31.84,27.67,6.75,0.42,28.42,1.68,8.208760718930943,74.59337968931835,25.40662031068165,0,1.3158991547600194,0,0,0.43863305158667315,0,0,1.3815110130418704,0,0,0,0.8772661031733463,0,0.7519423741485824,0,0,1.4639567806114369,0,13.945613523839684,0,0,2.1931652579333654,0,3.038633051586673,0,0,0,0.013977808
powder--0.0--liu2018-bd0001--100.0--nan--0.0--nan--0.0--nan--0.0--nan--0.0--dry carbonation--semi-batch--0.01--constant pressure--0.101--constant temperature--530.0--100.0--0.0--0.0--0.1--nan--nan--0.0--thermogravimetric analysis,,0,0,0,0,semi-batch,constant pressure,0.101,constant temperature,530,100,0,0,0.1,0,0.6875,thermogravimetric analysis,,,,9.068926924416623,7.15,0,1.91,31.84,27.67,6.75,0.42,28.42,1.68,8.208760718930943,74.59337968931835,25.40662031068165,0,1.3158991547600194,0,0,0.43863305158667315,0,0,1.3815110130418704,0,0,0,0.8772661031733463,0,0.7519423741485824,0,0,1.4639567806114369,0,13.945613523839684,0,0,2.1931652579333654,0,3.038633051586673,0,0,0,0.01485589
powder--0.0--liu2018-bd0001--100.0--nan--0.0--nan--0.0--nan--0.0--nan--0.0--dry carbonation--semi-batch--0.01--constant pressure--0.101--constant temperature--530.0--100.0--0.0--0.0--0.1--nan--nan--0.0--thermogravimetric analysis,,0,0,0,0,semi-batch,constant pressure,0.101,constant temperature,530,100,0,0,0.1,0,0.75,thermogravimetric analysis,,,,9.068926924416623,7.15,0,1.91,31.84,27.67,6.75,0.42,28.42,1.68,8.208760718930943,74.59337968931835,25.40662031068165,0,1.3158991547600194,0,0,0.43863305158667315,0,0,1.3815110130418704,0,0,0,0.8772661031733463,0,0.7519423741485824,0,0,1.4639567806114369,0,13.945613523839684,0,0,2.1931652579333654,0,3.038633051586673,0,0,0,0.015317866863416395
powder--0.0--liu2018-bd0001--100.0--nan--0.0--nan--0.0--nan--0.0--nan--0.0--dry carbonation--semi-batch--0.01--constant pressure--0.101--constant temperature--530.0--100.0--0.0--0.0--0.1--nan--nan--0.0--thermogravimetric analysis,,0,0,0,0,semi-batch,constant pressure,0.101,constant temperature,530,100,0,0,0.1,0,0.8125,thermogravimetric analysis,,,,9.068926924416623,7.15,0,1.91,31.84,27.67,6.75,0.42,28.42,1.68,8.208760718930943,74.59337968931835,25.40662031068165,0,1.3158991547600194,0,0,0.43863305158667315,0,0,1.3815110130418704,0,0,0,0.8772661031733463,0,0.7519423741485824,0,0,1.4639567806114369,0,13.945613523839684,0,0,2.1931652579333654,0,3.038633051586673,0,0,0,0.016303397450603118
powder--0.0--liu2018-bd0001--100.0--nan--0.0--nan--0.0--nan--0.0--nan--0.0--dry carbonation--semi-batch--0.01--constant pressure--0.101--constant temperature--530.0--100.0--0.0--0.0--0.1--nan--nan--0.0--thermogravimetric analysis,,0,0,0,0,semi-batch,constant pressure,0.101,constant temperature,530,100,0,0,0.1,0,0.875,thermogravimetric analysis,,,,9.068926924416623,7.15,0,1.91,31.84,27.67,6.75,0.42,28.42,1.68,8.208760718930943,74.59337968931835,25.40662031068165,0,1.3158991547600194,0,0,0.43863305158667315,0,0,1.3815110130418704,0,0,0,0.8772661031733463,0,0.7519423741485824,0,0,1.4639567806114369,0,13.945613523839684,0,0,2.1931652579333654,0,3.038633051586673,0,0,0,0.016073561841373676
powder--0.0--liu2018-bd0001--100.0--nan--0.0--nan--0.0--nan--0.0--nan--0.0--dry carbonation--semi-batch--0.01--constant pressure--0.101--constant temperature--530.0--100.0--0.0--0.0--0.1--nan--nan--0.0--thermogravimetric analysis,,0,0,0,0,semi-batch,constant pressure,0.101,constant temperature,530,100,0,0,0.1,0,0.9375,thermogravimetric analysis,,,,9.068926924416623,7.15,0,1.91,31.84,27.67,6.75,0.42,28.42,1.68,8.208760718930943,74.59337968931835,25.40662031068165,0,1.3158991547600194,0,0,0.43863305158667315,0,0,1.3815110130418704,0,0,0,0.8772661031733463,0,0.7519423741485824,0,0,1.4639567806114369,0,13.945613523839684,0,0,2.1931652579333654,0,3.038633051586673,0,0,0,0.016573895
powder--0.0--liu2018-bd0001--100.0--nan--0.0--nan--0.0--nan--0.0--nan--0.0--dry carbonation--semi-batch--0.01--constant pressure--0.101--constant temperature--530.0--100.0--0.0--0.0--0.1--nan--nan--0.0--thermogravimetric analysis,,0,0,0,0,semi-batch,constant pressure,0.101,constant temperature,530,100,0,0,0.1,0,1,thermogravimetric analysis,,,,9.068926924416623,7.15,0,1.91,31.84,27.67,6.75,0.42,28.42,1.68,8.208760718930943,74.59337968931835,25.40662031068165,0,1.3158991547600194,0,0,0.43863305158667315,0,0,1.3815110130418704,0,0,0,0.8772661031733463,0,0.7519423741485824,0,0,1.4639567806114369,0,13.945613523839684,0,0,2.1931652579333654,0,3.038633051586673,0,0,0,0.016853265301642467
powder--0.0--liu2018-bd0001--100.0--nan--0.0--nan--0.0--nan--0.0--nan--0.0--dry carbonation--semi-batch--0.01--constant pressure--0.101--constant temperature--600.0--100.0--0.0--0.0--0.1--nan--nan--0.0--thermogravimetric analysis,,0,0,0,0,semi-batch,constant pressure,0.101,constant temperature,600,100,0,0,0.1,0,0,thermogravimetric analysis,,,,9.068926924416623,7.15,0,1.91,31.84,27.67,6.75,0.42,28.42,1.68,8.208760718930943,74.59337968931835,25.40662031068165,0,1.3158991547600194,0,0,0.43863305158667315,0,0,1.3815110130418704,0,0,0,0.8772661031733463,0,0.7519423741485824,0,0,1.4639567806114369,0,13.945613523839684,0,0,2.1931652579333654,0,3.038633051586673,0,0,0,0.008980314
powder--0.0--liu2018-bd0001--100.0--nan--0.0--nan--0.0--nan--0.0--nan--0.0--dry carbonation--semi-batch--0.01--constant pressure--0.101--constant temperature--600.0--100.0--0.0--0.0--0.1--nan--nan--0.0--thermogravimetric analysis,,0,0,0,0,semi-batch,constant pressure,0.101,constant temperature,600,100,0,0,0.1,0,0.0625,thermogravimetric analysis,,,,9.068926924416623,7.15,0,1.91,31.84,27.67,6.75,0.42,28.42,1.68,8.208760718930943,74.59337968931835,25.40662031068165,0,1.3158991547600194,0,0,0.43863305158667315,0,0,1.3815110130418704,0,0,0,0.8772661031733463,0,0.7519423741485824,0,0,1.4639567806114369,0,13.945613523839684,0,0,2.1931652579333654,0,3.038633051586673,0,0,0,0.01193876
powder--0.0--liu2018-bd0001--100.0--nan--0.0--nan--0.0--nan--0.0--nan--0.0--dry carbonation--semi-batch--0.01--constant pressure--0.101--constant temperature--600.0--100.0--0.0--0.0--0.1--nan--nan--0.0--thermogravimetric analysis,,0,0,0,0,semi-batch,constant pressure,0.101,constant temperature,600,100,0,0,0.1,0,0.125,thermogravimetric analysis,,,,9.068926924416623,7.15,0,1.91,31.84,27.67,6.75,0.42,28.42,1.68,8.208760718930943,74.59337968931835,25.40662031068165,0,1.3158991547600194,0,0,0.43863305158667315,0,0,1.3815110130418704,0,0,0,0.8772661031733463,0,0.7519423741485824,0,0,1.4639567806114369,0,13.945613523839684,0,0,2.1931652579333654,0,3.038633051586673,0,0,0,0.014317729999987698
powder--0.0--liu2018-bd0001--100.0--nan--0.0--nan--0.0--nan--0.0--nan--0.0--dry carbonation--semi-batch--0.01--constant pressure--0.101--constant temperature--600.0--100.0--0.0--0.0--0.1--nan--nan--0.0--thermogravimetric analysis,,0,0,0,0,semi-batch,constant pressure,0.101,constant temperature,600,100,0,0,0.1,0,0.1875,thermogravimetric analysis,,,,9.068926924416623,7.15,0,1.91,31.84,27.67,6.75,0.42,28.42,1.68,8.208760718930943,74.59337968931835,25.40662031068165,0,1.3158991547600194,0,0,0.43863305158667315,0,0,1.3815110130418704,0,0,0,0.8772661031733463,0,0.7519423741485824,0,0,1.4639567806114369,0,13.945613523839684,0,0,2.1931652579333654,0,3.038633051586673,0,0,0,0.016608777
powder--0.0--liu2018-bd0001--100.0--nan--0.0--nan--0.0--nan--0.0--nan--0.0--dry carbonation--semi-batch--0.01--constant pressure--0.101--constant temperature--600.0--100.0--0.0--0.0--0.1--nan--nan--0.0--thermogravimetric analysis,,0,0,0,0,semi-batch,constant pressure,0.101,constant temperature,600,100,0,0,0.1,0,0.25,thermogravimetric analysis,,,,9.068926924416623,7.15,0,1.91,31.84,27.67,6.75,0.42,28.42,1.68,8.208760718930943,74.59337968931835,25.40662031068165,0,1.3158991547600194,0,0,0.43863305158667315,0,0,1.3815110130418704,0,0,0,0.8772661031733463,0,0.7519423741485824,0,0,1.4639567806114369,0,13.945613523839684,0,0,2.1931652579333654,0,3.038633051586673,0,0,0,0.018264076
powder--0.0--liu2018-bd0001--100.0--nan--0.0--nan--0.0--nan--0.0--nan--0.0--dry carbonation--semi-batch--0.01--constant pressure--0.101--constant temperature--600.0--100.0--0.0--0.0--0.1--nan--nan--0.0--thermogravimetric analysis,,0,0,0,0,semi-batch,constant pressure,0.101,constant temperature,600,100,0,0,0.1,0,0.3125,thermogravimetric analysis,,,,9.068926924416623,7.15,0,1.91,31.84,27.67,6.75,0.42,28.42,1.68,8.208760718930943,74.59337968931835,25.40662031068165,0,1.3158991547600194,0,0,0.43863305158667315,0,0,1.3815110130418704,0,0,0,0.8772661031733463,0,0.7519423741485824,0,0,1.4639567806114369,0,13.945613523839684,0,0,2.1931652579333654,0,3.038633051586673,0,0,0,0.020907250681786723
powder--0.0--liu2018-bd0001--100.0--nan--0.0--nan--0.0--nan--0.0--nan--0.0--dry carbonation--semi-batch--0.01--constant pressure--0.101--constant temperature--600.0--100.0--0.0--0.0--0.1--nan--nan--0.0--thermogravimetric analysis,,0,0,0,0,semi-batch,constant pressure,0.101,constant temperature,600,100,0,0,0.1,0,0.375,thermogravimetric analysis,,,,9.068926924416623,7.15,0,1.91,31.84,27.67,6.75,0.42,28.42,1.68,8.208760718930943,74.59337968931835,25.40662031068165,0,1.3158991547600194,0,0,0.43863305158667315,0,0,1.3815110130418704,0,0,0,0.8772661031733463,0,0.7519423741485824,0,0,1.4639567806114369,0,13.945613523839684,0,0,2.1931652579333654,0,3.038633051586673,0,0,0,0.021833939402260055
powder--0.0--liu2018-bd0001--100.0--nan--0.0--nan--0.0--nan--0.0--nan--0.0--dry carbonation--semi-batch--0.01--constant pressure--0.101--constant temperature--600.0--100.0--0.0--0.0--0.1--nan--nan--0.0--thermogravimetric analysis,,0,0,0,0,semi-batch,constant pressure,0.101,constant temperature,600,100,0,0,0.1,0,0.4375,thermogravimetric analysis,,,,9.068926924416623,7.15,0,1.91,31.84,27.67,6.75,0.42,28.42,1.68,8.208760718930943,74.59337968931835,25.40662031068165,0,1.3158991547600194,0,0,0.43863305158667315,0,0,1.3815110130418704,0,0,0,0.8772661031733463,0,0.7519423741485824,0,0,1.4639567806114369,0,13.945613523839684,0,0,2.1931652579333654,0,3.038633051586673,0,0,0,0.024216621850338623
powder--0.0--liu2018-bd0001--100.0--nan--0.0--nan--0.0--nan--0.0--nan--0.0--dry carbonation--semi-batch--0.01--constant pressure--0.101--constant temperature--600.0--100.0--0.0--0.0--0.1--nan--nan--0.0--thermogravimetric analysis,,0,0,0,0,semi-batch,constant pressure,0.101,constant temperature,600,100,0,0,0.1,0,0.5,thermogravimetric analysis,,,,9.068926924416623,7.15,0,1.91,31.84,27.67,6.75,0.42,28.42,1.68,8.208760718930943,74.59337968931835,25.40662031068165,0,1.3158991547600194,0,0,0.43863305158667315,0,0,1.3815110130418704,0,0,0,0.8772661031733463,0,0.7519423741485824,0,0,1.4639567806114369,0,13.945613523839684,0,0,2.1931652579333654,0,3.038633051586673,0,0,0,0.026432857565344543
powder--0.0--liu2018-bd0001--100.0--nan--0.0--nan--0.0--nan--0.0--nan--0.0--dry carbonation--semi-batch--0.01--constant pressure--0.101--constant temperature--600.0--100.0--0.0--0.0--0.1--nan--nan--0.0--thermogravimetric analysis,,0,0,0,0,semi-batch,constant pressure,0.101,constant temperature,600,100,0,0,0.1,0,0.5625,thermogravimetric analysis,,,,9.068926924416623,7.15,0,1.91,31.84,27.67,6.75,0.42,28.42,1.68,8.208760718930943,74.59337968931835,25.40662031068165,0,1.3158991547600194,0,0,0.43863305158667315,0,0,1.3815110130418704,0,0,0,0.8772661031733463,0,0.7519423741485824,0,0,1.4639567806114369,0,13.945613523839684,0,0,2.1931652579333654,0,3.038633051586673,0,0,0,0.026668602860114573
powder--0.0--liu2018-bd0001--100.0--nan--0.0--nan--0.0--nan--0.0--nan--0.0--dry carbonation--semi-batch--0.01--constant pressure--0.101--constant temperature--600.0--100.0--0.0--0.0--0.1--nan--nan--0.0--thermogravimetric analysis,,0,0,0,0,semi-batch,constant pressure,0.101,constant temperature,600,100,0,0,0.1,0,0.625,thermogravimetric analysis,,,,9.068926924416623,7.15,0,1.91,31.84,27.67,6.75,0.42,28.42,1.68,8.208760718930943,74.59337968931835,25.40662031068165,0,1.3158991547600194,0,0,0.43863305158667315,0,0,1.3815110130418704,0,0,0,0.8772661031733463,0,0.7519423741485824,0,0,1.4639567806114369,0,13.945613523839684,0,0,2.1931652579333654,0,3.038633051586673,0,0,0,0.028207485409657892
powder--0.0--liu2018-bd0001--100.0--nan--0.0--nan--0.0--nan--0.0--nan--0.0--dry carbonation--semi-batch--0.01--constant pressure--0.101--constant temperature--600.0--100.0--0.0--0.0--0.1--nan--nan--0.0--thermogravimetric analysis,,0,0,0,0,semi-batch,constant pressure,0.101,constant temperature,600,100,0,0,0.1,0,0.6875,thermogravimetric analysis,,,,9.068926924416623,7.15,0,1.91,31.84,27.67,6.75,0.42,28.42,1.68,8.208760718930943,74.59337968931835,25.40662031068165,0,1.3158991547600194,0,0,0.43863305158667315,0,0,1.3815110130418704,0,0,0,0.8772661031733463,0,0.7519423741485824,0,0,1.4639567806114369,0,13.945613523839684,0,0,2.1931652579333654,0,3.038633051586673,0,0,0,0.029778233
powder--0.0--liu2018-bd0001--100.0--nan--0.0--nan--0.0--nan--0.0--nan--0.0--dry carbonation--semi-batch--0.01--constant pressure--0.101--constant temperature--600.0--100.0--0.0--0.0--0.1--nan--nan--0.0--thermogravimetric analysis,,0,0,0,0,semi-batch,constant pressure,0.101,constant temperature,600,100,0,0,0.1,0,0.75,thermogravimetric analysis,,,,9.068926924416623,7.15,0,1.91,31.84,27.67,6.75,0.42,28.42,1.68,8.208760718930943,74.59337968931835,25.40662031068165,0,1.3158991547600194,0,0,0.43863305158667315,0,0,1.3815110130418704,0,0,0,0.8772661031733463,0,0.7519423741485824,0,0,1.4639567806114369,0,13.945613523839684,0,0,2.1931652579333654,0,3.038633051586673,0,0,0,0.030697519
powder--0.0--liu2018-bd0001--100.0--nan--0.0--nan--0.0--nan--0.0--nan--0.0--dry carbonation--semi-batch--0.01--constant pressure--0.101--constant temperature--600.0--100.0--0.0--0.0--0.1--nan--nan--0.0--thermogravimetric analysis,,0,0,0,0,semi-batch,constant pressure,0.101,constant temperature,600,100,0,0,0.1,0,0.8125,thermogravimetric analysis,,,,9.068926924416623,7.15,0,1.91,31.84,27.67,6.75,0.42,28.42,1.68,8.208760718930943,74.59337968931835,25.40662031068165,0,1.3158991547600194,0,0,0.43863305158667315,0,0,1.3815110130418704,0,0,0,0.8772661031733463,0,0.7519423741485824,0,0,1.4639567806114369,0,13.945613523839684,0,0,2.1931652579333654,0,3.038633051586673,0,0,0,0.031301650484416584
powder--0.0--liu2018-bd0001--100.0--nan--0.0--nan--0.0--nan--0.0--nan--0.0--dry carbonation--semi-batch--0.01--constant pressure--0.101--constant temperature--600.0--100.0--0.0--0.0--0.1--nan--nan--0.0--thermogravimetric analysis,,0,0,0,0,semi-batch,constant pressure,0.101,constant temperature,600,100,0,0,0.1,0,0.875,thermogravimetric analysis,,,,9.068926924416623,7.15,0,1.91,31.84,27.67,6.75,0.42,28.42,1.68,8.208760718930943,74.59337968931835,25.40662031068165,0,1.3158991547600194,0,0,0.43863305158667315,0,0,1.3815110130418704,0,0,0,0.8772661031733463,0,0.7519423741485824,0,0,1.4639567806114369,0,13.945613523839684,0,0,2.1931652579333654,0,3.038633051586673,0,0,0,0.033121192
powder--0.0--liu2018-bd0001--100.0--nan--0.0--nan--0.0--nan--0.0--nan--0.0--dry carbonation--semi-batch--0.01--constant pressure--0.101--constant temperature--600.0--100.0--0.0--0.0--0.1--nan--nan--0.0--thermogravimetric analysis,,0,0,0,0,semi-batch,constant pressure,0.101,constant temperature,600,100,0,0,0.1,0,0.9375,thermogravimetric analysis,,,,9.068926924416623,7.15,0,1.91,31.84,27.67,6.75,0.42,28.42,1.68,8.208760718930943,74.59337968931835,25.40662031068165,0,1.3158991547600194,0,0,0.43863305158667315,0,0,1.3815110130418704,0,0,0,0.8772661031733463,0,0.7519423741485824,0,0,1.4639567806114369,0,13.945613523839684,0,0,2.1931652579333654,0,3.038633051586673,0,0,0,0.033513894
powder--0.0--liu2018-bd0001--100.0--nan--0.0--nan--0.0--nan--0.0--nan--0.0--dry carbonation--semi-batch--0.01--constant pressure--0.101--constant temperature--600.0--100.0--0.0--0.0--0.1--nan--nan--0.0--thermogravimetric analysis,,0,0,0,0,semi-batch,constant pressure,0.101,constant temperature,600,100,0,0,0.1,0,1,thermogravimetric analysis,,,,9.068926924416623,7.15,0,1.91,31.84,27.67,6.75,0.42,28.42,1.68,8.208760718930943,74.59337968931835,25.40662031068165,0,1.3158991547600194,0,0,0.43863305158667315,0,0,1.3815110130418704,0,0,0,0.8772661031733463,0,0.7519423741485824,0,0,1.4639567806114369,0,13.945613523839684,0,0,2.1931652579333654,0,3.038633051586673,0,0,0,0.035208440877876605
powder--0.0--liu2018-bd0001--100.0--nan--0.0--nan--0.0--nan--0.0--nan--0.0--dry carbonation--semi-batch--0.01--constant pressure--0.101--constant temperature--700.0--100.0--0.0--0.0--0.1--nan--nan--0.0--thermogravimetric analysis,,0,0,0,0,semi-batch,constant pressure,0.101,constant temperature,700,100,0,0,0.1,0,0,thermogravimetric analysis,,,,9.068926924416623,7.15,0,1.91,31.84,27.67,6.75,0.42,28.42,1.68,8.208760718930943,74.59337968931835,25.40662031068165,0,1.3158991547600194,0,0,0.43863305158667315,0,0,1.3815110130418704,0,0,0,0.8772661031733463,0,0.7519423741485824,0,0,1.4639567806114369,0,13.945613523839684,0,0,2.1931652579333654,0,3.038633051586673,0,0,0,1e-05
powder--0.0--liu2018-bd0001--100.0--nan--0.0--nan--0.0--nan--0.0--nan--0.0--dry carbonation--semi-batch--0.01--constant pressure--0.101--constant temperature--700.0--100.0--0.0--0.0--0.1--nan--nan--0.0--thermogravimetric analysis,,0,0,0,0,semi-batch,constant pressure,0.101,constant temperature,700,100,0,0,0.1,0,0.0625,thermogravimetric analysis,,,,9.068926924416623,7.15,0,1.91,31.84,27.67,6.75,0.42,28.42,1.68,8.208760718930943,74.59337968931835,25.40662031068165,0,1.3158991547600194,0,0,0.43863305158667315,0,0,1.3815110130418704,0,0,0,0.8772661031733463,0,0.7519423741485824,0,0,1.4639567806114369,0,13.945613523839684,0,0,2.1931652579333654,0,3.038633051586673,0,0,0,0.025395159
powder--0.0--liu2018-bd0001--100.0--nan--0.0--nan--0.0--nan--0.0--nan--0.0--dry carbonation--semi-batch--0.01--constant pressure--0.101--constant temperature--700.0--100.0--0.0--0.0--0.1--nan--nan--0.0--thermogravimetric analysis,,0,0,0,0,semi-batch,constant pressure,0.101,constant temperature,700,100,0,0,0.1,0,0.125,thermogravimetric analysis,,,,9.068926924416623,7.15,0,1.91,31.84,27.67,6.75,0.42,28.42,1.68,8.208760718930943,74.59337968931835,25.40662031068165,0,1.3158991547600194,0,0,0.43863305158667315,0,0,1.3815110130418704,0,0,0,0.8772661031733463,0,0.7519423741485824,0,0,1.4639567806114369,0,13.945613523839684,0,0,2.1931652579333654,0,3.038633051586673,0,0,0,0.031959362572330015
powder--0.0--liu2018-bd0001--100.0--nan--0.0--nan--0.0--nan--0.0--nan--0.0--dry carbonation--semi-batch--0.01--constant pressure--0.101--constant temperature--700.0--100.0--0.0--0.0--0.1--nan--nan--0.0--thermogravimetric analysis,,0,0,0,0,semi-batch,constant pressure,0.101,constant temperature,700,100,0,0,0.1,0,0.1875,thermogravimetric analysis,,,,9.068926924416623,7.15,0,1.91,31.84,27.67,6.75,0.42,28.42,1.68,8.208760718930943,74.59337968931835,25.40662031068165,0,1.3158991547600194,0,0,0.43863305158667315,0,0,1.3815110130418704,0,0,0,0.8772661031733463,0,0.7519423741485824,0,0,1.4639567806114369,0,13.945613523839684,0,0,2.1931652579333654,0,3.038633051586673,0,0,0,0.037292778193373184
powder--0.0--liu2018-bd0001--100.0--nan--0.0--nan--0.0--nan--0.0--nan--0.0--dry carbonation--semi-batch--0.01--constant pressure--0.101--constant temperature--700.0--100.0--0.0--0.0--0.1--nan--nan--0.0--thermogravimetric analysis,,0,0,0,0,semi-batch,constant pressure,0.101,constant temperature,700,100,0,0,0.1,0,0.25,thermogravimetric analysis,,,,9.068926924416623,7.15,0,1.91,31.84,27.67,6.75,0.42,28.42,1.68,8.208760718930943,74.59337968931835,25.40662031068165,0,1.3158991547600194,0,0,0.43863305158667315,0,0,1.3815110130418704,0,0,0,0.8772661031733463,0,0.7519423741485824,0,0,1.4639567806114369,0,13.945613523839684,0,0,2.1931652579333654,0,3.038633051586673,0,0,0,0.041935883
powder--0.0--liu2018-bd0001--100.0--nan--0.0--nan--0.0--nan--0.0--nan--0.0--dry carbonation--semi-batch--0.01--constant pressure--0.101--constant temperature--700.0--100.0--0.0--0.0--0.1--nan--nan--0.0--thermogravimetric analysis,,0,0,0,0,semi-batch,constant pressure,0.101,constant temperature,700,100,0,0,0.1,0,0.3125,thermogravimetric analysis,,,,9.068926924416623,7.15,0,1.91,31.84,27.67,6.75,0.42,28.42,1.68,8.208760718930943,74.59337968931835,25.40662031068165,0,1.3158991547600194,0,0,0.43863305158667315,0,0,1.3815110130418704,0,0,0,0.8772661031733463,0,0.7519423741485824,0,0,1.4639567806114369,0,13.945613523839684,0,0,2.1931652579333654,0,3.038633051586673,0,0,0,0.043835997
powder--0.0--liu2018-bd0001--100.0--nan--0.0--nan--0.0--nan--0.0--nan--0.0--dry carbonation--semi-batch--0.01--constant pressure--0.101--constant temperature--700.0--100.0--0.0--0.0--0.1--nan--nan--0.0--thermogravimetric analysis,,0,0,0,0,semi-batch,constant pressure,0.101,constant temperature,700,100,0,0,0.1,0,0.375,thermogravimetric analysis,,,,9.068926924416623,7.15,0,1.91,31.84,27.67,6.75,0.42,28.42,1.68,8.208760718930943,74.59337968931835,25.40662031068165,0,1.3158991547600194,0,0,0.43863305158667315,0,0,1.3815110130418704,0,0,0,0.8772661031733463,0,0.7519423741485824,0,0,1.4639567806114369,0,13.945613523839684,0,0,2.1931652579333654,0,3.038633051586673,0,0,0,0.047551939
powder--0.0--liu2018-bd0001--100.0--nan--0.0--nan--0.0--nan--0.0--nan--0.0--dry carbonation--semi-batch--0.01--constant pressure--0.101--constant temperature--700.0--100.0--0.0--0.0--0.1--nan--nan--0.0--thermogravimetric analysis,,0,0,0,0,semi-batch,constant pressure,0.101,constant temperature,700,100,0,0,0.1,0,0.4375,thermogravimetric analysis,,,,9.068926924416623,7.15,0,1.91,31.84,27.67,6.75,0.42,28.42,1.68,8.208760718930943,74.59337968931835,25.40662031068165,0,1.3158991547600194,0,0,0.43863305158667315,0,0,1.3815110130418704,0,0,0,0.8772661031733463,0,0.7519423741485824,0,0,1.4639567806114369,0,13.945613523839684,0,0,2.1931652579333654,0,3.038633051586673,0,0,0,0.050726082490051644
powder--0.0--liu2018-bd0001--100.0--nan--0.0--nan--0.0--nan--0.0--nan--0.0--dry carbonation--semi-batch--0.01--constant pressure--0.101--constant temperature--700.0--100.0--0.0--0.0--0.1--nan--nan--0.0--thermogravimetric analysis,,0,0,0,0,semi-batch,constant pressure,0.101,constant temperature,700,100,0,0,0.1,0,0.5,thermogravimetric analysis,,,,9.068926924416623,7.15,0,1.91,31.84,27.67,6.75,0.42,28.42,1.68,8.208760718930943,74.59337968931835,25.40662031068165,0,1.3158991547600194,0,0,0.43863305158667315,0,0,1.3815110130418704,0,0,0,0.8772661031733463,0,0.7519423741485824,0,0,1.4639567806114369,0,13.945613523839684,0,0,2.1931652579333654,0,3.038633051586673,0,0,0,0.050575973
powder--0.0--liu2018-bd0001--100.0--nan--0.0--nan--0.0--nan--0.0--nan--0.0--dry carbonation--semi-batch--0.01--constant pressure--0.101--constant temperature--700.0--100.0--0.0--0.0--0.1--nan--nan--0.0--thermogravimetric analysis,,0,0,0,0,semi-batch,constant pressure,0.101,constant temperature,700,100,0,0,0.1,0,0.5625,thermogravimetric analysis,,,,9.068926924416623,7.15,0,1.91,31.84,27.67,6.75,0.42,28.42,1.68,8.208760718930943,74.59337968931835,25.40662031068165,0,1.3158991547600194,0,0,0.43863305158667315,0,0,1.3815110130418704,0,0,0,0.8772661031733463,0,0.7519423741485824,0,0,1.4639567806114369,0,13.945613523839684,0,0,2.1931652579333654,0,3.038633051586673,0,0,0,0.053821218
powder--0.0--liu2018-bd0001--100.0--nan--0.0--nan--0.0--nan--0.0--nan--0.0--dry carbonation--semi-batch--0.01--constant pressure--0.101--constant temperature--700.0--100.0--0.0--0.0--0.1--nan--nan--0.0--thermogravimetric analysis,,0,0,0,0,semi-batch,constant pressure,0.101,constant temperature,700,100,0,0,0.1,0,0.625,thermogravimetric analysis,,,,9.068926924416623,7.15,0,1.91,31.84,27.67,6.75,0.42,28.42,1.68,8.208760718930943,74.59337968931835,25.40662031068165,0,1.3158991547600194,0,0,0.43863305158667315,0,0,1.3815110130418704,0,0,0,0.8772661031733463,0,0.7519423741485824,0,0,1.4639567806114369,0,13.945613523839684,0,0,2.1931652579333654,0,3.038633051586673,0,0,0,0.055548348
powder--0.0--liu2018-bd0001--100.0--nan--0.0--nan--0.0--nan--0.0--nan--0.0--dry carbonation--semi-batch--0.01--constant pressure--0.101--constant temperature--700.0--100.0--0.0--0.0--0.1--nan--nan--0.0--thermogravimetric analysis,,0,0,0,0,semi-batch,constant pressure,0.101,constant temperature,700,100,0,0,0.1,0,0.6875,thermogravimetric analysis,,,,9.068926924416623,7.15,0,1.91,31.84,27.67,6.75,0.42,28.42,1.68,8.208760718930943,74.59337968931835,25.40662031068165,0,1.3158991547600194,0,0,0.43863305158667315,0,0,1.3815110130418704,0,0,0,0.8772661031733463,0,0.7519423741485824,0,0,1.4639567806114369,0,13.945613523839684,0,0,2.1931652579333654,0,3.038633051586673,0,0,0,0.057502999538150114
powder--0.0--liu2018-bd0001--100.0--nan--0.0--nan--0.0--nan--0.0--nan--0.0--dry carbonation--semi-batch--0.01--constant pressure--0.101--constant temperature--700.0--100.0--0.0--0.0--0.1--nan--nan--0.0--thermogravimetric analysis,,0,0,0,0,semi-batch,constant pressure,0.101,constant temperature,700,100,0,0,0.1,0,0.75,thermogravimetric analysis,,,,9.068926924416623,7.15,0,1.91,31.84,27.67,6.75,0.42,28.42,1.68,8.208760718930943,74.59337968931835,25.40662031068165,0,1.3158991547600194,0,0,0.43863305158667315,0,0,1.3815110130418704,0,0,0,0.8772661031733463,0,0.7519423741485824,0,0,1.4639567806114369,0,13.945613523839684,0,0,2.1931652579333654,0,3.038633051586673,0,0,0,0.057127493796016476
powder--0.0--liu2018-bd0001--100.0--nan--0.0--nan--0.0--nan--0.0--nan--0.0--dry carbonation--semi-batch--0.01--constant pressure--0.101--constant temperature--700.0--100.0--0.0--0.0--0.1--nan--nan--0.0--thermogravimetric analysis,,0,0,0,0,semi-batch,constant pressure,0.101,constant temperature,700,100,0,0,0.1,0,0.8125,thermogravimetric analysis,,,,9.068926924416623,7.15,0,1.91,31.84,27.67,6.75,0.42,28.42,1.68,8.208760718930943,74.59337968931835,25.40662031068165,0,1.3158991547600194,0,0,0.43863305158667315,0,0,1.3815110130418704,0,0,0,0.8772661031733463,0,0.7519423741485824,0,0,1.4639567806114369,0,13.945613523839684,0,0,2.1931652579333654,0,3.038633051586673,0,0,0,0.058286394141833245
powder--0.0--liu2018-bd0001--100.0--nan--0.0--nan--0.0--nan--0.0--nan--0.0--dry carbonation--semi-batch--0.01--constant pressure--0.101--constant temperature--700.0--100.0--0.0--0.0--0.1--nan--nan--0.0--thermogravimetric analysis,,0,0,0,0,semi-batch,constant pressure,0.101,constant temperature,700,100,0,0,0.1,0,0.875,thermogravimetric analysis,,,,9.068926924416623,7.15,0,1.91,31.84,27.67,6.75,0.42,28.42,1.68,8.208760718930943,74.59337968931835,25.40662031068165,0,1.3158991547600194,0,0,0.43863305158667315,0,0,1.3815110130418704,0,0,0,0.8772661031733463,0,0.7519423741485824,0,0,1.4639567806114369,0,13.945613523839684,0,0,2.1931652579333654,0,3.038633051586673,0,0,0,0.061095961717409976
powder--0.0--liu2018-bd0001--100.0--nan--0.0--nan--0.0--nan--0.0--nan--0.0--dry carbonation--semi-batch--0.01--constant pressure--0.101--constant temperature--700.0--100.0--0.0--0.0--0.1--nan--nan--0.0--thermogravimetric analysis,,0,0,0,0,semi-batch,constant pressure,0.101,constant temperature,700,100,0,0,0.1,0,0.9375,thermogravimetric analysis,,,,9.068926924416623,7.15,0,1.91,31.84,27.67,6.75,0.42,28.42,1.68,8.208760718930943,74.59337968931835,25.40662031068165,0,1.3158991547600194,0,0,0.43863305158667315,0,0,1.3815110130418704,0,0,0,0.8772661031733463,0,0.7519423741485824,0,0,1.4639567806114369,0,13.945613523839684,0,0,2.1931652579333654,0,3.038633051586673,0,0,0,0.061965833
powder--0.0--liu2018-bd0001--100.0--nan--0.0--nan--0.0--nan--0.0--nan--0.0--dry carbonation--semi-batch--0.01--constant pressure--0.101--constant temperature--700.0--100.0--0.0--0.0--0.1--nan--nan--0.0--thermogravimetric analysis,,0,0,0,0,semi-batch,constant pressure,0.101,constant temperature,700,100,0,0,0.1,0,1,thermogravimetric analysis,,,,9.068926924416623,7.15,0,1.91,31.84,27.67,6.75,0.42,28.42,1.68,8.208760718930943,74.59337968931835,25.40662031068165,0,1.3158991547600194,0,0,0.43863305158667315,0,0,1.3815110130418704,0,0,0,0.8772661031733463,0,0.7519423741485824,0,0,1.4639567806114369,0,13.945613523839684,0,0,2.1931652579333654,0,3.038633051586673,0,0,0,0.062918674
powder--0.0--liu2018-bd0001--100.0--nan--0.0--nan--0.0--nan--0.0--nan--0.0--dry carbonation--semi-batch--0.01--constant pressure--0.101--constant temperature--800.0--100.0--0.0--0.0--0.1--nan--nan--0.0--thermogravimetric analysis,,0,0,0,0,semi-batch,constant pressure,0.101,constant temperature,800,100,0,0,0.1,0,0,thermogravimetric analysis,,,,9.068926924416623,7.15,0,1.91,31.84,27.67,6.75,0.42,28.42,1.68,8.208760718930943,74.59337968931835,25.40662031068165,0,1.3158991547600194,0,0,0.43863305158667315,0,0,1.3815110130418704,0,0,0,0.8772661031733463,0,0.7519423741485824,0,0,1.4639567806114369,0,13.945613523839684,0,0,2.1931652579333654,0,3.038633051586673,0,0,0,1e-05
