Repository: kycai/c3gb

# c3gb

**c3gb**, Gradient Boosting models for predicting the CO2 uptake of Coal ashes in Carbon mineralization, were developed in the research article: [AI-guided prediction and control of CO2 mineralization in coal ashes as carbon-efficient supplementary cementitious materials](). They are tree-based ensemble models. 

The models take the physicochemical properties of coal ashes, along with the process parameters related to reactant proportions and carbonation conditions as input features, while the output is CO2 uptake. The models can be used as a objective function to optimize the carbonation process for CO2 mineralization in coal ashes.

Kangyi Cai 2026 @ Missouri S&T

File: data/Xys_gt_augmented.csv (part 4 of 89)
Group id,Class id,Water-Solid ratio,Chemical admixture 1-content,Chemical admixture 2-content,Chemical admixture 3-content,Carbonation reactor operation mode,Carbonation pressure control type,Carbonation pressure,Carbonation temperature control type,Carbonation temperature,Carbonation gas 1-CO2,Carbonation gas 2-H2O vapor,Carbonation gas 3-N2,Carbonation gas flow rate,Carbonation stirring speed ,Carbonation duration,Method-CO2 uptake,Chemical admixture 1_Classification 2,Chemical admixture 2_Classification 2,Chemical admixture 3_Classification 2,"Solid_Dv,50",Solid_Specific surface area,Solid_Na2O,Solid_MgO,Solid_Al2O3,Solid_SiO2,Solid_SO3,Solid_K2O,Solid_CaO,Solid_Fe2O3,Solid_Loss on ignition,Solid_Amorphous+others,Solid_Crystalline,Solid_Albite,Solid_Anhydrite,Solid_Augite,Solid_Bassanite,Solid_Brownmillerite,Solid_Brucite,Solid_Calcite,Solid_Corundum,Solid_Diopside,Solid_Glauberite,Solid_Gypsum,Solid_Hematite,Solid_Hydrotalcite,Solid_Lime,Solid_Maghemite,Solid_Magnesioferrite,Solid_Magnetite,Solid_Microcline,Solid_Mullite,Solid_Periclase,Solid_Polyhalite,Solid_Portlandite,Solid_Pyroaurite,Solid_Quartz,Solid_Spinel,Solid_Srebrodolskite,Solid_Thenardite,Experimental CO2 uptake-U2
powder--0.0--liu2018-bd0001--100.0--nan--0.0--nan--0.0--nan--0.0--nan--0.0--dry carbonation--semi-batch--0.01--constant pressure--0.101--constant temperature--800.0--100.0--0.0--0.0--0.1--nan--nan--0.0--thermogravimetric analysis,,0,0,0,0,semi-batch,constant pressure,0.101,constant temperature,800,100,0,0,0.1,0,0.0625,thermogravimetric analysis,,,,9.068926924416623,7.15,0,1.91,31.84,27.67,6.75,0.42,28.42,1.68,8.208760718930943,74.59337968931835,25.40662031068165,0,1.3158991547600194,0,0,0.43863305158667315,0,0,1.3815110130418704,0,0,0,0.8772661031733463,0,0.7519423741485824,0,0,1.4639567806114369,0,13.945613523839684,0,0,2.1931652579333654,0,3.038633051586673,0,0,0,0.045052955
powder--0.0--liu2018-bd0001--100.0--nan--0.0--nan--0.0--nan--0.0--nan--0.0--dry carbonation--semi-batch--0.01--constant pressure--0.101--constant temperature--800.0--100.0--0.0--0.0--0.1--nan--nan--0.0--thermogravimetric analysis,,0,0,0,0,semi-batch,constant pressure,0.101,constant temperature,800,100,0,0,0.1,0,0.125,thermogravimetric analysis,,,,9.068926924416623,7.15,0,1.91,31.84,27.67,6.75,0.42,28.42,1.68,8.208760718930943,74.59337968931835,25.40662031068165,0,1.3158991547600194,0,0,0.43863305158667315,0,0,1.3815110130418704,0,0,0,0.8772661031733463,0,0.7519423741485824,0,0,1.4639567806114369,0,13.945613523839684,0,0,2.1931652579333654,0,3.038633051586673,0,0,0,0.061169169452167466
powder--0.0--liu2018-bd0001--100.0--nan--0.0--nan--0.0--nan--0.0--nan--0.0--dry carbonation--semi-batch--0.01--constant pressure--0.101--constant temperature--800.0--100.0--0.0--0.0--0.1--nan--nan--0.0--thermogravimetric analysis,,0,0,0,0,semi-batch,constant pressure,0.101,constant temperature,800,100,0,0,0.1,0,0.1875,thermogravimetric analysis,,,,9.068926924416623,7.15,0,1.91,31.84,27.67,6.75,0.42,28.42,1.68,8.208760718930943,74.59337968931835,25.40662031068165,0,1.3158991547600194,0,0,0.43863305158667315,0,0,1.3815110130418704,0,0,0,0.8772661031733463,0,0.7519423741485824,0,0,1.4639567806114369,0,13.945613523839684,0,0,2.1931652579333654,0,3.038633051586673,0,0,0,0.07021447
powder--0.0--liu2018-bd0001--100.0--nan--0.0--nan--0.0--nan--0.0--nan--0.0--dry carbonation--semi-batch--0.01--constant pressure--0.101--constant temperature--800.0--100.0--0.0--0.0--0.1--nan--nan--0.0--thermogravimetric analysis,,0,0,0,0,semi-batch,constant pressure,0.101,constant temperature,800,100,0,0,0.1,0,0.25,thermogravimetric analysis,,,,9.068926924416623,7.15,0,1.91,31.84,27.67,6.75,0.42,28.42,1.68,8.208760718930943,74.59337968931835,25.40662031068165,0,1.3158991547600194,0,0,0.43863305158667315,0,0,1.3815110130418704,0,0,0,0.8772661031733463,0,0.7519423741485824,0,0,1.4639567806114369,0,13.945613523839684,0,0,2.1931652579333654,0,3.038633051586673,0,0,0,0.072716507
powder--0.0--liu2018-bd0001--100.0--nan--0.0--nan--0.0--nan--0.0--nan--0.0--dry carbonation--semi-batch--0.01--constant pressure--0.101--constant temperature--800.0--100.0--0.0--0.0--0.1--nan--nan--0.0--thermogravimetric analysis,,0,0,0,0,semi-batch,constant pressure,0.101,constant temperature,800,100,0,0,0.1,0,0.3125,thermogravimetric analysis,,,,9.068926924416623,7.15,0,1.91,31.84,27.67,6.75,0.42,28.42,1.68,8.208760718930943,74.59337968931835,25.40662031068165,0,1.3158991547600194,0,0,0.43863305158667315,0,0,1.3815110130418704,0,0,0,0.8772661031733463,0,0.7519423741485824,0,0,1.4639567806114369,0,13.945613523839684,0,0,2.1931652579333654,0,3.038633051586673,0,0,0,0.08754696
powder--0.0--liu2018-bd0001--100.0--nan--0.0--nan--0.0--nan--0.0--nan--0.0--dry carbonation--semi-batch--0.01--constant pressure--0.101--constant temperature--800.0--100.0--0.0--0.0--0.1--nan--nan--0.0--thermogravimetric analysis,,0,0,0,0,semi-batch,constant pressure,0.101,constant temperature,800,100,0,0,0.1,0,0.375,thermogravimetric analysis,,,,9.068926924416623,7.15,0,1.91,31.84,27.67,6.75,0.42,28.42,1.68,8.208760718930943,74.59337968931835,25.40662031068165,0,1.3158991547600194,0,0,0.43863305158667315,0,0,1.3815110130418704,0,0,0,0.8772661031733463,0,0.7519423741485824,0,0,1.4639567806114369,0,13.945613523839684,0,0,2.1931652579333654,0,3.038633051586673,0,0,0,0.085679622
powder--0.0--liu2018-bd0001--100.0--nan--0.0--nan--0.0--nan--0.0--nan--0.0--dry carbonation--semi-batch--0.01--constant pressure--0.101--constant temperature--800.0--100.0--0.0--0.0--0.1--nan--nan--0.0--thermogravimetric analysis,,0,0,0,0,semi-batch,constant pressure,0.101,constant temperature,800,100,0,0,0.1,0,0.4375,thermogravimetric analysis,,,,9.068926924416623,7.15,0,1.91,31.84,27.67,6.75,0.42,28.42,1.68,8.208760718930943,74.59337968931835,25.40662031068165,0,1.3158991547600194,0,0,0.43863305158667315,0,0,1.3815110130418704,0,0,0,0.8772661031733463,0,0.7519423741485824,0,0,1.4639567806114369,0,13.945613523839684,0,0,2.1931652579333654,0,3.038633051586673,0,0,0,0.081404539
powder--0.0--liu2018-bd0001--100.0--nan--0.0--nan--0.0--nan--0.0--nan--0.0--dry carbonation--semi-batch--0.01--constant pressure--0.101--constant temperature--800.0--100.0--0.0--0.0--0.1--nan--nan--0.0--thermogravimetric analysis,,0,0,0,0,semi-batch,constant pressure,0.101,constant temperature,800,100,0,0,0.1,0,0.5,thermogravimetric analysis,,,,9.068926924416623,7.15,0,1.91,31.84,27.67,6.75,0.42,28.42,1.68,8.208760718930943,74.59337968931835,25.40662031068165,0,1.3158991547600194,0,0,0.43863305158667315,0,0,1.3815110130418704,0,0,0,0.8772661031733463,0,0.7519423741485824,0,0,1.4639567806114369,0,13.945613523839684,0,0,2.1931652579333654,0,3.038633051586673,0,0,0,0.091771738
powder--0.0--liu2018-bd0001--100.0--nan--0.0--nan--0.0--nan--0.0--nan--0.0--dry carbonation--semi-batch--0.01--constant pressure--0.101--constant temperature--800.0--100.0--0.0--0.0--0.1--nan--nan--0.0--thermogravimetric analysis,,0,0,0,0,semi-batch,constant pressure,0.101,constant temperature,800,100,0,0,0.1,0,0.5625,thermogravimetric analysis,,,,9.068926924416623,7.15,0,1.91,31.84,27.67,6.75,0.42,28.42,1.68,8.208760718930943,74.59337968931835,25.40662031068165,0,1.3158991547600194,0,0,0.43863305158667315,0,0,1.3815110130418704,0,0,0,0.8772661031733463,0,0.7519423741485824,0,0,1.4639567806114369,0,13.945613523839684,0,0,2.1931652579333654,0,3.038633051586673,0,0,0,0.086286916
powder--0.0--liu2018-bd0001--100.0--nan--0.0--nan--0.0--nan--0.0--nan--0.0--dry carbonation--semi-batch--0.01--constant pressure--0.101--constant temperature--800.0--100.0--0.0--0.0--0.1--nan--nan--0.0--thermogravimetric analysis,,0,0,0,0,semi-batch,constant pressure,0.101,constant temperature,800,100,0,0,0.1,0,0.625,thermogravimetric analysis,,,,9.068926924416623,7.15,0,1.91,31.84,27.67,6.75,0.42,28.42,1.68,8.208760718930943,74.59337968931835,25.40662031068165,0,1.3158991547600194,0,0,0.43863305158667315,0,0,1.3815110130418704,0,0,0,0.8772661031733463,0,0.7519423741485824,0,0,1.4639567806114369,0,13.945613523839684,0,0,2.1931652579333654,0,3.038633051586673,0,0,0,0.09583901
powder--0.0--liu2018-bd0001--100.0--nan--0.0--nan--0.0--nan--0.0--nan--0.0--dry carbonation--semi-batch--0.01--constant pressure--0.101--constant temperature--800.0--100.0--0.0--0.0--0.1--nan--nan--0.0--thermogravimetric analysis,,0,0,0,0,semi-batch,constant pressure,0.101,constant temperature,800,100,0,0,0.1,0,0.6875,thermogravimetric analysis,,,,9.068926924416623,7.15,0,1.91,31.84,27.67,6.75,0.42,28.42,1.68,8.208760718930943,74.59337968931835,25.40662031068165,0,1.3158991547600194,0,0,0.43863305158667315,0,0,1.3815110130418704,0,0,0,0.8772661031733463,0,0.7519423741485824,0,0,1.4639567806114369,0,13.945613523839684,0,0,2.1931652579333654,0,3.038633051586673,0,0,0,0.098843626
powder--0.0--liu2018-bd0001--100.0--nan--0.0--nan--0.0--nan--0.0--nan--0.0--dry carbonation--semi-batch--0.01--constant pressure--0.101--constant temperature--800.0--100.0--0.0--0.0--0.1--nan--nan--0.0--thermogravimetric analysis,,0,0,0,0,semi-batch,constant pressure,0.101,constant temperature,800,100,0,0,0.1,0,0.75,thermogravimetric analysis,,,,9.068926924416623,7.15,0,1.91,31.84,27.67,6.75,0.42,28.42,1.68,8.208760718930943,74.59337968931835,25.40662031068165,0,1.3158991547600194,0,0,0.43863305158667315,0,0,1.3815110130418704,0,0,0,0.8772661031733463,0,0.7519423741485824,0,0,1.4639567806114369,0,13.945613523839684,0,0,2.1931652579333654,0,3.038633051586673,0,0,0,0.090548262
powder--0.0--liu2018-bd0001--100.0--nan--0.0--nan--0.0--nan--0.0--nan--0.0--dry carbonation--semi-batch--0.01--constant pressure--0.101--constant temperature--800.0--100.0--0.0--0.0--0.1--nan--nan--0.0--thermogravimetric analysis,,0,0,0,0,semi-batch,constant pressure,0.101,constant temperature,800,100,0,0,0.1,0,0.8125,thermogravimetric analysis,,,,9.068926924416623,7.15,0,1.91,31.84,27.67,6.75,0.42,28.42,1.68,8.208760718930943,74.59337968931835,25.40662031068165,0,1.3158991547600194,0,0,0.43863305158667315,0,0,1.3815110130418704,0,0,0,0.8772661031733463,0,0.7519423741485824,0,0,1.4639567806114369,0,13.945613523839684,0,0,2.1931652579333654,0,3.038633051586673,0,0,0,0.099812955
powder--0.0--liu2018-bd0001--100.0--nan--0.0--nan--0.0--nan--0.0--nan--0.0--dry carbonation--semi-batch--0.01--constant pressure--0.101--constant temperature--800.0--100.0--0.0--0.0--0.1--nan--nan--0.0--thermogravimetric analysis,,0,0,0,0,semi-batch,constant pressure,0.101,constant temperature,800,100,0,0,0.1,0,0.875,thermogravimetric analysis,,,,9.068926924416623,7.15,0,1.91,31.84,27.67,6.75,0.42,28.42,1.68,8.208760718930943,74.59337968931835,25.40662031068165,0,1.3158991547600194,0,0,0.43863305158667315,0,0,1.3815110130418704,0,0,0,0.8772661031733463,0,0.7519423741485824,0,0,1.4639567806114369,0,13.945613523839684,0,0,2.1931652579333654,0,3.038633051586673,0,0,0,0.09785227
powder--0.0--liu2018-bd0001--100.0--nan--0.0--nan--0.0--nan--0.0--nan--0.0--dry carbonation--semi-batch--0.01--constant pressure--0.101--constant temperature--800.0--100.0--0.0--0.0--0.1--nan--nan--0.0--thermogravimetric analysis,,0,0,0,0,semi-batch,constant pressure,0.101,constant temperature,800,100,0,0,0.1,0,0.9375,thermogravimetric analysis,,,,9.068926924416623,7.15,0,1.91,31.84,27.67,6.75,0.42,28.42,1.68,8.208760718930943,74.59337968931835,25.40662031068165,0,1.3158991547600194,0,0,0.43863305158667315,0,0,1.3815110130418704,0,0,0,0.8772661031733463,0,0.7519423741485824,0,0,1.4639567806114369,0,13.945613523839684,0,0,2.1931652579333654,0,3.038633051586673,0,0,0,0.10035387520242466
powder--0.0--liu2018-bd0001--100.0--nan--0.0--nan--0.0--nan--0.0--nan--0.0--dry carbonation--semi-batch--0.01--constant pressure--0.101--constant temperature--800.0--100.0--0.0--0.0--0.1--nan--nan--0.0--thermogravimetric analysis,,0,0,0,0,semi-batch,constant pressure,0.101,constant temperature,800,100,0,0,0.1,0,1,thermogravimetric analysis,,,,9.068926924416623,7.15,0,1.91,31.84,27.67,6.75,0.42,28.42,1.68,8.208760718930943,74.59337968931835,25.40662031068165,0,1.3158991547600194,0,0,0.43863305158667315,0,0,1.3815110130418704,0,0,0,0.8772661031733463,0,0.7519423741485824,0,0,1.4639567806114369,0,13.945613523839684,0,0,2.1931652579333654,0,3.038633051586673,0,0,0,0.10598368518661204
powder--0.0--liu2018-bd0001--100.0--nan--0.0--nan--0.0--nan--0.0--nan--0.0--dry carbonation--semi-batch--nan--constant pressure--0.101--constant temperature--530.0--10.0--0.0--90.0--0.1--nan--nan--0.0--thermogravimetric analysis,,0,0,0,0,semi-batch,constant pressure,0.101,constant temperature,530,10,0,90,0.1,0,0,thermogravimetric analysis,,,,9.068926924416623,7.15,0,1.91,31.84,27.67,6.75,0.42,28.42,1.68,8.208760718930943,74.59337968931835,25.40662031068165,0,1.3158991547600194,0,0,0.43863305158667315,0,0,1.3815110130418704,0,0,0,0.8772661031733463,0,0.7519423741485824,0,0,1.4639567806114369,0,13.945613523839684,0,0,2.1931652579333654,0,3.038633051586673,0,0,0,0.002754612
powder--0.0--liu2018-bd0001--100.0--nan--0.0--nan--0.0--nan--0.0--nan--0.0--dry carbonation--semi-batch--nan--constant pressure--0.101--constant temperature--530.0--10.0--0.0--90.0--0.1--nan--nan--0.0--thermogravimetric analysis,,0,0,0,0,semi-batch,constant pressure,0.101,constant temperature,530,10,0,90,0.1,0,0.0625,thermogravimetric analysis,,,,9.068926924416623,7.15,0,1.91,31.84,27.67,6.75,0.42,28.42,1.68,8.208760718930943,74.59337968931835,25.40662031068165,0,1.3158991547600194,0,0,0.43863305158667315,0,0,1.3815110130418704,0,0,0,0.8772661031733463,0,0.7519423741485824,0,0,1.4639567806114369,0,13.945613523839684,0,0,2.1931652579333654,0,3.038633051586673,0,0,0,0.003621759
powder--0.0--liu2018-bd0001--100.0--nan--0.0--nan--0.0--nan--0.0--nan--0.0--dry carbonation--semi-batch--nan--constant pressure--0.101--constant temperature--530.0--10.0--0.0--90.0--0.1--nan--nan--0.0--thermogravimetric analysis,,0,0,0,0,semi-batch,constant pressure,0.101,constant temperature,530,10,0,90,0.1,0,0.125,thermogravimetric analysis,,,,9.068926924416623,7.15,0,1.91,31.84,27.67,6.75,0.42,28.42,1.68,8.208760718930943,74.59337968931835,25.40662031068165,0,1.3158991547600194,0,0,0.43863305158667315,0,0,1.3815110130418704,0,0,0,0.8772661031733463,0,0.7519423741485824,0,0,1.4639567806114369,0,13.945613523839684,0,0,2.1931652579333654,0,3.038633051586673,0,0,0,0.004459864
powder--0.0--liu2018-bd0001--100.0--nan--0.0--nan--0.0--nan--0.0--nan--0.0--dry carbonation--semi-batch--nan--constant pressure--0.101--constant temperature--530.0--10.0--0.0--90.0--0.1--nan--nan--0.0--thermogravimetric analysis,,0,0,0,0,semi-batch,constant pressure,0.101,constant temperature,530,10,0,90,0.1,0,0.1875,thermogravimetric analysis,,,,9.068926924416623,7.15,0,1.91,31.84,27.67,6.75,0.42,28.42,1.68,8.208760718930943,74.59337968931835,25.40662031068165,0,1.3158991547600194,0,0,0.43863305158667315,0,0,1.3815110130418704,0,0,0,0.8772661031733463,0,0.7519423741485824,0,0,1.4639567806114369,0,13.945613523839684,0,0,2.1931652579333654,0,3.038633051586673,0,0,0,0.005272378
powder--0.0--liu2018-bd0001--100.0--nan--0.0--nan--0.0--nan--0.0--nan--0.0--dry carbonation--semi-batch--nan--constant pressure--0.101--constant temperature--530.0--10.0--0.0--90.0--0.1--nan--nan--0.0--thermogravimetric analysis,,0,0,0,0,semi-batch,constant pressure,0.101,constant temperature,530,10,0,90,0.1,0,0.25,thermogravimetric analysis,,,,9.068926924416623,7.15,0,1.91,31.84,27.67,6.75,0.42,28.42,1.68,8.208760718930943,74.59337968931835,25.40662031068165,0,1.3158991547600194,0,0,0.43863305158667315,0,0,1.3815110130418704,0,0,0,0.8772661031733463,0,0.7519423741485824,0,0,1.4639567806114369,0,13.945613523839684,0,0,2.1931652579333654,0,3.038633051586673,0,0,0,0.006110481
powder--0.0--liu2018-bd0001--100.0--nan--0.0--nan--0.0--nan--0.0--nan--0.0--dry carbonation--semi-batch--nan--constant pressure--0.101--constant temperature--530.0--10.0--0.0--90.0--0.1--nan--nan--0.0--thermogravimetric analysis,,0,0,0,0,semi-batch,constant pressure,0.101,constant temperature,530,10,0,90,0.1,0,0.3125,thermogravimetric analysis,,,,9.068926924416623,7.15,0,1.91,31.84,27.67,6.75,0.42,28.42,1.68,8.208760718930943,74.59337968931835,25.40662031068165,0,1.3158991547600194,0,0,0.43863305158667315,0,0,1.3815110130418704,0,0,0,0.8772661031733463,0,0.7519423741485824,0,0,1.4639567806114369,0,13.945613523839684,0,0,2.1931652579333654,0,3.038633051586673,0,0,0,0.006896603
powder--0.0--liu2018-bd0001--100.0--nan--0.0--nan--0.0--nan--0.0--nan--0.0--dry carbonation--semi-batch--nan--constant pressure--0.101--constant temperature--530.0--10.0--0.0--90.0--0.1--nan--nan--0.0--thermogravimetric analysis,,0,0,0,0,semi-batch,constant pressure,0.101,constant temperature,530,10,0,90,0.1,0,0.375,thermogravimetric analysis,,,,9.068926924416623,7.15,0,1.91,31.84,27.67,6.75,0.42,28.42,1.68,8.208760718930943,74.59337968931835,25.40662031068165,0,1.3158991547600194,0,0,0.43863305158667315,0,0,1.3815110130418704,0,0,0,0.8772661031733463,0,0.7519423741485824,0,0,1.4639567806114369,0,13.945613523839684,0,0,2.1931652579333654,0,3.038633051586673,0,0,0,0.007602577
powder--0.0--liu2018-bd0001--100.0--nan--0.0--nan--0.0--nan--0.0--nan--0.0--dry carbonation--semi-batch--nan--constant pressure--0.101--constant temperature--530.0--10.0--0.0--90.0--0.1--nan--nan--0.0--thermogravimetric analysis,,0,0,0,0,semi-batch,constant pressure,0.101,constant temperature,530,10,0,90,0.1,0,0.4375,thermogravimetric analysis,,,,9.068926924416623,7.15,0,1.91,31.84,27.67,6.75,0.42,28.42,1.68,8.208760718930943,74.59337968931835,25.40662031068165,0,1.3158991547600194,0,0,0.43863305158667315,0,0,1.3815110130418704,0,0,0,0.8772661031733463,0,0.7519423741485824,0,0,1.4639567806114369,0,13.945613523839684,0,0,2.1931652579333654,0,3.038633051586673,0,0,0,0.008350467
powder--0.0--liu2018-bd0001--100.0--nan--0.0--nan--0.0--nan--0.0--nan--0.0--dry carbonation--semi-batch--nan--constant pressure--0.101--constant temperature--530.0--10.0--0.0--90.0--0.1--nan--nan--0.0--thermogravimetric analysis,,0,0,0,0,semi-batch,constant pressure,0.101,constant temperature,530,10,0,90,0.1,0,0.5,thermogravimetric analysis,,,,9.068926924416623,7.15,0,1.91,31.84,27.67,6.75,0.42,28.42,1.68,8.208760718930943,74.59337968931835,25.40662031068165,0,1.3158991547600194,0,0,0.43863305158667315,0,0,1.3815110130418704,0,0,0,0.8772661031733463,0,0.7519423741485824,0,0,1.4639567806114369,0,13.945613523839684,0,0,2.1931652579333654,0,3.038633051586673,0,0,0,0.008895646
powder--0.0--liu2018-bd0001--100.0--nan--0.0--nan--0.0--nan--0.0--nan--0.0--dry carbonation--semi-batch--nan--constant pressure--0.101--constant temperature--530.0--10.0--0.0--90.0--0.1--nan--nan--0.0--thermogravimetric analysis,,0,0,0,0,semi-batch,constant pressure,0.101,constant temperature,530,10,0,90,0.1,0,0.5625,thermogravimetric analysis,,,,9.068926924416623,7.15,0,1.91,31.84,27.67,6.75,0.42,28.42,1.68,8.208760718930943,74.59337968931835,25.40662031068165,0,1.3158991547600194,0,0,0.43863305158667315,0,0,1.3815110130418704,0,0,0,0.8772661031733463,0,0.7519423741485824,0,0,1.4639567806114369,0,13.945613523839684,0,0,2.1931652579333654,0,3.038633051586673,0,0,0,0.009717294
powder--0.0--liu2018-bd0001--100.0--nan--0.0--nan--0.0--nan--0.0--nan--0.0--dry carbonation--semi-batch--nan--constant pressure--0.101--constant temperature--530.0--10.0--0.0--90.0--0.1--nan--nan--0.0--thermogravimetric analysis,,0,0,0,0,semi-batch,constant pressure,0.101,constant temperature,530,10,0,90,0.1,0,0.625,thermogravimetric analysis,,,,9.068926924416623,7.15,0,1.91,31.84,27.67,6.75,0.42,28.42,1.68,8.208760718930943,74.59337968931835,25.40662031068165,0,1.3158991547600194,0,0,0.43863305158667315,0,0,1.3815110130418704,0,0,0,0.8772661031733463,0,0.7519423741485824,0,0,1.4639567806114369,0,13.945613523839684,0,0,2.1931652579333654,0,3.038633051586673,0,0,0,0.010057519460822851
powder--0.0--liu2018-bd0001--100.0--nan--0.0--nan--0.0--nan--0.0--nan--0.0--dry carbonation--semi-batch--nan--constant pressure--0.101--constant temperature--530.0--10.0--0.0--90.0--0.1--nan--nan--0.0--thermogravimetric analysis,,0,0,0,0,semi-batch,constant pressure,0.101,constant temperature,530,10,0,90,0.1,0,0.6875,thermogravimetric analysis,,,,9.068926924416623,7.15,0,1.91,31.84,27.67,6.75,0.42,28.42,1.68,8.208760718930943,74.59337968931835,25.40662031068165,0,1.3158991547600194,0,0,0.43863305158667315,0,0,1.3815110130418704,0,0,0,0.8772661031733463,0,0.7519423741485824,0,0,1.4639567806114369,0,13.945613523839684,0,0,2.1931652579333654,0,3.038633051586673,0,0,0,0.011093072515767296
powder--0.0--liu2018-bd0001--100.0--nan--0.0--nan--0.0--nan--0.0--nan--0.0--dry carbonation--semi-batch--nan--constant pressure--0.101--constant temperature--530.0--10.0--0.0--90.0--0.1--nan--nan--0.0--thermogravimetric analysis,,0,0,0,0,semi-batch,constant pressure,0.101,constant temperature,530,10,0,90,0.1,0,0.75,thermogravimetric analysis,,,,9.068926924416623,7.15,0,1.91,31.84,27.67,6.75,0.42,28.42,1.68,8.208760718930943,74.59337968931835,25.40662031068165,0,1.3158991547600194,0,0,0.43863305158667315,0,0,1.3815110130418704,0,0,0,0.8772661031733463,0,0.7519423741485824,0,0,1.4639567806114369,0,13.945613523839684,0,0,2.1931652579333654,0,3.038633051586673,0,0,0,0.011297998568450924
powder--0.0--liu2018-bd0001--100.0--nan--0.0--nan--0.0--nan--0.0--nan--0.0--dry carbonation--semi-batch--nan--constant pressure--0.101--constant temperature--530.0--10.0--0.0--90.0--0.1--nan--nan--0.0--thermogravimetric analysis,,0,0,0,0,semi-batch,constant pressure,0.101,constant temperature,530,10,0,90,0.1,0,0.8125,thermogravimetric analysis,,,,9.068926924416623,7.15,0,1.91,31.84,27.67,6.75,0.42,28.42,1.68,8.208760718930943,74.59337968931835,25.40662031068165,0,1.3158991547600194,0,0,0.43863305158667315,0,0,1.3815110130418704,0,0,0,0.8772661031733463,0,0.7519423741485824,0,0,1.4639567806114369,0,13.945613523839684,0,0,2.1931652579333654,0,3.038633051586673,0,0,0,0.011552608360694593
powder--0.0--liu2018-bd0001--100.0--nan--0.0--nan--0.0--nan--0.0--nan--0.0--dry carbonation--semi-batch--nan--constant pressure--0.101--constant temperature--530.0--10.0--0.0--90.0--0.1--nan--nan--0.0--thermogravimetric analysis,,0,0,0,0,semi-batch,constant pressure,0.101,constant temperature,530,10,0,90,0.1,0,0.875,thermogravimetric analysis,,,,9.068926924416623,7.15,0,1.91,31.84,27.67,6.75,0.42,28.42,1.68,8.208760718930943,74.59337968931835,25.40662031068165,0,1.3158991547600194,0,0,0.43863305158667315,0,0,1.3815110130418704,0,0,0,0.8772661031733463,0,0.7519423741485824,0,0,1.4639567806114369,0,13.945613523839684,0,0,2.1931652579333654,0,3.038633051586673,0,0,0,0.011993898
powder--0.0--liu2018-bd0001--100.0--nan--0.0--nan--0.0--nan--0.0--nan--0.0--dry carbonation--semi-batch--nan--constant pressure--0.101--constant temperature--530.0--10.0--0.0--90.0--0.1--nan--nan--0.0--thermogravimetric analysis,,0,0,0,0,semi-batch,constant pressure,0.101,constant temperature,530,10,0,90,0.1,0,0.9375,thermogravimetric analysis,,,,9.068926924416623,7.15,0,1.91,31.84,27.67,6.75,0.42,28.42,1.68,8.208760718930943,74.59337968931835,25.40662031068165,0,1.3158991547600194,0,0,0.43863305158667315,0,0,1.3815110130418704,0,0,0,0.8772661031733463,0,0.7519423741485824,0,0,1.4639567806114369,0,13.945613523839684,0,0,2.1931652579333654,0,3.038633051586673,0,0,0,0.012745492251338386
powder--0.0--liu2018-bd0001--100.0--nan--0.0--nan--0.0--nan--0.0--nan--0.0--dry carbonation--semi-batch--nan--constant pressure--0.101--constant temperature--530.0--10.0--0.0--90.0--0.1--nan--nan--0.0--thermogravimetric analysis,,0,0,0,0,semi-batch,constant pressure,0.101,constant temperature,530,10,0,90,0.1,0,0.9992001666666667,thermogravimetric analysis,,,,9.068926924416623,7.15,0,1.91,31.84,27.67,6.75,0.42,28.42,1.68,8.208760718930943,74.59337968931835,25.40662031068165,0,1.3158991547600194,0,0,0.43863305158667315,0,0,1.3815110130418704,0,0,0,0.8772661031733463,0,0.7519423741485824,0,0,1.4639567806114369,0,13.945613523839684,0,0,2.1931652579333654,0,3.038633051586673,0,0,0,0.013047322211332302
powder--0.0--liu2018-bd0001--100.0--nan--0.0--nan--0.0--nan--0.0--nan--0.0--dry carbonation--semi-batch--nan--constant pressure--0.101--constant temperature--530.0--15.0--0.0--85.0--0.1--nan--nan--0.0--thermogravimetric analysis,,0,0,0,0,semi-batch,constant pressure,0.101,constant temperature,530,15,0,85,0.1,0,0,thermogravimetric analysis,,,,9.068926924416623,7.15,0,1.91,31.84,27.67,6.75,0.42,28.42,1.68,8.208760718930943,74.59337968931835,25.40662031068165,0,1.3158991547600194,0,0,0.43863305158667315,0,0,1.3815110130418704,0,0,0,0.8772661031733463,0,0.7519423741485824,0,0,1.4639567806114369,0,13.945613523839684,0,0,2.1931652579333654,0,3.038633051586673,0,0,0,1e-05
powder--0.0--liu2018-bd0001--100.0--nan--0.0--nan--0.0--nan--0.0--nan--0.0--dry carbonation--semi-batch--nan--constant pressure--0.101--constant temperature--530.0--15.0--0.0--85.0--0.1--nan--nan--0.0--thermogravimetric analysis,,0,0,0,0,semi-batch,constant pressure,0.101,constant temperature,530,15,0,85,0.1,0,0.0625,thermogravimetric analysis,,,,9.068926924416623,7.15,0,1.91,31.84,27.67,6.75,0.42,28.42,1.68,8.208760718930943,74.59337968931835,25.40662031068165,0,1.3158991547600194,0,0,0.43863305158667315,0,0,1.3815110130418704,0,0,0,0.8772661031733463,0,0.7519423741485824,0,0,1.4639567806114369,0,13.945613523839684,0,0,2.1931652579333654,0,3.038633051586673,0,0,0,0.003679506
powder--0.0--liu2018-bd0001--100.0--nan--0.0--nan--0.0--nan--0.0--nan--0.0--dry carbonation--semi-batch--nan--constant pressure--0.101--constant temperature--530.0--15.0--0.0--85.0--0.1--nan--nan--0.0--thermogravimetric analysis,,0,0,0,0,semi-batch,constant pressure,0.101,constant temperature,530,15,0,85,0.1,0,0.125,thermogravimetric analysis,,,,9.068926924416623,7.15,0,1.91,31.84,27.67,6.75,0.42,28.42,1.68,8.208760718930943,74.59337968931835,25.40662031068165,0,1.3158991547600194,0,0,0.43863305158667315,0,0,1.3815110130418704,0,0,0,0.8772661031733463,0,0.7519423741485824,0,0,1.4639567806114369,0,13.945613523839684,0,0,2.1931652579333654,0,3.038633051586673,0,0,0,0.004988853
powder--0.0--liu2018-bd0001--100.0--nan--0.0--nan--0.0--nan--0.0--nan--0.0--dry carbonation--semi-batch--nan--constant pressure--0.101--constant temperature--530.0--15.0--0.0--85.0--0.1--nan--nan--0.0--thermogravimetric analysis,,0,0,0,0,semi-batch,constant pressure,0.101,constant temperature,530,15,0,85,0.1,0,0.1875,thermogravimetric analysis,,,,9.068926924416623,7.15,0,1.91,31.84,27.67,6.75,0.42,28.42,1.68,8.208760718930943,74.59337968931835,25.40662031068165,0,1.3158991547600194,0,0,0.43863305158667315,0,0,1.3815110130418704,0,0,0,0.8772661031733463,0,0.7519423741485824,0,0,1.4639567806114369,0,13.945613523839684,0,0,2.1931652579333654,0,3.038633051586673,0,0,0,0.005894801
powder--0.0--liu2018-bd0001--100.0--nan--0.0--nan--0.0--nan--0.0--nan--0.0--dry carbonation--semi-batch--nan--constant pressure--0.101--constant temperature--530.0--15.0--0.0--85.0--0.1--nan--nan--0.0--thermogravimetric analysis,,0,0,0,0,semi-batch,constant pressure,0.101,constant temperature,530,15,0,85,0.1,0,0.25,thermogravimetric analysis,,,,9.068926924416623,7.15,0,1.91,31.84,27.67,6.75,0.42,28.42,1.68,8.208760718930943,74.59337968931835,25.40662031068165,0,1.3158991547600194,0,0,0.43863305158667315,0,0,1.3815110130418704,0,0,0,0.8772661031733463,0,0.7519423741485824,0,0,1.4639567806114369,0,13.945613523839684,0,0,2.1931652579333654,0,3.038633051586673,0,0,0,0.006614539
powder--0.0--liu2018-bd0001--100.0--nan--0.0--nan--0.0--nan--0.0--nan--0.0--dry carbonation--semi-batch--nan--constant pressure--0.101--constant temperature--530.0--15.0--0.0--85.0--0.1--nan--nan--0.0--thermogravimetric analysis,,0,0,0,0,semi-batch,constant pressure,0.101,constant temperature,530,15,0,85,0.1,0,0.3125,thermogravimetric analysis,,,,9.068926924416623,7.15,0,1.91,31.84,27.67,6.75,0.42,28.42,1.68,8.208760718930943,74.59337968931835,25.40662031068165,0,1.3158991547600194,0,0,0.43863305158667315,0,0,1.3815110130418704,0,0,0,0.8772661031733463,0,0.7519423741485824,0,0,1.4639567806114369,0,13.945613523839684,0,0,2.1931652579333654,0,3.038633051586673,0,0,0,0.007522493
powder--0.0--liu2018-bd0001--100.0--nan--0.0--nan--0.0--nan--0.0--nan--0.0--dry carbonation--semi-batch--nan--constant pressure--0.101--constant temperature--530.0--15.0--0.0--85.0--0.1--nan--nan--0.0--thermogravimetric analysis,,0,0,0,0,semi-batch,constant pressure,0.101,constant temperature,530,15,0,85,0.1,0,0.375,thermogravimetric analysis,,,,9.068926924416623,7.15,0,1.91,31.84,27.67,6.75,0.42,28.42,1.68,8.208760718930943,74.59337968931835,25.40662031068165,0,1.3158991547600194,0,0,0.43863305158667315,0,0,1.3815110130418704,0,0,0,0.8772661031733463,0,0.7519423741485824,0,0,1.4639567806114369,0,13.945613523839684,0,0,2.1931652579333654,0,3.038633051586673,0,0,0,0.008437664
powder--0.0--liu2018-bd0001--100.0--nan--0.0--nan--0.0--nan--0.0--nan--0.0--dry carbonation--semi-batch--nan--constant pressure--0.101--constant temperature--530.0--15.0--0.0--85.0--0.1--nan--nan--0.0--thermogravimetric analysis,,0,0,0,0,semi-batch,constant pressure,0.101,constant temperature,530,15,0,85,0.1,0,0.4375,thermogravimetric analysis,,,,9.068926924416623,7.15,0,1.91,31.84,27.67,6.75,0.42,28.42,1.68,8.208760718930943,74.59337968931835,25.40662031068165,0,1.3158991547600194,0,0,0.43863305158667315,0,0,1.3815110130418704,0,0,0,0.8772661031733463,0,0.7519423741485824,0,0,1.4639567806114369,0,13.945613523839684,0,0,2.1931652579333654,0,3.038633051586673,0,0,0,0.008917574
powder--0.0--liu2018-bd0001--100.0--nan--0.0--nan--0.0--nan--0.0--nan--0.0--dry carbonation--semi-batch--nan--constant pressure--0.101--constant temperature--530.0--15.0--0.0--85.0--0.1--nan--nan--0.0--thermogravimetric analysis,,0,0,0,0,semi-batch,constant pressure,0.101,constant temperature,530,15,0,85,0.1,0,0.5,thermogravimetric analysis,,,,9.068926924416623,7.15,0,1.91,31.84,27.67,6.75,0.42,28.42,1.68,8.208760718930943,74.59337968931835,25.40662031068165,0,1.3158991547600194,0,0,0.43863305158667315,0,0,1.3815110130418704,0,0,0,0.8772661031733463,0,0.7519423741485824,0,0,1.4639567806114369,0,13.945613523839684,0,0,2.1931652579333654,0,3.038633051586673,0,0,0,0.009147919
powder--0.0--liu2018-bd0001--100.0--nan--0.0--nan--0.0--nan--0.0--nan--0.0--dry carbonation--semi-batch--nan--constant pressure--0.101--constant temperature--530.0--15.0--0.0--85.0--0.1--nan--nan--0.0--thermogravimetric analysis,,0,0,0,0,semi-batch,constant pressure,0.101,constant temperature,530,15,0,85,0.1,0,0.5625,thermogravimetric analysis,,,,9.068926924416623,7.15,0,1.91,31.84,27.67,6.75,0.42,28.42,1.68,8.208760718930943,74.59337968931835,25.40662031068165,0,1.3158991547600194,0,0,0.43863305158667315,0,0,1.3815110130418704,0,0,0,0.8772661031733463,0,0.7519423741485824,0,0,1.4639567806114369,0,13.945613523839684,0,0,2.1931652579333654,0,3.038633051586673,0,0,0,0.009995868
powder--0.0--liu2018-bd0001--100.0--nan--0.0--nan--0.0--nan--0.0--nan--0.0--dry carbonation--semi-batch--nan--constant pressure--0.101--constant temperature--530.0--15.0--0.0--85.0--0.1--nan--nan--0.0--thermogravimetric analysis,,0,0,0,0,semi-batch,constant pressure,0.101,constant temperature,530,15,0,85,0.1,0,0.625,thermogravimetric analysis,,,,9.068926924416623,7.15,0,1.91,31.84,27.67,6.75,0.42,28.42,1.68,8.208760718930943,74.59337968931835,25.40662031068165,0,1.3158991547600194,0,0,0.43863305158667315,0,0,1.3815110130418704,0,0,0,0.8772661031733463,0,0.7519423741485824,0,0,1.4639567806114369,0,13.945613523839684,0,0,2.1931652579333654,0,3.038633051586673,0,0,0,0.010543640497842743
powder--0.0--liu2018-bd0001--100.0--nan--0.0--nan--0.0--nan--0.0--nan--0.0--dry carbonation--semi-batch--nan--constant pressure--0.101--constant temperature--530.0--15.0--0.0--85.0--0.1--nan--nan--0.0--thermogravimetric analysis,,0,0,0,0,semi-batch,constant pressure,0.101,constant temperature,530,15,0,85,0.1,0,0.6875,thermogravimetric analysis,,,,9.068926924416623,7.15,0,1.91,31.84,27.67,6.75,0.42,28.42,1.68,8.208760718930943,74.59337968931835,25.40662031068165,0,1.3158991547600194,0,0,0.43863305158667315,0,0,1.3815110130418704,0,0,0,0.8772661031733463,0,0.7519423741485824,0,0,1.4639567806114369,0,13.945613523839684,0,0,2.1931652579333654,0,3.038633051586673,0,0,0,0.010680031360700597
powder--0.0--liu2018-bd0001--100.0--nan--0.0--nan--0.0--nan--0.0--nan--0.0--dry carbonation--semi-batch--nan--constant pressure--0.101--constant temperature--530.0--15.0--0.0--85.0--0.1--nan--nan--0.0--thermogravimetric analysis,,0,0,0,0,semi-batch,constant pressure,0.101,constant temperature,530,15,0,85,0.1,0,0.75,thermogravimetric analysis,,,,9.068926924416623,7.15,0,1.91,31.84,27.67,6.75,0.42,28.42,1.68,8.208760718930943,74.59337968931835,25.40662031068165,0,1.3158991547600194,0,0,0.43863305158667315,0,0,1.3815110130418704,0,0,0,0.8772661031733463,0,0.7519423741485824,0,0,1.4639567806114369,0,13.945613523839684,0,0,2.1931652579333654,0,3.038633051586673,0,0,0,0.011398651354446777
powder--0.0--liu2018-bd0001--100.0--nan--0.0--nan--0.0--nan--0.0--nan--0.0--dry carbonation--semi-batch--nan--constant pressure--0.101--constant temperature--530.0--15.0--0.0--85.0--0.1--nan--nan--0.0--thermogravimetric analysis,,0,0,0,0,semi-batch,constant pressure,0.101,constant temperature,530,15,0,85,0.1,0,0.8125,thermogravimetric analysis,,,,9.068926924416623,7.15,0,1.91,31.84,27.67,6.75,0.42,28.42,1.68,8.208760718930943,74.59337968931835,25.40662031068165,0,1.3158991547600194,0,0,0.43863305158667315,0,0,1.3815110130418704,0,0,0,0.8772661031733463,0,0.7519423741485824,0,0,1.4639567806114369,0,13.945613523839684,0,0,2.1931652579333654,0,3.038633051586673,0,0,0,0.011797232050002177
powder--0.0--liu2018-bd0001--100.0--nan--0.0--nan--0.0--nan--0.0--nan--0.0--dry carbonation--semi-batch--nan--constant pressure--0.101--constant temperature--530.0--15.0--0.0--85.0--0.1--nan--nan--0.0--thermogravimetric analysis,,0,0,0,0,semi-batch,constant pressure,0.101,constant temperature,530,15,0,85,0.1,0,0.875,thermogravimetric analysis,,,,9.068926924416623,7.15,0,1.91,31.84,27.67,6.75,0.42,28.42,1.68,8.208760718930943,74.59337968931835,25.40662031068165,0,1.3158991547600194,0,0,0.43863305158667315,0,0,1.3815110130418704,0,0,0,0.8772661031733463,0,0.7519423741485824,0,0,1.4639567806114369,0,13.945613523839684,0,0,2.1931652579333654,0,3.038633051586673,0,0,0,0.011851408402335306
powder--0.0--liu2018-bd0001--100.0--nan--0.0--nan--0.0--nan--0.0--nan--0.0--dry carbonation--semi-batch--nan--constant pressure--0.101--constant temperature--530.0--15.0--0.0--85.0--0.1--nan--nan--0.0--thermogravimetric analysis,,0,0,0,0,semi-batch,constant pressure,0.101,constant temperature,530,15,0,85,0.1,0,0.9375,thermogravimetric analysis,,,,9.068926924416623,7.15,0,1.91,31.84,27.67,6.75,0.42,28.42,1.68,8.208760718930943,74.59337968931835,25.40662031068165,0,1.3158991547600194,0,0,0.43863305158667315,0,0,1.3815110130418704,0,0,0,0.8772661031733463,0,0.7519423741485824,0,0,1.4639567806114369,0,13.945613523839684,0,0,2.1931652579333654,0,3.038633051586673,0,0,0,0.012687450308475488
powder--0.0--liu2018-bd0001--100.0--nan--0.0--nan--0.0--nan--0.0--nan--0.0--dry carbonation--semi-batch--nan--constant pressure--0.101--constant temperature--530.0--15.0--0.0--85.0--0.1--nan--nan--0.0--thermogravimetric analysis,,0,0,0,0,semi-batch,constant pressure,0.101,constant temperature,530,15,0,85,0.1,0,0.9992001666666667,thermogravimetric analysis,,,,9.068926924416623,7.15,0,1.91,31.84,27.67,6.75,0.42,28.42,1.68,8.208760718930943,74.59337968931835,25.40662031068165,0,1.3158991547600194,0,0,0.43863305158667315,0,0,1.3815110130418704,0,0,0,0.8772661031733463,0,0.7519423741485824,0,0,1.4639567806114369,0,13.945613523839684,0,0,2.1931652579333654,0,3.038633051586673,0,0,0,0.013126812343300865
powder--0.0--liu2018-bd0001--100.0--nan--0.0--nan--0.0--nan--0.0--nan--0.0--dry carbonation--semi-batch--nan--constant pressure--0.101--constant temperature--530.0--20.0--0.0--80.0--0.1--nan--nan--0.0--thermogravimetric analysis,,0,0,0,0,semi-batch,constant pressure,0.101,constant temperature,530,20,0,80,0.1,0,0,thermogravimetric analysis,,,,9.068926924416623,7.15,0,1.91,31.84,27.67,6.75,0.42,28.42,1.68,8.208760718930943,74.59337968931835,25.40662031068165,0,1.3158991547600194,0,0,0.43863305158667315,0,0,1.3815110130418704,0,0,0,0.8772661031733463,0,0.7519423741485824,0,0,1.4639567806114369,0,13.945613523839684,0,0,2.1931652579333654,0,3.038633051586673,0,0,0,1e-05
powder--0.0--liu2018-bd0001--100.0--nan--0.0--nan--0.0--nan--0.0--nan--0.0--dry carbonation--semi-batch--nan--constant pressure--0.101--constant temperature--530.0--20.0--0.0--80.0--0.1--nan--nan--0.0--thermogravimetric analysis,,0,0,0,0,semi-batch,constant pressure,0.101,constant temperature,530,20,0,80,0.1,0,0.0625,thermogravimetric analysis,,,,9.068926924416623,7.15,0,1.91,31.84,27.67,6.75,0.42,28.42,1.68,8.208760718930943,74.59337968931835,25.40662031068165,0,1.3158991547600194,0,0,0.43863305158667315,0,0,1.3815110130418704,0,0,0,0.8772661031733463,0,0.7519423741485824,0,0,1.4639567806114369,0,13.945613523839684,0,0,2.1931652579333654,0,3.038633051586673,0,0,0,0.004342099
powder--0.0--liu2018-bd0001--100.0--nan--0.0--nan--0.0--nan--0.0--nan--0.0--dry carbonation--semi-batch--nan--constant pressure--0.101--constant temperature--530.0--20.0--0.0--80.0--0.1--nan--nan--0.0--thermogravimetric analysis,,0,0,0,0,semi-batch,constant pressure,0.101,constant temperature,530,20,0,80,0.1,0,0.125,thermogravimetric analysis,,,,9.068926924416623,7.15,0,1.91,31.84,27.67,6.75,0.42,28.42,1.68,8.208760718930943,74.59337968931835,25.40662031068165,0,1.3158991547600194,0,0,0.43863305158667315,0,0,1.3815110130418704,0,0,0,0.8772661031733463,0,0.7519423741485824,0,0,1.4639567806114369,0,13.945613523839684,0,0,2.1931652579333654,0,3.038633051586673,0,0,0,0.005619724
powder--0.0--liu2018-bd0001--100.0--nan--0.0--nan--0.0--nan--0.0--nan--0.0--dry carbonation--semi-batch--nan--constant pressure--0.101--constant temperature--530.0--20.0--0.0--80.0--0.1--nan--nan--0.0--thermogravimetric analysis,,0,0,0,0,semi-batch,constant pressure,0.101,constant temperature,530,20,0,80,0.1,0,0.1875,thermogravimetric analysis,,,,9.068926924416623,7.15,0,1.91,31.84,27.67,6.75,0.42,28.42,1.68,8.208760718930943,74.59337968931835,25.40662031068165,0,1.3158991547600194,0,0,0.43863305158667315,0,0,1.3815110130418704,0,0,0,0.8772661031733463,0,0.7519423741485824,0,0,1.4639567806114369,0,13.945613523839684,0,0,2.1931652579333654,0,3.038633051586673,0,0,0,0.006823978
powder--0.0--liu2018-bd0001--100.0--nan--0.0--nan--0.0--nan--0.0--nan--0.0--dry carbonation--semi-batch--nan--constant pressure--0.101--constant temperature--530.0--20.0--0.0--80.0--0.1--nan--nan--0.0--thermogravimetric analysis,,0,0,0,0,semi-batch,constant pressure,0.101,constant temperature,530,20,0,80,0.1,0,0.25,thermogravimetric analysis,,,,9.068926924416623,7.15,0,1.91,31.84,27.67,6.75,0.42,28.42,1.68,8.208760718930943,74.59337968931835,25.40662031068165,0,1.3158991547600194,0,0,0.43863305158667315,0,0,1.3815110130418704,0,0,0,0.8772661031733463,0,0.7519423741485824,0,0,1.4639567806114369,0,13.945613523839684,0,0,2.1931652579333654,0,3.038633051586673,0,0,0,0.008040985
powder--0.0--liu2018-bd0001--100.0--nan--0.0--nan--0.0--nan--0.0--nan--0.0--dry carbonation--semi-batch--nan--constant pressure--0.101--constant temperature--530.0--20.0--0.0--80.0--0.1--nan--nan--0.0--thermogravimetric analysis,,0,0,0,0,semi-batch,constant pressure,0.101,constant temperature,530,20,0,80,0.1,0,0.3125,thermogravimetric analysis,,,,9.068926924416623,7.15,0,1.91,31.84,27.67,6.75,0.42,28.42,1.68,8.208760718930943,74.59337968931835,25.40662031068165,0,1.3158991547600194,0,0,0.43863305158667315,0,0,1.3815110130418704,0,0,0,0.8772661031733463,0,0.7519423741485824,0,0,1.4639567806114369,0,13.945613523839684,0,0,2.1931652579333654,0,3.038633051586673,0,0,0,0.00886968
powder--0.0--liu2018-bd0001--100.0--nan--0.0--nan--0.0--nan--0.0--nan--0.0--dry carbonation--semi-batch--nan--constant pressure--0.101--constant temperature--530.0--20.0--0.0--80.0--0.1--nan--nan--0.0--thermogravimetric analysis,,0,0,0,0,semi-batch,constant pressure,0.101,constant temperature,530,20,0,80,0.1,0,0.375,thermogravimetric analysis,,,,9.068926924416623,7.15,0,1.91,31.84,27.67,6.75,0.42,28.42,1.68,8.208760718930943,74.59337968931835,25.40662031068165,0,1.3158991547600194,0,0,0.43863305158667315,0,0,1.3815110130418704,0,0,0,0.8772661031733463,0,0.7519423741485824,0,0,1.4639567806114369,0,13.945613523839684,0,0,2.1931652579333654,0,3.038633051586673,0,0,0,0.009601955
powder--0.0--liu2018-bd0001--100.0--nan--0.0--nan--0.0--nan--0.0--nan--0.0--dry carbonation--semi-batch--nan--constant pressure--0.101--constant temperature--530.0--20.0--0.0--80.0--0.1--nan--nan--0.0--thermogravimetric analysis,,0,0,0,0,semi-batch,constant pressure,0.101,constant temperature,530,20,0,80,0.1,0,0.4375,thermogravimetric analysis,,,,9.068926924416623,7.15,0,1.91,31.84,27.67,6.75,0.42,28.42,1.68,8.208760718930943,74.59337968931835,25.40662031068165,0,1.3158991547600194,0,0,0.43863305158667315,0,0,1.3815110130418704,0,0,0,0.8772661031733463,0,0.7519423741485824,0,0,1.4639567806114369,0,13.945613523839684,0,0,2.1931652579333654,0,3.038633051586673,0,0,0,0.011096104331141157
