Repository: kycai/c3gb

# c3gb

**c3gb**, Gradient Boosting models for predicting the CO2 uptake of Coal ashes in Carbon mineralization, were developed in the research article: [AI-guided prediction and control of CO2 mineralization in coal ashes as carbon-efficient supplementary cementitious materials](). They are tree-based ensemble models. 

The models take the physicochemical properties of coal ashes, along with the process parameters related to reactant proportions and carbonation conditions as input features, while the output is CO2 uptake. The models can be used as a objective function to optimize the carbonation process for CO2 mineralization in coal ashes.

Kangyi Cai 2026 @ Missouri S&T

File: data/Xys_gt_augmented.csv (part 5 of 89)
Group id,Class id,Water-Solid ratio,Chemical admixture 1-content,Chemical admixture 2-content,Chemical admixture 3-content,Carbonation reactor operation mode,Carbonation pressure control type,Carbonation pressure,Carbonation temperature control type,Carbonation temperature,Carbonation gas 1-CO2,Carbonation gas 2-H2O vapor,Carbonation gas 3-N2,Carbonation gas flow rate,Carbonation stirring speed ,Carbonation duration,Method-CO2 uptake,Chemical admixture 1_Classification 2,Chemical admixture 2_Classification 2,Chemical admixture 3_Classification 2,"Solid_Dv,50",Solid_Specific surface area,Solid_Na2O,Solid_MgO,Solid_Al2O3,Solid_SiO2,Solid_SO3,Solid_K2O,Solid_CaO,Solid_Fe2O3,Solid_Loss on ignition,Solid_Amorphous+others,Solid_Crystalline,Solid_Albite,Solid_Anhydrite,Solid_Augite,Solid_Bassanite,Solid_Brownmillerite,Solid_Brucite,Solid_Calcite,Solid_Corundum,Solid_Diopside,Solid_Glauberite,Solid_Gypsum,Solid_Hematite,Solid_Hydrotalcite,Solid_Lime,Solid_Maghemite,Solid_Magnesioferrite,Solid_Magnetite,Solid_Microcline,Solid_Mullite,Solid_Periclase,Solid_Polyhalite,Solid_Portlandite,Solid_Pyroaurite,Solid_Quartz,Solid_Spinel,Solid_Srebrodolskite,Solid_Thenardite,Experimental CO2 uptake-U2
powder--0.0--liu2018-bd0001--100.0--nan--0.0--nan--0.0--nan--0.0--nan--0.0--dry carbonation--semi-batch--nan--constant pressure--0.101--constant temperature--530.0--20.0--0.0--80.0--0.1--nan--nan--0.0--thermogravimetric analysis,,0,0,0,0,semi-batch,constant pressure,0.101,constant temperature,530,20,0,80,0.1,0,0.5,thermogravimetric analysis,,,,9.068926924416623,7.15,0,1.91,31.84,27.67,6.75,0.42,28.42,1.68,8.208760718930943,74.59337968931835,25.40662031068165,0,1.3158991547600194,0,0,0.43863305158667315,0,0,1.3815110130418704,0,0,0,0.8772661031733463,0,0.7519423741485824,0,0,1.4639567806114369,0,13.945613523839684,0,0,2.1931652579333654,0,3.038633051586673,0,0,0,0.010877053371811858
powder--0.0--liu2018-bd0001--100.0--nan--0.0--nan--0.0--nan--0.0--nan--0.0--dry carbonation--semi-batch--nan--constant pressure--0.101--constant temperature--530.0--20.0--0.0--80.0--0.1--nan--nan--0.0--thermogravimetric analysis,,0,0,0,0,semi-batch,constant pressure,0.101,constant temperature,530,20,0,80,0.1,0,0.5625,thermogravimetric analysis,,,,9.068926924416623,7.15,0,1.91,31.84,27.67,6.75,0.42,28.42,1.68,8.208760718930943,74.59337968931835,25.40662031068165,0,1.3158991547600194,0,0,0.43863305158667315,0,0,1.3815110130418704,0,0,0,0.8772661031733463,0,0.7519423741485824,0,0,1.4639567806114369,0,13.945613523839684,0,0,2.1931652579333654,0,3.038633051586673,0,0,0,0.011589574638756501
powder--0.0--liu2018-bd0001--100.0--nan--0.0--nan--0.0--nan--0.0--nan--0.0--dry carbonation--semi-batch--nan--constant pressure--0.101--constant temperature--530.0--20.0--0.0--80.0--0.1--nan--nan--0.0--thermogravimetric analysis,,0,0,0,0,semi-batch,constant pressure,0.101,constant temperature,530,20,0,80,0.1,0,0.625,thermogravimetric analysis,,,,9.068926924416623,7.15,0,1.91,31.84,27.67,6.75,0.42,28.42,1.68,8.208760718930943,74.59337968931835,25.40662031068165,0,1.3158991547600194,0,0,0.43863305158667315,0,0,1.3815110130418704,0,0,0,0.8772661031733463,0,0.7519423741485824,0,0,1.4639567806114369,0,13.945613523839684,0,0,2.1931652579333654,0,3.038633051586673,0,0,0,0.012060048404533565
powder--0.0--liu2018-bd0001--100.0--nan--0.0--nan--0.0--nan--0.0--nan--0.0--dry carbonation--semi-batch--nan--constant pressure--0.101--constant temperature--530.0--20.0--0.0--80.0--0.1--nan--nan--0.0--thermogravimetric analysis,,0,0,0,0,semi-batch,constant pressure,0.101,constant temperature,530,20,0,80,0.1,0,0.6875,thermogravimetric analysis,,,,9.068926924416623,7.15,0,1.91,31.84,27.67,6.75,0.42,28.42,1.68,8.208760718930943,74.59337968931835,25.40662031068165,0,1.3158991547600194,0,0,0.43863305158667315,0,0,1.3815110130418704,0,0,0,0.8772661031733463,0,0.7519423741485824,0,0,1.4639567806114369,0,13.945613523839684,0,0,2.1931652579333654,0,3.038633051586673,0,0,0,0.012455927973386894
powder--0.0--liu2018-bd0001--100.0--nan--0.0--nan--0.0--nan--0.0--nan--0.0--dry carbonation--semi-batch--nan--constant pressure--0.101--constant temperature--530.0--20.0--0.0--80.0--0.1--nan--nan--0.0--thermogravimetric analysis,,0,0,0,0,semi-batch,constant pressure,0.101,constant temperature,530,20,0,80,0.1,0,0.75,thermogravimetric analysis,,,,9.068926924416623,7.15,0,1.91,31.84,27.67,6.75,0.42,28.42,1.68,8.208760718930943,74.59337968931835,25.40662031068165,0,1.3158991547600194,0,0,0.43863305158667315,0,0,1.3815110130418704,0,0,0,0.8772661031733463,0,0.7519423741485824,0,0,1.4639567806114369,0,13.945613523839684,0,0,2.1931652579333654,0,3.038633051586673,0,0,0,0.012607778723747003
powder--0.0--liu2018-bd0001--100.0--nan--0.0--nan--0.0--nan--0.0--nan--0.0--dry carbonation--semi-batch--nan--constant pressure--0.101--constant temperature--530.0--20.0--0.0--80.0--0.1--nan--nan--0.0--thermogravimetric analysis,,0,0,0,0,semi-batch,constant pressure,0.101,constant temperature,530,20,0,80,0.1,0,0.8125,thermogravimetric analysis,,,,9.068926924416623,7.15,0,1.91,31.84,27.67,6.75,0.42,28.42,1.68,8.208760718930943,74.59337968931835,25.40662031068165,0,1.3158991547600194,0,0,0.43863305158667315,0,0,1.3815110130418704,0,0,0,0.8772661031733463,0,0.7519423741485824,0,0,1.4639567806114369,0,13.945613523839684,0,0,2.1931652579333654,0,3.038633051586673,0,0,0,0.013376138776460829
powder--0.0--liu2018-bd0001--100.0--nan--0.0--nan--0.0--nan--0.0--nan--0.0--dry carbonation--semi-batch--nan--constant pressure--0.101--constant temperature--530.0--20.0--0.0--80.0--0.1--nan--nan--0.0--thermogravimetric analysis,,0,0,0,0,semi-batch,constant pressure,0.101,constant temperature,530,20,0,80,0.1,0,0.875,thermogravimetric analysis,,,,9.068926924416623,7.15,0,1.91,31.84,27.67,6.75,0.42,28.42,1.68,8.208760718930943,74.59337968931835,25.40662031068165,0,1.3158991547600194,0,0,0.43863305158667315,0,0,1.3815110130418704,0,0,0,0.8772661031733463,0,0.7519423741485824,0,0,1.4639567806114369,0,13.945613523839684,0,0,2.1931652579333654,0,3.038633051586673,0,0,0,0.013273210911653895
powder--0.0--liu2018-bd0001--100.0--nan--0.0--nan--0.0--nan--0.0--nan--0.0--dry carbonation--semi-batch--nan--constant pressure--0.101--constant temperature--530.0--20.0--0.0--80.0--0.1--nan--nan--0.0--thermogravimetric analysis,,0,0,0,0,semi-batch,constant pressure,0.101,constant temperature,530,20,0,80,0.1,0,0.9375,thermogravimetric analysis,,,,9.068926924416623,7.15,0,1.91,31.84,27.67,6.75,0.42,28.42,1.68,8.208760718930943,74.59337968931835,25.40662031068165,0,1.3158991547600194,0,0,0.43863305158667315,0,0,1.3815110130418704,0,0,0,0.8772661031733463,0,0.7519423741485824,0,0,1.4639567806114369,0,13.945613523839684,0,0,2.1931652579333654,0,3.038633051586673,0,0,0,0.013832116
powder--0.0--liu2018-bd0001--100.0--nan--0.0--nan--0.0--nan--0.0--nan--0.0--dry carbonation--semi-batch--nan--constant pressure--0.101--constant temperature--530.0--20.0--0.0--80.0--0.1--nan--nan--0.0--thermogravimetric analysis,,0,0,0,0,semi-batch,constant pressure,0.101,constant temperature,530,20,0,80,0.1,0,1,thermogravimetric analysis,,,,9.068926924416623,7.15,0,1.91,31.84,27.67,6.75,0.42,28.42,1.68,8.208760718930943,74.59337968931835,25.40662031068165,0,1.3158991547600194,0,0,0.43863305158667315,0,0,1.3815110130418704,0,0,0,0.8772661031733463,0,0.7519423741485824,0,0,1.4639567806114369,0,13.945613523839684,0,0,2.1931652579333654,0,3.038633051586673,0,0,0,0.014106857394437696
powder--0.0--liu2018-bd0001--100.0--nan--0.0--nan--0.0--nan--0.0--nan--0.0--dry carbonation--semi-batch--nan--constant pressure--0.101--constant temperature--530.0--5.0--0.0--95.0--0.1--nan--nan--0.0--thermogravimetric analysis,,0,0,0,0,semi-batch,constant pressure,0.101,constant temperature,530,5,0,95,0.1,0,0,thermogravimetric analysis,,,,9.068926924416623,7.15,0,1.91,31.84,27.67,6.75,0.42,28.42,1.68,8.208760718930943,74.59337968931835,25.40662031068165,0,1.3158991547600194,0,0,0.43863305158667315,0,0,1.3815110130418704,0,0,0,0.8772661031733463,0,0.7519423741485824,0,0,1.4639567806114369,0,13.945613523839684,0,0,2.1931652579333654,0,3.038633051586673,0,0,0,0.002145603
powder--0.0--liu2018-bd0001--100.0--nan--0.0--nan--0.0--nan--0.0--nan--0.0--dry carbonation--semi-batch--nan--constant pressure--0.101--constant temperature--530.0--5.0--0.0--95.0--0.1--nan--nan--0.0--thermogravimetric analysis,,0,0,0,0,semi-batch,constant pressure,0.101,constant temperature,530,5,0,95,0.1,0,0.0625,thermogravimetric analysis,,,,9.068926924416623,7.15,0,1.91,31.84,27.67,6.75,0.42,28.42,1.68,8.208760718930943,74.59337968931835,25.40662031068165,0,1.3158991547600194,0,0,0.43863305158667315,0,0,1.3815110130418704,0,0,0,0.8772661031733463,0,0.7519423741485824,0,0,1.4639567806114369,0,13.945613523839684,0,0,2.1931652579333654,0,3.038633051586673,0,0,0,0.003100241
powder--0.0--liu2018-bd0001--100.0--nan--0.0--nan--0.0--nan--0.0--nan--0.0--dry carbonation--semi-batch--nan--constant pressure--0.101--constant temperature--530.0--5.0--0.0--95.0--0.1--nan--nan--0.0--thermogravimetric analysis,,0,0,0,0,semi-batch,constant pressure,0.101,constant temperature,530,5,0,95,0.1,0,0.125,thermogravimetric analysis,,,,9.068926924416623,7.15,0,1.91,31.84,27.67,6.75,0.42,28.42,1.68,8.208760718930943,74.59337968931835,25.40662031068165,0,1.3158991547600194,0,0,0.43863305158667315,0,0,1.3815110130418704,0,0,0,0.8772661031733463,0,0.7519423741485824,0,0,1.4639567806114369,0,13.945613523839684,0,0,2.1931652579333654,0,3.038633051586673,0,0,0,0.003712781
powder--0.0--liu2018-bd0001--100.0--nan--0.0--nan--0.0--nan--0.0--nan--0.0--dry carbonation--semi-batch--nan--constant pressure--0.101--constant temperature--530.0--5.0--0.0--95.0--0.1--nan--nan--0.0--thermogravimetric analysis,,0,0,0,0,semi-batch,constant pressure,0.101,constant temperature,530,5,0,95,0.1,0,0.1875,thermogravimetric analysis,,,,9.068926924416623,7.15,0,1.91,31.84,27.67,6.75,0.42,28.42,1.68,8.208760718930943,74.59337968931835,25.40662031068165,0,1.3158991547600194,0,0,0.43863305158667315,0,0,1.3815110130418704,0,0,0,0.8772661031733463,0,0.7519423741485824,0,0,1.4639567806114369,0,13.945613523839684,0,0,2.1931652579333654,0,3.038633051586673,0,0,0,0.004662174
powder--0.0--liu2018-bd0001--100.0--nan--0.0--nan--0.0--nan--0.0--nan--0.0--dry carbonation--semi-batch--nan--constant pressure--0.101--constant temperature--530.0--5.0--0.0--95.0--0.1--nan--nan--0.0--thermogravimetric analysis,,0,0,0,0,semi-batch,constant pressure,0.101,constant temperature,530,5,0,95,0.1,0,0.25,thermogravimetric analysis,,,,9.068926924416623,7.15,0,1.91,31.84,27.67,6.75,0.42,28.42,1.68,8.208760718930943,74.59337968931835,25.40662031068165,0,1.3158991547600194,0,0,0.43863305158667315,0,0,1.3815110130418704,0,0,0,0.8772661031733463,0,0.7519423741485824,0,0,1.4639567806114369,0,13.945613523839684,0,0,2.1931652579333654,0,3.038633051586673,0,0,0,0.005251724
powder--0.0--liu2018-bd0001--100.0--nan--0.0--nan--0.0--nan--0.0--nan--0.0--dry carbonation--semi-batch--nan--constant pressure--0.101--constant temperature--530.0--5.0--0.0--95.0--0.1--nan--nan--0.0--thermogravimetric analysis,,0,0,0,0,semi-batch,constant pressure,0.101,constant temperature,530,5,0,95,0.1,0,0.3125,thermogravimetric analysis,,,,9.068926924416623,7.15,0,1.91,31.84,27.67,6.75,0.42,28.42,1.68,8.208760718930943,74.59337968931835,25.40662031068165,0,1.3158991547600194,0,0,0.43863305158667315,0,0,1.3815110130418704,0,0,0,0.8772661031733463,0,0.7519423741485824,0,0,1.4639567806114369,0,13.945613523839684,0,0,2.1931652579333654,0,3.038633051586673,0,0,0,0.006079128
powder--0.0--liu2018-bd0001--100.0--nan--0.0--nan--0.0--nan--0.0--nan--0.0--dry carbonation--semi-batch--nan--constant pressure--0.101--constant temperature--530.0--5.0--0.0--95.0--0.1--nan--nan--0.0--thermogravimetric analysis,,0,0,0,0,semi-batch,constant pressure,0.101,constant temperature,530,5,0,95,0.1,0,0.375,thermogravimetric analysis,,,,9.068926924416623,7.15,0,1.91,31.84,27.67,6.75,0.42,28.42,1.68,8.208760718930943,74.59337968931835,25.40662031068165,0,1.3158991547600194,0,0,0.43863305158667315,0,0,1.3815110130418704,0,0,0,0.8772661031733463,0,0.7519423741485824,0,0,1.4639567806114369,0,13.945613523839684,0,0,2.1931652579333654,0,3.038633051586673,0,0,0,0.006948937
powder--0.0--liu2018-bd0001--100.0--nan--0.0--nan--0.0--nan--0.0--nan--0.0--dry carbonation--semi-batch--nan--constant pressure--0.101--constant temperature--530.0--5.0--0.0--95.0--0.1--nan--nan--0.0--thermogravimetric analysis,,0,0,0,0,semi-batch,constant pressure,0.101,constant temperature,530,5,0,95,0.1,0,0.4375,thermogravimetric analysis,,,,9.068926924416623,7.15,0,1.91,31.84,27.67,6.75,0.42,28.42,1.68,8.208760718930943,74.59337968931835,25.40662031068165,0,1.3158991547600194,0,0,0.43863305158667315,0,0,1.3815110130418704,0,0,0,0.8772661031733463,0,0.7519423741485824,0,0,1.4639567806114369,0,13.945613523839684,0,0,2.1931652579333654,0,3.038633051586673,0,0,0,0.00753443
powder--0.0--liu2018-bd0001--100.0--nan--0.0--nan--0.0--nan--0.0--nan--0.0--dry carbonation--semi-batch--nan--constant pressure--0.101--constant temperature--530.0--5.0--0.0--95.0--0.1--nan--nan--0.0--thermogravimetric analysis,,0,0,0,0,semi-batch,constant pressure,0.101,constant temperature,530,5,0,95,0.1,0,0.5,thermogravimetric analysis,,,,9.068926924416623,7.15,0,1.91,31.84,27.67,6.75,0.42,28.42,1.68,8.208760718930943,74.59337968931835,25.40662031068165,0,1.3158991547600194,0,0,0.43863305158667315,0,0,1.3815110130418704,0,0,0,0.8772661031733463,0,0.7519423741485824,0,0,1.4639567806114369,0,13.945613523839684,0,0,2.1931652579333654,0,3.038633051586673,0,0,0,0.008060635
powder--0.0--liu2018-bd0001--100.0--nan--0.0--nan--0.0--nan--0.0--nan--0.0--dry carbonation--semi-batch--nan--constant pressure--0.101--constant temperature--530.0--5.0--0.0--95.0--0.1--nan--nan--0.0--thermogravimetric analysis,,0,0,0,0,semi-batch,constant pressure,0.101,constant temperature,530,5,0,95,0.1,0,0.5625,thermogravimetric analysis,,,,9.068926924416623,7.15,0,1.91,31.84,27.67,6.75,0.42,28.42,1.68,8.208760718930943,74.59337968931835,25.40662031068165,0,1.3158991547600194,0,0,0.43863305158667315,0,0,1.3815110130418704,0,0,0,0.8772661031733463,0,0.7519423741485824,0,0,1.4639567806114369,0,13.945613523839684,0,0,2.1931652579333654,0,3.038633051586673,0,0,0,0.008741027
powder--0.0--liu2018-bd0001--100.0--nan--0.0--nan--0.0--nan--0.0--nan--0.0--dry carbonation--semi-batch--nan--constant pressure--0.101--constant temperature--530.0--5.0--0.0--95.0--0.1--nan--nan--0.0--thermogravimetric analysis,,0,0,0,0,semi-batch,constant pressure,0.101,constant temperature,530,5,0,95,0.1,0,0.625,thermogravimetric analysis,,,,9.068926924416623,7.15,0,1.91,31.84,27.67,6.75,0.42,28.42,1.68,8.208760718930943,74.59337968931835,25.40662031068165,0,1.3158991547600194,0,0,0.43863305158667315,0,0,1.3815110130418704,0,0,0,0.8772661031733463,0,0.7519423741485824,0,0,1.4639567806114369,0,13.945613523839684,0,0,2.1931652579333654,0,3.038633051586673,0,0,0,0.00955261
powder--0.0--liu2018-bd0001--100.0--nan--0.0--nan--0.0--nan--0.0--nan--0.0--dry carbonation--semi-batch--nan--constant pressure--0.101--constant temperature--530.0--5.0--0.0--95.0--0.1--nan--nan--0.0--thermogravimetric analysis,,0,0,0,0,semi-batch,constant pressure,0.101,constant temperature,530,5,0,95,0.1,0,0.6875,thermogravimetric analysis,,,,9.068926924416623,7.15,0,1.91,31.84,27.67,6.75,0.42,28.42,1.68,8.208760718930943,74.59337968931835,25.40662031068165,0,1.3158991547600194,0,0,0.43863305158667315,0,0,1.3815110130418704,0,0,0,0.8772661031733463,0,0.7519423741485824,0,0,1.4639567806114369,0,13.945613523839684,0,0,2.1931652579333654,0,3.038633051586673,0,0,0,0.009944854
powder--0.0--liu2018-bd0001--100.0--nan--0.0--nan--0.0--nan--0.0--nan--0.0--dry carbonation--semi-batch--nan--constant pressure--0.101--constant temperature--530.0--5.0--0.0--95.0--0.1--nan--nan--0.0--thermogravimetric analysis,,0,0,0,0,semi-batch,constant pressure,0.101,constant temperature,530,5,0,95,0.1,0,0.75,thermogravimetric analysis,,,,9.068926924416623,7.15,0,1.91,31.84,27.67,6.75,0.42,28.42,1.68,8.208760718930943,74.59337968931835,25.40662031068165,0,1.3158991547600194,0,0,0.43863305158667315,0,0,1.3815110130418704,0,0,0,0.8772661031733463,0,0.7519423741485824,0,0,1.4639567806114369,0,13.945613523839684,0,0,2.1931652579333654,0,3.038633051586673,0,0,0,0.010667500220981955
powder--0.0--liu2018-bd0001--100.0--nan--0.0--nan--0.0--nan--0.0--nan--0.0--dry carbonation--semi-batch--nan--constant pressure--0.101--constant temperature--530.0--5.0--0.0--95.0--0.1--nan--nan--0.0--thermogravimetric analysis,,0,0,0,0,semi-batch,constant pressure,0.101,constant temperature,530,5,0,95,0.1,0,0.8125,thermogravimetric analysis,,,,9.068926924416623,7.15,0,1.91,31.84,27.67,6.75,0.42,28.42,1.68,8.208760718930943,74.59337968931835,25.40662031068165,0,1.3158991547600194,0,0,0.43863305158667315,0,0,1.3815110130418704,0,0,0,0.8772661031733463,0,0.7519423741485824,0,0,1.4639567806114369,0,13.945613523839684,0,0,2.1931652579333654,0,3.038633051586673,0,0,0,0.011198481948347905
powder--0.0--liu2018-bd0001--100.0--nan--0.0--nan--0.0--nan--0.0--nan--0.0--dry carbonation--semi-batch--nan--constant pressure--0.101--constant temperature--530.0--5.0--0.0--95.0--0.1--nan--nan--0.0--thermogravimetric analysis,,0,0,0,0,semi-batch,constant pressure,0.101,constant temperature,530,5,0,95,0.1,0,0.875,thermogravimetric analysis,,,,9.068926924416623,7.15,0,1.91,31.84,27.67,6.75,0.42,28.42,1.68,8.208760718930943,74.59337968931835,25.40662031068165,0,1.3158991547600194,0,0,0.43863305158667315,0,0,1.3815110130418704,0,0,0,0.8772661031733463,0,0.7519423741485824,0,0,1.4639567806114369,0,13.945613523839684,0,0,2.1931652579333654,0,3.038633051586673,0,0,0,0.011614636993155455
powder--0.0--liu2018-bd0001--100.0--nan--0.0--nan--0.0--nan--0.0--nan--0.0--dry carbonation--semi-batch--nan--constant pressure--0.101--constant temperature--530.0--5.0--0.0--95.0--0.1--nan--nan--0.0--thermogravimetric analysis,,0,0,0,0,semi-batch,constant pressure,0.101,constant temperature,530,5,0,95,0.1,0,0.9375,thermogravimetric analysis,,,,9.068926924416623,7.15,0,1.91,31.84,27.67,6.75,0.42,28.42,1.68,8.208760718930943,74.59337968931835,25.40662031068165,0,1.3158991547600194,0,0,0.43863305158667315,0,0,1.3815110130418704,0,0,0,0.8772661031733463,0,0.7519423741485824,0,0,1.4639567806114369,0,13.945613523839684,0,0,2.1931652579333654,0,3.038633051586673,0,0,0,0.012642909
powder--0.0--liu2018-bd0001--100.0--nan--0.0--nan--0.0--nan--0.0--nan--0.0--dry carbonation--semi-batch--nan--constant pressure--0.101--constant temperature--530.0--5.0--0.0--95.0--0.1--nan--nan--0.0--thermogravimetric analysis,,0,0,0,0,semi-batch,constant pressure,0.101,constant temperature,530,5,0,95,0.1,0,0.9992001666666667,thermogravimetric analysis,,,,9.068926924416623,7.15,0,1.91,31.84,27.67,6.75,0.42,28.42,1.68,8.208760718930943,74.59337968931835,25.40662031068165,0,1.3158991547600194,0,0,0.43863305158667315,0,0,1.3815110130418704,0,0,0,0.8772661031733463,0,0.7519423741485824,0,0,1.4639567806114369,0,13.945613523839684,0,0,2.1931652579333654,0,3.038633051586673,0,0,0,0.012865498319503038
powder--0.0--liu2018-bd0001--100.0--nan--0.0--nan--0.0--nan--0.0--nan--0.0--moist carbonation--semi-batch--nan--constant pressure--0.101--constant temperature--300.0--15.0--10.0--75.0--0.1--nan--nan--0.0--thermogravimetric analysis,,0,0,0,0,semi-batch,constant pressure,0.101,constant temperature,300,15,10,75,0.1,0,0,thermogravimetric analysis,,,,9.068926924416623,7.15,0,1.91,31.84,27.67,6.75,0.42,28.42,1.68,8.208760718930943,74.59337968931835,25.40662031068165,0,1.3158991547600194,0,0,0.43863305158667315,0,0,1.3815110130418704,0,0,0,0.8772661031733463,0,0.7519423741485824,0,0,1.4639567806114369,0,13.945613523839684,0,0,2.1931652579333654,0,3.038633051586673,0,0,0,1e-05
powder--0.0--liu2018-bd0001--100.0--nan--0.0--nan--0.0--nan--0.0--nan--0.0--moist carbonation--semi-batch--nan--constant pressure--0.101--constant temperature--300.0--15.0--10.0--75.0--0.1--nan--nan--0.0--thermogravimetric analysis,,0,0,0,0,semi-batch,constant pressure,0.101,constant temperature,300,15,10,75,0.1,0,0.0625,thermogravimetric analysis,,,,9.068926924416623,7.15,0,1.91,31.84,27.67,6.75,0.42,28.42,1.68,8.208760718930943,74.59337968931835,25.40662031068165,0,1.3158991547600194,0,0,0.43863305158667315,0,0,1.3815110130418704,0,0,0,0.8772661031733463,0,0.7519423741485824,0,0,1.4639567806114369,0,13.945613523839684,0,0,2.1931652579333654,0,3.038633051586673,0,0,0,0.001348029
powder--0.0--liu2018-bd0001--100.0--nan--0.0--nan--0.0--nan--0.0--nan--0.0--moist carbonation--semi-batch--nan--constant pressure--0.101--constant temperature--300.0--15.0--10.0--75.0--0.1--nan--nan--0.0--thermogravimetric analysis,,0,0,0,0,semi-batch,constant pressure,0.101,constant temperature,300,15,10,75,0.1,0,0.125,thermogravimetric analysis,,,,9.068926924416623,7.15,0,1.91,31.84,27.67,6.75,0.42,28.42,1.68,8.208760718930943,74.59337968931835,25.40662031068165,0,1.3158991547600194,0,0,0.43863305158667315,0,0,1.3815110130418704,0,0,0,0.8772661031733463,0,0.7519423741485824,0,0,1.4639567806114369,0,13.945613523839684,0,0,2.1931652579333654,0,3.038633051586673,0,0,0,0.002150655
powder--0.0--liu2018-bd0001--100.0--nan--0.0--nan--0.0--nan--0.0--nan--0.0--moist carbonation--semi-batch--nan--constant pressure--0.101--constant temperature--300.0--15.0--10.0--75.0--0.1--nan--nan--0.0--thermogravimetric analysis,,0,0,0,0,semi-batch,constant pressure,0.101,constant temperature,300,15,10,75,0.1,0,0.1875,thermogravimetric analysis,,,,9.068926924416623,7.15,0,1.91,31.84,27.67,6.75,0.42,28.42,1.68,8.208760718930943,74.59337968931835,25.40662031068165,0,1.3158991547600194,0,0,0.43863305158667315,0,0,1.3815110130418704,0,0,0,0.8772661031733463,0,0.7519423741485824,0,0,1.4639567806114369,0,13.945613523839684,0,0,2.1931652579333654,0,3.038633051586673,0,0,0,0.003060783
powder--0.0--liu2018-bd0001--100.0--nan--0.0--nan--0.0--nan--0.0--nan--0.0--moist carbonation--semi-batch--nan--constant pressure--0.101--constant temperature--300.0--15.0--10.0--75.0--0.1--nan--nan--0.0--thermogravimetric analysis,,0,0,0,0,semi-batch,constant pressure,0.101,constant temperature,300,15,10,75,0.1,0,0.25,thermogravimetric analysis,,,,9.068926924416623,7.15,0,1.91,31.84,27.67,6.75,0.42,28.42,1.68,8.208760718930943,74.59337968931835,25.40662031068165,0,1.3158991547600194,0,0,0.43863305158667315,0,0,1.3815110130418704,0,0,0,0.8772661031733463,0,0.7519423741485824,0,0,1.4639567806114369,0,13.945613523839684,0,0,2.1931652579333654,0,3.038633051586673,0,0,0,0.003385332
powder--0.0--liu2018-bd0001--100.0--nan--0.0--nan--0.0--nan--0.0--nan--0.0--moist carbonation--semi-batch--nan--constant pressure--0.101--constant temperature--300.0--15.0--10.0--75.0--0.1--nan--nan--0.0--thermogravimetric analysis,,0,0,0,0,semi-batch,constant pressure,0.101,constant temperature,300,15,10,75,0.1,0,0.3125,thermogravimetric analysis,,,,9.068926924416623,7.15,0,1.91,31.84,27.67,6.75,0.42,28.42,1.68,8.208760718930943,74.59337968931835,25.40662031068165,0,1.3158991547600194,0,0,0.43863305158667315,0,0,1.3815110130418704,0,0,0,0.8772661031733463,0,0.7519423741485824,0,0,1.4639567806114369,0,13.945613523839684,0,0,2.1931652579333654,0,3.038633051586673,0,0,0,0.003997026
powder--0.0--liu2018-bd0001--100.0--nan--0.0--nan--0.0--nan--0.0--nan--0.0--moist carbonation--semi-batch--nan--constant pressure--0.101--constant temperature--300.0--15.0--10.0--75.0--0.1--nan--nan--0.0--thermogravimetric analysis,,0,0,0,0,semi-batch,constant pressure,0.101,constant temperature,300,15,10,75,0.1,0,0.375,thermogravimetric analysis,,,,9.068926924416623,7.15,0,1.91,31.84,27.67,6.75,0.42,28.42,1.68,8.208760718930943,74.59337968931835,25.40662031068165,0,1.3158991547600194,0,0,0.43863305158667315,0,0,1.3815110130418704,0,0,0,0.8772661031733463,0,0.7519423741485824,0,0,1.4639567806114369,0,13.945613523839684,0,0,2.1931652579333654,0,3.038633051586673,0,0,0,0.004550418
powder--0.0--liu2018-bd0001--100.0--nan--0.0--nan--0.0--nan--0.0--nan--0.0--moist carbonation--semi-batch--nan--constant pressure--0.101--constant temperature--300.0--15.0--10.0--75.0--0.1--nan--nan--0.0--thermogravimetric analysis,,0,0,0,0,semi-batch,constant pressure,0.101,constant temperature,300,15,10,75,0.1,0,0.4375,thermogravimetric analysis,,,,9.068926924416623,7.15,0,1.91,31.84,27.67,6.75,0.42,28.42,1.68,8.208760718930943,74.59337968931835,25.40662031068165,0,1.3158991547600194,0,0,0.43863305158667315,0,0,1.3815110130418704,0,0,0,0.8772661031733463,0,0.7519423741485824,0,0,1.4639567806114369,0,13.945613523839684,0,0,2.1931652579333654,0,3.038633051586673,0,0,0,0.0049996
powder--0.0--liu2018-bd0001--100.0--nan--0.0--nan--0.0--nan--0.0--nan--0.0--moist carbonation--semi-batch--nan--constant pressure--0.101--constant temperature--300.0--15.0--10.0--75.0--0.1--nan--nan--0.0--thermogravimetric analysis,,0,0,0,0,semi-batch,constant pressure,0.101,constant temperature,300,15,10,75,0.1,0,0.5,thermogravimetric analysis,,,,9.068926924416623,7.15,0,1.91,31.84,27.67,6.75,0.42,28.42,1.68,8.208760718930943,74.59337968931835,25.40662031068165,0,1.3158991547600194,0,0,0.43863305158667315,0,0,1.3815110130418704,0,0,0,0.8772661031733463,0,0.7519423741485824,0,0,1.4639567806114369,0,13.945613523839684,0,0,2.1931652579333654,0,3.038633051586673,0,0,0,0.004785376
powder--0.0--liu2018-bd0001--100.0--nan--0.0--nan--0.0--nan--0.0--nan--0.0--moist carbonation--semi-batch--nan--constant pressure--0.101--constant temperature--300.0--15.0--10.0--75.0--0.1--nan--nan--0.0--thermogravimetric analysis,,0,0,0,0,semi-batch,constant pressure,0.101,constant temperature,300,15,10,75,0.1,0,0.5625,thermogravimetric analysis,,,,9.068926924416623,7.15,0,1.91,31.84,27.67,6.75,0.42,28.42,1.68,8.208760718930943,74.59337968931835,25.40662031068165,0,1.3158991547600194,0,0,0.43863305158667315,0,0,1.3815110130418704,0,0,0,0.8772661031733463,0,0.7519423741485824,0,0,1.4639567806114369,0,13.945613523839684,0,0,2.1931652579333654,0,3.038633051586673,0,0,0,0.005252759
powder--0.0--liu2018-bd0001--100.0--nan--0.0--nan--0.0--nan--0.0--nan--0.0--moist carbonation--semi-batch--nan--constant pressure--0.101--constant temperature--300.0--15.0--10.0--75.0--0.1--nan--nan--0.0--thermogravimetric analysis,,0,0,0,0,semi-batch,constant pressure,0.101,constant temperature,300,15,10,75,0.1,0,0.625,thermogravimetric analysis,,,,9.068926924416623,7.15,0,1.91,31.84,27.67,6.75,0.42,28.42,1.68,8.208760718930943,74.59337968931835,25.40662031068165,0,1.3158991547600194,0,0,0.43863305158667315,0,0,1.3815110130418704,0,0,0,0.8772661031733463,0,0.7519423741485824,0,0,1.4639567806114369,0,13.945613523839684,0,0,2.1931652579333654,0,3.038633051586673,0,0,0,0.005420139
powder--0.0--liu2018-bd0001--100.0--nan--0.0--nan--0.0--nan--0.0--nan--0.0--moist carbonation--semi-batch--nan--constant pressure--0.101--constant temperature--300.0--15.0--10.0--75.0--0.1--nan--nan--0.0--thermogravimetric analysis,,0,0,0,0,semi-batch,constant pressure,0.101,constant temperature,300,15,10,75,0.1,0,0.6875,thermogravimetric analysis,,,,9.068926924416623,7.15,0,1.91,31.84,27.67,6.75,0.42,28.42,1.68,8.208760718930943,74.59337968931835,25.40662031068165,0,1.3158991547600194,0,0,0.43863305158667315,0,0,1.3815110130418704,0,0,0,0.8772661031733463,0,0.7519423741485824,0,0,1.4639567806114369,0,13.945613523839684,0,0,2.1931652579333654,0,3.038633051586673,0,0,0,0.005538789
powder--0.0--liu2018-bd0001--100.0--nan--0.0--nan--0.0--nan--0.0--nan--0.0--moist carbonation--semi-batch--nan--constant pressure--0.101--constant temperature--300.0--15.0--10.0--75.0--0.1--nan--nan--0.0--thermogravimetric analysis,,0,0,0,0,semi-batch,constant pressure,0.101,constant temperature,300,15,10,75,0.1,0,0.75,thermogravimetric analysis,,,,9.068926924416623,7.15,0,1.91,31.84,27.67,6.75,0.42,28.42,1.68,8.208760718930943,74.59337968931835,25.40662031068165,0,1.3158991547600194,0,0,0.43863305158667315,0,0,1.3815110130418704,0,0,0,0.8772661031733463,0,0.7519423741485824,0,0,1.4639567806114369,0,13.945613523839684,0,0,2.1931652579333654,0,3.038633051586673,0,0,0,0.006386263
powder--0.0--liu2018-bd0001--100.0--nan--0.0--nan--0.0--nan--0.0--nan--0.0--moist carbonation--semi-batch--nan--constant pressure--0.101--constant temperature--300.0--15.0--10.0--75.0--0.1--nan--nan--0.0--thermogravimetric analysis,,0,0,0,0,semi-batch,constant pressure,0.101,constant temperature,300,15,10,75,0.1,0,0.8125,thermogravimetric analysis,,,,9.068926924416623,7.15,0,1.91,31.84,27.67,6.75,0.42,28.42,1.68,8.208760718930943,74.59337968931835,25.40662031068165,0,1.3158991547600194,0,0,0.43863305158667315,0,0,1.3815110130418704,0,0,0,0.8772661031733463,0,0.7519423741485824,0,0,1.4639567806114369,0,13.945613523839684,0,0,2.1931652579333654,0,3.038633051586673,0,0,0,0.006104479
powder--0.0--liu2018-bd0001--100.0--nan--0.0--nan--0.0--nan--0.0--nan--0.0--moist carbonation--semi-batch--nan--constant pressure--0.101--constant temperature--300.0--15.0--10.0--75.0--0.1--nan--nan--0.0--thermogravimetric analysis,,0,0,0,0,semi-batch,constant pressure,0.101,constant temperature,300,15,10,75,0.1,0,0.875,thermogravimetric analysis,,,,9.068926924416623,7.15,0,1.91,31.84,27.67,6.75,0.42,28.42,1.68,8.208760718930943,74.59337968931835,25.40662031068165,0,1.3158991547600194,0,0,0.43863305158667315,0,0,1.3815110130418704,0,0,0,0.8772661031733463,0,0.7519423741485824,0,0,1.4639567806114369,0,13.945613523839684,0,0,2.1931652579333654,0,3.038633051586673,0,0,0,0.005691702
powder--0.0--liu2018-bd0001--100.0--nan--0.0--nan--0.0--nan--0.0--nan--0.0--moist carbonation--semi-batch--nan--constant pressure--0.101--constant temperature--300.0--15.0--10.0--75.0--0.1--nan--nan--0.0--thermogravimetric analysis,,0,0,0,0,semi-batch,constant pressure,0.101,constant temperature,300,15,10,75,0.1,0,0.9375,thermogravimetric analysis,,,,9.068926924416623,7.15,0,1.91,31.84,27.67,6.75,0.42,28.42,1.68,8.208760718930943,74.59337968931835,25.40662031068165,0,1.3158991547600194,0,0,0.43863305158667315,0,0,1.3815110130418704,0,0,0,0.8772661031733463,0,0.7519423741485824,0,0,1.4639567806114369,0,13.945613523839684,0,0,2.1931652579333654,0,3.038633051586673,0,0,0,0.006427654
powder--0.0--liu2018-bd0001--100.0--nan--0.0--nan--0.0--nan--0.0--nan--0.0--moist carbonation--semi-batch--nan--constant pressure--0.101--constant temperature--300.0--15.0--10.0--75.0--0.1--nan--nan--0.0--thermogravimetric analysis,,0,0,0,0,semi-batch,constant pressure,0.101,constant temperature,300,15,10,75,0.1,0,1,thermogravimetric analysis,,,,9.068926924416623,7.15,0,1.91,31.84,27.67,6.75,0.42,28.42,1.68,8.208760718930943,74.59337968931835,25.40662031068165,0,1.3158991547600194,0,0,0.43863305158667315,0,0,1.3815110130418704,0,0,0,0.8772661031733463,0,0.7519423741485824,0,0,1.4639567806114369,0,13.945613523839684,0,0,2.1931652579333654,0,3.038633051586673,0,0,0,0.006856934
powder--0.0--liu2018-bd0001--100.0--nan--0.0--nan--0.0--nan--0.0--nan--0.0--moist carbonation--semi-batch--nan--constant pressure--0.101--constant temperature--300.0--15.0--20.0--65.0--0.1--nan--nan--0.0--thermogravimetric analysis,,0,0,0,0,semi-batch,constant pressure,0.101,constant temperature,300,15,20,65,0.1,0,0,thermogravimetric analysis,,,,9.068926924416623,7.15,0,1.91,31.84,27.67,6.75,0.42,28.42,1.68,8.208760718930943,74.59337968931835,25.40662031068165,0,1.3158991547600194,0,0,0.43863305158667315,0,0,1.3815110130418704,0,0,0,0.8772661031733463,0,0.7519423741485824,0,0,1.4639567806114369,0,13.945613523839684,0,0,2.1931652579333654,0,3.038633051586673,0,0,0,0.001198439
powder--0.0--liu2018-bd0001--100.0--nan--0.0--nan--0.0--nan--0.0--nan--0.0--moist carbonation--semi-batch--nan--constant pressure--0.101--constant temperature--300.0--15.0--20.0--65.0--0.1--nan--nan--0.0--thermogravimetric analysis,,0,0,0,0,semi-batch,constant pressure,0.101,constant temperature,300,15,20,65,0.1,0,0.0625,thermogravimetric analysis,,,,9.068926924416623,7.15,0,1.91,31.84,27.67,6.75,0.42,28.42,1.68,8.208760718930943,74.59337968931835,25.40662031068165,0,1.3158991547600194,0,0,0.43863305158667315,0,0,1.3815110130418704,0,0,0,0.8772661031733463,0,0.7519423741485824,0,0,1.4639567806114369,0,13.945613523839684,0,0,2.1931652579333654,0,3.038633051586673,0,0,0,0.001879484
powder--0.0--liu2018-bd0001--100.0--nan--0.0--nan--0.0--nan--0.0--nan--0.0--moist carbonation--semi-batch--nan--constant pressure--0.101--constant temperature--300.0--15.0--20.0--65.0--0.1--nan--nan--0.0--thermogravimetric analysis,,0,0,0,0,semi-batch,constant pressure,0.101,constant temperature,300,15,20,65,0.1,0,0.125,thermogravimetric analysis,,,,9.068926924416623,7.15,0,1.91,31.84,27.67,6.75,0.42,28.42,1.68,8.208760718930943,74.59337968931835,25.40662031068165,0,1.3158991547600194,0,0,0.43863305158667315,0,0,1.3815110130418704,0,0,0,0.8772661031733463,0,0.7519423741485824,0,0,1.4639567806114369,0,13.945613523839684,0,0,2.1931652579333654,0,3.038633051586673,0,0,0,0.002621315
powder--0.0--liu2018-bd0001--100.0--nan--0.0--nan--0.0--nan--0.0--nan--0.0--moist carbonation--semi-batch--nan--constant pressure--0.101--constant temperature--300.0--15.0--20.0--65.0--0.1--nan--nan--0.0--thermogravimetric analysis,,0,0,0,0,semi-batch,constant pressure,0.101,constant temperature,300,15,20,65,0.1,0,0.1875,thermogravimetric analysis,,,,9.068926924416623,7.15,0,1.91,31.84,27.67,6.75,0.42,28.42,1.68,8.208760718930943,74.59337968931835,25.40662031068165,0,1.3158991547600194,0,0,0.43863305158667315,0,0,1.3815110130418704,0,0,0,0.8772661031733463,0,0.7519423741485824,0,0,1.4639567806114369,0,13.945613523839684,0,0,2.1931652579333654,0,3.038633051586673,0,0,0,0.003395932
powder--0.0--liu2018-bd0001--100.0--nan--0.0--nan--0.0--nan--0.0--nan--0.0--moist carbonation--semi-batch--nan--constant pressure--0.101--constant temperature--300.0--15.0--20.0--65.0--0.1--nan--nan--0.0--thermogravimetric analysis,,0,0,0,0,semi-batch,constant pressure,0.101,constant temperature,300,15,20,65,0.1,0,0.25,thermogravimetric analysis,,,,9.068926924416623,7.15,0,1.91,31.84,27.67,6.75,0.42,28.42,1.68,8.208760718930943,74.59337968931835,25.40662031068165,0,1.3158991547600194,0,0,0.43863305158667315,0,0,1.3815110130418704,0,0,0,0.8772661031733463,0,0.7519423741485824,0,0,1.4639567806114369,0,13.945613523839684,0,0,2.1931652579333654,0,3.038633051586673,0,0,0,0.003958046
powder--0.0--liu2018-bd0001--100.0--nan--0.0--nan--0.0--nan--0.0--nan--0.0--moist carbonation--semi-batch--nan--constant pressure--0.101--constant temperature--300.0--15.0--20.0--65.0--0.1--nan--nan--0.0--thermogravimetric analysis,,0,0,0,0,semi-batch,constant pressure,0.101,constant temperature,300,15,20,65,0.1,0,0.3125,thermogravimetric analysis,,,,9.068926924416623,7.15,0,1.91,31.84,27.67,6.75,0.42,28.42,1.68,8.208760718930943,74.59337968931835,25.40662031068165,0,1.3158991547600194,0,0,0.43863305158667315,0,0,1.3815110130418704,0,0,0,0.8772661031733463,0,0.7519423741485824,0,0,1.4639567806114369,0,13.945613523839684,0,0,2.1931652579333654,0,3.038633051586673,0,0,0,0.004675998
powder--0.0--liu2018-bd0001--100.0--nan--0.0--nan--0.0--nan--0.0--nan--0.0--moist carbonation--semi-batch--nan--constant pressure--0.101--constant temperature--300.0--15.0--20.0--65.0--0.1--nan--nan--0.0--thermogravimetric analysis,,0,0,0,0,semi-batch,constant pressure,0.101,constant temperature,300,15,20,65,0.1,0,0.375,thermogravimetric analysis,,,,9.068926924416623,7.15,0,1.91,31.84,27.67,6.75,0.42,28.42,1.68,8.208760718930943,74.59337968931835,25.40662031068165,0,1.3158991547600194,0,0,0.43863305158667315,0,0,1.3815110130418704,0,0,0,0.8772661031733463,0,0.7519423741485824,0,0,1.4639567806114369,0,13.945613523839684,0,0,2.1931652579333654,0,3.038633051586673,0,0,0,0.005328306
powder--0.0--liu2018-bd0001--100.0--nan--0.0--nan--0.0--nan--0.0--nan--0.0--moist carbonation--semi-batch--nan--constant pressure--0.101--constant temperature--300.0--15.0--20.0--65.0--0.1--nan--nan--0.0--thermogravimetric analysis,,0,0,0,0,semi-batch,constant pressure,0.101,constant temperature,300,15,20,65,0.1,0,0.4375,thermogravimetric analysis,,,,9.068926924416623,7.15,0,1.91,31.84,27.67,6.75,0.42,28.42,1.68,8.208760718930943,74.59337968931835,25.40662031068165,0,1.3158991547600194,0,0,0.43863305158667315,0,0,1.3815110130418704,0,0,0,0.8772661031733463,0,0.7519423741485824,0,0,1.4639567806114369,0,13.945613523839684,0,0,2.1931652579333654,0,3.038633051586673,0,0,0,0.00578581
powder--0.0--liu2018-bd0001--100.0--nan--0.0--nan--0.0--nan--0.0--nan--0.0--moist carbonation--semi-batch--nan--constant pressure--0.101--constant temperature--300.0--15.0--20.0--65.0--0.1--nan--nan--0.0--thermogravimetric analysis,,0,0,0,0,semi-batch,constant pressure,0.101,constant temperature,300,15,20,65,0.1,0,0.5,thermogravimetric analysis,,,,9.068926924416623,7.15,0,1.91,31.84,27.67,6.75,0.42,28.42,1.68,8.208760718930943,74.59337968931835,25.40662031068165,0,1.3158991547600194,0,0,0.43863305158667315,0,0,1.3815110130418704,0,0,0,0.8772661031733463,0,0.7519423741485824,0,0,1.4639567806114369,0,13.945613523839684,0,0,2.1931652579333654,0,3.038633051586673,0,0,0,0.006440935
powder--0.0--liu2018-bd0001--100.0--nan--0.0--nan--0.0--nan--0.0--nan--0.0--moist carbonation--semi-batch--nan--constant pressure--0.101--constant temperature--300.0--15.0--20.0--65.0--0.1--nan--nan--0.0--thermogravimetric analysis,,0,0,0,0,semi-batch,constant pressure,0.101,constant temperature,300,15,20,65,0.1,0,0.5625,thermogravimetric analysis,,,,9.068926924416623,7.15,0,1.91,31.84,27.67,6.75,0.42,28.42,1.68,8.208760718930943,74.59337968931835,25.40662031068165,0,1.3158991547600194,0,0,0.43863305158667315,0,0,1.3815110130418704,0,0,0,0.8772661031733463,0,0.7519423741485824,0,0,1.4639567806114369,0,13.945613523839684,0,0,2.1931652579333654,0,3.038633051586673,0,0,0,0.006665129
powder--0.0--liu2018-bd0001--100.0--nan--0.0--nan--0.0--nan--0.0--nan--0.0--moist carbonation--semi-batch--nan--constant pressure--0.101--constant temperature--300.0--15.0--20.0--65.0--0.1--nan--nan--0.0--thermogravimetric analysis,,0,0,0,0,semi-batch,constant pressure,0.101,constant temperature,300,15,20,65,0.1,0,0.625,thermogravimetric analysis,,,,9.068926924416623,7.15,0,1.91,31.84,27.67,6.75,0.42,28.42,1.68,8.208760718930943,74.59337968931835,25.40662031068165,0,1.3158991547600194,0,0,0.43863305158667315,0,0,1.3815110130418704,0,0,0,0.8772661031733463,0,0.7519423741485824,0,0,1.4639567806114369,0,13.945613523839684,0,0,2.1931652579333654,0,3.038633051586673,0,0,0,0.007429309
powder--0.0--liu2018-bd0001--100.0--nan--0.0--nan--0.0--nan--0.0--nan--0.0--moist carbonation--semi-batch--nan--constant pressure--0.101--constant temperature--300.0--15.0--20.0--65.0--0.1--nan--nan--0.0--thermogravimetric analysis,,0,0,0,0,semi-batch,constant pressure,0.101,constant temperature,300,15,20,65,0.1,0,0.6875,thermogravimetric analysis,,,,9.068926924416623,7.15,0,1.91,31.84,27.67,6.75,0.42,28.42,1.68,8.208760718930943,74.59337968931835,25.40662031068165,0,1.3158991547600194,0,0,0.43863305158667315,0,0,1.3815110130418704,0,0,0,0.8772661031733463,0,0.7519423741485824,0,0,1.4639567806114369,0,13.945613523839684,0,0,2.1931652579333654,0,3.038633051586673,0,0,0,0.008035337
powder--0.0--liu2018-bd0001--100.0--nan--0.0--nan--0.0--nan--0.0--nan--0.0--moist carbonation--semi-batch--nan--constant pressure--0.101--constant temperature--300.0--15.0--20.0--65.0--0.1--nan--nan--0.0--thermogravimetric analysis,,0,0,0,0,semi-batch,constant pressure,0.101,constant temperature,300,15,20,65,0.1,0,0.75,thermogravimetric analysis,,,,9.068926924416623,7.15,0,1.91,31.84,27.67,6.75,0.42,28.42,1.68,8.208760718930943,74.59337968931835,25.40662031068165,0,1.3158991547600194,0,0,0.43863305158667315,0,0,1.3815110130418704,0,0,0,0.8772661031733463,0,0.7519423741485824,0,0,1.4639567806114369,0,13.945613523839684,0,0,2.1931652579333654,0,3.038633051586673,0,0,0,0.00840797
powder--0.0--liu2018-bd0001--100.0--nan--0.0--nan--0.0--nan--0.0--nan--0.0--moist carbonation--semi-batch--nan--constant pressure--0.101--constant temperature--300.0--15.0--20.0--65.0--0.1--nan--nan--0.0--thermogravimetric analysis,,0,0,0,0,semi-batch,constant pressure,0.101,constant temperature,300,15,20,65,0.1,0,0.8125,thermogravimetric analysis,,,,9.068926924416623,7.15,0,1.91,31.84,27.67,6.75,0.42,28.42,1.68,8.208760718930943,74.59337968931835,25.40662031068165,0,1.3158991547600194,0,0,0.43863305158667315,0,0,1.3815110130418704,0,0,0,0.8772661031733463,0,0.7519423741485824,0,0,1.4639567806114369,0,13.945613523839684,0,0,2.1931652579333654,0,3.038633051586673,0,0,0,0.009274902
powder--0.0--liu2018-bd0001--100.0--nan--0.0--nan--0.0--nan--0.0--nan--0.0--moist carbonation--semi-batch--nan--constant pressure--0.101--constant temperature--300.0--15.0--20.0--65.0--0.1--nan--nan--0.0--thermogravimetric analysis,,0,0,0,0,semi-batch,constant pressure,0.101,constant temperature,300,15,20,65,0.1,0,0.875,thermogravimetric analysis,,,,9.068926924416623,7.15,0,1.91,31.84,27.67,6.75,0.42,28.42,1.68,8.208760718930943,74.59337968931835,25.40662031068165,0,1.3158991547600194,0,0,0.43863305158667315,0,0,1.3815110130418704,0,0,0,0.8772661031733463,0,0.7519423741485824,0,0,1.4639567806114369,0,13.945613523839684,0,0,2.1931652579333654,0,3.038633051586673,0,0,0,0.009316906
