Repository: kycai/c3gb

# c3gb

**c3gb**, Gradient Boosting models for predicting the CO2 uptake of Coal ashes in Carbon mineralization, were developed in the research article: [AI-guided prediction and control of CO2 mineralization in coal ashes as carbon-efficient supplementary cementitious materials](). They are tree-based ensemble models. 

The models take the physicochemical properties of coal ashes, along with the process parameters related to reactant proportions and carbonation conditions as input features, while the output is CO2 uptake. The models can be used as a objective function to optimize the carbonation process for CO2 mineralization in coal ashes.

Kangyi Cai 2026 @ Missouri S&T

File: data/Xys_gt_augmented.csv (part 6 of 89)
Group id,Class id,Water-Solid ratio,Chemical admixture 1-content,Chemical admixture 2-content,Chemical admixture 3-content,Carbonation reactor operation mode,Carbonation pressure control type,Carbonation pressure,Carbonation temperature control type,Carbonation temperature,Carbonation gas 1-CO2,Carbonation gas 2-H2O vapor,Carbonation gas 3-N2,Carbonation gas flow rate,Carbonation stirring speed ,Carbonation duration,Method-CO2 uptake,Chemical admixture 1_Classification 2,Chemical admixture 2_Classification 2,Chemical admixture 3_Classification 2,"Solid_Dv,50",Solid_Specific surface area,Solid_Na2O,Solid_MgO,Solid_Al2O3,Solid_SiO2,Solid_SO3,Solid_K2O,Solid_CaO,Solid_Fe2O3,Solid_Loss on ignition,Solid_Amorphous+others,Solid_Crystalline,Solid_Albite,Solid_Anhydrite,Solid_Augite,Solid_Bassanite,Solid_Brownmillerite,Solid_Brucite,Solid_Calcite,Solid_Corundum,Solid_Diopside,Solid_Glauberite,Solid_Gypsum,Solid_Hematite,Solid_Hydrotalcite,Solid_Lime,Solid_Maghemite,Solid_Magnesioferrite,Solid_Magnetite,Solid_Microcline,Solid_Mullite,Solid_Periclase,Solid_Polyhalite,Solid_Portlandite,Solid_Pyroaurite,Solid_Quartz,Solid_Spinel,Solid_Srebrodolskite,Solid_Thenardite,Experimental CO2 uptake-U2
powder--0.0--liu2018-bd0001--100.0--nan--0.0--nan--0.0--nan--0.0--nan--0.0--moist carbonation--semi-batch--nan--constant pressure--0.101--constant temperature--300.0--15.0--20.0--65.0--0.1--nan--nan--0.0--thermogravimetric analysis,,0,0,0,0,semi-batch,constant pressure,0.101,constant temperature,300,15,20,65,0.1,0,0.9375,thermogravimetric analysis,,,,9.068926924416623,7.15,0,1.91,31.84,27.67,6.75,0.42,28.42,1.68,8.208760718930943,74.59337968931835,25.40662031068165,0,1.3158991547600194,0,0,0.43863305158667315,0,0,1.3815110130418704,0,0,0,0.8772661031733463,0,0.7519423741485824,0,0,1.4639567806114369,0,13.945613523839684,0,0,2.1931652579333654,0,3.038633051586673,0,0,0,0.009906902
powder--0.0--liu2018-bd0001--100.0--nan--0.0--nan--0.0--nan--0.0--nan--0.0--moist carbonation--semi-batch--nan--constant pressure--0.101--constant temperature--300.0--15.0--20.0--65.0--0.1--nan--nan--0.0--thermogravimetric analysis,,0,0,0,0,semi-batch,constant pressure,0.101,constant temperature,300,15,20,65,0.1,0,1,thermogravimetric analysis,,,,9.068926924416623,7.15,0,1.91,31.84,27.67,6.75,0.42,28.42,1.68,8.208760718930943,74.59337968931835,25.40662031068165,0,1.3158991547600194,0,0,0.43863305158667315,0,0,1.3815110130418704,0,0,0,0.8772661031733463,0,0.7519423741485824,0,0,1.4639567806114369,0,13.945613523839684,0,0,2.1931652579333654,0,3.038633051586673,0,0,0,0.010428928971839934
powder--0.0--liu2018-bd0001--100.0--nan--0.0--nan--0.0--nan--0.0--nan--0.0--moist carbonation--semi-batch--nan--constant pressure--0.101--constant temperature--300.0--15.0--5.0--80.0--0.1--nan--nan--0.0--thermogravimetric analysis,,0,0,0,0,semi-batch,constant pressure,0.101,constant temperature,300,15,5,80,0.1,0,0,thermogravimetric analysis,,,,9.068926924416623,7.15,0,1.91,31.84,27.67,6.75,0.42,28.42,1.68,8.208760718930943,74.59337968931835,25.40662031068165,0,1.3158991547600194,0,0,0.43863305158667315,0,0,1.3815110130418704,0,0,0,0.8772661031733463,0,0.7519423741485824,0,0,1.4639567806114369,0,13.945613523839684,0,0,2.1931652579333654,0,3.038633051586673,0,0,0,1e-05
powder--0.0--liu2018-bd0001--100.0--nan--0.0--nan--0.0--nan--0.0--nan--0.0--moist carbonation--semi-batch--nan--constant pressure--0.101--constant temperature--300.0--15.0--5.0--80.0--0.1--nan--nan--0.0--thermogravimetric analysis,,0,0,0,0,semi-batch,constant pressure,0.101,constant temperature,300,15,5,80,0.1,0,0.0625,thermogravimetric analysis,,,,9.068926924416623,7.15,0,1.91,31.84,27.67,6.75,0.42,28.42,1.68,8.208760718930943,74.59337968931835,25.40662031068165,0,1.3158991547600194,0,0,0.43863305158667315,0,0,1.3815110130418704,0,0,0,0.8772661031733463,0,0.7519423741485824,0,0,1.4639567806114369,0,13.945613523839684,0,0,2.1931652579333654,0,3.038633051586673,0,0,0,0.000400165
powder--0.0--liu2018-bd0001--100.0--nan--0.0--nan--0.0--nan--0.0--nan--0.0--moist carbonation--semi-batch--nan--constant pressure--0.101--constant temperature--300.0--15.0--5.0--80.0--0.1--nan--nan--0.0--thermogravimetric analysis,,0,0,0,0,semi-batch,constant pressure,0.101,constant temperature,300,15,5,80,0.1,0,0.125,thermogravimetric analysis,,,,9.068926924416623,7.15,0,1.91,31.84,27.67,6.75,0.42,28.42,1.68,8.208760718930943,74.59337968931835,25.40662031068165,0,1.3158991547600194,0,0,0.43863305158667315,0,0,1.3815110130418704,0,0,0,0.8772661031733463,0,0.7519423741485824,0,0,1.4639567806114369,0,13.945613523839684,0,0,2.1931652579333654,0,3.038633051586673,0,0,0,0.000736736
powder--0.0--liu2018-bd0001--100.0--nan--0.0--nan--0.0--nan--0.0--nan--0.0--moist carbonation--semi-batch--nan--constant pressure--0.101--constant temperature--300.0--15.0--5.0--80.0--0.1--nan--nan--0.0--thermogravimetric analysis,,0,0,0,0,semi-batch,constant pressure,0.101,constant temperature,300,15,5,80,0.1,0,0.1875,thermogravimetric analysis,,,,9.068926924416623,7.15,0,1.91,31.84,27.67,6.75,0.42,28.42,1.68,8.208760718930943,74.59337968931835,25.40662031068165,0,1.3158991547600194,0,0,0.43863305158667315,0,0,1.3815110130418704,0,0,0,0.8772661031733463,0,0.7519423741485824,0,0,1.4639567806114369,0,13.945613523839684,0,0,2.1931652579333654,0,3.038633051586673,0,0,0,0.000922041
powder--0.0--liu2018-bd0001--100.0--nan--0.0--nan--0.0--nan--0.0--nan--0.0--moist carbonation--semi-batch--nan--constant pressure--0.101--constant temperature--300.0--15.0--5.0--80.0--0.1--nan--nan--0.0--thermogravimetric analysis,,0,0,0,0,semi-batch,constant pressure,0.101,constant temperature,300,15,5,80,0.1,0,0.25,thermogravimetric analysis,,,,9.068926924416623,7.15,0,1.91,31.84,27.67,6.75,0.42,28.42,1.68,8.208760718930943,74.59337968931835,25.40662031068165,0,1.3158991547600194,0,0,0.43863305158667315,0,0,1.3815110130418704,0,0,0,0.8772661031733463,0,0.7519423741485824,0,0,1.4639567806114369,0,13.945613523839684,0,0,2.1931652579333654,0,3.038633051586673,0,0,0,0.00106922
powder--0.0--liu2018-bd0001--100.0--nan--0.0--nan--0.0--nan--0.0--nan--0.0--moist carbonation--semi-batch--nan--constant pressure--0.101--constant temperature--300.0--15.0--5.0--80.0--0.1--nan--nan--0.0--thermogravimetric analysis,,0,0,0,0,semi-batch,constant pressure,0.101,constant temperature,300,15,5,80,0.1,0,0.3125,thermogravimetric analysis,,,,9.068926924416623,7.15,0,1.91,31.84,27.67,6.75,0.42,28.42,1.68,8.208760718930943,74.59337968931835,25.40662031068165,0,1.3158991547600194,0,0,0.43863305158667315,0,0,1.3815110130418704,0,0,0,0.8772661031733463,0,0.7519423741485824,0,0,1.4639567806114369,0,13.945613523839684,0,0,2.1931652579333654,0,3.038633051586673,0,0,0,0.001342305
powder--0.0--liu2018-bd0001--100.0--nan--0.0--nan--0.0--nan--0.0--nan--0.0--moist carbonation--semi-batch--nan--constant pressure--0.101--constant temperature--300.0--15.0--5.0--80.0--0.1--nan--nan--0.0--thermogravimetric analysis,,0,0,0,0,semi-batch,constant pressure,0.101,constant temperature,300,15,5,80,0.1,0,0.375,thermogravimetric analysis,,,,9.068926924416623,7.15,0,1.91,31.84,27.67,6.75,0.42,28.42,1.68,8.208760718930943,74.59337968931835,25.40662031068165,0,1.3158991547600194,0,0,0.43863305158667315,0,0,1.3815110130418704,0,0,0,0.8772661031733463,0,0.7519423741485824,0,0,1.4639567806114369,0,13.945613523839684,0,0,2.1931652579333654,0,3.038633051586673,0,0,0,0.001503081
powder--0.0--liu2018-bd0001--100.0--nan--0.0--nan--0.0--nan--0.0--nan--0.0--moist carbonation--semi-batch--nan--constant pressure--0.101--constant temperature--300.0--15.0--5.0--80.0--0.1--nan--nan--0.0--thermogravimetric analysis,,0,0,0,0,semi-batch,constant pressure,0.101,constant temperature,300,15,5,80,0.1,0,0.4375,thermogravimetric analysis,,,,9.068926924416623,7.15,0,1.91,31.84,27.67,6.75,0.42,28.42,1.68,8.208760718930943,74.59337968931835,25.40662031068165,0,1.3158991547600194,0,0,0.43863305158667315,0,0,1.3815110130418704,0,0,0,0.8772661031733463,0,0.7519423741485824,0,0,1.4639567806114369,0,13.945613523839684,0,0,2.1931652579333654,0,3.038633051586673,0,0,0,0.001605971
powder--0.0--liu2018-bd0001--100.0--nan--0.0--nan--0.0--nan--0.0--nan--0.0--moist carbonation--semi-batch--nan--constant pressure--0.101--constant temperature--300.0--15.0--5.0--80.0--0.1--nan--nan--0.0--thermogravimetric analysis,,0,0,0,0,semi-batch,constant pressure,0.101,constant temperature,300,15,5,80,0.1,0,0.5,thermogravimetric analysis,,,,9.068926924416623,7.15,0,1.91,31.84,27.67,6.75,0.42,28.42,1.68,8.208760718930943,74.59337968931835,25.40662031068165,0,1.3158991547600194,0,0,0.43863305158667315,0,0,1.3815110130418704,0,0,0,0.8772661031733463,0,0.7519423741485824,0,0,1.4639567806114369,0,13.945613523839684,0,0,2.1931652579333654,0,3.038633051586673,0,0,0,0.001822138
powder--0.0--liu2018-bd0001--100.0--nan--0.0--nan--0.0--nan--0.0--nan--0.0--moist carbonation--semi-batch--nan--constant pressure--0.101--constant temperature--300.0--15.0--5.0--80.0--0.1--nan--nan--0.0--thermogravimetric analysis,,0,0,0,0,semi-batch,constant pressure,0.101,constant temperature,300,15,5,80,0.1,0,0.5625,thermogravimetric analysis,,,,9.068926924416623,7.15,0,1.91,31.84,27.67,6.75,0.42,28.42,1.68,8.208760718930943,74.59337968931835,25.40662031068165,0,1.3158991547600194,0,0,0.43863305158667315,0,0,1.3815110130418704,0,0,0,0.8772661031733463,0,0.7519423741485824,0,0,1.4639567806114369,0,13.945613523839684,0,0,2.1931652579333654,0,3.038633051586673,0,0,0,0.001931911
powder--0.0--liu2018-bd0001--100.0--nan--0.0--nan--0.0--nan--0.0--nan--0.0--moist carbonation--semi-batch--nan--constant pressure--0.101--constant temperature--300.0--15.0--5.0--80.0--0.1--nan--nan--0.0--thermogravimetric analysis,,0,0,0,0,semi-batch,constant pressure,0.101,constant temperature,300,15,5,80,0.1,0,0.625,thermogravimetric analysis,,,,9.068926924416623,7.15,0,1.91,31.84,27.67,6.75,0.42,28.42,1.68,8.208760718930943,74.59337968931835,25.40662031068165,0,1.3158991547600194,0,0,0.43863305158667315,0,0,1.3815110130418704,0,0,0,0.8772661031733463,0,0.7519423741485824,0,0,1.4639567806114369,0,13.945613523839684,0,0,2.1931652579333654,0,3.038633051586673,0,0,0,0.002130741
powder--0.0--liu2018-bd0001--100.0--nan--0.0--nan--0.0--nan--0.0--nan--0.0--moist carbonation--semi-batch--nan--constant pressure--0.101--constant temperature--300.0--15.0--5.0--80.0--0.1--nan--nan--0.0--thermogravimetric analysis,,0,0,0,0,semi-batch,constant pressure,0.101,constant temperature,300,15,5,80,0.1,0,0.6875,thermogravimetric analysis,,,,9.068926924416623,7.15,0,1.91,31.84,27.67,6.75,0.42,28.42,1.68,8.208760718930943,74.59337968931835,25.40662031068165,0,1.3158991547600194,0,0,0.43863305158667315,0,0,1.3815110130418704,0,0,0,0.8772661031733463,0,0.7519423741485824,0,0,1.4639567806114369,0,13.945613523839684,0,0,2.1931652579333654,0,3.038633051586673,0,0,0,0.002337957
powder--0.0--liu2018-bd0001--100.0--nan--0.0--nan--0.0--nan--0.0--nan--0.0--moist carbonation--semi-batch--nan--constant pressure--0.101--constant temperature--300.0--15.0--5.0--80.0--0.1--nan--nan--0.0--thermogravimetric analysis,,0,0,0,0,semi-batch,constant pressure,0.101,constant temperature,300,15,5,80,0.1,0,0.75,thermogravimetric analysis,,,,9.068926924416623,7.15,0,1.91,31.84,27.67,6.75,0.42,28.42,1.68,8.208760718930943,74.59337968931835,25.40662031068165,0,1.3158991547600194,0,0,0.43863305158667315,0,0,1.3815110130418704,0,0,0,0.8772661031733463,0,0.7519423741485824,0,0,1.4639567806114369,0,13.945613523839684,0,0,2.1931652579333654,0,3.038633051586673,0,0,0,0.002593942
powder--0.0--liu2018-bd0001--100.0--nan--0.0--nan--0.0--nan--0.0--nan--0.0--moist carbonation--semi-batch--nan--constant pressure--0.101--constant temperature--300.0--15.0--5.0--80.0--0.1--nan--nan--0.0--thermogravimetric analysis,,0,0,0,0,semi-batch,constant pressure,0.101,constant temperature,300,15,5,80,0.1,0,0.8125,thermogravimetric analysis,,,,9.068926924416623,7.15,0,1.91,31.84,27.67,6.75,0.42,28.42,1.68,8.208760718930943,74.59337968931835,25.40662031068165,0,1.3158991547600194,0,0,0.43863305158667315,0,0,1.3815110130418704,0,0,0,0.8772661031733463,0,0.7519423741485824,0,0,1.4639567806114369,0,13.945613523839684,0,0,2.1931652579333654,0,3.038633051586673,0,0,0,0.002382894
powder--0.0--liu2018-bd0001--100.0--nan--0.0--nan--0.0--nan--0.0--nan--0.0--moist carbonation--semi-batch--nan--constant pressure--0.101--constant temperature--300.0--15.0--5.0--80.0--0.1--nan--nan--0.0--thermogravimetric analysis,,0,0,0,0,semi-batch,constant pressure,0.101,constant temperature,300,15,5,80,0.1,0,0.875,thermogravimetric analysis,,,,9.068926924416623,7.15,0,1.91,31.84,27.67,6.75,0.42,28.42,1.68,8.208760718930943,74.59337968931835,25.40662031068165,0,1.3158991547600194,0,0,0.43863305158667315,0,0,1.3815110130418704,0,0,0,0.8772661031733463,0,0.7519423741485824,0,0,1.4639567806114369,0,13.945613523839684,0,0,2.1931652579333654,0,3.038633051586673,0,0,0,0.002958786
powder--0.0--liu2018-bd0001--100.0--nan--0.0--nan--0.0--nan--0.0--nan--0.0--moist carbonation--semi-batch--nan--constant pressure--0.101--constant temperature--300.0--15.0--5.0--80.0--0.1--nan--nan--0.0--thermogravimetric analysis,,0,0,0,0,semi-batch,constant pressure,0.101,constant temperature,300,15,5,80,0.1,0,0.9375,thermogravimetric analysis,,,,9.068926924416623,7.15,0,1.91,31.84,27.67,6.75,0.42,28.42,1.68,8.208760718930943,74.59337968931835,25.40662031068165,0,1.3158991547600194,0,0,0.43863305158667315,0,0,1.3815110130418704,0,0,0,0.8772661031733463,0,0.7519423741485824,0,0,1.4639567806114369,0,13.945613523839684,0,0,2.1931652579333654,0,3.038633051586673,0,0,0,0.002530548
powder--0.0--liu2018-bd0001--100.0--nan--0.0--nan--0.0--nan--0.0--nan--0.0--moist carbonation--semi-batch--nan--constant pressure--0.101--constant temperature--300.0--15.0--5.0--80.0--0.1--nan--nan--0.0--thermogravimetric analysis,,0,0,0,0,semi-batch,constant pressure,0.101,constant temperature,300,15,5,80,0.1,0,1,thermogravimetric analysis,,,,9.068926924416623,7.15,0,1.91,31.84,27.67,6.75,0.42,28.42,1.68,8.208760718930943,74.59337968931835,25.40662031068165,0,1.3158991547600194,0,0,0.43863305158667315,0,0,1.3815110130418704,0,0,0,0.8772661031733463,0,0.7519423741485824,0,0,1.4639567806114369,0,13.945613523839684,0,0,2.1931652579333654,0,3.038633051586673,0,0,0,0.002909957
powder--0.0--liu2018-bd0001--100.0--nan--0.0--nan--0.0--nan--0.0--nan--0.0--moist carbonation--semi-batch--nan--constant pressure--0.101--constant temperature--400.0--15.0--10.0--75.0--0.1--nan--nan--0.0--thermogravimetric analysis,,0,0,0,0,semi-batch,constant pressure,0.101,constant temperature,400,15,10,75,0.1,0,0,thermogravimetric analysis,,,,9.068926924416623,7.15,0,1.91,31.84,27.67,6.75,0.42,28.42,1.68,8.208760718930943,74.59337968931835,25.40662031068165,0,1.3158991547600194,0,0,0.43863305158667315,0,0,1.3815110130418704,0,0,0,0.8772661031733463,0,0.7519423741485824,0,0,1.4639567806114369,0,13.945613523839684,0,0,2.1931652579333654,0,3.038633051586673,0,0,0,0.005006256
powder--0.0--liu2018-bd0001--100.0--nan--0.0--nan--0.0--nan--0.0--nan--0.0--moist carbonation--semi-batch--nan--constant pressure--0.101--constant temperature--400.0--15.0--10.0--75.0--0.1--nan--nan--0.0--thermogravimetric analysis,,0,0,0,0,semi-batch,constant pressure,0.101,constant temperature,400,15,10,75,0.1,0,0.0625,thermogravimetric analysis,,,,9.068926924416623,7.15,0,1.91,31.84,27.67,6.75,0.42,28.42,1.68,8.208760718930943,74.59337968931835,25.40662031068165,0,1.3158991547600194,0,0,0.43863305158667315,0,0,1.3815110130418704,0,0,0,0.8772661031733463,0,0.7519423741485824,0,0,1.4639567806114369,0,13.945613523839684,0,0,2.1931652579333654,0,3.038633051586673,0,0,0,0.005471749
powder--0.0--liu2018-bd0001--100.0--nan--0.0--nan--0.0--nan--0.0--nan--0.0--moist carbonation--semi-batch--nan--constant pressure--0.101--constant temperature--400.0--15.0--10.0--75.0--0.1--nan--nan--0.0--thermogravimetric analysis,,0,0,0,0,semi-batch,constant pressure,0.101,constant temperature,400,15,10,75,0.1,0,0.125,thermogravimetric analysis,,,,9.068926924416623,7.15,0,1.91,31.84,27.67,6.75,0.42,28.42,1.68,8.208760718930943,74.59337968931835,25.40662031068165,0,1.3158991547600194,0,0,0.43863305158667315,0,0,1.3815110130418704,0,0,0,0.8772661031733463,0,0.7519423741485824,0,0,1.4639567806114369,0,13.945613523839684,0,0,2.1931652579333654,0,3.038633051586673,0,0,0,0.005875442
powder--0.0--liu2018-bd0001--100.0--nan--0.0--nan--0.0--nan--0.0--nan--0.0--moist carbonation--semi-batch--nan--constant pressure--0.101--constant temperature--400.0--15.0--10.0--75.0--0.1--nan--nan--0.0--thermogravimetric analysis,,0,0,0,0,semi-batch,constant pressure,0.101,constant temperature,400,15,10,75,0.1,0,0.1875,thermogravimetric analysis,,,,9.068926924416623,7.15,0,1.91,31.84,27.67,6.75,0.42,28.42,1.68,8.208760718930943,74.59337968931835,25.40662031068165,0,1.3158991547600194,0,0,0.43863305158667315,0,0,1.3815110130418704,0,0,0,0.8772661031733463,0,0.7519423741485824,0,0,1.4639567806114369,0,13.945613523839684,0,0,2.1931652579333654,0,3.038633051586673,0,0,0,0.006388661
powder--0.0--liu2018-bd0001--100.0--nan--0.0--nan--0.0--nan--0.0--nan--0.0--moist carbonation--semi-batch--nan--constant pressure--0.101--constant temperature--400.0--15.0--10.0--75.0--0.1--nan--nan--0.0--thermogravimetric analysis,,0,0,0,0,semi-batch,constant pressure,0.101,constant temperature,400,15,10,75,0.1,0,0.25,thermogravimetric analysis,,,,9.068926924416623,7.15,0,1.91,31.84,27.67,6.75,0.42,28.42,1.68,8.208760718930943,74.59337968931835,25.40662031068165,0,1.3158991547600194,0,0,0.43863305158667315,0,0,1.3815110130418704,0,0,0,0.8772661031733463,0,0.7519423741485824,0,0,1.4639567806114369,0,13.945613523839684,0,0,2.1931652579333654,0,3.038633051586673,0,0,0,0.006831414
powder--0.0--liu2018-bd0001--100.0--nan--0.0--nan--0.0--nan--0.0--nan--0.0--moist carbonation--semi-batch--nan--constant pressure--0.101--constant temperature--400.0--15.0--10.0--75.0--0.1--nan--nan--0.0--thermogravimetric analysis,,0,0,0,0,semi-batch,constant pressure,0.101,constant temperature,400,15,10,75,0.1,0,0.3125,thermogravimetric analysis,,,,9.068926924416623,7.15,0,1.91,31.84,27.67,6.75,0.42,28.42,1.68,8.208760718930943,74.59337968931835,25.40662031068165,0,1.3158991547600194,0,0,0.43863305158667315,0,0,1.3815110130418704,0,0,0,0.8772661031733463,0,0.7519423741485824,0,0,1.4639567806114369,0,13.945613523839684,0,0,2.1931652579333654,0,3.038633051586673,0,0,0,0.007286804
powder--0.0--liu2018-bd0001--100.0--nan--0.0--nan--0.0--nan--0.0--nan--0.0--moist carbonation--semi-batch--nan--constant pressure--0.101--constant temperature--400.0--15.0--10.0--75.0--0.1--nan--nan--0.0--thermogravimetric analysis,,0,0,0,0,semi-batch,constant pressure,0.101,constant temperature,400,15,10,75,0.1,0,0.375,thermogravimetric analysis,,,,9.068926924416623,7.15,0,1.91,31.84,27.67,6.75,0.42,28.42,1.68,8.208760718930943,74.59337968931835,25.40662031068165,0,1.3158991547600194,0,0,0.43863305158667315,0,0,1.3815110130418704,0,0,0,0.8772661031733463,0,0.7519423741485824,0,0,1.4639567806114369,0,13.945613523839684,0,0,2.1931652579333654,0,3.038633051586673,0,0,0,0.007916792
powder--0.0--liu2018-bd0001--100.0--nan--0.0--nan--0.0--nan--0.0--nan--0.0--moist carbonation--semi-batch--nan--constant pressure--0.101--constant temperature--400.0--15.0--10.0--75.0--0.1--nan--nan--0.0--thermogravimetric analysis,,0,0,0,0,semi-batch,constant pressure,0.101,constant temperature,400,15,10,75,0.1,0,0.4375,thermogravimetric analysis,,,,9.068926924416623,7.15,0,1.91,31.84,27.67,6.75,0.42,28.42,1.68,8.208760718930943,74.59337968931835,25.40662031068165,0,1.3158991547600194,0,0,0.43863305158667315,0,0,1.3815110130418704,0,0,0,0.8772661031733463,0,0.7519423741485824,0,0,1.4639567806114369,0,13.945613523839684,0,0,2.1931652579333654,0,3.038633051586673,0,0,0,0.008322796
powder--0.0--liu2018-bd0001--100.0--nan--0.0--nan--0.0--nan--0.0--nan--0.0--moist carbonation--semi-batch--nan--constant pressure--0.101--constant temperature--400.0--15.0--10.0--75.0--0.1--nan--nan--0.0--thermogravimetric analysis,,0,0,0,0,semi-batch,constant pressure,0.101,constant temperature,400,15,10,75,0.1,0,0.5,thermogravimetric analysis,,,,9.068926924416623,7.15,0,1.91,31.84,27.67,6.75,0.42,28.42,1.68,8.208760718930943,74.59337968931835,25.40662031068165,0,1.3158991547600194,0,0,0.43863305158667315,0,0,1.3815110130418704,0,0,0,0.8772661031733463,0,0.7519423741485824,0,0,1.4639567806114369,0,13.945613523839684,0,0,2.1931652579333654,0,3.038633051586673,0,0,0,0.008644915
powder--0.0--liu2018-bd0001--100.0--nan--0.0--nan--0.0--nan--0.0--nan--0.0--moist carbonation--semi-batch--nan--constant pressure--0.101--constant temperature--400.0--15.0--10.0--75.0--0.1--nan--nan--0.0--thermogravimetric analysis,,0,0,0,0,semi-batch,constant pressure,0.101,constant temperature,400,15,10,75,0.1,0,0.5625,thermogravimetric analysis,,,,9.068926924416623,7.15,0,1.91,31.84,27.67,6.75,0.42,28.42,1.68,8.208760718930943,74.59337968931835,25.40662031068165,0,1.3158991547600194,0,0,0.43863305158667315,0,0,1.3815110130418704,0,0,0,0.8772661031733463,0,0.7519423741485824,0,0,1.4639567806114369,0,13.945613523839684,0,0,2.1931652579333654,0,3.038633051586673,0,0,0,0.009312947
powder--0.0--liu2018-bd0001--100.0--nan--0.0--nan--0.0--nan--0.0--nan--0.0--moist carbonation--semi-batch--nan--constant pressure--0.101--constant temperature--400.0--15.0--10.0--75.0--0.1--nan--nan--0.0--thermogravimetric analysis,,0,0,0,0,semi-batch,constant pressure,0.101,constant temperature,400,15,10,75,0.1,0,0.625,thermogravimetric analysis,,,,9.068926924416623,7.15,0,1.91,31.84,27.67,6.75,0.42,28.42,1.68,8.208760718930943,74.59337968931835,25.40662031068165,0,1.3158991547600194,0,0,0.43863305158667315,0,0,1.3815110130418704,0,0,0,0.8772661031733463,0,0.7519423741485824,0,0,1.4639567806114369,0,13.945613523839684,0,0,2.1931652579333654,0,3.038633051586673,0,0,0,0.009682645
powder--0.0--liu2018-bd0001--100.0--nan--0.0--nan--0.0--nan--0.0--nan--0.0--moist carbonation--semi-batch--nan--constant pressure--0.101--constant temperature--400.0--15.0--10.0--75.0--0.1--nan--nan--0.0--thermogravimetric analysis,,0,0,0,0,semi-batch,constant pressure,0.101,constant temperature,400,15,10,75,0.1,0,0.6875,thermogravimetric analysis,,,,9.068926924416623,7.15,0,1.91,31.84,27.67,6.75,0.42,28.42,1.68,8.208760718930943,74.59337968931835,25.40662031068165,0,1.3158991547600194,0,0,0.43863305158667315,0,0,1.3815110130418704,0,0,0,0.8772661031733463,0,0.7519423741485824,0,0,1.4639567806114369,0,13.945613523839684,0,0,2.1931652579333654,0,3.038633051586673,0,0,0,0.010206494357478755
powder--0.0--liu2018-bd0001--100.0--nan--0.0--nan--0.0--nan--0.0--nan--0.0--moist carbonation--semi-batch--nan--constant pressure--0.101--constant temperature--400.0--15.0--10.0--75.0--0.1--nan--nan--0.0--thermogravimetric analysis,,0,0,0,0,semi-batch,constant pressure,0.101,constant temperature,400,15,10,75,0.1,0,0.75,thermogravimetric analysis,,,,9.068926924416623,7.15,0,1.91,31.84,27.67,6.75,0.42,28.42,1.68,8.208760718930943,74.59337968931835,25.40662031068165,0,1.3158991547600194,0,0,0.43863305158667315,0,0,1.3815110130418704,0,0,0,0.8772661031733463,0,0.7519423741485824,0,0,1.4639567806114369,0,13.945613523839684,0,0,2.1931652579333654,0,3.038633051586673,0,0,0,0.010624372889732378
powder--0.0--liu2018-bd0001--100.0--nan--0.0--nan--0.0--nan--0.0--nan--0.0--moist carbonation--semi-batch--nan--constant pressure--0.101--constant temperature--400.0--15.0--10.0--75.0--0.1--nan--nan--0.0--thermogravimetric analysis,,0,0,0,0,semi-batch,constant pressure,0.101,constant temperature,400,15,10,75,0.1,0,0.8125,thermogravimetric analysis,,,,9.068926924416623,7.15,0,1.91,31.84,27.67,6.75,0.42,28.42,1.68,8.208760718930943,74.59337968931835,25.40662031068165,0,1.3158991547600194,0,0,0.43863305158667315,0,0,1.3815110130418704,0,0,0,0.8772661031733463,0,0.7519423741485824,0,0,1.4639567806114369,0,13.945613523839684,0,0,2.1931652579333654,0,3.038633051586673,0,0,0,0.010826206662979577
powder--0.0--liu2018-bd0001--100.0--nan--0.0--nan--0.0--nan--0.0--nan--0.0--moist carbonation--semi-batch--nan--constant pressure--0.101--constant temperature--400.0--15.0--10.0--75.0--0.1--nan--nan--0.0--thermogravimetric analysis,,0,0,0,0,semi-batch,constant pressure,0.101,constant temperature,400,15,10,75,0.1,0,0.875,thermogravimetric analysis,,,,9.068926924416623,7.15,0,1.91,31.84,27.67,6.75,0.42,28.42,1.68,8.208760718930943,74.59337968931835,25.40662031068165,0,1.3158991547600194,0,0,0.43863305158667315,0,0,1.3815110130418704,0,0,0,0.8772661031733463,0,0.7519423741485824,0,0,1.4639567806114369,0,13.945613523839684,0,0,2.1931652579333654,0,3.038633051586673,0,0,0,0.011300483871516215
powder--0.0--liu2018-bd0001--100.0--nan--0.0--nan--0.0--nan--0.0--nan--0.0--moist carbonation--semi-batch--nan--constant pressure--0.101--constant temperature--400.0--15.0--10.0--75.0--0.1--nan--nan--0.0--thermogravimetric analysis,,0,0,0,0,semi-batch,constant pressure,0.101,constant temperature,400,15,10,75,0.1,0,0.9375,thermogravimetric analysis,,,,9.068926924416623,7.15,0,1.91,31.84,27.67,6.75,0.42,28.42,1.68,8.208760718930943,74.59337968931835,25.40662031068165,0,1.3158991547600194,0,0,0.43863305158667315,0,0,1.3815110130418704,0,0,0,0.8772661031733463,0,0.7519423741485824,0,0,1.4639567806114369,0,13.945613523839684,0,0,2.1931652579333654,0,3.038633051586673,0,0,0,0.011958723613365448
powder--0.0--liu2018-bd0001--100.0--nan--0.0--nan--0.0--nan--0.0--nan--0.0--moist carbonation--semi-batch--nan--constant pressure--0.101--constant temperature--400.0--15.0--10.0--75.0--0.1--nan--nan--0.0--thermogravimetric analysis,,0,0,0,0,semi-batch,constant pressure,0.101,constant temperature,400,15,10,75,0.1,0,1,thermogravimetric analysis,,,,9.068926924416623,7.15,0,1.91,31.84,27.67,6.75,0.42,28.42,1.68,8.208760718930943,74.59337968931835,25.40662031068165,0,1.3158991547600194,0,0,0.43863305158667315,0,0,1.3815110130418704,0,0,0,0.8772661031733463,0,0.7519423741485824,0,0,1.4639567806114369,0,13.945613523839684,0,0,2.1931652579333654,0,3.038633051586673,0,0,0,0.012364483280666137
powder--0.0--liu2018-bd0001--100.0--nan--0.0--nan--0.0--nan--0.0--nan--0.0--moist carbonation--semi-batch--nan--constant pressure--0.101--constant temperature--400.0--15.0--20.0--65.0--0.1--nan--nan--0.0--thermogravimetric analysis,,0,0,0,0,semi-batch,constant pressure,0.101,constant temperature,400,15,20,65,0.1,0,0,thermogravimetric analysis,,,,9.068926924416623,7.15,0,1.91,31.84,27.67,6.75,0.42,28.42,1.68,8.208760718930943,74.59337968931835,25.40662031068165,0,1.3158991547600194,0,0,0.43863305158667315,0,0,1.3815110130418704,0,0,0,0.8772661031733463,0,0.7519423741485824,0,0,1.4639567806114369,0,13.945613523839684,0,0,2.1931652579333654,0,3.038633051586673,0,0,0,1e-05
powder--0.0--liu2018-bd0001--100.0--nan--0.0--nan--0.0--nan--0.0--nan--0.0--moist carbonation--semi-batch--nan--constant pressure--0.101--constant temperature--400.0--15.0--20.0--65.0--0.1--nan--nan--0.0--thermogravimetric analysis,,0,0,0,0,semi-batch,constant pressure,0.101,constant temperature,400,15,20,65,0.1,0,0.0625,thermogravimetric analysis,,,,9.068926924416623,7.15,0,1.91,31.84,27.67,6.75,0.42,28.42,1.68,8.208760718930943,74.59337968931835,25.40662031068165,0,1.3158991547600194,0,0,0.43863305158667315,0,0,1.3815110130418704,0,0,0,0.8772661031733463,0,0.7519423741485824,0,0,1.4639567806114369,0,13.945613523839684,0,0,2.1931652579333654,0,3.038633051586673,0,0,0,0.004879298
powder--0.0--liu2018-bd0001--100.0--nan--0.0--nan--0.0--nan--0.0--nan--0.0--moist carbonation--semi-batch--nan--constant pressure--0.101--constant temperature--400.0--15.0--20.0--65.0--0.1--nan--nan--0.0--thermogravimetric analysis,,0,0,0,0,semi-batch,constant pressure,0.101,constant temperature,400,15,20,65,0.1,0,0.125,thermogravimetric analysis,,,,9.068926924416623,7.15,0,1.91,31.84,27.67,6.75,0.42,28.42,1.68,8.208760718930943,74.59337968931835,25.40662031068165,0,1.3158991547600194,0,0,0.43863305158667315,0,0,1.3815110130418704,0,0,0,0.8772661031733463,0,0.7519423741485824,0,0,1.4639567806114369,0,13.945613523839684,0,0,2.1931652579333654,0,3.038633051586673,0,0,0,0.007221531
powder--0.0--liu2018-bd0001--100.0--nan--0.0--nan--0.0--nan--0.0--nan--0.0--moist carbonation--semi-batch--nan--constant pressure--0.101--constant temperature--400.0--15.0--20.0--65.0--0.1--nan--nan--0.0--thermogravimetric analysis,,0,0,0,0,semi-batch,constant pressure,0.101,constant temperature,400,15,20,65,0.1,0,0.1875,thermogravimetric analysis,,,,9.068926924416623,7.15,0,1.91,31.84,27.67,6.75,0.42,28.42,1.68,8.208760718930943,74.59337968931835,25.40662031068165,0,1.3158991547600194,0,0,0.43863305158667315,0,0,1.3815110130418704,0,0,0,0.8772661031733463,0,0.7519423741485824,0,0,1.4639567806114369,0,13.945613523839684,0,0,2.1931652579333654,0,3.038633051586673,0,0,0,0.008017748
powder--0.0--liu2018-bd0001--100.0--nan--0.0--nan--0.0--nan--0.0--nan--0.0--moist carbonation--semi-batch--nan--constant pressure--0.101--constant temperature--400.0--15.0--20.0--65.0--0.1--nan--nan--0.0--thermogravimetric analysis,,0,0,0,0,semi-batch,constant pressure,0.101,constant temperature,400,15,20,65,0.1,0,0.25,thermogravimetric analysis,,,,9.068926924416623,7.15,0,1.91,31.84,27.67,6.75,0.42,28.42,1.68,8.208760718930943,74.59337968931835,25.40662031068165,0,1.3158991547600194,0,0,0.43863305158667315,0,0,1.3815110130418704,0,0,0,0.8772661031733463,0,0.7519423741485824,0,0,1.4639567806114369,0,13.945613523839684,0,0,2.1931652579333654,0,3.038633051586673,0,0,0,0.009758297
powder--0.0--liu2018-bd0001--100.0--nan--0.0--nan--0.0--nan--0.0--nan--0.0--moist carbonation--semi-batch--nan--constant pressure--0.101--constant temperature--400.0--15.0--20.0--65.0--0.1--nan--nan--0.0--thermogravimetric analysis,,0,0,0,0,semi-batch,constant pressure,0.101,constant temperature,400,15,20,65,0.1,0,0.3125,thermogravimetric analysis,,,,9.068926924416623,7.15,0,1.91,31.84,27.67,6.75,0.42,28.42,1.68,8.208760718930943,74.59337968931835,25.40662031068165,0,1.3158991547600194,0,0,0.43863305158667315,0,0,1.3815110130418704,0,0,0,0.8772661031733463,0,0.7519423741485824,0,0,1.4639567806114369,0,13.945613523839684,0,0,2.1931652579333654,0,3.038633051586673,0,0,0,0.01047649
powder--0.0--liu2018-bd0001--100.0--nan--0.0--nan--0.0--nan--0.0--nan--0.0--moist carbonation--semi-batch--nan--constant pressure--0.101--constant temperature--400.0--15.0--20.0--65.0--0.1--nan--nan--0.0--thermogravimetric analysis,,0,0,0,0,semi-batch,constant pressure,0.101,constant temperature,400,15,20,65,0.1,0,0.375,thermogravimetric analysis,,,,9.068926924416623,7.15,0,1.91,31.84,27.67,6.75,0.42,28.42,1.68,8.208760718930943,74.59337968931835,25.40662031068165,0,1.3158991547600194,0,0,0.43863305158667315,0,0,1.3815110130418704,0,0,0,0.8772661031733463,0,0.7519423741485824,0,0,1.4639567806114369,0,13.945613523839684,0,0,2.1931652579333654,0,3.038633051586673,0,0,0,0.011435559513940187
powder--0.0--liu2018-bd0001--100.0--nan--0.0--nan--0.0--nan--0.0--nan--0.0--moist carbonation--semi-batch--nan--constant pressure--0.101--constant temperature--400.0--15.0--20.0--65.0--0.1--nan--nan--0.0--thermogravimetric analysis,,0,0,0,0,semi-batch,constant pressure,0.101,constant temperature,400,15,20,65,0.1,0,0.4375,thermogravimetric analysis,,,,9.068926924416623,7.15,0,1.91,31.84,27.67,6.75,0.42,28.42,1.68,8.208760718930943,74.59337968931835,25.40662031068165,0,1.3158991547600194,0,0,0.43863305158667315,0,0,1.3815110130418704,0,0,0,0.8772661031733463,0,0.7519423741485824,0,0,1.4639567806114369,0,13.945613523839684,0,0,2.1931652579333654,0,3.038633051586673,0,0,0,0.013142821439238488
powder--0.0--liu2018-bd0001--100.0--nan--0.0--nan--0.0--nan--0.0--nan--0.0--moist carbonation--semi-batch--nan--constant pressure--0.101--constant temperature--400.0--15.0--20.0--65.0--0.1--nan--nan--0.0--thermogravimetric analysis,,0,0,0,0,semi-batch,constant pressure,0.101,constant temperature,400,15,20,65,0.1,0,0.5,thermogravimetric analysis,,,,9.068926924416623,7.15,0,1.91,31.84,27.67,6.75,0.42,28.42,1.68,8.208760718930943,74.59337968931835,25.40662031068165,0,1.3158991547600194,0,0,0.43863305158667315,0,0,1.3815110130418704,0,0,0,0.8772661031733463,0,0.7519423741485824,0,0,1.4639567806114369,0,13.945613523839684,0,0,2.1931652579333654,0,3.038633051586673,0,0,0,0.013839979551836037
powder--0.0--liu2018-bd0001--100.0--nan--0.0--nan--0.0--nan--0.0--nan--0.0--moist carbonation--semi-batch--nan--constant pressure--0.101--constant temperature--400.0--15.0--20.0--65.0--0.1--nan--nan--0.0--thermogravimetric analysis,,0,0,0,0,semi-batch,constant pressure,0.101,constant temperature,400,15,20,65,0.1,0,0.5625,thermogravimetric analysis,,,,9.068926924416623,7.15,0,1.91,31.84,27.67,6.75,0.42,28.42,1.68,8.208760718930943,74.59337968931835,25.40662031068165,0,1.3158991547600194,0,0,0.43863305158667315,0,0,1.3815110130418704,0,0,0,0.8772661031733463,0,0.7519423741485824,0,0,1.4639567806114369,0,13.945613523839684,0,0,2.1931652579333654,0,3.038633051586673,0,0,0,0.014644758964589688
powder--0.0--liu2018-bd0001--100.0--nan--0.0--nan--0.0--nan--0.0--nan--0.0--moist carbonation--semi-batch--nan--constant pressure--0.101--constant temperature--400.0--15.0--20.0--65.0--0.1--nan--nan--0.0--thermogravimetric analysis,,0,0,0,0,semi-batch,constant pressure,0.101,constant temperature,400,15,20,65,0.1,0,0.625,thermogravimetric analysis,,,,9.068926924416623,7.15,0,1.91,31.84,27.67,6.75,0.42,28.42,1.68,8.208760718930943,74.59337968931835,25.40662031068165,0,1.3158991547600194,0,0,0.43863305158667315,0,0,1.3815110130418704,0,0,0,0.8772661031733463,0,0.7519423741485824,0,0,1.4639567806114369,0,13.945613523839684,0,0,2.1931652579333654,0,3.038633051586673,0,0,0,0.015776412
powder--0.0--liu2018-bd0001--100.0--nan--0.0--nan--0.0--nan--0.0--nan--0.0--moist carbonation--semi-batch--nan--constant pressure--0.101--constant temperature--400.0--15.0--20.0--65.0--0.1--nan--nan--0.0--thermogravimetric analysis,,0,0,0,0,semi-batch,constant pressure,0.101,constant temperature,400,15,20,65,0.1,0,0.6875,thermogravimetric analysis,,,,9.068926924416623,7.15,0,1.91,31.84,27.67,6.75,0.42,28.42,1.68,8.208760718930943,74.59337968931835,25.40662031068165,0,1.3158991547600194,0,0,0.43863305158667315,0,0,1.3815110130418704,0,0,0,0.8772661031733463,0,0.7519423741485824,0,0,1.4639567806114369,0,13.945613523839684,0,0,2.1931652579333654,0,3.038633051586673,0,0,0,0.015526266962957664
powder--0.0--liu2018-bd0001--100.0--nan--0.0--nan--0.0--nan--0.0--nan--0.0--moist carbonation--semi-batch--nan--constant pressure--0.101--constant temperature--400.0--15.0--20.0--65.0--0.1--nan--nan--0.0--thermogravimetric analysis,,0,0,0,0,semi-batch,constant pressure,0.101,constant temperature,400,15,20,65,0.1,0,0.75,thermogravimetric analysis,,,,9.068926924416623,7.15,0,1.91,31.84,27.67,6.75,0.42,28.42,1.68,8.208760718930943,74.59337968931835,25.40662031068165,0,1.3158991547600194,0,0,0.43863305158667315,0,0,1.3815110130418704,0,0,0,0.8772661031733463,0,0.7519423741485824,0,0,1.4639567806114369,0,13.945613523839684,0,0,2.1931652579333654,0,3.038633051586673,0,0,0,0.016729770741016056
powder--0.0--liu2018-bd0001--100.0--nan--0.0--nan--0.0--nan--0.0--nan--0.0--moist carbonation--semi-batch--nan--constant pressure--0.101--constant temperature--400.0--15.0--20.0--65.0--0.1--nan--nan--0.0--thermogravimetric analysis,,0,0,0,0,semi-batch,constant pressure,0.101,constant temperature,400,15,20,65,0.1,0,0.8125,thermogravimetric analysis,,,,9.068926924416623,7.15,0,1.91,31.84,27.67,6.75,0.42,28.42,1.68,8.208760718930943,74.59337968931835,25.40662031068165,0,1.3158991547600194,0,0,0.43863305158667315,0,0,1.3815110130418704,0,0,0,0.8772661031733463,0,0.7519423741485824,0,0,1.4639567806114369,0,13.945613523839684,0,0,2.1931652579333654,0,3.038633051586673,0,0,0,0.016557261
powder--0.0--liu2018-bd0001--100.0--nan--0.0--nan--0.0--nan--0.0--nan--0.0--moist carbonation--semi-batch--nan--constant pressure--0.101--constant temperature--400.0--15.0--20.0--65.0--0.1--nan--nan--0.0--thermogravimetric analysis,,0,0,0,0,semi-batch,constant pressure,0.101,constant temperature,400,15,20,65,0.1,0,0.875,thermogravimetric analysis,,,,9.068926924416623,7.15,0,1.91,31.84,27.67,6.75,0.42,28.42,1.68,8.208760718930943,74.59337968931835,25.40662031068165,0,1.3158991547600194,0,0,0.43863305158667315,0,0,1.3815110130418704,0,0,0,0.8772661031733463,0,0.7519423741485824,0,0,1.4639567806114369,0,13.945613523839684,0,0,2.1931652579333654,0,3.038633051586673,0,0,0,0.017715862088703675
powder--0.0--liu2018-bd0001--100.0--nan--0.0--nan--0.0--nan--0.0--nan--0.0--moist carbonation--semi-batch--nan--constant pressure--0.101--constant temperature--400.0--15.0--20.0--65.0--0.1--nan--nan--0.0--thermogravimetric analysis,,0,0,0,0,semi-batch,constant pressure,0.101,constant temperature,400,15,20,65,0.1,0,0.9375,thermogravimetric analysis,,,,9.068926924416623,7.15,0,1.91,31.84,27.67,6.75,0.42,28.42,1.68,8.208760718930943,74.59337968931835,25.40662031068165,0,1.3158991547600194,0,0,0.43863305158667315,0,0,1.3815110130418704,0,0,0,0.8772661031733463,0,0.7519423741485824,0,0,1.4639567806114369,0,13.945613523839684,0,0,2.1931652579333654,0,3.038633051586673,0,0,0,0.017908877206465168
powder--0.0--liu2018-bd0001--100.0--nan--0.0--nan--0.0--nan--0.0--nan--0.0--moist carbonation--semi-batch--nan--constant pressure--0.101--constant temperature--400.0--15.0--20.0--65.0--0.1--nan--nan--0.0--thermogravimetric analysis,,0,0,0,0,semi-batch,constant pressure,0.101,constant temperature,400,15,20,65,0.1,0,1,thermogravimetric analysis,,,,9.068926924416623,7.15,0,1.91,31.84,27.67,6.75,0.42,28.42,1.68,8.208760718930943,74.59337968931835,25.40662031068165,0,1.3158991547600194,0,0,0.43863305158667315,0,0,1.3815110130418704,0,0,0,0.8772661031733463,0,0.7519423741485824,0,0,1.4639567806114369,0,13.945613523839684,0,0,2.1931652579333654,0,3.038633051586673,0,0,0,0.018689217673601474
powder--0.0--liu2018-bd0001--100.0--nan--0.0--nan--0.0--nan--0.0--nan--0.0--moist carbonation--semi-batch--nan--constant pressure--0.101--constant temperature--400.0--15.0--5.0--80.0--0.1--nan--nan--0.0--thermogravimetric analysis,,0,0,0,0,semi-batch,constant pressure,0.101,constant temperature,400,15,5,80,0.1,0,0,thermogravimetric analysis,,,,9.068926924416623,7.15,0,1.91,31.84,27.67,6.75,0.42,28.42,1.68,8.208760718930943,74.59337968931835,25.40662031068165,0,1.3158991547600194,0,0,0.43863305158667315,0,0,1.3815110130418704,0,0,0,0.8772661031733463,0,0.7519423741485824,0,0,1.4639567806114369,0,13.945613523839684,0,0,2.1931652579333654,0,3.038633051586673,0,0,0,1e-05
powder--0.0--liu2018-bd0001--100.0--nan--0.0--nan--0.0--nan--0.0--nan--0.0--moist carbonation--semi-batch--nan--constant pressure--0.101--constant temperature--400.0--15.0--5.0--80.0--0.1--nan--nan--0.0--thermogravimetric analysis,,0,0,0,0,semi-batch,constant pressure,0.101,constant temperature,400,15,5,80,0.1,0,0.0625,thermogravimetric analysis,,,,9.068926924416623,7.15,0,1.91,31.84,27.67,6.75,0.42,28.42,1.68,8.208760718930943,74.59337968931835,25.40662031068165,0,1.3158991547600194,0,0,0.43863305158667315,0,0,1.3815110130418704,0,0,0,0.8772661031733463,0,0.7519423741485824,0,0,1.4639567806114369,0,13.945613523839684,0,0,2.1931652579333654,0,3.038633051586673,0,0,0,0.003354202
powder--0.0--liu2018-bd0001--100.0--nan--0.0--nan--0.0--nan--0.0--nan--0.0--moist carbonation--semi-batch--nan--constant pressure--0.101--constant temperature--400.0--15.0--5.0--80.0--0.1--nan--nan--0.0--thermogravimetric analysis,,0,0,0,0,semi-batch,constant pressure,0.101,constant temperature,400,15,5,80,0.1,0,0.125,thermogravimetric analysis,,,,9.068926924416623,7.15,0,1.91,31.84,27.67,6.75,0.42,28.42,1.68,8.208760718930943,74.59337968931835,25.40662031068165,0,1.3158991547600194,0,0,0.43863305158667315,0,0,1.3815110130418704,0,0,0,0.8772661031733463,0,0.7519423741485824,0,0,1.4639567806114369,0,13.945613523839684,0,0,2.1931652579333654,0,3.038633051586673,0,0,0,0.004865481
powder--0.0--liu2018-bd0001--100.0--nan--0.0--nan--0.0--nan--0.0--nan--0.0--moist carbonation--semi-batch--nan--constant pressure--0.101--constant temperature--400.0--15.0--5.0--80.0--0.1--nan--nan--0.0--thermogravimetric analysis,,0,0,0,0,semi-batch,constant pressure,0.101,constant temperature,400,15,5,80,0.1,0,0.1875,thermogravimetric analysis,,,,9.068926924416623,7.15,0,1.91,31.84,27.67,6.75,0.42,28.42,1.68,8.208760718930943,74.59337968931835,25.40662031068165,0,1.3158991547600194,0,0,0.43863305158667315,0,0,1.3815110130418704,0,0,0,0.8772661031733463,0,0.7519423741485824,0,0,1.4639567806114369,0,13.945613523839684,0,0,2.1931652579333654,0,3.038633051586673,0,0,0,0.00555054
powder--0.0--liu2018-bd0001--100.0--nan--0.0--nan--0.0--nan--0.0--nan--0.0--moist carbonation--semi-batch--nan--constant pressure--0.101--constant temperature--400.0--15.0--5.0--80.0--0.1--nan--nan--0.0--thermogravimetric analysis,,0,0,0,0,semi-batch,constant pressure,0.101,constant temperature,400,15,5,80,0.1,0,0.25,thermogravimetric analysis,,,,9.068926924416623,7.15,0,1.91,31.84,27.67,6.75,0.42,28.42,1.68,8.208760718930943,74.59337968931835,25.40662031068165,0,1.3158991547600194,0,0,0.43863305158667315,0,0,1.3815110130418704,0,0,0,0.8772661031733463,0,0.7519423741485824,0,0,1.4639567806114369,0,13.945613523839684,0,0,2.1931652579333654,0,3.038633051586673,0,0,0,0.00622339
