Repository: kycai/c3gb

# c3gb

**c3gb**, Gradient Boosting models for predicting the CO2 uptake of Coal ashes in Carbon mineralization, were developed in the research article: [AI-guided prediction and control of CO2 mineralization in coal ashes as carbon-efficient supplementary cementitious materials](). They are tree-based ensemble models. 

The models take the physicochemical properties of coal ashes, along with the process parameters related to reactant proportions and carbonation conditions as input features, while the output is CO2 uptake. The models can be used as a objective function to optimize the carbonation process for CO2 mineralization in coal ashes.

Kangyi Cai 2026 @ Missouri S&T

File: data/Xys_gt_augmented.csv (part 7 of 89)
Group id,Class id,Water-Solid ratio,Chemical admixture 1-content,Chemical admixture 2-content,Chemical admixture 3-content,Carbonation reactor operation mode,Carbonation pressure control type,Carbonation pressure,Carbonation temperature control type,Carbonation temperature,Carbonation gas 1-CO2,Carbonation gas 2-H2O vapor,Carbonation gas 3-N2,Carbonation gas flow rate,Carbonation stirring speed ,Carbonation duration,Method-CO2 uptake,Chemical admixture 1_Classification 2,Chemical admixture 2_Classification 2,Chemical admixture 3_Classification 2,"Solid_Dv,50",Solid_Specific surface area,Solid_Na2O,Solid_MgO,Solid_Al2O3,Solid_SiO2,Solid_SO3,Solid_K2O,Solid_CaO,Solid_Fe2O3,Solid_Loss on ignition,Solid_Amorphous+others,Solid_Crystalline,Solid_Albite,Solid_Anhydrite,Solid_Augite,Solid_Bassanite,Solid_Brownmillerite,Solid_Brucite,Solid_Calcite,Solid_Corundum,Solid_Diopside,Solid_Glauberite,Solid_Gypsum,Solid_Hematite,Solid_Hydrotalcite,Solid_Lime,Solid_Maghemite,Solid_Magnesioferrite,Solid_Magnetite,Solid_Microcline,Solid_Mullite,Solid_Periclase,Solid_Polyhalite,Solid_Portlandite,Solid_Pyroaurite,Solid_Quartz,Solid_Spinel,Solid_Srebrodolskite,Solid_Thenardite,Experimental CO2 uptake-U2
powder--0.0--liu2018-bd0001--100.0--nan--0.0--nan--0.0--nan--0.0--nan--0.0--moist carbonation--semi-batch--nan--constant pressure--0.101--constant temperature--400.0--15.0--5.0--80.0--0.1--nan--nan--0.0--thermogravimetric analysis,,0,0,0,0,semi-batch,constant pressure,0.101,constant temperature,400,15,5,80,0.1,0,0.3125,thermogravimetric analysis,,,,9.068926924416623,7.15,0,1.91,31.84,27.67,6.75,0.42,28.42,1.68,8.208760718930943,74.59337968931835,25.40662031068165,0,1.3158991547600194,0,0,0.43863305158667315,0,0,1.3815110130418704,0,0,0,0.8772661031733463,0,0.7519423741485824,0,0,1.4639567806114369,0,13.945613523839684,0,0,2.1931652579333654,0,3.038633051586673,0,0,0,0.007022996
powder--0.0--liu2018-bd0001--100.0--nan--0.0--nan--0.0--nan--0.0--nan--0.0--moist carbonation--semi-batch--nan--constant pressure--0.101--constant temperature--400.0--15.0--5.0--80.0--0.1--nan--nan--0.0--thermogravimetric analysis,,0,0,0,0,semi-batch,constant pressure,0.101,constant temperature,400,15,5,80,0.1,0,0.375,thermogravimetric analysis,,,,9.068926924416623,7.15,0,1.91,31.84,27.67,6.75,0.42,28.42,1.68,8.208760718930943,74.59337968931835,25.40662031068165,0,1.3158991547600194,0,0,0.43863305158667315,0,0,1.3815110130418704,0,0,0,0.8772661031733463,0,0.7519423741485824,0,0,1.4639567806114369,0,13.945613523839684,0,0,2.1931652579333654,0,3.038633051586673,0,0,0,0.007455759
powder--0.0--liu2018-bd0001--100.0--nan--0.0--nan--0.0--nan--0.0--nan--0.0--moist carbonation--semi-batch--nan--constant pressure--0.101--constant temperature--400.0--15.0--5.0--80.0--0.1--nan--nan--0.0--thermogravimetric analysis,,0,0,0,0,semi-batch,constant pressure,0.101,constant temperature,400,15,5,80,0.1,0,0.4375,thermogravimetric analysis,,,,9.068926924416623,7.15,0,1.91,31.84,27.67,6.75,0.42,28.42,1.68,8.208760718930943,74.59337968931835,25.40662031068165,0,1.3158991547600194,0,0,0.43863305158667315,0,0,1.3815110130418704,0,0,0,0.8772661031733463,0,0.7519423741485824,0,0,1.4639567806114369,0,13.945613523839684,0,0,2.1931652579333654,0,3.038633051586673,0,0,0,0.007831245
powder--0.0--liu2018-bd0001--100.0--nan--0.0--nan--0.0--nan--0.0--nan--0.0--moist carbonation--semi-batch--nan--constant pressure--0.101--constant temperature--400.0--15.0--5.0--80.0--0.1--nan--nan--0.0--thermogravimetric analysis,,0,0,0,0,semi-batch,constant pressure,0.101,constant temperature,400,15,5,80,0.1,0,0.5,thermogravimetric analysis,,,,9.068926924416623,7.15,0,1.91,31.84,27.67,6.75,0.42,28.42,1.68,8.208760718930943,74.59337968931835,25.40662031068165,0,1.3158991547600194,0,0,0.43863305158667315,0,0,1.3815110130418704,0,0,0,0.8772661031733463,0,0.7519423741485824,0,0,1.4639567806114369,0,13.945613523839684,0,0,2.1931652579333654,0,3.038633051586673,0,0,0,0.008166416
powder--0.0--liu2018-bd0001--100.0--nan--0.0--nan--0.0--nan--0.0--nan--0.0--moist carbonation--semi-batch--nan--constant pressure--0.101--constant temperature--400.0--15.0--5.0--80.0--0.1--nan--nan--0.0--thermogravimetric analysis,,0,0,0,0,semi-batch,constant pressure,0.101,constant temperature,400,15,5,80,0.1,0,0.5625,thermogravimetric analysis,,,,9.068926924416623,7.15,0,1.91,31.84,27.67,6.75,0.42,28.42,1.68,8.208760718930943,74.59337968931835,25.40662031068165,0,1.3158991547600194,0,0,0.43863305158667315,0,0,1.3815110130418704,0,0,0,0.8772661031733463,0,0.7519423741485824,0,0,1.4639567806114369,0,13.945613523839684,0,0,2.1931652579333654,0,3.038633051586673,0,0,0,0.008372676
powder--0.0--liu2018-bd0001--100.0--nan--0.0--nan--0.0--nan--0.0--nan--0.0--moist carbonation--semi-batch--nan--constant pressure--0.101--constant temperature--400.0--15.0--5.0--80.0--0.1--nan--nan--0.0--thermogravimetric analysis,,0,0,0,0,semi-batch,constant pressure,0.101,constant temperature,400,15,5,80,0.1,0,0.625,thermogravimetric analysis,,,,9.068926924416623,7.15,0,1.91,31.84,27.67,6.75,0.42,28.42,1.68,8.208760718930943,74.59337968931835,25.40662031068165,0,1.3158991547600194,0,0,0.43863305158667315,0,0,1.3815110130418704,0,0,0,0.8772661031733463,0,0.7519423741485824,0,0,1.4639567806114369,0,13.945613523839684,0,0,2.1931652579333654,0,3.038633051586673,0,0,0,0.008503073
powder--0.0--liu2018-bd0001--100.0--nan--0.0--nan--0.0--nan--0.0--nan--0.0--moist carbonation--semi-batch--nan--constant pressure--0.101--constant temperature--400.0--15.0--5.0--80.0--0.1--nan--nan--0.0--thermogravimetric analysis,,0,0,0,0,semi-batch,constant pressure,0.101,constant temperature,400,15,5,80,0.1,0,0.6875,thermogravimetric analysis,,,,9.068926924416623,7.15,0,1.91,31.84,27.67,6.75,0.42,28.42,1.68,8.208760718930943,74.59337968931835,25.40662031068165,0,1.3158991547600194,0,0,0.43863305158667315,0,0,1.3815110130418704,0,0,0,0.8772661031733463,0,0.7519423741485824,0,0,1.4639567806114369,0,13.945613523839684,0,0,2.1931652579333654,0,3.038633051586673,0,0,0,0.008841127
powder--0.0--liu2018-bd0001--100.0--nan--0.0--nan--0.0--nan--0.0--nan--0.0--moist carbonation--semi-batch--nan--constant pressure--0.101--constant temperature--400.0--15.0--5.0--80.0--0.1--nan--nan--0.0--thermogravimetric analysis,,0,0,0,0,semi-batch,constant pressure,0.101,constant temperature,400,15,5,80,0.1,0,0.75,thermogravimetric analysis,,,,9.068926924416623,7.15,0,1.91,31.84,27.67,6.75,0.42,28.42,1.68,8.208760718930943,74.59337968931835,25.40662031068165,0,1.3158991547600194,0,0,0.43863305158667315,0,0,1.3815110130418704,0,0,0,0.8772661031733463,0,0.7519423741485824,0,0,1.4639567806114369,0,13.945613523839684,0,0,2.1931652579333654,0,3.038633051586673,0,0,0,0.008923636
powder--0.0--liu2018-bd0001--100.0--nan--0.0--nan--0.0--nan--0.0--nan--0.0--moist carbonation--semi-batch--nan--constant pressure--0.101--constant temperature--400.0--15.0--5.0--80.0--0.1--nan--nan--0.0--thermogravimetric analysis,,0,0,0,0,semi-batch,constant pressure,0.101,constant temperature,400,15,5,80,0.1,0,0.8125,thermogravimetric analysis,,,,9.068926924416623,7.15,0,1.91,31.84,27.67,6.75,0.42,28.42,1.68,8.208760718930943,74.59337968931835,25.40662031068165,0,1.3158991547600194,0,0,0.43863305158667315,0,0,1.3815110130418704,0,0,0,0.8772661031733463,0,0.7519423741485824,0,0,1.4639567806114369,0,13.945613523839684,0,0,2.1931652579333654,0,3.038633051586673,0,0,0,0.009309626
powder--0.0--liu2018-bd0001--100.0--nan--0.0--nan--0.0--nan--0.0--nan--0.0--moist carbonation--semi-batch--nan--constant pressure--0.101--constant temperature--400.0--15.0--5.0--80.0--0.1--nan--nan--0.0--thermogravimetric analysis,,0,0,0,0,semi-batch,constant pressure,0.101,constant temperature,400,15,5,80,0.1,0,0.875,thermogravimetric analysis,,,,9.068926924416623,7.15,0,1.91,31.84,27.67,6.75,0.42,28.42,1.68,8.208760718930943,74.59337968931835,25.40662031068165,0,1.3158991547600194,0,0,0.43863305158667315,0,0,1.3815110130418704,0,0,0,0.8772661031733463,0,0.7519423741485824,0,0,1.4639567806114369,0,13.945613523839684,0,0,2.1931652579333654,0,3.038633051586673,0,0,0,0.009294417
powder--0.0--liu2018-bd0001--100.0--nan--0.0--nan--0.0--nan--0.0--nan--0.0--moist carbonation--semi-batch--nan--constant pressure--0.101--constant temperature--400.0--15.0--5.0--80.0--0.1--nan--nan--0.0--thermogravimetric analysis,,0,0,0,0,semi-batch,constant pressure,0.101,constant temperature,400,15,5,80,0.1,0,0.9375,thermogravimetric analysis,,,,9.068926924416623,7.15,0,1.91,31.84,27.67,6.75,0.42,28.42,1.68,8.208760718930943,74.59337968931835,25.40662031068165,0,1.3158991547600194,0,0,0.43863305158667315,0,0,1.3815110130418704,0,0,0,0.8772661031733463,0,0.7519423741485824,0,0,1.4639567806114369,0,13.945613523839684,0,0,2.1931652579333654,0,3.038633051586673,0,0,0,0.009319685
powder--0.0--liu2018-bd0001--100.0--nan--0.0--nan--0.0--nan--0.0--nan--0.0--moist carbonation--semi-batch--nan--constant pressure--0.101--constant temperature--400.0--15.0--5.0--80.0--0.1--nan--nan--0.0--thermogravimetric analysis,,0,0,0,0,semi-batch,constant pressure,0.101,constant temperature,400,15,5,80,0.1,0,1,thermogravimetric analysis,,,,9.068926924416623,7.15,0,1.91,31.84,27.67,6.75,0.42,28.42,1.68,8.208760718930943,74.59337968931835,25.40662031068165,0,1.3158991547600194,0,0,0.43863305158667315,0,0,1.3815110130418704,0,0,0,0.8772661031733463,0,0.7519423741485824,0,0,1.4639567806114369,0,13.945613523839684,0,0,2.1931652579333654,0,3.038633051586673,0,0,0,0.009496379
powder--0.0--liu2018-bd0001--100.0--nan--0.0--nan--0.0--nan--0.0--nan--0.0--moist carbonation--semi-batch--nan--constant pressure--0.101--constant temperature--500.0--15.0--10.0--75.0--0.1--nan--nan--0.0--thermogravimetric analysis,,0,0,0,0,semi-batch,constant pressure,0.101,constant temperature,500,15,10,75,0.1,0,0,thermogravimetric analysis,,,,9.068926924416623,7.15,0,1.91,31.84,27.67,6.75,0.42,28.42,1.68,8.208760718930943,74.59337968931835,25.40662031068165,0,1.3158991547600194,0,0,0.43863305158667315,0,0,1.3815110130418704,0,0,0,0.8772661031733463,0,0.7519423741485824,0,0,1.4639567806114369,0,13.945613523839684,0,0,2.1931652579333654,0,3.038633051586673,0,0,0,1e-05
powder--0.0--liu2018-bd0001--100.0--nan--0.0--nan--0.0--nan--0.0--nan--0.0--moist carbonation--semi-batch--nan--constant pressure--0.101--constant temperature--500.0--15.0--10.0--75.0--0.1--nan--nan--0.0--thermogravimetric analysis,,0,0,0,0,semi-batch,constant pressure,0.101,constant temperature,500,15,10,75,0.1,0,0.0625,thermogravimetric analysis,,,,9.068926924416623,7.15,0,1.91,31.84,27.67,6.75,0.42,28.42,1.68,8.208760718930943,74.59337968931835,25.40662031068165,0,1.3158991547600194,0,0,0.43863305158667315,0,0,1.3815110130418704,0,0,0,0.8772661031733463,0,0.7519423741485824,0,0,1.4639567806114369,0,13.945613523839684,0,0,2.1931652579333654,0,3.038633051586673,0,0,0,0.006360473
powder--0.0--liu2018-bd0001--100.0--nan--0.0--nan--0.0--nan--0.0--nan--0.0--moist carbonation--semi-batch--nan--constant pressure--0.101--constant temperature--500.0--15.0--10.0--75.0--0.1--nan--nan--0.0--thermogravimetric analysis,,0,0,0,0,semi-batch,constant pressure,0.101,constant temperature,500,15,10,75,0.1,0,0.125,thermogravimetric analysis,,,,9.068926924416623,7.15,0,1.91,31.84,27.67,6.75,0.42,28.42,1.68,8.208760718930943,74.59337968931835,25.40662031068165,0,1.3158991547600194,0,0,0.43863305158667315,0,0,1.3815110130418704,0,0,0,0.8772661031733463,0,0.7519423741485824,0,0,1.4639567806114369,0,13.945613523839684,0,0,2.1931652579333654,0,3.038633051586673,0,0,0,0.00957834
powder--0.0--liu2018-bd0001--100.0--nan--0.0--nan--0.0--nan--0.0--nan--0.0--moist carbonation--semi-batch--nan--constant pressure--0.101--constant temperature--500.0--15.0--10.0--75.0--0.1--nan--nan--0.0--thermogravimetric analysis,,0,0,0,0,semi-batch,constant pressure,0.101,constant temperature,500,15,10,75,0.1,0,0.1875,thermogravimetric analysis,,,,9.068926924416623,7.15,0,1.91,31.84,27.67,6.75,0.42,28.42,1.68,8.208760718930943,74.59337968931835,25.40662031068165,0,1.3158991547600194,0,0,0.43863305158667315,0,0,1.3815110130418704,0,0,0,0.8772661031733463,0,0.7519423741485824,0,0,1.4639567806114369,0,13.945613523839684,0,0,2.1931652579333654,0,3.038633051586673,0,0,0,0.012323263474269134
powder--0.0--liu2018-bd0001--100.0--nan--0.0--nan--0.0--nan--0.0--nan--0.0--moist carbonation--semi-batch--nan--constant pressure--0.101--constant temperature--500.0--15.0--10.0--75.0--0.1--nan--nan--0.0--thermogravimetric analysis,,0,0,0,0,semi-batch,constant pressure,0.101,constant temperature,500,15,10,75,0.1,0,0.25,thermogravimetric analysis,,,,9.068926924416623,7.15,0,1.91,31.84,27.67,6.75,0.42,28.42,1.68,8.208760718930943,74.59337968931835,25.40662031068165,0,1.3158991547600194,0,0,0.43863305158667315,0,0,1.3815110130418704,0,0,0,0.8772661031733463,0,0.7519423741485824,0,0,1.4639567806114369,0,13.945613523839684,0,0,2.1931652579333654,0,3.038633051586673,0,0,0,0.014517736
powder--0.0--liu2018-bd0001--100.0--nan--0.0--nan--0.0--nan--0.0--nan--0.0--moist carbonation--semi-batch--nan--constant pressure--0.101--constant temperature--500.0--15.0--10.0--75.0--0.1--nan--nan--0.0--thermogravimetric analysis,,0,0,0,0,semi-batch,constant pressure,0.101,constant temperature,500,15,10,75,0.1,0,0.3125,thermogravimetric analysis,,,,9.068926924416623,7.15,0,1.91,31.84,27.67,6.75,0.42,28.42,1.68,8.208760718930943,74.59337968931835,25.40662031068165,0,1.3158991547600194,0,0,0.43863305158667315,0,0,1.3815110130418704,0,0,0,0.8772661031733463,0,0.7519423741485824,0,0,1.4639567806114369,0,13.945613523839684,0,0,2.1931652579333654,0,3.038633051586673,0,0,0,0.01625994
powder--0.0--liu2018-bd0001--100.0--nan--0.0--nan--0.0--nan--0.0--nan--0.0--moist carbonation--semi-batch--nan--constant pressure--0.101--constant temperature--500.0--15.0--10.0--75.0--0.1--nan--nan--0.0--thermogravimetric analysis,,0,0,0,0,semi-batch,constant pressure,0.101,constant temperature,500,15,10,75,0.1,0,0.375,thermogravimetric analysis,,,,9.068926924416623,7.15,0,1.91,31.84,27.67,6.75,0.42,28.42,1.68,8.208760718930943,74.59337968931835,25.40662031068165,0,1.3158991547600194,0,0,0.43863305158667315,0,0,1.3815110130418704,0,0,0,0.8772661031733463,0,0.7519423741485824,0,0,1.4639567806114369,0,13.945613523839684,0,0,2.1931652579333654,0,3.038633051586673,0,0,0,0.017979149074302612
powder--0.0--liu2018-bd0001--100.0--nan--0.0--nan--0.0--nan--0.0--nan--0.0--moist carbonation--semi-batch--nan--constant pressure--0.101--constant temperature--500.0--15.0--10.0--75.0--0.1--nan--nan--0.0--thermogravimetric analysis,,0,0,0,0,semi-batch,constant pressure,0.101,constant temperature,500,15,10,75,0.1,0,0.4375,thermogravimetric analysis,,,,9.068926924416623,7.15,0,1.91,31.84,27.67,6.75,0.42,28.42,1.68,8.208760718930943,74.59337968931835,25.40662031068165,0,1.3158991547600194,0,0,0.43863305158667315,0,0,1.3815110130418704,0,0,0,0.8772661031733463,0,0.7519423741485824,0,0,1.4639567806114369,0,13.945613523839684,0,0,2.1931652579333654,0,3.038633051586673,0,0,0,0.019743247062920598
powder--0.0--liu2018-bd0001--100.0--nan--0.0--nan--0.0--nan--0.0--nan--0.0--moist carbonation--semi-batch--nan--constant pressure--0.101--constant temperature--500.0--15.0--10.0--75.0--0.1--nan--nan--0.0--thermogravimetric analysis,,0,0,0,0,semi-batch,constant pressure,0.101,constant temperature,500,15,10,75,0.1,0,0.5,thermogravimetric analysis,,,,9.068926924416623,7.15,0,1.91,31.84,27.67,6.75,0.42,28.42,1.68,8.208760718930943,74.59337968931835,25.40662031068165,0,1.3158991547600194,0,0,0.43863305158667315,0,0,1.3815110130418704,0,0,0,0.8772661031733463,0,0.7519423741485824,0,0,1.4639567806114369,0,13.945613523839684,0,0,2.1931652579333654,0,3.038633051586673,0,0,0,0.020657499
powder--0.0--liu2018-bd0001--100.0--nan--0.0--nan--0.0--nan--0.0--nan--0.0--moist carbonation--semi-batch--nan--constant pressure--0.101--constant temperature--500.0--15.0--10.0--75.0--0.1--nan--nan--0.0--thermogravimetric analysis,,0,0,0,0,semi-batch,constant pressure,0.101,constant temperature,500,15,10,75,0.1,0,0.5625,thermogravimetric analysis,,,,9.068926924416623,7.15,0,1.91,31.84,27.67,6.75,0.42,28.42,1.68,8.208760718930943,74.59337968931835,25.40662031068165,0,1.3158991547600194,0,0,0.43863305158667315,0,0,1.3815110130418704,0,0,0,0.8772661031733463,0,0.7519423741485824,0,0,1.4639567806114369,0,13.945613523839684,0,0,2.1931652579333654,0,3.038633051586673,0,0,0,0.021977732642775572
powder--0.0--liu2018-bd0001--100.0--nan--0.0--nan--0.0--nan--0.0--nan--0.0--moist carbonation--semi-batch--nan--constant pressure--0.101--constant temperature--500.0--15.0--10.0--75.0--0.1--nan--nan--0.0--thermogravimetric analysis,,0,0,0,0,semi-batch,constant pressure,0.101,constant temperature,500,15,10,75,0.1,0,0.625,thermogravimetric analysis,,,,9.068926924416623,7.15,0,1.91,31.84,27.67,6.75,0.42,28.42,1.68,8.208760718930943,74.59337968931835,25.40662031068165,0,1.3158991547600194,0,0,0.43863305158667315,0,0,1.3815110130418704,0,0,0,0.8772661031733463,0,0.7519423741485824,0,0,1.4639567806114369,0,13.945613523839684,0,0,2.1931652579333654,0,3.038633051586673,0,0,0,0.023441334418735908
powder--0.0--liu2018-bd0001--100.0--nan--0.0--nan--0.0--nan--0.0--nan--0.0--moist carbonation--semi-batch--nan--constant pressure--0.101--constant temperature--500.0--15.0--10.0--75.0--0.1--nan--nan--0.0--thermogravimetric analysis,,0,0,0,0,semi-batch,constant pressure,0.101,constant temperature,500,15,10,75,0.1,0,0.6875,thermogravimetric analysis,,,,9.068926924416623,7.15,0,1.91,31.84,27.67,6.75,0.42,28.42,1.68,8.208760718930943,74.59337968931835,25.40662031068165,0,1.3158991547600194,0,0,0.43863305158667315,0,0,1.3815110130418704,0,0,0,0.8772661031733463,0,0.7519423741485824,0,0,1.4639567806114369,0,13.945613523839684,0,0,2.1931652579333654,0,3.038633051586673,0,0,0,0.024783258985509562
powder--0.0--liu2018-bd0001--100.0--nan--0.0--nan--0.0--nan--0.0--nan--0.0--moist carbonation--semi-batch--nan--constant pressure--0.101--constant temperature--500.0--15.0--10.0--75.0--0.1--nan--nan--0.0--thermogravimetric analysis,,0,0,0,0,semi-batch,constant pressure,0.101,constant temperature,500,15,10,75,0.1,0,0.75,thermogravimetric analysis,,,,9.068926924416623,7.15,0,1.91,31.84,27.67,6.75,0.42,28.42,1.68,8.208760718930943,74.59337968931835,25.40662031068165,0,1.3158991547600194,0,0,0.43863305158667315,0,0,1.3815110130418704,0,0,0,0.8772661031733463,0,0.7519423741485824,0,0,1.4639567806114369,0,13.945613523839684,0,0,2.1931652579333654,0,3.038633051586673,0,0,0,0.026080604696658474
powder--0.0--liu2018-bd0001--100.0--nan--0.0--nan--0.0--nan--0.0--nan--0.0--moist carbonation--semi-batch--nan--constant pressure--0.101--constant temperature--500.0--15.0--10.0--75.0--0.1--nan--nan--0.0--thermogravimetric analysis,,0,0,0,0,semi-batch,constant pressure,0.101,constant temperature,500,15,10,75,0.1,0,0.8125,thermogravimetric analysis,,,,9.068926924416623,7.15,0,1.91,31.84,27.67,6.75,0.42,28.42,1.68,8.208760718930943,74.59337968931835,25.40662031068165,0,1.3158991547600194,0,0,0.43863305158667315,0,0,1.3815110130418704,0,0,0,0.8772661031733463,0,0.7519423741485824,0,0,1.4639567806114369,0,13.945613523839684,0,0,2.1931652579333654,0,3.038633051586673,0,0,0,0.027591696
powder--0.0--liu2018-bd0001--100.0--nan--0.0--nan--0.0--nan--0.0--nan--0.0--moist carbonation--semi-batch--nan--constant pressure--0.101--constant temperature--500.0--15.0--10.0--75.0--0.1--nan--nan--0.0--thermogravimetric analysis,,0,0,0,0,semi-batch,constant pressure,0.101,constant temperature,500,15,10,75,0.1,0,0.875,thermogravimetric analysis,,,,9.068926924416623,7.15,0,1.91,31.84,27.67,6.75,0.42,28.42,1.68,8.208760718930943,74.59337968931835,25.40662031068165,0,1.3158991547600194,0,0,0.43863305158667315,0,0,1.3815110130418704,0,0,0,0.8772661031733463,0,0.7519423741485824,0,0,1.4639567806114369,0,13.945613523839684,0,0,2.1931652579333654,0,3.038633051586673,0,0,0,0.028333270859190338
powder--0.0--liu2018-bd0001--100.0--nan--0.0--nan--0.0--nan--0.0--nan--0.0--moist carbonation--semi-batch--nan--constant pressure--0.101--constant temperature--500.0--15.0--10.0--75.0--0.1--nan--nan--0.0--thermogravimetric analysis,,0,0,0,0,semi-batch,constant pressure,0.101,constant temperature,500,15,10,75,0.1,0,0.9375,thermogravimetric analysis,,,,9.068926924416623,7.15,0,1.91,31.84,27.67,6.75,0.42,28.42,1.68,8.208760718930943,74.59337968931835,25.40662031068165,0,1.3158991547600194,0,0,0.43863305158667315,0,0,1.3815110130418704,0,0,0,0.8772661031733463,0,0.7519423741485824,0,0,1.4639567806114369,0,13.945613523839684,0,0,2.1931652579333654,0,3.038633051586673,0,0,0,0.028832711668723875
powder--0.0--liu2018-bd0001--100.0--nan--0.0--nan--0.0--nan--0.0--nan--0.0--moist carbonation--semi-batch--nan--constant pressure--0.101--constant temperature--500.0--15.0--10.0--75.0--0.1--nan--nan--0.0--thermogravimetric analysis,,0,0,0,0,semi-batch,constant pressure,0.101,constant temperature,500,15,10,75,0.1,0,1,thermogravimetric analysis,,,,9.068926924416623,7.15,0,1.91,31.84,27.67,6.75,0.42,28.42,1.68,8.208760718930943,74.59337968931835,25.40662031068165,0,1.3158991547600194,0,0,0.43863305158667315,0,0,1.3815110130418704,0,0,0,0.8772661031733463,0,0.7519423741485824,0,0,1.4639567806114369,0,13.945613523839684,0,0,2.1931652579333654,0,3.038633051586673,0,0,0,0.029776207853628847
powder--0.0--liu2018-bd0001--100.0--nan--0.0--nan--0.0--nan--0.0--nan--0.0--moist carbonation--semi-batch--nan--constant pressure--0.101--constant temperature--500.0--15.0--20.0--65.0--0.1--nan--nan--0.0--thermogravimetric analysis,,0,0,0,0,semi-batch,constant pressure,0.101,constant temperature,500,15,20,65,0.1,0,0,thermogravimetric analysis,,,,9.068926924416623,7.15,0,1.91,31.84,27.67,6.75,0.42,28.42,1.68,8.208760718930943,74.59337968931835,25.40662031068165,0,1.3158991547600194,0,0,0.43863305158667315,0,0,1.3815110130418704,0,0,0,0.8772661031733463,0,0.7519423741485824,0,0,1.4639567806114369,0,13.945613523839684,0,0,2.1931652579333654,0,3.038633051586673,0,0,0,0.00962842
powder--0.0--liu2018-bd0001--100.0--nan--0.0--nan--0.0--nan--0.0--nan--0.0--moist carbonation--semi-batch--nan--constant pressure--0.101--constant temperature--500.0--15.0--20.0--65.0--0.1--nan--nan--0.0--thermogravimetric analysis,,0,0,0,0,semi-batch,constant pressure,0.101,constant temperature,500,15,20,65,0.1,0,0.0625,thermogravimetric analysis,,,,9.068926924416623,7.15,0,1.91,31.84,27.67,6.75,0.42,28.42,1.68,8.208760718930943,74.59337968931835,25.40662031068165,0,1.3158991547600194,0,0,0.43863305158667315,0,0,1.3815110130418704,0,0,0,0.8772661031733463,0,0.7519423741485824,0,0,1.4639567806114369,0,13.945613523839684,0,0,2.1931652579333654,0,3.038633051586673,0,0,0,0.012147922849812656
powder--0.0--liu2018-bd0001--100.0--nan--0.0--nan--0.0--nan--0.0--nan--0.0--moist carbonation--semi-batch--nan--constant pressure--0.101--constant temperature--500.0--15.0--20.0--65.0--0.1--nan--nan--0.0--thermogravimetric analysis,,0,0,0,0,semi-batch,constant pressure,0.101,constant temperature,500,15,20,65,0.1,0,0.125,thermogravimetric analysis,,,,9.068926924416623,7.15,0,1.91,31.84,27.67,6.75,0.42,28.42,1.68,8.208760718930943,74.59337968931835,25.40662031068165,0,1.3158991547600194,0,0,0.43863305158667315,0,0,1.3815110130418704,0,0,0,0.8772661031733463,0,0.7519423741485824,0,0,1.4639567806114369,0,13.945613523839684,0,0,2.1931652579333654,0,3.038633051586673,0,0,0,0.014302113
powder--0.0--liu2018-bd0001--100.0--nan--0.0--nan--0.0--nan--0.0--nan--0.0--moist carbonation--semi-batch--nan--constant pressure--0.101--constant temperature--500.0--15.0--20.0--65.0--0.1--nan--nan--0.0--thermogravimetric analysis,,0,0,0,0,semi-batch,constant pressure,0.101,constant temperature,500,15,20,65,0.1,0,0.1875,thermogravimetric analysis,,,,9.068926924416623,7.15,0,1.91,31.84,27.67,6.75,0.42,28.42,1.68,8.208760718930943,74.59337968931835,25.40662031068165,0,1.3158991547600194,0,0,0.43863305158667315,0,0,1.3815110130418704,0,0,0,0.8772661031733463,0,0.7519423741485824,0,0,1.4639567806114369,0,13.945613523839684,0,0,2.1931652579333654,0,3.038633051586673,0,0,0,0.016505134
powder--0.0--liu2018-bd0001--100.0--nan--0.0--nan--0.0--nan--0.0--nan--0.0--moist carbonation--semi-batch--nan--constant pressure--0.101--constant temperature--500.0--15.0--20.0--65.0--0.1--nan--nan--0.0--thermogravimetric analysis,,0,0,0,0,semi-batch,constant pressure,0.101,constant temperature,500,15,20,65,0.1,0,0.25,thermogravimetric analysis,,,,9.068926924416623,7.15,0,1.91,31.84,27.67,6.75,0.42,28.42,1.68,8.208760718930943,74.59337968931835,25.40662031068165,0,1.3158991547600194,0,0,0.43863305158667315,0,0,1.3815110130418704,0,0,0,0.8772661031733463,0,0.7519423741485824,0,0,1.4639567806114369,0,13.945613523839684,0,0,2.1931652579333654,0,3.038633051586673,0,0,0,0.018117993
powder--0.0--liu2018-bd0001--100.0--nan--0.0--nan--0.0--nan--0.0--nan--0.0--moist carbonation--semi-batch--nan--constant pressure--0.101--constant temperature--500.0--15.0--20.0--65.0--0.1--nan--nan--0.0--thermogravimetric analysis,,0,0,0,0,semi-batch,constant pressure,0.101,constant temperature,500,15,20,65,0.1,0,0.3125,thermogravimetric analysis,,,,9.068926924416623,7.15,0,1.91,31.84,27.67,6.75,0.42,28.42,1.68,8.208760718930943,74.59337968931835,25.40662031068165,0,1.3158991547600194,0,0,0.43863305158667315,0,0,1.3815110130418704,0,0,0,0.8772661031733463,0,0.7519423741485824,0,0,1.4639567806114369,0,13.945613523839684,0,0,2.1931652579333654,0,3.038633051586673,0,0,0,0.020290880498297876
powder--0.0--liu2018-bd0001--100.0--nan--0.0--nan--0.0--nan--0.0--nan--0.0--moist carbonation--semi-batch--nan--constant pressure--0.101--constant temperature--500.0--15.0--20.0--65.0--0.1--nan--nan--0.0--thermogravimetric analysis,,0,0,0,0,semi-batch,constant pressure,0.101,constant temperature,500,15,20,65,0.1,0,0.375,thermogravimetric analysis,,,,9.068926924416623,7.15,0,1.91,31.84,27.67,6.75,0.42,28.42,1.68,8.208760718930943,74.59337968931835,25.40662031068165,0,1.3158991547600194,0,0,0.43863305158667315,0,0,1.3815110130418704,0,0,0,0.8772661031733463,0,0.7519423741485824,0,0,1.4639567806114369,0,13.945613523839684,0,0,2.1931652579333654,0,3.038633051586673,0,0,0,0.022301040394284113
powder--0.0--liu2018-bd0001--100.0--nan--0.0--nan--0.0--nan--0.0--nan--0.0--moist carbonation--semi-batch--nan--constant pressure--0.101--constant temperature--500.0--15.0--20.0--65.0--0.1--nan--nan--0.0--thermogravimetric analysis,,0,0,0,0,semi-batch,constant pressure,0.101,constant temperature,500,15,20,65,0.1,0,0.4375,thermogravimetric analysis,,,,9.068926924416623,7.15,0,1.91,31.84,27.67,6.75,0.42,28.42,1.68,8.208760718930943,74.59337968931835,25.40662031068165,0,1.3158991547600194,0,0,0.43863305158667315,0,0,1.3815110130418704,0,0,0,0.8772661031733463,0,0.7519423741485824,0,0,1.4639567806114369,0,13.945613523839684,0,0,2.1931652579333654,0,3.038633051586673,0,0,0,0.023313360226850738
powder--0.0--liu2018-bd0001--100.0--nan--0.0--nan--0.0--nan--0.0--nan--0.0--moist carbonation--semi-batch--nan--constant pressure--0.101--constant temperature--500.0--15.0--20.0--65.0--0.1--nan--nan--0.0--thermogravimetric analysis,,0,0,0,0,semi-batch,constant pressure,0.101,constant temperature,500,15,20,65,0.1,0,0.5,thermogravimetric analysis,,,,9.068926924416623,7.15,0,1.91,31.84,27.67,6.75,0.42,28.42,1.68,8.208760718930943,74.59337968931835,25.40662031068165,0,1.3158991547600194,0,0,0.43863305158667315,0,0,1.3815110130418704,0,0,0,0.8772661031733463,0,0.7519423741485824,0,0,1.4639567806114369,0,13.945613523839684,0,0,2.1931652579333654,0,3.038633051586673,0,0,0,0.024946128914942776
powder--0.0--liu2018-bd0001--100.0--nan--0.0--nan--0.0--nan--0.0--nan--0.0--moist carbonation--semi-batch--nan--constant pressure--0.101--constant temperature--500.0--15.0--20.0--65.0--0.1--nan--nan--0.0--thermogravimetric analysis,,0,0,0,0,semi-batch,constant pressure,0.101,constant temperature,500,15,20,65,0.1,0,0.5625,thermogravimetric analysis,,,,9.068926924416623,7.15,0,1.91,31.84,27.67,6.75,0.42,28.42,1.68,8.208760718930943,74.59337968931835,25.40662031068165,0,1.3158991547600194,0,0,0.43863305158667315,0,0,1.3815110130418704,0,0,0,0.8772661031733463,0,0.7519423741485824,0,0,1.4639567806114369,0,13.945613523839684,0,0,2.1931652579333654,0,3.038633051586673,0,0,0,0.026413533226255597
powder--0.0--liu2018-bd0001--100.0--nan--0.0--nan--0.0--nan--0.0--nan--0.0--moist carbonation--semi-batch--nan--constant pressure--0.101--constant temperature--500.0--15.0--20.0--65.0--0.1--nan--nan--0.0--thermogravimetric analysis,,0,0,0,0,semi-batch,constant pressure,0.101,constant temperature,500,15,20,65,0.1,0,0.625,thermogravimetric analysis,,,,9.068926924416623,7.15,0,1.91,31.84,27.67,6.75,0.42,28.42,1.68,8.208760718930943,74.59337968931835,25.40662031068165,0,1.3158991547600194,0,0,0.43863305158667315,0,0,1.3815110130418704,0,0,0,0.8772661031733463,0,0.7519423741485824,0,0,1.4639567806114369,0,13.945613523839684,0,0,2.1931652579333654,0,3.038633051586673,0,0,0,0.027231922002507226
powder--0.0--liu2018-bd0001--100.0--nan--0.0--nan--0.0--nan--0.0--nan--0.0--moist carbonation--semi-batch--nan--constant pressure--0.101--constant temperature--500.0--15.0--20.0--65.0--0.1--nan--nan--0.0--thermogravimetric analysis,,0,0,0,0,semi-batch,constant pressure,0.101,constant temperature,500,15,20,65,0.1,0,0.6875,thermogravimetric analysis,,,,9.068926924416623,7.15,0,1.91,31.84,27.67,6.75,0.42,28.42,1.68,8.208760718930943,74.59337968931835,25.40662031068165,0,1.3158991547600194,0,0,0.43863305158667315,0,0,1.3815110130418704,0,0,0,0.8772661031733463,0,0.7519423741485824,0,0,1.4639567806114369,0,13.945613523839684,0,0,2.1931652579333654,0,3.038633051586673,0,0,0,0.028660774635076033
powder--0.0--liu2018-bd0001--100.0--nan--0.0--nan--0.0--nan--0.0--nan--0.0--moist carbonation--semi-batch--nan--constant pressure--0.101--constant temperature--500.0--15.0--20.0--65.0--0.1--nan--nan--0.0--thermogravimetric analysis,,0,0,0,0,semi-batch,constant pressure,0.101,constant temperature,500,15,20,65,0.1,0,0.75,thermogravimetric analysis,,,,9.068926924416623,7.15,0,1.91,31.84,27.67,6.75,0.42,28.42,1.68,8.208760718930943,74.59337968931835,25.40662031068165,0,1.3158991547600194,0,0,0.43863305158667315,0,0,1.3815110130418704,0,0,0,0.8772661031733463,0,0.7519423741485824,0,0,1.4639567806114369,0,13.945613523839684,0,0,2.1931652579333654,0,3.038633051586673,0,0,0,0.029658249859185252
powder--0.0--liu2018-bd0001--100.0--nan--0.0--nan--0.0--nan--0.0--nan--0.0--moist carbonation--semi-batch--nan--constant pressure--0.101--constant temperature--500.0--15.0--20.0--65.0--0.1--nan--nan--0.0--thermogravimetric analysis,,0,0,0,0,semi-batch,constant pressure,0.101,constant temperature,500,15,20,65,0.1,0,0.8125,thermogravimetric analysis,,,,9.068926924416623,7.15,0,1.91,31.84,27.67,6.75,0.42,28.42,1.68,8.208760718930943,74.59337968931835,25.40662031068165,0,1.3158991547600194,0,0,0.43863305158667315,0,0,1.3815110130418704,0,0,0,0.8772661031733463,0,0.7519423741485824,0,0,1.4639567806114369,0,13.945613523839684,0,0,2.1931652579333654,0,3.038633051586673,0,0,0,0.030710896868135332
powder--0.0--liu2018-bd0001--100.0--nan--0.0--nan--0.0--nan--0.0--nan--0.0--moist carbonation--semi-batch--nan--constant pressure--0.101--constant temperature--500.0--15.0--20.0--65.0--0.1--nan--nan--0.0--thermogravimetric analysis,,0,0,0,0,semi-batch,constant pressure,0.101,constant temperature,500,15,20,65,0.1,0,0.875,thermogravimetric analysis,,,,9.068926924416623,7.15,0,1.91,31.84,27.67,6.75,0.42,28.42,1.68,8.208760718930943,74.59337968931835,25.40662031068165,0,1.3158991547600194,0,0,0.43863305158667315,0,0,1.3815110130418704,0,0,0,0.8772661031733463,0,0.7519423741485824,0,0,1.4639567806114369,0,13.945613523839684,0,0,2.1931652579333654,0,3.038633051586673,0,0,0,0.031243303
powder--0.0--liu2018-bd0001--100.0--nan--0.0--nan--0.0--nan--0.0--nan--0.0--moist carbonation--semi-batch--nan--constant pressure--0.101--constant temperature--500.0--15.0--20.0--65.0--0.1--nan--nan--0.0--thermogravimetric analysis,,0,0,0,0,semi-batch,constant pressure,0.101,constant temperature,500,15,20,65,0.1,0,0.9375,thermogravimetric analysis,,,,9.068926924416623,7.15,0,1.91,31.84,27.67,6.75,0.42,28.42,1.68,8.208760718930943,74.59337968931835,25.40662031068165,0,1.3158991547600194,0,0,0.43863305158667315,0,0,1.3815110130418704,0,0,0,0.8772661031733463,0,0.7519423741485824,0,0,1.4639567806114369,0,13.945613523839684,0,0,2.1931652579333654,0,3.038633051586673,0,0,0,0.032500924370753095
powder--0.0--liu2018-bd0001--100.0--nan--0.0--nan--0.0--nan--0.0--nan--0.0--moist carbonation--semi-batch--nan--constant pressure--0.101--constant temperature--500.0--15.0--20.0--65.0--0.1--nan--nan--0.0--thermogravimetric analysis,,0,0,0,0,semi-batch,constant pressure,0.101,constant temperature,500,15,20,65,0.1,0,1,thermogravimetric analysis,,,,9.068926924416623,7.15,0,1.91,31.84,27.67,6.75,0.42,28.42,1.68,8.208760718930943,74.59337968931835,25.40662031068165,0,1.3158991547600194,0,0,0.43863305158667315,0,0,1.3815110130418704,0,0,0,0.8772661031733463,0,0.7519423741485824,0,0,1.4639567806114369,0,13.945613523839684,0,0,2.1931652579333654,0,3.038633051586673,0,0,0,0.033556680075512935
powder--0.0--liu2018-bd0001--100.0--nan--0.0--nan--0.0--nan--0.0--nan--0.0--moist carbonation--semi-batch--nan--constant pressure--0.101--constant temperature--500.0--15.0--5.0--80.0--0.1--nan--nan--0.0--thermogravimetric analysis,,0,0,0,0,semi-batch,constant pressure,0.101,constant temperature,500,15,5,80,0.1,0,0,thermogravimetric analysis,,,,9.068926924416623,7.15,0,1.91,31.84,27.67,6.75,0.42,28.42,1.68,8.208760718930943,74.59337968931835,25.40662031068165,0,1.3158991547600194,0,0,0.43863305158667315,0,0,1.3815110130418704,0,0,0,0.8772661031733463,0,0.7519423741485824,0,0,1.4639567806114369,0,13.945613523839684,0,0,2.1931652579333654,0,3.038633051586673,0,0,0,0.003357785
powder--0.0--liu2018-bd0001--100.0--nan--0.0--nan--0.0--nan--0.0--nan--0.0--moist carbonation--semi-batch--nan--constant pressure--0.101--constant temperature--500.0--15.0--5.0--80.0--0.1--nan--nan--0.0--thermogravimetric analysis,,0,0,0,0,semi-batch,constant pressure,0.101,constant temperature,500,15,5,80,0.1,0,0.0625,thermogravimetric analysis,,,,9.068926924416623,7.15,0,1.91,31.84,27.67,6.75,0.42,28.42,1.68,8.208760718930943,74.59337968931835,25.40662031068165,0,1.3158991547600194,0,0,0.43863305158667315,0,0,1.3815110130418704,0,0,0,0.8772661031733463,0,0.7519423741485824,0,0,1.4639567806114369,0,13.945613523839684,0,0,2.1931652579333654,0,3.038633051586673,0,0,0,0.006171491
powder--0.0--liu2018-bd0001--100.0--nan--0.0--nan--0.0--nan--0.0--nan--0.0--moist carbonation--semi-batch--nan--constant pressure--0.101--constant temperature--500.0--15.0--5.0--80.0--0.1--nan--nan--0.0--thermogravimetric analysis,,0,0,0,0,semi-batch,constant pressure,0.101,constant temperature,500,15,5,80,0.1,0,0.125,thermogravimetric analysis,,,,9.068926924416623,7.15,0,1.91,31.84,27.67,6.75,0.42,28.42,1.68,8.208760718930943,74.59337968931835,25.40662031068165,0,1.3158991547600194,0,0,0.43863305158667315,0,0,1.3815110130418704,0,0,0,0.8772661031733463,0,0.7519423741485824,0,0,1.4639567806114369,0,13.945613523839684,0,0,2.1931652579333654,0,3.038633051586673,0,0,0,0.00873898
powder--0.0--liu2018-bd0001--100.0--nan--0.0--nan--0.0--nan--0.0--nan--0.0--moist carbonation--semi-batch--nan--constant pressure--0.101--constant temperature--500.0--15.0--5.0--80.0--0.1--nan--nan--0.0--thermogravimetric analysis,,0,0,0,0,semi-batch,constant pressure,0.101,constant temperature,500,15,5,80,0.1,0,0.1875,thermogravimetric analysis,,,,9.068926924416623,7.15,0,1.91,31.84,27.67,6.75,0.42,28.42,1.68,8.208760718930943,74.59337968931835,25.40662031068165,0,1.3158991547600194,0,0,0.43863305158667315,0,0,1.3815110130418704,0,0,0,0.8772661031733463,0,0.7519423741485824,0,0,1.4639567806114369,0,13.945613523839684,0,0,2.1931652579333654,0,3.038633051586673,0,0,0,0.010372194894524045
powder--0.0--liu2018-bd0001--100.0--nan--0.0--nan--0.0--nan--0.0--nan--0.0--moist carbonation--semi-batch--nan--constant pressure--0.101--constant temperature--500.0--15.0--5.0--80.0--0.1--nan--nan--0.0--thermogravimetric analysis,,0,0,0,0,semi-batch,constant pressure,0.101,constant temperature,500,15,5,80,0.1,0,0.25,thermogravimetric analysis,,,,9.068926924416623,7.15,0,1.91,31.84,27.67,6.75,0.42,28.42,1.68,8.208760718930943,74.59337968931835,25.40662031068165,0,1.3158991547600194,0,0,0.43863305158667315,0,0,1.3815110130418704,0,0,0,0.8772661031733463,0,0.7519423741485824,0,0,1.4639567806114369,0,13.945613523839684,0,0,2.1931652579333654,0,3.038633051586673,0,0,0,0.012378738233845945
powder--0.0--liu2018-bd0001--100.0--nan--0.0--nan--0.0--nan--0.0--nan--0.0--moist carbonation--semi-batch--nan--constant pressure--0.101--constant temperature--500.0--15.0--5.0--80.0--0.1--nan--nan--0.0--thermogravimetric analysis,,0,0,0,0,semi-batch,constant pressure,0.101,constant temperature,500,15,5,80,0.1,0,0.3125,thermogravimetric analysis,,,,9.068926924416623,7.15,0,1.91,31.84,27.67,6.75,0.42,28.42,1.68,8.208760718930943,74.59337968931835,25.40662031068165,0,1.3158991547600194,0,0,0.43863305158667315,0,0,1.3815110130418704,0,0,0,0.8772661031733463,0,0.7519423741485824,0,0,1.4639567806114369,0,13.945613523839684,0,0,2.1931652579333654,0,3.038633051586673,0,0,0,0.013725706
powder--0.0--liu2018-bd0001--100.0--nan--0.0--nan--0.0--nan--0.0--nan--0.0--moist carbonation--semi-batch--nan--constant pressure--0.101--constant temperature--500.0--15.0--5.0--80.0--0.1--nan--nan--0.0--thermogravimetric analysis,,0,0,0,0,semi-batch,constant pressure,0.101,constant temperature,500,15,5,80,0.1,0,0.375,thermogravimetric analysis,,,,9.068926924416623,7.15,0,1.91,31.84,27.67,6.75,0.42,28.42,1.68,8.208760718930943,74.59337968931835,25.40662031068165,0,1.3158991547600194,0,0,0.43863305158667315,0,0,1.3815110130418704,0,0,0,0.8772661031733463,0,0.7519423741485824,0,0,1.4639567806114369,0,13.945613523839684,0,0,2.1931652579333654,0,3.038633051586673,0,0,0,0.015429455485335785
powder--0.0--liu2018-bd0001--100.0--nan--0.0--nan--0.0--nan--0.0--nan--0.0--moist carbonation--semi-batch--nan--constant pressure--0.101--constant temperature--500.0--15.0--5.0--80.0--0.1--nan--nan--0.0--thermogravimetric analysis,,0,0,0,0,semi-batch,constant pressure,0.101,constant temperature,500,15,5,80,0.1,0,0.4375,thermogravimetric analysis,,,,9.068926924416623,7.15,0,1.91,31.84,27.67,6.75,0.42,28.42,1.68,8.208760718930943,74.59337968931835,25.40662031068165,0,1.3158991547600194,0,0,0.43863305158667315,0,0,1.3815110130418704,0,0,0,0.8772661031733463,0,0.7519423741485824,0,0,1.4639567806114369,0,13.945613523839684,0,0,2.1931652579333654,0,3.038633051586673,0,0,0,0.015809418365372516
powder--0.0--liu2018-bd0001--100.0--nan--0.0--nan--0.0--nan--0.0--nan--0.0--moist carbonation--semi-batch--nan--constant pressure--0.101--constant temperature--500.0--15.0--5.0--80.0--0.1--nan--nan--0.0--thermogravimetric analysis,,0,0,0,0,semi-batch,constant pressure,0.101,constant temperature,500,15,5,80,0.1,0,0.5,thermogravimetric analysis,,,,9.068926924416623,7.15,0,1.91,31.84,27.67,6.75,0.42,28.42,1.68,8.208760718930943,74.59337968931835,25.40662031068165,0,1.3158991547600194,0,0,0.43863305158667315,0,0,1.3815110130418704,0,0,0,0.8772661031733463,0,0.7519423741485824,0,0,1.4639567806114369,0,13.945613523839684,0,0,2.1931652579333654,0,3.038633051586673,0,0,0,0.016696804493937366
powder--0.0--liu2018-bd0001--100.0--nan--0.0--nan--0.0--nan--0.0--nan--0.0--moist carbonation--semi-batch--nan--constant pressure--0.101--constant temperature--500.0--15.0--5.0--80.0--0.1--nan--nan--0.0--thermogravimetric analysis,,0,0,0,0,semi-batch,constant pressure,0.101,constant temperature,500,15,5,80,0.1,0,0.5625,thermogravimetric analysis,,,,9.068926924416623,7.15,0,1.91,31.84,27.67,6.75,0.42,28.42,1.68,8.208760718930943,74.59337968931835,25.40662031068165,0,1.3158991547600194,0,0,0.43863305158667315,0,0,1.3815110130418704,0,0,0,0.8772661031733463,0,0.7519423741485824,0,0,1.4639567806114369,0,13.945613523839684,0,0,2.1931652579333654,0,3.038633051586673,0,0,0,0.017522376698229373
powder--0.0--liu2018-bd0001--100.0--nan--0.0--nan--0.0--nan--0.0--nan--0.0--moist carbonation--semi-batch--nan--constant pressure--0.101--constant temperature--500.0--15.0--5.0--80.0--0.1--nan--nan--0.0--thermogravimetric analysis,,0,0,0,0,semi-batch,constant pressure,0.101,constant temperature,500,15,5,80,0.1,0,0.625,thermogravimetric analysis,,,,9.068926924416623,7.15,0,1.91,31.84,27.67,6.75,0.42,28.42,1.68,8.208760718930943,74.59337968931835,25.40662031068165,0,1.3158991547600194,0,0,0.43863305158667315,0,0,1.3815110130418704,0,0,0,0.8772661031733463,0,0.7519423741485824,0,0,1.4639567806114369,0,13.945613523839684,0,0,2.1931652579333654,0,3.038633051586673,0,0,0,0.017753925366693905
