Repository: kycai/c3gb

# c3gb

**c3gb**, Gradient Boosting models for predicting the CO2 uptake of Coal ashes in Carbon mineralization, were developed in the research article: [AI-guided prediction and control of CO2 mineralization in coal ashes as carbon-efficient supplementary cementitious materials](). They are tree-based ensemble models. 

The models take the physicochemical properties of coal ashes, along with the process parameters related to reactant proportions and carbonation conditions as input features, while the output is CO2 uptake. The models can be used as a objective function to optimize the carbonation process for CO2 mineralization in coal ashes.

Kangyi Cai 2026 @ Missouri S&T

File: data/Xys_gt_augmented.csv (part 8 of 89)
Group id,Class id,Water-Solid ratio,Chemical admixture 1-content,Chemical admixture 2-content,Chemical admixture 3-content,Carbonation reactor operation mode,Carbonation pressure control type,Carbonation pressure,Carbonation temperature control type,Carbonation temperature,Carbonation gas 1-CO2,Carbonation gas 2-H2O vapor,Carbonation gas 3-N2,Carbonation gas flow rate,Carbonation stirring speed ,Carbonation duration,Method-CO2 uptake,Chemical admixture 1_Classification 2,Chemical admixture 2_Classification 2,Chemical admixture 3_Classification 2,"Solid_Dv,50",Solid_Specific surface area,Solid_Na2O,Solid_MgO,Solid_Al2O3,Solid_SiO2,Solid_SO3,Solid_K2O,Solid_CaO,Solid_Fe2O3,Solid_Loss on ignition,Solid_Amorphous+others,Solid_Crystalline,Solid_Albite,Solid_Anhydrite,Solid_Augite,Solid_Bassanite,Solid_Brownmillerite,Solid_Brucite,Solid_Calcite,Solid_Corundum,Solid_Diopside,Solid_Glauberite,Solid_Gypsum,Solid_Hematite,Solid_Hydrotalcite,Solid_Lime,Solid_Maghemite,Solid_Magnesioferrite,Solid_Magnetite,Solid_Microcline,Solid_Mullite,Solid_Periclase,Solid_Polyhalite,Solid_Portlandite,Solid_Pyroaurite,Solid_Quartz,Solid_Spinel,Solid_Srebrodolskite,Solid_Thenardite,Experimental CO2 uptake-U2
powder--0.0--liu2018-bd0001--100.0--nan--0.0--nan--0.0--nan--0.0--nan--0.0--moist carbonation--semi-batch--nan--constant pressure--0.101--constant temperature--500.0--15.0--5.0--80.0--0.1--nan--nan--0.0--thermogravimetric analysis,,0,0,0,0,semi-batch,constant pressure,0.101,constant temperature,500,15,5,80,0.1,0,0.6875,thermogravimetric analysis,,,,9.068926924416623,7.15,0,1.91,31.84,27.67,6.75,0.42,28.42,1.68,8.208760718930943,74.59337968931835,25.40662031068165,0,1.3158991547600194,0,0,0.43863305158667315,0,0,1.3815110130418704,0,0,0,0.8772661031733463,0,0.7519423741485824,0,0,1.4639567806114369,0,13.945613523839684,0,0,2.1931652579333654,0,3.038633051586673,0,0,0,0.018748240331073064
powder--0.0--liu2018-bd0001--100.0--nan--0.0--nan--0.0--nan--0.0--nan--0.0--moist carbonation--semi-batch--nan--constant pressure--0.101--constant temperature--500.0--15.0--5.0--80.0--0.1--nan--nan--0.0--thermogravimetric analysis,,0,0,0,0,semi-batch,constant pressure,0.101,constant temperature,500,15,5,80,0.1,0,0.75,thermogravimetric analysis,,,,9.068926924416623,7.15,0,1.91,31.84,27.67,6.75,0.42,28.42,1.68,8.208760718930943,74.59337968931835,25.40662031068165,0,1.3158991547600194,0,0,0.43863305158667315,0,0,1.3815110130418704,0,0,0,0.8772661031733463,0,0.7519423741485824,0,0,1.4639567806114369,0,13.945613523839684,0,0,2.1931652579333654,0,3.038633051586673,0,0,0,0.019152633193471918
powder--0.0--liu2018-bd0001--100.0--nan--0.0--nan--0.0--nan--0.0--nan--0.0--moist carbonation--semi-batch--nan--constant pressure--0.101--constant temperature--500.0--15.0--5.0--80.0--0.1--nan--nan--0.0--thermogravimetric analysis,,0,0,0,0,semi-batch,constant pressure,0.101,constant temperature,500,15,5,80,0.1,0,0.8125,thermogravimetric analysis,,,,9.068926924416623,7.15,0,1.91,31.84,27.67,6.75,0.42,28.42,1.68,8.208760718930943,74.59337968931835,25.40662031068165,0,1.3158991547600194,0,0,0.43863305158667315,0,0,1.3815110130418704,0,0,0,0.8772661031733463,0,0.7519423741485824,0,0,1.4639567806114369,0,13.945613523839684,0,0,2.1931652579333654,0,3.038633051586673,0,0,0,0.019823032521107314
powder--0.0--liu2018-bd0001--100.0--nan--0.0--nan--0.0--nan--0.0--nan--0.0--moist carbonation--semi-batch--nan--constant pressure--0.101--constant temperature--500.0--15.0--5.0--80.0--0.1--nan--nan--0.0--thermogravimetric analysis,,0,0,0,0,semi-batch,constant pressure,0.101,constant temperature,500,15,5,80,0.1,0,0.875,thermogravimetric analysis,,,,9.068926924416623,7.15,0,1.91,31.84,27.67,6.75,0.42,28.42,1.68,8.208760718930943,74.59337968931835,25.40662031068165,0,1.3158991547600194,0,0,0.43863305158667315,0,0,1.3815110130418704,0,0,0,0.8772661031733463,0,0.7519423741485824,0,0,1.4639567806114369,0,13.945613523839684,0,0,2.1931652579333654,0,3.038633051586673,0,0,0,0.020226492
powder--0.0--liu2018-bd0001--100.0--nan--0.0--nan--0.0--nan--0.0--nan--0.0--moist carbonation--semi-batch--nan--constant pressure--0.101--constant temperature--500.0--15.0--5.0--80.0--0.1--nan--nan--0.0--thermogravimetric analysis,,0,0,0,0,semi-batch,constant pressure,0.101,constant temperature,500,15,5,80,0.1,0,0.9375,thermogravimetric analysis,,,,9.068926924416623,7.15,0,1.91,31.84,27.67,6.75,0.42,28.42,1.68,8.208760718930943,74.59337968931835,25.40662031068165,0,1.3158991547600194,0,0,0.43863305158667315,0,0,1.3815110130418704,0,0,0,0.8772661031733463,0,0.7519423741485824,0,0,1.4639567806114369,0,13.945613523839684,0,0,2.1931652579333654,0,3.038633051586673,0,0,0,0.020991539139609543
powder--0.0--liu2018-bd0001--100.0--nan--0.0--nan--0.0--nan--0.0--nan--0.0--moist carbonation--semi-batch--nan--constant pressure--0.101--constant temperature--500.0--15.0--5.0--80.0--0.1--nan--nan--0.0--thermogravimetric analysis,,0,0,0,0,semi-batch,constant pressure,0.101,constant temperature,500,15,5,80,0.1,0,1,thermogravimetric analysis,,,,9.068926924416623,7.15,0,1.91,31.84,27.67,6.75,0.42,28.42,1.68,8.208760718930943,74.59337968931835,25.40662031068165,0,1.3158991547600194,0,0,0.43863305158667315,0,0,1.3815110130418704,0,0,0,0.8772661031733463,0,0.7519423741485824,0,0,1.4639567806114369,0,13.945613523839684,0,0,2.1931652579333654,0,3.038633051586673,0,0,0,0.020961541033447873
powder--0.0--liu2018-bd0001--100.0--nan--0.0--nan--0.0--nan--0.0--nan--0.0--moist carbonation--semi-batch--nan--constant pressure--0.101--constant temperature--530.0--15.0--10.0--75.0--0.1--nan--nan--0.0--thermogravimetric analysis,,0,0,0,0,semi-batch,constant pressure,0.101,constant temperature,530,15,10,75,0.1,0,0,thermogravimetric analysis,,,,9.068926924416623,7.15,0,1.91,31.84,27.67,6.75,0.42,28.42,1.68,8.208760718930943,74.59337968931835,25.40662031068165,0,1.3158991547600194,0,0,0.43863305158667315,0,0,1.3815110130418704,0,0,0,0.8772661031733463,0,0.7519423741485824,0,0,1.4639567806114369,0,13.945613523839684,0,0,2.1931652579333654,0,3.038633051586673,0,0,0,1e-05
powder--0.0--liu2018-bd0001--100.0--nan--0.0--nan--0.0--nan--0.0--nan--0.0--moist carbonation--semi-batch--nan--constant pressure--0.101--constant temperature--530.0--15.0--10.0--75.0--0.1--nan--nan--0.0--thermogravimetric analysis,,0,0,0,0,semi-batch,constant pressure,0.101,constant temperature,530,15,10,75,0.1,0,0.0625,thermogravimetric analysis,,,,9.068926924416623,7.15,0,1.91,31.84,27.67,6.75,0.42,28.42,1.68,8.208760718930943,74.59337968931835,25.40662031068165,0,1.3158991547600194,0,0,0.43863305158667315,0,0,1.3815110130418704,0,0,0,0.8772661031733463,0,0.7519423741485824,0,0,1.4639567806114369,0,13.945613523839684,0,0,2.1931652579333654,0,3.038633051586673,0,0,0,0.008370357
powder--0.0--liu2018-bd0001--100.0--nan--0.0--nan--0.0--nan--0.0--nan--0.0--moist carbonation--semi-batch--nan--constant pressure--0.101--constant temperature--530.0--15.0--10.0--75.0--0.1--nan--nan--0.0--thermogravimetric analysis,,0,0,0,0,semi-batch,constant pressure,0.101,constant temperature,530,15,10,75,0.1,0,0.125,thermogravimetric analysis,,,,9.068926924416623,7.15,0,1.91,31.84,27.67,6.75,0.42,28.42,1.68,8.208760718930943,74.59337968931835,25.40662031068165,0,1.3158991547600194,0,0,0.43863305158667315,0,0,1.3815110130418704,0,0,0,0.8772661031733463,0,0.7519423741485824,0,0,1.4639567806114369,0,13.945613523839684,0,0,2.1931652579333654,0,3.038633051586673,0,0,0,0.01237147
powder--0.0--liu2018-bd0001--100.0--nan--0.0--nan--0.0--nan--0.0--nan--0.0--moist carbonation--semi-batch--nan--constant pressure--0.101--constant temperature--530.0--15.0--10.0--75.0--0.1--nan--nan--0.0--thermogravimetric analysis,,0,0,0,0,semi-batch,constant pressure,0.101,constant temperature,530,15,10,75,0.1,0,0.1875,thermogravimetric analysis,,,,9.068926924416623,7.15,0,1.91,31.84,27.67,6.75,0.42,28.42,1.68,8.208760718930943,74.59337968931835,25.40662031068165,0,1.3158991547600194,0,0,0.43863305158667315,0,0,1.3815110130418704,0,0,0,0.8772661031733463,0,0.7519423741485824,0,0,1.4639567806114369,0,13.945613523839684,0,0,2.1931652579333654,0,3.038633051586673,0,0,0,0.014479295541393591
powder--0.0--liu2018-bd0001--100.0--nan--0.0--nan--0.0--nan--0.0--nan--0.0--moist carbonation--semi-batch--nan--constant pressure--0.101--constant temperature--530.0--15.0--10.0--75.0--0.1--nan--nan--0.0--thermogravimetric analysis,,0,0,0,0,semi-batch,constant pressure,0.101,constant temperature,530,15,10,75,0.1,0,0.25,thermogravimetric analysis,,,,9.068926924416623,7.15,0,1.91,31.84,27.67,6.75,0.42,28.42,1.68,8.208760718930943,74.59337968931835,25.40662031068165,0,1.3158991547600194,0,0,0.43863305158667315,0,0,1.3815110130418704,0,0,0,0.8772661031733463,0,0.7519423741485824,0,0,1.4639567806114369,0,13.945613523839684,0,0,2.1931652579333654,0,3.038633051586673,0,0,0,0.018236585
powder--0.0--liu2018-bd0001--100.0--nan--0.0--nan--0.0--nan--0.0--nan--0.0--moist carbonation--semi-batch--nan--constant pressure--0.101--constant temperature--530.0--15.0--10.0--75.0--0.1--nan--nan--0.0--thermogravimetric analysis,,0,0,0,0,semi-batch,constant pressure,0.101,constant temperature,530,15,10,75,0.1,0,0.3125,thermogravimetric analysis,,,,9.068926924416623,7.15,0,1.91,31.84,27.67,6.75,0.42,28.42,1.68,8.208760718930943,74.59337968931835,25.40662031068165,0,1.3158991547600194,0,0,0.43863305158667315,0,0,1.3815110130418704,0,0,0,0.8772661031733463,0,0.7519423741485824,0,0,1.4639567806114369,0,13.945613523839684,0,0,2.1931652579333654,0,3.038633051586673,0,0,0,0.020091097
powder--0.0--liu2018-bd0001--100.0--nan--0.0--nan--0.0--nan--0.0--nan--0.0--moist carbonation--semi-batch--nan--constant pressure--0.101--constant temperature--530.0--15.0--10.0--75.0--0.1--nan--nan--0.0--thermogravimetric analysis,,0,0,0,0,semi-batch,constant pressure,0.101,constant temperature,530,15,10,75,0.1,0,0.375,thermogravimetric analysis,,,,9.068926924416623,7.15,0,1.91,31.84,27.67,6.75,0.42,28.42,1.68,8.208760718930943,74.59337968931835,25.40662031068165,0,1.3158991547600194,0,0,0.43863305158667315,0,0,1.3815110130418704,0,0,0,0.8772661031733463,0,0.7519423741485824,0,0,1.4639567806114369,0,13.945613523839684,0,0,2.1931652579333654,0,3.038633051586673,0,0,0,0.021100202732007762
powder--0.0--liu2018-bd0001--100.0--nan--0.0--nan--0.0--nan--0.0--nan--0.0--moist carbonation--semi-batch--nan--constant pressure--0.101--constant temperature--530.0--15.0--10.0--75.0--0.1--nan--nan--0.0--thermogravimetric analysis,,0,0,0,0,semi-batch,constant pressure,0.101,constant temperature,530,15,10,75,0.1,0,0.4375,thermogravimetric analysis,,,,9.068926924416623,7.15,0,1.91,31.84,27.67,6.75,0.42,28.42,1.68,8.208760718930943,74.59337968931835,25.40662031068165,0,1.3158991547600194,0,0,0.43863305158667315,0,0,1.3815110130418704,0,0,0,0.8772661031733463,0,0.7519423741485824,0,0,1.4639567806114369,0,13.945613523839684,0,0,2.1931652579333654,0,3.038633051586673,0,0,0,0.022051569
powder--0.0--liu2018-bd0001--100.0--nan--0.0--nan--0.0--nan--0.0--nan--0.0--moist carbonation--semi-batch--nan--constant pressure--0.101--constant temperature--530.0--15.0--10.0--75.0--0.1--nan--nan--0.0--thermogravimetric analysis,,0,0,0,0,semi-batch,constant pressure,0.101,constant temperature,530,15,10,75,0.1,0,0.5,thermogravimetric analysis,,,,9.068926924416623,7.15,0,1.91,31.84,27.67,6.75,0.42,28.42,1.68,8.208760718930943,74.59337968931835,25.40662031068165,0,1.3158991547600194,0,0,0.43863305158667315,0,0,1.3815110130418704,0,0,0,0.8772661031733463,0,0.7519423741485824,0,0,1.4639567806114369,0,13.945613523839684,0,0,2.1931652579333654,0,3.038633051586673,0,0,0,0.025642705
powder--0.0--liu2018-bd0001--100.0--nan--0.0--nan--0.0--nan--0.0--nan--0.0--moist carbonation--semi-batch--nan--constant pressure--0.101--constant temperature--530.0--15.0--10.0--75.0--0.1--nan--nan--0.0--thermogravimetric analysis,,0,0,0,0,semi-batch,constant pressure,0.101,constant temperature,530,15,10,75,0.1,0,0.5625,thermogravimetric analysis,,,,9.068926924416623,7.15,0,1.91,31.84,27.67,6.75,0.42,28.42,1.68,8.208760718930943,74.59337968931835,25.40662031068165,0,1.3158991547600194,0,0,0.43863305158667315,0,0,1.3815110130418704,0,0,0,0.8772661031733463,0,0.7519423741485824,0,0,1.4639567806114369,0,13.945613523839684,0,0,2.1931652579333654,0,3.038633051586673,0,0,0,0.026192048989076493
powder--0.0--liu2018-bd0001--100.0--nan--0.0--nan--0.0--nan--0.0--nan--0.0--moist carbonation--semi-batch--nan--constant pressure--0.101--constant temperature--530.0--15.0--10.0--75.0--0.1--nan--nan--0.0--thermogravimetric analysis,,0,0,0,0,semi-batch,constant pressure,0.101,constant temperature,530,15,10,75,0.1,0,0.625,thermogravimetric analysis,,,,9.068926924416623,7.15,0,1.91,31.84,27.67,6.75,0.42,28.42,1.68,8.208760718930943,74.59337968931835,25.40662031068165,0,1.3158991547600194,0,0,0.43863305158667315,0,0,1.3815110130418704,0,0,0,0.8772661031733463,0,0.7519423741485824,0,0,1.4639567806114369,0,13.945613523839684,0,0,2.1931652579333654,0,3.038633051586673,0,0,0,0.028643593301425928
powder--0.0--liu2018-bd0001--100.0--nan--0.0--nan--0.0--nan--0.0--nan--0.0--moist carbonation--semi-batch--nan--constant pressure--0.101--constant temperature--530.0--15.0--10.0--75.0--0.1--nan--nan--0.0--thermogravimetric analysis,,0,0,0,0,semi-batch,constant pressure,0.101,constant temperature,530,15,10,75,0.1,0,0.6875,thermogravimetric analysis,,,,9.068926924416623,7.15,0,1.91,31.84,27.67,6.75,0.42,28.42,1.68,8.208760718930943,74.59337968931835,25.40662031068165,0,1.3158991547600194,0,0,0.43863305158667315,0,0,1.3815110130418704,0,0,0,0.8772661031733463,0,0.7519423741485824,0,0,1.4639567806114369,0,13.945613523839684,0,0,2.1931652579333654,0,3.038633051586673,0,0,0,0.027854422
powder--0.0--liu2018-bd0001--100.0--nan--0.0--nan--0.0--nan--0.0--nan--0.0--moist carbonation--semi-batch--nan--constant pressure--0.101--constant temperature--530.0--15.0--10.0--75.0--0.1--nan--nan--0.0--thermogravimetric analysis,,0,0,0,0,semi-batch,constant pressure,0.101,constant temperature,530,15,10,75,0.1,0,0.75,thermogravimetric analysis,,,,9.068926924416623,7.15,0,1.91,31.84,27.67,6.75,0.42,28.42,1.68,8.208760718930943,74.59337968931835,25.40662031068165,0,1.3158991547600194,0,0,0.43863305158667315,0,0,1.3815110130418704,0,0,0,0.8772661031733463,0,0.7519423741485824,0,0,1.4639567806114369,0,13.945613523839684,0,0,2.1931652579333654,0,3.038633051586673,0,0,0,0.029930191903267192
powder--0.0--liu2018-bd0001--100.0--nan--0.0--nan--0.0--nan--0.0--nan--0.0--moist carbonation--semi-batch--nan--constant pressure--0.101--constant temperature--530.0--15.0--10.0--75.0--0.1--nan--nan--0.0--thermogravimetric analysis,,0,0,0,0,semi-batch,constant pressure,0.101,constant temperature,530,15,10,75,0.1,0,0.8125,thermogravimetric analysis,,,,9.068926924416623,7.15,0,1.91,31.84,27.67,6.75,0.42,28.42,1.68,8.208760718930943,74.59337968931835,25.40662031068165,0,1.3158991547600194,0,0,0.43863305158667315,0,0,1.3815110130418704,0,0,0,0.8772661031733463,0,0.7519423741485824,0,0,1.4639567806114369,0,13.945613523839684,0,0,2.1931652579333654,0,3.038633051586673,0,0,0,0.031690645370394364
powder--0.0--liu2018-bd0001--100.0--nan--0.0--nan--0.0--nan--0.0--nan--0.0--moist carbonation--semi-batch--nan--constant pressure--0.101--constant temperature--530.0--15.0--10.0--75.0--0.1--nan--nan--0.0--thermogravimetric analysis,,0,0,0,0,semi-batch,constant pressure,0.101,constant temperature,530,15,10,75,0.1,0,0.875,thermogravimetric analysis,,,,9.068926924416623,7.15,0,1.91,31.84,27.67,6.75,0.42,28.42,1.68,8.208760718930943,74.59337968931835,25.40662031068165,0,1.3158991547600194,0,0,0.43863305158667315,0,0,1.3815110130418704,0,0,0,0.8772661031733463,0,0.7519423741485824,0,0,1.4639567806114369,0,13.945613523839684,0,0,2.1931652579333654,0,3.038633051586673,0,0,0,0.032946909354782124
powder--0.0--liu2018-bd0001--100.0--nan--0.0--nan--0.0--nan--0.0--nan--0.0--moist carbonation--semi-batch--nan--constant pressure--0.101--constant temperature--530.0--15.0--10.0--75.0--0.1--nan--nan--0.0--thermogravimetric analysis,,0,0,0,0,semi-batch,constant pressure,0.101,constant temperature,530,15,10,75,0.1,0,0.9375,thermogravimetric analysis,,,,9.068926924416623,7.15,0,1.91,31.84,27.67,6.75,0.42,28.42,1.68,8.208760718930943,74.59337968931835,25.40662031068165,0,1.3158991547600194,0,0,0.43863305158667315,0,0,1.3815110130418704,0,0,0,0.8772661031733463,0,0.7519423741485824,0,0,1.4639567806114369,0,13.945613523839684,0,0,2.1931652579333654,0,3.038633051586673,0,0,0,0.033670438
powder--0.0--liu2018-bd0001--100.0--nan--0.0--nan--0.0--nan--0.0--nan--0.0--moist carbonation--semi-batch--nan--constant pressure--0.101--constant temperature--530.0--15.0--10.0--75.0--0.1--nan--nan--0.0--thermogravimetric analysis,,0,0,0,0,semi-batch,constant pressure,0.101,constant temperature,530,15,10,75,0.1,0,1,thermogravimetric analysis,,,,9.068926924416623,7.15,0,1.91,31.84,27.67,6.75,0.42,28.42,1.68,8.208760718930943,74.59337968931835,25.40662031068165,0,1.3158991547600194,0,0,0.43863305158667315,0,0,1.3815110130418704,0,0,0,0.8772661031733463,0,0.7519423741485824,0,0,1.4639567806114369,0,13.945613523839684,0,0,2.1931652579333654,0,3.038633051586673,0,0,0,0.035811202
powder--0.0--liu2018-bd0001--100.0--nan--0.0--nan--0.0--nan--0.0--nan--0.0--moist carbonation--semi-batch--nan--constant pressure--0.101--constant temperature--530.0--15.0--20.0--65.0--0.1--nan--nan--0.0--thermogravimetric analysis,,0,0,0,0,semi-batch,constant pressure,0.101,constant temperature,530,15,20,65,0.1,0,0,thermogravimetric analysis,,,,9.068926924416623,7.15,0,1.91,31.84,27.67,6.75,0.42,28.42,1.68,8.208760718930943,74.59337968931835,25.40662031068165,0,1.3158991547600194,0,0,0.43863305158667315,0,0,1.3815110130418704,0,0,0,0.8772661031733463,0,0.7519423741485824,0,0,1.4639567806114369,0,13.945613523839684,0,0,2.1931652579333654,0,3.038633051586673,0,0,0,1e-05
powder--0.0--liu2018-bd0001--100.0--nan--0.0--nan--0.0--nan--0.0--nan--0.0--moist carbonation--semi-batch--nan--constant pressure--0.101--constant temperature--530.0--15.0--20.0--65.0--0.1--nan--nan--0.0--thermogravimetric analysis,,0,0,0,0,semi-batch,constant pressure,0.101,constant temperature,530,15,20,65,0.1,0,0.0625,thermogravimetric analysis,,,,9.068926924416623,7.15,0,1.91,31.84,27.67,6.75,0.42,28.42,1.68,8.208760718930943,74.59337968931835,25.40662031068165,0,1.3158991547600194,0,0,0.43863305158667315,0,0,1.3815110130418704,0,0,0,0.8772661031733463,0,0.7519423741485824,0,0,1.4639567806114369,0,13.945613523839684,0,0,2.1931652579333654,0,3.038633051586673,0,0,0,0.009841193
powder--0.0--liu2018-bd0001--100.0--nan--0.0--nan--0.0--nan--0.0--nan--0.0--moist carbonation--semi-batch--nan--constant pressure--0.101--constant temperature--530.0--15.0--20.0--65.0--0.1--nan--nan--0.0--thermogravimetric analysis,,0,0,0,0,semi-batch,constant pressure,0.101,constant temperature,530,15,20,65,0.1,0,0.125,thermogravimetric analysis,,,,9.068926924416623,7.15,0,1.91,31.84,27.67,6.75,0.42,28.42,1.68,8.208760718930943,74.59337968931835,25.40662031068165,0,1.3158991547600194,0,0,0.43863305158667315,0,0,1.3815110130418704,0,0,0,0.8772661031733463,0,0.7519423741485824,0,0,1.4639567806114369,0,13.945613523839684,0,0,2.1931652579333654,0,3.038633051586673,0,0,0,0.015162272947872688
powder--0.0--liu2018-bd0001--100.0--nan--0.0--nan--0.0--nan--0.0--nan--0.0--moist carbonation--semi-batch--nan--constant pressure--0.101--constant temperature--530.0--15.0--20.0--65.0--0.1--nan--nan--0.0--thermogravimetric analysis,,0,0,0,0,semi-batch,constant pressure,0.101,constant temperature,530,15,20,65,0.1,0,0.1875,thermogravimetric analysis,,,,9.068926924416623,7.15,0,1.91,31.84,27.67,6.75,0.42,28.42,1.68,8.208760718930943,74.59337968931835,25.40662031068165,0,1.3158991547600194,0,0,0.43863305158667315,0,0,1.3815110130418704,0,0,0,0.8772661031733463,0,0.7519423741485824,0,0,1.4639567806114369,0,13.945613523839684,0,0,2.1931652579333654,0,3.038633051586673,0,0,0,0.019413149
powder--0.0--liu2018-bd0001--100.0--nan--0.0--nan--0.0--nan--0.0--nan--0.0--moist carbonation--semi-batch--nan--constant pressure--0.101--constant temperature--530.0--15.0--20.0--65.0--0.1--nan--nan--0.0--thermogravimetric analysis,,0,0,0,0,semi-batch,constant pressure,0.101,constant temperature,530,15,20,65,0.1,0,0.25,thermogravimetric analysis,,,,9.068926924416623,7.15,0,1.91,31.84,27.67,6.75,0.42,28.42,1.68,8.208760718930943,74.59337968931835,25.40662031068165,0,1.3158991547600194,0,0,0.43863305158667315,0,0,1.3815110130418704,0,0,0,0.8772661031733463,0,0.7519423741485824,0,0,1.4639567806114369,0,13.945613523839684,0,0,2.1931652579333654,0,3.038633051586673,0,0,0,0.022973294415677838
powder--0.0--liu2018-bd0001--100.0--nan--0.0--nan--0.0--nan--0.0--nan--0.0--moist carbonation--semi-batch--nan--constant pressure--0.101--constant temperature--530.0--15.0--20.0--65.0--0.1--nan--nan--0.0--thermogravimetric analysis,,0,0,0,0,semi-batch,constant pressure,0.101,constant temperature,530,15,20,65,0.1,0,0.3125,thermogravimetric analysis,,,,9.068926924416623,7.15,0,1.91,31.84,27.67,6.75,0.42,28.42,1.68,8.208760718930943,74.59337968931835,25.40662031068165,0,1.3158991547600194,0,0,0.43863305158667315,0,0,1.3815110130418704,0,0,0,0.8772661031733463,0,0.7519423741485824,0,0,1.4639567806114369,0,13.945613523839684,0,0,2.1931652579333654,0,3.038633051586673,0,0,0,0.025304152391339426
powder--0.0--liu2018-bd0001--100.0--nan--0.0--nan--0.0--nan--0.0--nan--0.0--moist carbonation--semi-batch--nan--constant pressure--0.101--constant temperature--530.0--15.0--20.0--65.0--0.1--nan--nan--0.0--thermogravimetric analysis,,0,0,0,0,semi-batch,constant pressure,0.101,constant temperature,530,15,20,65,0.1,0,0.375,thermogravimetric analysis,,,,9.068926924416623,7.15,0,1.91,31.84,27.67,6.75,0.42,28.42,1.68,8.208760718930943,74.59337968931835,25.40662031068165,0,1.3158991547600194,0,0,0.43863305158667315,0,0,1.3815110130418704,0,0,0,0.8772661031733463,0,0.7519423741485824,0,0,1.4639567806114369,0,13.945613523839684,0,0,2.1931652579333654,0,3.038633051586673,0,0,0,0.027746731690487046
powder--0.0--liu2018-bd0001--100.0--nan--0.0--nan--0.0--nan--0.0--nan--0.0--moist carbonation--semi-batch--nan--constant pressure--0.101--constant temperature--530.0--15.0--20.0--65.0--0.1--nan--nan--0.0--thermogravimetric analysis,,0,0,0,0,semi-batch,constant pressure,0.101,constant temperature,530,15,20,65,0.1,0,0.4375,thermogravimetric analysis,,,,9.068926924416623,7.15,0,1.91,31.84,27.67,6.75,0.42,28.42,1.68,8.208760718930943,74.59337968931835,25.40662031068165,0,1.3158991547600194,0,0,0.43863305158667315,0,0,1.3815110130418704,0,0,0,0.8772661031733463,0,0.7519423741485824,0,0,1.4639567806114369,0,13.945613523839684,0,0,2.1931652579333654,0,3.038633051586673,0,0,0,0.031377337
powder--0.0--liu2018-bd0001--100.0--nan--0.0--nan--0.0--nan--0.0--nan--0.0--moist carbonation--semi-batch--nan--constant pressure--0.101--constant temperature--530.0--15.0--20.0--65.0--0.1--nan--nan--0.0--thermogravimetric analysis,,0,0,0,0,semi-batch,constant pressure,0.101,constant temperature,530,15,20,65,0.1,0,0.5,thermogravimetric analysis,,,,9.068926924416623,7.15,0,1.91,31.84,27.67,6.75,0.42,28.42,1.68,8.208760718930943,74.59337968931835,25.40662031068165,0,1.3158991547600194,0,0,0.43863305158667315,0,0,1.3815110130418704,0,0,0,0.8772661031733463,0,0.7519423741485824,0,0,1.4639567806114369,0,13.945613523839684,0,0,2.1931652579333654,0,3.038633051586673,0,0,0,0.033112111208477076
powder--0.0--liu2018-bd0001--100.0--nan--0.0--nan--0.0--nan--0.0--nan--0.0--moist carbonation--semi-batch--nan--constant pressure--0.101--constant temperature--530.0--15.0--20.0--65.0--0.1--nan--nan--0.0--thermogravimetric analysis,,0,0,0,0,semi-batch,constant pressure,0.101,constant temperature,530,15,20,65,0.1,0,0.5625,thermogravimetric analysis,,,,9.068926924416623,7.15,0,1.91,31.84,27.67,6.75,0.42,28.42,1.68,8.208760718930943,74.59337968931835,25.40662031068165,0,1.3158991547600194,0,0,0.43863305158667315,0,0,1.3815110130418704,0,0,0,0.8772661031733463,0,0.7519423741485824,0,0,1.4639567806114369,0,13.945613523839684,0,0,2.1931652579333654,0,3.038633051586673,0,0,0,0.034525106
powder--0.0--liu2018-bd0001--100.0--nan--0.0--nan--0.0--nan--0.0--nan--0.0--moist carbonation--semi-batch--nan--constant pressure--0.101--constant temperature--530.0--15.0--20.0--65.0--0.1--nan--nan--0.0--thermogravimetric analysis,,0,0,0,0,semi-batch,constant pressure,0.101,constant temperature,530,15,20,65,0.1,0,0.625,thermogravimetric analysis,,,,9.068926924416623,7.15,0,1.91,31.84,27.67,6.75,0.42,28.42,1.68,8.208760718930943,74.59337968931835,25.40662031068165,0,1.3158991547600194,0,0,0.43863305158667315,0,0,1.3815110130418704,0,0,0,0.8772661031733463,0,0.7519423741485824,0,0,1.4639567806114369,0,13.945613523839684,0,0,2.1931652579333654,0,3.038633051586673,0,0,0,0.03757603
powder--0.0--liu2018-bd0001--100.0--nan--0.0--nan--0.0--nan--0.0--nan--0.0--moist carbonation--semi-batch--nan--constant pressure--0.101--constant temperature--530.0--15.0--20.0--65.0--0.1--nan--nan--0.0--thermogravimetric analysis,,0,0,0,0,semi-batch,constant pressure,0.101,constant temperature,530,15,20,65,0.1,0,0.6875,thermogravimetric analysis,,,,9.068926924416623,7.15,0,1.91,31.84,27.67,6.75,0.42,28.42,1.68,8.208760718930943,74.59337968931835,25.40662031068165,0,1.3158991547600194,0,0,0.43863305158667315,0,0,1.3815110130418704,0,0,0,0.8772661031733463,0,0.7519423741485824,0,0,1.4639567806114369,0,13.945613523839684,0,0,2.1931652579333654,0,3.038633051586673,0,0,0,0.038448689
powder--0.0--liu2018-bd0001--100.0--nan--0.0--nan--0.0--nan--0.0--nan--0.0--moist carbonation--semi-batch--nan--constant pressure--0.101--constant temperature--530.0--15.0--20.0--65.0--0.1--nan--nan--0.0--thermogravimetric analysis,,0,0,0,0,semi-batch,constant pressure,0.101,constant temperature,530,15,20,65,0.1,0,0.75,thermogravimetric analysis,,,,9.068926924416623,7.15,0,1.91,31.84,27.67,6.75,0.42,28.42,1.68,8.208760718930943,74.59337968931835,25.40662031068165,0,1.3158991547600194,0,0,0.43863305158667315,0,0,1.3815110130418704,0,0,0,0.8772661031733463,0,0.7519423741485824,0,0,1.4639567806114369,0,13.945613523839684,0,0,2.1931652579333654,0,3.038633051586673,0,0,0,0.040621273927026504
powder--0.0--liu2018-bd0001--100.0--nan--0.0--nan--0.0--nan--0.0--nan--0.0--moist carbonation--semi-batch--nan--constant pressure--0.101--constant temperature--530.0--15.0--20.0--65.0--0.1--nan--nan--0.0--thermogravimetric analysis,,0,0,0,0,semi-batch,constant pressure,0.101,constant temperature,530,15,20,65,0.1,0,0.8125,thermogravimetric analysis,,,,9.068926924416623,7.15,0,1.91,31.84,27.67,6.75,0.42,28.42,1.68,8.208760718930943,74.59337968931835,25.40662031068165,0,1.3158991547600194,0,0,0.43863305158667315,0,0,1.3815110130418704,0,0,0,0.8772661031733463,0,0.7519423741485824,0,0,1.4639567806114369,0,13.945613523839684,0,0,2.1931652579333654,0,3.038633051586673,0,0,0,0.041376429
powder--0.0--liu2018-bd0001--100.0--nan--0.0--nan--0.0--nan--0.0--nan--0.0--moist carbonation--semi-batch--nan--constant pressure--0.101--constant temperature--530.0--15.0--20.0--65.0--0.1--nan--nan--0.0--thermogravimetric analysis,,0,0,0,0,semi-batch,constant pressure,0.101,constant temperature,530,15,20,65,0.1,0,0.875,thermogravimetric analysis,,,,9.068926924416623,7.15,0,1.91,31.84,27.67,6.75,0.42,28.42,1.68,8.208760718930943,74.59337968931835,25.40662031068165,0,1.3158991547600194,0,0,0.43863305158667315,0,0,1.3815110130418704,0,0,0,0.8772661031733463,0,0.7519423741485824,0,0,1.4639567806114369,0,13.945613523839684,0,0,2.1931652579333654,0,3.038633051586673,0,0,0,0.043969981
powder--0.0--liu2018-bd0001--100.0--nan--0.0--nan--0.0--nan--0.0--nan--0.0--moist carbonation--semi-batch--nan--constant pressure--0.101--constant temperature--530.0--15.0--20.0--65.0--0.1--nan--nan--0.0--thermogravimetric analysis,,0,0,0,0,semi-batch,constant pressure,0.101,constant temperature,530,15,20,65,0.1,0,0.9375,thermogravimetric analysis,,,,9.068926924416623,7.15,0,1.91,31.84,27.67,6.75,0.42,28.42,1.68,8.208760718930943,74.59337968931835,25.40662031068165,0,1.3158991547600194,0,0,0.43863305158667315,0,0,1.3815110130418704,0,0,0,0.8772661031733463,0,0.7519423741485824,0,0,1.4639567806114369,0,13.945613523839684,0,0,2.1931652579333654,0,3.038633051586673,0,0,0,0.045031069
powder--0.0--liu2018-bd0001--100.0--nan--0.0--nan--0.0--nan--0.0--nan--0.0--moist carbonation--semi-batch--nan--constant pressure--0.101--constant temperature--530.0--15.0--20.0--65.0--0.1--nan--nan--0.0--thermogravimetric analysis,,0,0,0,0,semi-batch,constant pressure,0.101,constant temperature,530,15,20,65,0.1,0,1,thermogravimetric analysis,,,,9.068926924416623,7.15,0,1.91,31.84,27.67,6.75,0.42,28.42,1.68,8.208760718930943,74.59337968931835,25.40662031068165,0,1.3158991547600194,0,0,0.43863305158667315,0,0,1.3815110130418704,0,0,0,0.8772661031733463,0,0.7519423741485824,0,0,1.4639567806114369,0,13.945613523839684,0,0,2.1931652579333654,0,3.038633051586673,0,0,0,0.044847428623406904
powder--0.0--liu2018-bd0001--100.0--nan--0.0--nan--0.0--nan--0.0--nan--0.0--moist carbonation--semi-batch--nan--constant pressure--0.101--constant temperature--530.0--15.0--5.0--80.0--0.1--nan--nan--0.0--thermogravimetric analysis,,0,0,0,0,semi-batch,constant pressure,0.101,constant temperature,530,15,5,80,0.1,0,0,thermogravimetric analysis,,,,9.068926924416623,7.15,0,1.91,31.84,27.67,6.75,0.42,28.42,1.68,8.208760718930943,74.59337968931835,25.40662031068165,0,1.3158991547600194,0,0,0.43863305158667315,0,0,1.3815110130418704,0,0,0,0.8772661031733463,0,0.7519423741485824,0,0,1.4639567806114369,0,13.945613523839684,0,0,2.1931652579333654,0,3.038633051586673,0,0,0,1e-05
powder--0.0--liu2018-bd0001--100.0--nan--0.0--nan--0.0--nan--0.0--nan--0.0--moist carbonation--semi-batch--nan--constant pressure--0.101--constant temperature--530.0--15.0--5.0--80.0--0.1--nan--nan--0.0--thermogravimetric analysis,,0,0,0,0,semi-batch,constant pressure,0.101,constant temperature,530,15,5,80,0.1,0,0.0625,thermogravimetric analysis,,,,9.068926924416623,7.15,0,1.91,31.84,27.67,6.75,0.42,28.42,1.68,8.208760718930943,74.59337968931835,25.40662031068165,0,1.3158991547600194,0,0,0.43863305158667315,0,0,1.3815110130418704,0,0,0,0.8772661031733463,0,0.7519423741485824,0,0,1.4639567806114369,0,13.945613523839684,0,0,2.1931652579333654,0,3.038633051586673,0,0,0,0.007690029
powder--0.0--liu2018-bd0001--100.0--nan--0.0--nan--0.0--nan--0.0--nan--0.0--moist carbonation--semi-batch--nan--constant pressure--0.101--constant temperature--530.0--15.0--5.0--80.0--0.1--nan--nan--0.0--thermogravimetric analysis,,0,0,0,0,semi-batch,constant pressure,0.101,constant temperature,530,15,5,80,0.1,0,0.125,thermogravimetric analysis,,,,9.068926924416623,7.15,0,1.91,31.84,27.67,6.75,0.42,28.42,1.68,8.208760718930943,74.59337968931835,25.40662031068165,0,1.3158991547600194,0,0,0.43863305158667315,0,0,1.3815110130418704,0,0,0,0.8772661031733463,0,0.7519423741485824,0,0,1.4639567806114369,0,13.945613523839684,0,0,2.1931652579333654,0,3.038633051586673,0,0,0,0.011494287983444209
powder--0.0--liu2018-bd0001--100.0--nan--0.0--nan--0.0--nan--0.0--nan--0.0--moist carbonation--semi-batch--nan--constant pressure--0.101--constant temperature--530.0--15.0--5.0--80.0--0.1--nan--nan--0.0--thermogravimetric analysis,,0,0,0,0,semi-batch,constant pressure,0.101,constant temperature,530,15,5,80,0.1,0,0.1875,thermogravimetric analysis,,,,9.068926924416623,7.15,0,1.91,31.84,27.67,6.75,0.42,28.42,1.68,8.208760718930943,74.59337968931835,25.40662031068165,0,1.3158991547600194,0,0,0.43863305158667315,0,0,1.3815110130418704,0,0,0,0.8772661031733463,0,0.7519423741485824,0,0,1.4639567806114369,0,13.945613523839684,0,0,2.1931652579333654,0,3.038633051586673,0,0,0,0.013319199061639742
powder--0.0--liu2018-bd0001--100.0--nan--0.0--nan--0.0--nan--0.0--nan--0.0--moist carbonation--semi-batch--nan--constant pressure--0.101--constant temperature--530.0--15.0--5.0--80.0--0.1--nan--nan--0.0--thermogravimetric analysis,,0,0,0,0,semi-batch,constant pressure,0.101,constant temperature,530,15,5,80,0.1,0,0.25,thermogravimetric analysis,,,,9.068926924416623,7.15,0,1.91,31.84,27.67,6.75,0.42,28.42,1.68,8.208760718930943,74.59337968931835,25.40662031068165,0,1.3158991547600194,0,0,0.43863305158667315,0,0,1.3815110130418704,0,0,0,0.8772661031733463,0,0.7519423741485824,0,0,1.4639567806114369,0,13.945613523839684,0,0,2.1931652579333654,0,3.038633051586673,0,0,0,0.016030655888849367
powder--0.0--liu2018-bd0001--100.0--nan--0.0--nan--0.0--nan--0.0--nan--0.0--moist carbonation--semi-batch--nan--constant pressure--0.101--constant temperature--530.0--15.0--5.0--80.0--0.1--nan--nan--0.0--thermogravimetric analysis,,0,0,0,0,semi-batch,constant pressure,0.101,constant temperature,530,15,5,80,0.1,0,0.3125,thermogravimetric analysis,,,,9.068926924416623,7.15,0,1.91,31.84,27.67,6.75,0.42,28.42,1.68,8.208760718930943,74.59337968931835,25.40662031068165,0,1.3158991547600194,0,0,0.43863305158667315,0,0,1.3815110130418704,0,0,0,0.8772661031733463,0,0.7519423741485824,0,0,1.4639567806114369,0,13.945613523839684,0,0,2.1931652579333654,0,3.038633051586673,0,0,0,0.017945142
powder--0.0--liu2018-bd0001--100.0--nan--0.0--nan--0.0--nan--0.0--nan--0.0--moist carbonation--semi-batch--nan--constant pressure--0.101--constant temperature--530.0--15.0--5.0--80.0--0.1--nan--nan--0.0--thermogravimetric analysis,,0,0,0,0,semi-batch,constant pressure,0.101,constant temperature,530,15,5,80,0.1,0,0.375,thermogravimetric analysis,,,,9.068926924416623,7.15,0,1.91,31.84,27.67,6.75,0.42,28.42,1.68,8.208760718930943,74.59337968931835,25.40662031068165,0,1.3158991547600194,0,0,0.43863305158667315,0,0,1.3815110130418704,0,0,0,0.8772661031733463,0,0.7519423741485824,0,0,1.4639567806114369,0,13.945613523839684,0,0,2.1931652579333654,0,3.038633051586673,0,0,0,0.017993868036280582
powder--0.0--liu2018-bd0001--100.0--nan--0.0--nan--0.0--nan--0.0--nan--0.0--moist carbonation--semi-batch--nan--constant pressure--0.101--constant temperature--530.0--15.0--5.0--80.0--0.1--nan--nan--0.0--thermogravimetric analysis,,0,0,0,0,semi-batch,constant pressure,0.101,constant temperature,530,15,5,80,0.1,0,0.4375,thermogravimetric analysis,,,,9.068926924416623,7.15,0,1.91,31.84,27.67,6.75,0.42,28.42,1.68,8.208760718930943,74.59337968931835,25.40662031068165,0,1.3158991547600194,0,0,0.43863305158667315,0,0,1.3815110130418704,0,0,0,0.8772661031733463,0,0.7519423741485824,0,0,1.4639567806114369,0,13.945613523839684,0,0,2.1931652579333654,0,3.038633051586673,0,0,0,0.019488418331835757
powder--0.0--liu2018-bd0001--100.0--nan--0.0--nan--0.0--nan--0.0--nan--0.0--moist carbonation--semi-batch--nan--constant pressure--0.101--constant temperature--530.0--15.0--5.0--80.0--0.1--nan--nan--0.0--thermogravimetric analysis,,0,0,0,0,semi-batch,constant pressure,0.101,constant temperature,530,15,5,80,0.1,0,0.5,thermogravimetric analysis,,,,9.068926924416623,7.15,0,1.91,31.84,27.67,6.75,0.42,28.42,1.68,8.208760718930943,74.59337968931835,25.40662031068165,0,1.3158991547600194,0,0,0.43863305158667315,0,0,1.3815110130418704,0,0,0,0.8772661031733463,0,0.7519423741485824,0,0,1.4639567806114369,0,13.945613523839684,0,0,2.1931652579333654,0,3.038633051586673,0,0,0,0.020039596307953544
powder--0.0--liu2018-bd0001--100.0--nan--0.0--nan--0.0--nan--0.0--nan--0.0--moist carbonation--semi-batch--nan--constant pressure--0.101--constant temperature--530.0--15.0--5.0--80.0--0.1--nan--nan--0.0--thermogravimetric analysis,,0,0,0,0,semi-batch,constant pressure,0.101,constant temperature,530,15,5,80,0.1,0,0.5625,thermogravimetric analysis,,,,9.068926924416623,7.15,0,1.91,31.84,27.67,6.75,0.42,28.42,1.68,8.208760718930943,74.59337968931835,25.40662031068165,0,1.3158991547600194,0,0,0.43863305158667315,0,0,1.3815110130418704,0,0,0,0.8772661031733463,0,0.7519423741485824,0,0,1.4639567806114369,0,13.945613523839684,0,0,2.1931652579333654,0,3.038633051586673,0,0,0,0.021986145520712926
powder--0.0--liu2018-bd0001--100.0--nan--0.0--nan--0.0--nan--0.0--nan--0.0--moist carbonation--semi-batch--nan--constant pressure--0.101--constant temperature--530.0--15.0--5.0--80.0--0.1--nan--nan--0.0--thermogravimetric analysis,,0,0,0,0,semi-batch,constant pressure,0.101,constant temperature,530,15,5,80,0.1,0,0.625,thermogravimetric analysis,,,,9.068926924416623,7.15,0,1.91,31.84,27.67,6.75,0.42,28.42,1.68,8.208760718930943,74.59337968931835,25.40662031068165,0,1.3158991547600194,0,0,0.43863305158667315,0,0,1.3815110130418704,0,0,0,0.8772661031733463,0,0.7519423741485824,0,0,1.4639567806114369,0,13.945613523839684,0,0,2.1931652579333654,0,3.038633051586673,0,0,0,0.023417312
powder--0.0--liu2018-bd0001--100.0--nan--0.0--nan--0.0--nan--0.0--nan--0.0--moist carbonation--semi-batch--nan--constant pressure--0.101--constant temperature--530.0--15.0--5.0--80.0--0.1--nan--nan--0.0--thermogravimetric analysis,,0,0,0,0,semi-batch,constant pressure,0.101,constant temperature,530,15,5,80,0.1,0,0.6875,thermogravimetric analysis,,,,9.068926924416623,7.15,0,1.91,31.84,27.67,6.75,0.42,28.42,1.68,8.208760718930943,74.59337968931835,25.40662031068165,0,1.3158991547600194,0,0,0.43863305158667315,0,0,1.3815110130418704,0,0,0,0.8772661031733463,0,0.7519423741485824,0,0,1.4639567806114369,0,13.945613523839684,0,0,2.1931652579333654,0,3.038633051586673,0,0,0,0.024660356629145872
powder--0.0--liu2018-bd0001--100.0--nan--0.0--nan--0.0--nan--0.0--nan--0.0--moist carbonation--semi-batch--nan--constant pressure--0.101--constant temperature--530.0--15.0--5.0--80.0--0.1--nan--nan--0.0--thermogravimetric analysis,,0,0,0,0,semi-batch,constant pressure,0.101,constant temperature,530,15,5,80,0.1,0,0.75,thermogravimetric analysis,,,,9.068926924416623,7.15,0,1.91,31.84,27.67,6.75,0.42,28.42,1.68,8.208760718930943,74.59337968931835,25.40662031068165,0,1.3158991547600194,0,0,0.43863305158667315,0,0,1.3815110130418704,0,0,0,0.8772661031733463,0,0.7519423741485824,0,0,1.4639567806114369,0,13.945613523839684,0,0,2.1931652579333654,0,3.038633051586673,0,0,0,0.024389130954203853
powder--0.0--liu2018-bd0001--100.0--nan--0.0--nan--0.0--nan--0.0--nan--0.0--moist carbonation--semi-batch--nan--constant pressure--0.101--constant temperature--530.0--15.0--5.0--80.0--0.1--nan--nan--0.0--thermogravimetric analysis,,0,0,0,0,semi-batch,constant pressure,0.101,constant temperature,530,15,5,80,0.1,0,0.8125,thermogravimetric analysis,,,,9.068926924416623,7.15,0,1.91,31.84,27.67,6.75,0.42,28.42,1.68,8.208760718930943,74.59337968931835,25.40662031068165,0,1.3158991547600194,0,0,0.43863305158667315,0,0,1.3815110130418704,0,0,0,0.8772661031733463,0,0.7519423741485824,0,0,1.4639567806114369,0,13.945613523839684,0,0,2.1931652579333654,0,3.038633051586673,0,0,0,0.026003626038409465
powder--0.0--liu2018-bd0001--100.0--nan--0.0--nan--0.0--nan--0.0--nan--0.0--moist carbonation--semi-batch--nan--constant pressure--0.101--constant temperature--530.0--15.0--5.0--80.0--0.1--nan--nan--0.0--thermogravimetric analysis,,0,0,0,0,semi-batch,constant pressure,0.101,constant temperature,530,15,5,80,0.1,0,0.875,thermogravimetric analysis,,,,9.068926924416623,7.15,0,1.91,31.84,27.67,6.75,0.42,28.42,1.68,8.208760718930943,74.59337968931835,25.40662031068165,0,1.3158991547600194,0,0,0.43863305158667315,0,0,1.3815110130418704,0,0,0,0.8772661031733463,0,0.7519423741485824,0,0,1.4639567806114369,0,13.945613523839684,0,0,2.1931652579333654,0,3.038633051586673,0,0,0,0.024463223657907877
powder--0.0--liu2018-bd0001--100.0--nan--0.0--nan--0.0--nan--0.0--nan--0.0--moist carbonation--semi-batch--nan--constant pressure--0.101--constant temperature--530.0--15.0--5.0--80.0--0.1--nan--nan--0.0--thermogravimetric analysis,,0,0,0,0,semi-batch,constant pressure,0.101,constant temperature,530,15,5,80,0.1,0,0.9375,thermogravimetric analysis,,,,9.068926924416623,7.15,0,1.91,31.84,27.67,6.75,0.42,28.42,1.68,8.208760718930943,74.59337968931835,25.40662031068165,0,1.3158991547600194,0,0,0.43863305158667315,0,0,1.3815110130418704,0,0,0,0.8772661031733463,0,0.7519423741485824,0,0,1.4639567806114369,0,13.945613523839684,0,0,2.1931652579333654,0,3.038633051586673,0,0,0,0.024665681719153267
powder--0.0--liu2018-bd0001--100.0--nan--0.0--nan--0.0--nan--0.0--nan--0.0--moist carbonation--semi-batch--nan--constant pressure--0.101--constant temperature--530.0--15.0--5.0--80.0--0.1--nan--nan--0.0--thermogravimetric analysis,,0,0,0,0,semi-batch,constant pressure,0.101,constant temperature,530,15,5,80,0.1,0,1,thermogravimetric analysis,,,,9.068926924416623,7.15,0,1.91,31.84,27.67,6.75,0.42,28.42,1.68,8.208760718930943,74.59337968931835,25.40662031068165,0,1.3158991547600194,0,0,0.43863305158667315,0,0,1.3815110130418704,0,0,0,0.8772661031733463,0,0.7519423741485824,0,0,1.4639567806114369,0,13.945613523839684,0,0,2.1931652579333654,0,3.038633051586673,0,0,0,0.026209415375035176
