Repository: kycai/c3gb

# c3gb

**c3gb**, Gradient Boosting models for predicting the CO2 uptake of Coal ashes in Carbon mineralization, were developed in the research article: [AI-guided prediction and control of CO2 mineralization in coal ashes as carbon-efficient supplementary cementitious materials](). They are tree-based ensemble models. 

The models take the physicochemical properties of coal ashes, along with the process parameters related to reactant proportions and carbonation conditions as input features, while the output is CO2 uptake. The models can be used as a objective function to optimize the carbonation process for CO2 mineralization in coal ashes.

Kangyi Cai 2026 @ Missouri S&T

File: data/Xys_gt_augmented.csv (part 9 of 89)
Group id,Class id,Water-Solid ratio,Chemical admixture 1-content,Chemical admixture 2-content,Chemical admixture 3-content,Carbonation reactor operation mode,Carbonation pressure control type,Carbonation pressure,Carbonation temperature control type,Carbonation temperature,Carbonation gas 1-CO2,Carbonation gas 2-H2O vapor,Carbonation gas 3-N2,Carbonation gas flow rate,Carbonation stirring speed ,Carbonation duration,Method-CO2 uptake,Chemical admixture 1_Classification 2,Chemical admixture 2_Classification 2,Chemical admixture 3_Classification 2,"Solid_Dv,50",Solid_Specific surface area,Solid_Na2O,Solid_MgO,Solid_Al2O3,Solid_SiO2,Solid_SO3,Solid_K2O,Solid_CaO,Solid_Fe2O3,Solid_Loss on ignition,Solid_Amorphous+others,Solid_Crystalline,Solid_Albite,Solid_Anhydrite,Solid_Augite,Solid_Bassanite,Solid_Brownmillerite,Solid_Brucite,Solid_Calcite,Solid_Corundum,Solid_Diopside,Solid_Glauberite,Solid_Gypsum,Solid_Hematite,Solid_Hydrotalcite,Solid_Lime,Solid_Maghemite,Solid_Magnesioferrite,Solid_Magnetite,Solid_Microcline,Solid_Mullite,Solid_Periclase,Solid_Polyhalite,Solid_Portlandite,Solid_Pyroaurite,Solid_Quartz,Solid_Spinel,Solid_Srebrodolskite,Solid_Thenardite,Experimental CO2 uptake-U2
powder--0.0--liu2018-bd0001--100.0--nan--0.0--nan--0.0--nan--0.0--nan--0.0--moist carbonation--semi-batch--nan--constant pressure--0.101--constant temperature--600.0--15.0--10.0--75.0--0.1--nan--nan--0.0--thermogravimetric analysis,,0,0,0,0,semi-batch,constant pressure,0.101,constant temperature,600,15,10,75,0.1,0,0,thermogravimetric analysis,,,,9.068926924416623,7.15,0,1.91,31.84,27.67,6.75,0.42,28.42,1.68,8.208760718930943,74.59337968931835,25.40662031068165,0,1.3158991547600194,0,0,0.43863305158667315,0,0,1.3815110130418704,0,0,0,0.8772661031733463,0,0.7519423741485824,0,0,1.4639567806114369,0,13.945613523839684,0,0,2.1931652579333654,0,3.038633051586673,0,0,0,0.008482056
powder--0.0--liu2018-bd0001--100.0--nan--0.0--nan--0.0--nan--0.0--nan--0.0--moist carbonation--semi-batch--nan--constant pressure--0.101--constant temperature--600.0--15.0--10.0--75.0--0.1--nan--nan--0.0--thermogravimetric analysis,,0,0,0,0,semi-batch,constant pressure,0.101,constant temperature,600,15,10,75,0.1,0,0.0625,thermogravimetric analysis,,,,9.068926924416623,7.15,0,1.91,31.84,27.67,6.75,0.42,28.42,1.68,8.208760718930943,74.59337968931835,25.40662031068165,0,1.3158991547600194,0,0,0.43863305158667315,0,0,1.3815110130418704,0,0,0,0.8772661031733463,0,0.7519423741485824,0,0,1.4639567806114369,0,13.945613523839684,0,0,2.1931652579333654,0,3.038633051586673,0,0,0,0.014928072020801805
powder--0.0--liu2018-bd0001--100.0--nan--0.0--nan--0.0--nan--0.0--nan--0.0--moist carbonation--semi-batch--nan--constant pressure--0.101--constant temperature--600.0--15.0--10.0--75.0--0.1--nan--nan--0.0--thermogravimetric analysis,,0,0,0,0,semi-batch,constant pressure,0.101,constant temperature,600,15,10,75,0.1,0,0.125,thermogravimetric analysis,,,,9.068926924416623,7.15,0,1.91,31.84,27.67,6.75,0.42,28.42,1.68,8.208760718930943,74.59337968931835,25.40662031068165,0,1.3158991547600194,0,0,0.43863305158667315,0,0,1.3815110130418704,0,0,0,0.8772661031733463,0,0.7519423741485824,0,0,1.4639567806114369,0,13.945613523839684,0,0,2.1931652579333654,0,3.038633051586673,0,0,0,0.020013111222783524
powder--0.0--liu2018-bd0001--100.0--nan--0.0--nan--0.0--nan--0.0--nan--0.0--moist carbonation--semi-batch--nan--constant pressure--0.101--constant temperature--600.0--15.0--10.0--75.0--0.1--nan--nan--0.0--thermogravimetric analysis,,0,0,0,0,semi-batch,constant pressure,0.101,constant temperature,600,15,10,75,0.1,0,0.1875,thermogravimetric analysis,,,,9.068926924416623,7.15,0,1.91,31.84,27.67,6.75,0.42,28.42,1.68,8.208760718930943,74.59337968931835,25.40662031068165,0,1.3158991547600194,0,0,0.43863305158667315,0,0,1.3815110130418704,0,0,0,0.8772661031733463,0,0.7519423741485824,0,0,1.4639567806114369,0,13.945613523839684,0,0,2.1931652579333654,0,3.038633051586673,0,0,0,0.025648253206350287
powder--0.0--liu2018-bd0001--100.0--nan--0.0--nan--0.0--nan--0.0--nan--0.0--moist carbonation--semi-batch--nan--constant pressure--0.101--constant temperature--600.0--15.0--10.0--75.0--0.1--nan--nan--0.0--thermogravimetric analysis,,0,0,0,0,semi-batch,constant pressure,0.101,constant temperature,600,15,10,75,0.1,0,0.25,thermogravimetric analysis,,,,9.068926924416623,7.15,0,1.91,31.84,27.67,6.75,0.42,28.42,1.68,8.208760718930943,74.59337968931835,25.40662031068165,0,1.3158991547600194,0,0,0.43863305158667315,0,0,1.3815110130418704,0,0,0,0.8772661031733463,0,0.7519423741485824,0,0,1.4639567806114369,0,13.945613523839684,0,0,2.1931652579333654,0,3.038633051586673,0,0,0,0.029516317886194895
powder--0.0--liu2018-bd0001--100.0--nan--0.0--nan--0.0--nan--0.0--nan--0.0--moist carbonation--semi-batch--nan--constant pressure--0.101--constant temperature--600.0--15.0--10.0--75.0--0.1--nan--nan--0.0--thermogravimetric analysis,,0,0,0,0,semi-batch,constant pressure,0.101,constant temperature,600,15,10,75,0.1,0,0.3125,thermogravimetric analysis,,,,9.068926924416623,7.15,0,1.91,31.84,27.67,6.75,0.42,28.42,1.68,8.208760718930943,74.59337968931835,25.40662031068165,0,1.3158991547600194,0,0,0.43863305158667315,0,0,1.3815110130418704,0,0,0,0.8772661031733463,0,0.7519423741485824,0,0,1.4639567806114369,0,13.945613523839684,0,0,2.1931652579333654,0,3.038633051586673,0,0,0,0.034336578383838655
powder--0.0--liu2018-bd0001--100.0--nan--0.0--nan--0.0--nan--0.0--nan--0.0--moist carbonation--semi-batch--nan--constant pressure--0.101--constant temperature--600.0--15.0--10.0--75.0--0.1--nan--nan--0.0--thermogravimetric analysis,,0,0,0,0,semi-batch,constant pressure,0.101,constant temperature,600,15,10,75,0.1,0,0.375,thermogravimetric analysis,,,,9.068926924416623,7.15,0,1.91,31.84,27.67,6.75,0.42,28.42,1.68,8.208760718930943,74.59337968931835,25.40662031068165,0,1.3158991547600194,0,0,0.43863305158667315,0,0,1.3815110130418704,0,0,0,0.8772661031733463,0,0.7519423741485824,0,0,1.4639567806114369,0,13.945613523839684,0,0,2.1931652579333654,0,3.038633051586673,0,0,0,0.037621702
powder--0.0--liu2018-bd0001--100.0--nan--0.0--nan--0.0--nan--0.0--nan--0.0--moist carbonation--semi-batch--nan--constant pressure--0.101--constant temperature--600.0--15.0--10.0--75.0--0.1--nan--nan--0.0--thermogravimetric analysis,,0,0,0,0,semi-batch,constant pressure,0.101,constant temperature,600,15,10,75,0.1,0,0.4375,thermogravimetric analysis,,,,9.068926924416623,7.15,0,1.91,31.84,27.67,6.75,0.42,28.42,1.68,8.208760718930943,74.59337968931835,25.40662031068165,0,1.3158991547600194,0,0,0.43863305158667315,0,0,1.3815110130418704,0,0,0,0.8772661031733463,0,0.7519423741485824,0,0,1.4639567806114369,0,13.945613523839684,0,0,2.1931652579333654,0,3.038633051586673,0,0,0,0.039854566
powder--0.0--liu2018-bd0001--100.0--nan--0.0--nan--0.0--nan--0.0--nan--0.0--moist carbonation--semi-batch--nan--constant pressure--0.101--constant temperature--600.0--15.0--10.0--75.0--0.1--nan--nan--0.0--thermogravimetric analysis,,0,0,0,0,semi-batch,constant pressure,0.101,constant temperature,600,15,10,75,0.1,0,0.5,thermogravimetric analysis,,,,9.068926924416623,7.15,0,1.91,31.84,27.67,6.75,0.42,28.42,1.68,8.208760718930943,74.59337968931835,25.40662031068165,0,1.3158991547600194,0,0,0.43863305158667315,0,0,1.3815110130418704,0,0,0,0.8772661031733463,0,0.7519423741485824,0,0,1.4639567806114369,0,13.945613523839684,0,0,2.1931652579333654,0,3.038633051586673,0,0,0,0.042738385390367305
powder--0.0--liu2018-bd0001--100.0--nan--0.0--nan--0.0--nan--0.0--nan--0.0--moist carbonation--semi-batch--nan--constant pressure--0.101--constant temperature--600.0--15.0--10.0--75.0--0.1--nan--nan--0.0--thermogravimetric analysis,,0,0,0,0,semi-batch,constant pressure,0.101,constant temperature,600,15,10,75,0.1,0,0.5625,thermogravimetric analysis,,,,9.068926924416623,7.15,0,1.91,31.84,27.67,6.75,0.42,28.42,1.68,8.208760718930943,74.59337968931835,25.40662031068165,0,1.3158991547600194,0,0,0.43863305158667315,0,0,1.3815110130418704,0,0,0,0.8772661031733463,0,0.7519423741485824,0,0,1.4639567806114369,0,13.945613523839684,0,0,2.1931652579333654,0,3.038633051586673,0,0,0,0.044676061
powder--0.0--liu2018-bd0001--100.0--nan--0.0--nan--0.0--nan--0.0--nan--0.0--moist carbonation--semi-batch--nan--constant pressure--0.101--constant temperature--600.0--15.0--10.0--75.0--0.1--nan--nan--0.0--thermogravimetric analysis,,0,0,0,0,semi-batch,constant pressure,0.101,constant temperature,600,15,10,75,0.1,0,0.625,thermogravimetric analysis,,,,9.068926924416623,7.15,0,1.91,31.84,27.67,6.75,0.42,28.42,1.68,8.208760718930943,74.59337968931835,25.40662031068165,0,1.3158991547600194,0,0,0.43863305158667315,0,0,1.3815110130418704,0,0,0,0.8772661031733463,0,0.7519423741485824,0,0,1.4639567806114369,0,13.945613523839684,0,0,2.1931652579333654,0,3.038633051586673,0,0,0,0.047399227
powder--0.0--liu2018-bd0001--100.0--nan--0.0--nan--0.0--nan--0.0--nan--0.0--moist carbonation--semi-batch--nan--constant pressure--0.101--constant temperature--600.0--15.0--10.0--75.0--0.1--nan--nan--0.0--thermogravimetric analysis,,0,0,0,0,semi-batch,constant pressure,0.101,constant temperature,600,15,10,75,0.1,0,0.6875,thermogravimetric analysis,,,,9.068926924416623,7.15,0,1.91,31.84,27.67,6.75,0.42,28.42,1.68,8.208760718930943,74.59337968931835,25.40662031068165,0,1.3158991547600194,0,0,0.43863305158667315,0,0,1.3815110130418704,0,0,0,0.8772661031733463,0,0.7519423741485824,0,0,1.4639567806114369,0,13.945613523839684,0,0,2.1931652579333654,0,3.038633051586673,0,0,0,0.049949169
powder--0.0--liu2018-bd0001--100.0--nan--0.0--nan--0.0--nan--0.0--nan--0.0--moist carbonation--semi-batch--nan--constant pressure--0.101--constant temperature--600.0--15.0--10.0--75.0--0.1--nan--nan--0.0--thermogravimetric analysis,,0,0,0,0,semi-batch,constant pressure,0.101,constant temperature,600,15,10,75,0.1,0,0.75,thermogravimetric analysis,,,,9.068926924416623,7.15,0,1.91,31.84,27.67,6.75,0.42,28.42,1.68,8.208760718930943,74.59337968931835,25.40662031068165,0,1.3158991547600194,0,0,0.43863305158667315,0,0,1.3815110130418704,0,0,0,0.8772661031733463,0,0.7519423741485824,0,0,1.4639567806114369,0,13.945613523839684,0,0,2.1931652579333654,0,3.038633051586673,0,0,0,0.050075009190993926
powder--0.0--liu2018-bd0001--100.0--nan--0.0--nan--0.0--nan--0.0--nan--0.0--moist carbonation--semi-batch--nan--constant pressure--0.101--constant temperature--600.0--15.0--10.0--75.0--0.1--nan--nan--0.0--thermogravimetric analysis,,0,0,0,0,semi-batch,constant pressure,0.101,constant temperature,600,15,10,75,0.1,0,0.8125,thermogravimetric analysis,,,,9.068926924416623,7.15,0,1.91,31.84,27.67,6.75,0.42,28.42,1.68,8.208760718930943,74.59337968931835,25.40662031068165,0,1.3158991547600194,0,0,0.43863305158667315,0,0,1.3815110130418704,0,0,0,0.8772661031733463,0,0.7519423741485824,0,0,1.4639567806114369,0,13.945613523839684,0,0,2.1931652579333654,0,3.038633051586673,0,0,0,0.052613417696665395
powder--0.0--liu2018-bd0001--100.0--nan--0.0--nan--0.0--nan--0.0--nan--0.0--moist carbonation--semi-batch--nan--constant pressure--0.101--constant temperature--600.0--15.0--10.0--75.0--0.1--nan--nan--0.0--thermogravimetric analysis,,0,0,0,0,semi-batch,constant pressure,0.101,constant temperature,600,15,10,75,0.1,0,0.875,thermogravimetric analysis,,,,9.068926924416623,7.15,0,1.91,31.84,27.67,6.75,0.42,28.42,1.68,8.208760718930943,74.59337968931835,25.40662031068165,0,1.3158991547600194,0,0,0.43863305158667315,0,0,1.3815110130418704,0,0,0,0.8772661031733463,0,0.7519423741485824,0,0,1.4639567806114369,0,13.945613523839684,0,0,2.1931652579333654,0,3.038633051586673,0,0,0,0.05301782
powder--0.0--liu2018-bd0001--100.0--nan--0.0--nan--0.0--nan--0.0--nan--0.0--moist carbonation--semi-batch--nan--constant pressure--0.101--constant temperature--600.0--15.0--10.0--75.0--0.1--nan--nan--0.0--thermogravimetric analysis,,0,0,0,0,semi-batch,constant pressure,0.101,constant temperature,600,15,10,75,0.1,0,0.9375,thermogravimetric analysis,,,,9.068926924416623,7.15,0,1.91,31.84,27.67,6.75,0.42,28.42,1.68,8.208760718930943,74.59337968931835,25.40662031068165,0,1.3158991547600194,0,0,0.43863305158667315,0,0,1.3815110130418704,0,0,0,0.8772661031733463,0,0.7519423741485824,0,0,1.4639567806114369,0,13.945613523839684,0,0,2.1931652579333654,0,3.038633051586673,0,0,0,0.053871210719987114
powder--0.0--liu2018-bd0001--100.0--nan--0.0--nan--0.0--nan--0.0--nan--0.0--moist carbonation--semi-batch--nan--constant pressure--0.101--constant temperature--600.0--15.0--10.0--75.0--0.1--nan--nan--0.0--thermogravimetric analysis,,0,0,0,0,semi-batch,constant pressure,0.101,constant temperature,600,15,10,75,0.1,0,1,thermogravimetric analysis,,,,9.068926924416623,7.15,0,1.91,31.84,27.67,6.75,0.42,28.42,1.68,8.208760718930943,74.59337968931835,25.40662031068165,0,1.3158991547600194,0,0,0.43863305158667315,0,0,1.3815110130418704,0,0,0,0.8772661031733463,0,0.7519423741485824,0,0,1.4639567806114369,0,13.945613523839684,0,0,2.1931652579333654,0,3.038633051586673,0,0,0,0.055377506
powder--0.0--liu2018-bd0001--100.0--nan--0.0--nan--0.0--nan--0.0--nan--0.0--moist carbonation--semi-batch--nan--constant pressure--0.101--constant temperature--600.0--15.0--20.0--65.0--0.1--nan--nan--0.0--thermogravimetric analysis,,0,0,0,0,semi-batch,constant pressure,0.101,constant temperature,600,15,20,65,0.1,0,0,thermogravimetric analysis,,,,9.068926924416623,7.15,0,1.91,31.84,27.67,6.75,0.42,28.42,1.68,8.208760718930943,74.59337968931835,25.40662031068165,0,1.3158991547600194,0,0,0.43863305158667315,0,0,1.3815110130418704,0,0,0,0.8772661031733463,0,0.7519423741485824,0,0,1.4639567806114369,0,13.945613523839684,0,0,2.1931652579333654,0,3.038633051586673,0,0,0,0.006104066
powder--0.0--liu2018-bd0001--100.0--nan--0.0--nan--0.0--nan--0.0--nan--0.0--moist carbonation--semi-batch--nan--constant pressure--0.101--constant temperature--600.0--15.0--20.0--65.0--0.1--nan--nan--0.0--thermogravimetric analysis,,0,0,0,0,semi-batch,constant pressure,0.101,constant temperature,600,15,20,65,0.1,0,0.0625,thermogravimetric analysis,,,,9.068926924416623,7.15,0,1.91,31.84,27.67,6.75,0.42,28.42,1.68,8.208760718930943,74.59337968931835,25.40662031068165,0,1.3158991547600194,0,0,0.43863305158667315,0,0,1.3815110130418704,0,0,0,0.8772661031733463,0,0.7519423741485824,0,0,1.4639567806114369,0,13.945613523839684,0,0,2.1931652579333654,0,3.038633051586673,0,0,0,0.015871824558032793
powder--0.0--liu2018-bd0001--100.0--nan--0.0--nan--0.0--nan--0.0--nan--0.0--moist carbonation--semi-batch--nan--constant pressure--0.101--constant temperature--600.0--15.0--20.0--65.0--0.1--nan--nan--0.0--thermogravimetric analysis,,0,0,0,0,semi-batch,constant pressure,0.101,constant temperature,600,15,20,65,0.1,0,0.125,thermogravimetric analysis,,,,9.068926924416623,7.15,0,1.91,31.84,27.67,6.75,0.42,28.42,1.68,8.208760718930943,74.59337968931835,25.40662031068165,0,1.3158991547600194,0,0,0.43863305158667315,0,0,1.3815110130418704,0,0,0,0.8772661031733463,0,0.7519423741485824,0,0,1.4639567806114369,0,13.945613523839684,0,0,2.1931652579333654,0,3.038633051586673,0,0,0,0.023651635238489743
powder--0.0--liu2018-bd0001--100.0--nan--0.0--nan--0.0--nan--0.0--nan--0.0--moist carbonation--semi-batch--nan--constant pressure--0.101--constant temperature--600.0--15.0--20.0--65.0--0.1--nan--nan--0.0--thermogravimetric analysis,,0,0,0,0,semi-batch,constant pressure,0.101,constant temperature,600,15,20,65,0.1,0,0.1875,thermogravimetric analysis,,,,9.068926924416623,7.15,0,1.91,31.84,27.67,6.75,0.42,28.42,1.68,8.208760718930943,74.59337968931835,25.40662031068165,0,1.3158991547600194,0,0,0.43863305158667315,0,0,1.3815110130418704,0,0,0,0.8772661031733463,0,0.7519423741485824,0,0,1.4639567806114369,0,13.945613523839684,0,0,2.1931652579333654,0,3.038633051586673,0,0,0,0.03186883
powder--0.0--liu2018-bd0001--100.0--nan--0.0--nan--0.0--nan--0.0--nan--0.0--moist carbonation--semi-batch--nan--constant pressure--0.101--constant temperature--600.0--15.0--20.0--65.0--0.1--nan--nan--0.0--thermogravimetric analysis,,0,0,0,0,semi-batch,constant pressure,0.101,constant temperature,600,15,20,65,0.1,0,0.25,thermogravimetric analysis,,,,9.068926924416623,7.15,0,1.91,31.84,27.67,6.75,0.42,28.42,1.68,8.208760718930943,74.59337968931835,25.40662031068165,0,1.3158991547600194,0,0,0.43863305158667315,0,0,1.3815110130418704,0,0,0,0.8772661031733463,0,0.7519423741485824,0,0,1.4639567806114369,0,13.945613523839684,0,0,2.1931652579333654,0,3.038633051586673,0,0,0,0.036430178
powder--0.0--liu2018-bd0001--100.0--nan--0.0--nan--0.0--nan--0.0--nan--0.0--moist carbonation--semi-batch--nan--constant pressure--0.101--constant temperature--600.0--15.0--20.0--65.0--0.1--nan--nan--0.0--thermogravimetric analysis,,0,0,0,0,semi-batch,constant pressure,0.101,constant temperature,600,15,20,65,0.1,0,0.3125,thermogravimetric analysis,,,,9.068926924416623,7.15,0,1.91,31.84,27.67,6.75,0.42,28.42,1.68,8.208760718930943,74.59337968931835,25.40662031068165,0,1.3158991547600194,0,0,0.43863305158667315,0,0,1.3815110130418704,0,0,0,0.8772661031733463,0,0.7519423741485824,0,0,1.4639567806114369,0,13.945613523839684,0,0,2.1931652579333654,0,3.038633051586673,0,0,0,0.040525036
powder--0.0--liu2018-bd0001--100.0--nan--0.0--nan--0.0--nan--0.0--nan--0.0--moist carbonation--semi-batch--nan--constant pressure--0.101--constant temperature--600.0--15.0--20.0--65.0--0.1--nan--nan--0.0--thermogravimetric analysis,,0,0,0,0,semi-batch,constant pressure,0.101,constant temperature,600,15,20,65,0.1,0,0.375,thermogravimetric analysis,,,,9.068926924416623,7.15,0,1.91,31.84,27.67,6.75,0.42,28.42,1.68,8.208760718930943,74.59337968931835,25.40662031068165,0,1.3158991547600194,0,0,0.43863305158667315,0,0,1.3815110130418704,0,0,0,0.8772661031733463,0,0.7519423741485824,0,0,1.4639567806114369,0,13.945613523839684,0,0,2.1931652579333654,0,3.038633051586673,0,0,0,0.04497145
powder--0.0--liu2018-bd0001--100.0--nan--0.0--nan--0.0--nan--0.0--nan--0.0--moist carbonation--semi-batch--nan--constant pressure--0.101--constant temperature--600.0--15.0--20.0--65.0--0.1--nan--nan--0.0--thermogravimetric analysis,,0,0,0,0,semi-batch,constant pressure,0.101,constant temperature,600,15,20,65,0.1,0,0.4375,thermogravimetric analysis,,,,9.068926924416623,7.15,0,1.91,31.84,27.67,6.75,0.42,28.42,1.68,8.208760718930943,74.59337968931835,25.40662031068165,0,1.3158991547600194,0,0,0.43863305158667315,0,0,1.3815110130418704,0,0,0,0.8772661031733463,0,0.7519423741485824,0,0,1.4639567806114369,0,13.945613523839684,0,0,2.1931652579333654,0,3.038633051586673,0,0,0,0.047868032463936665
powder--0.0--liu2018-bd0001--100.0--nan--0.0--nan--0.0--nan--0.0--nan--0.0--moist carbonation--semi-batch--nan--constant pressure--0.101--constant temperature--600.0--15.0--20.0--65.0--0.1--nan--nan--0.0--thermogravimetric analysis,,0,0,0,0,semi-batch,constant pressure,0.101,constant temperature,600,15,20,65,0.1,0,0.5,thermogravimetric analysis,,,,9.068926924416623,7.15,0,1.91,31.84,27.67,6.75,0.42,28.42,1.68,8.208760718930943,74.59337968931835,25.40662031068165,0,1.3158991547600194,0,0,0.43863305158667315,0,0,1.3815110130418704,0,0,0,0.8772661031733463,0,0.7519423741485824,0,0,1.4639567806114369,0,13.945613523839684,0,0,2.1931652579333654,0,3.038633051586673,0,0,0,0.050375558584431705
powder--0.0--liu2018-bd0001--100.0--nan--0.0--nan--0.0--nan--0.0--nan--0.0--moist carbonation--semi-batch--nan--constant pressure--0.101--constant temperature--600.0--15.0--20.0--65.0--0.1--nan--nan--0.0--thermogravimetric analysis,,0,0,0,0,semi-batch,constant pressure,0.101,constant temperature,600,15,20,65,0.1,0,0.5625,thermogravimetric analysis,,,,9.068926924416623,7.15,0,1.91,31.84,27.67,6.75,0.42,28.42,1.68,8.208760718930943,74.59337968931835,25.40662031068165,0,1.3158991547600194,0,0,0.43863305158667315,0,0,1.3815110130418704,0,0,0,0.8772661031733463,0,0.7519423741485824,0,0,1.4639567806114369,0,13.945613523839684,0,0,2.1931652579333654,0,3.038633051586673,0,0,0,0.053261184
powder--0.0--liu2018-bd0001--100.0--nan--0.0--nan--0.0--nan--0.0--nan--0.0--moist carbonation--semi-batch--nan--constant pressure--0.101--constant temperature--600.0--15.0--20.0--65.0--0.1--nan--nan--0.0--thermogravimetric analysis,,0,0,0,0,semi-batch,constant pressure,0.101,constant temperature,600,15,20,65,0.1,0,0.625,thermogravimetric analysis,,,,9.068926924416623,7.15,0,1.91,31.84,27.67,6.75,0.42,28.42,1.68,8.208760718930943,74.59337968931835,25.40662031068165,0,1.3158991547600194,0,0,0.43863305158667315,0,0,1.3815110130418704,0,0,0,0.8772661031733463,0,0.7519423741485824,0,0,1.4639567806114369,0,13.945613523839684,0,0,2.1931652579333654,0,3.038633051586673,0,0,0,0.055193805843139356
powder--0.0--liu2018-bd0001--100.0--nan--0.0--nan--0.0--nan--0.0--nan--0.0--moist carbonation--semi-batch--nan--constant pressure--0.101--constant temperature--600.0--15.0--20.0--65.0--0.1--nan--nan--0.0--thermogravimetric analysis,,0,0,0,0,semi-batch,constant pressure,0.101,constant temperature,600,15,20,65,0.1,0,0.6875,thermogravimetric analysis,,,,9.068926924416623,7.15,0,1.91,31.84,27.67,6.75,0.42,28.42,1.68,8.208760718930943,74.59337968931835,25.40662031068165,0,1.3158991547600194,0,0,0.43863305158667315,0,0,1.3815110130418704,0,0,0,0.8772661031733463,0,0.7519423741485824,0,0,1.4639567806114369,0,13.945613523839684,0,0,2.1931652579333654,0,3.038633051586673,0,0,0,0.055478660289652114
powder--0.0--liu2018-bd0001--100.0--nan--0.0--nan--0.0--nan--0.0--nan--0.0--moist carbonation--semi-batch--nan--constant pressure--0.101--constant temperature--600.0--15.0--20.0--65.0--0.1--nan--nan--0.0--thermogravimetric analysis,,0,0,0,0,semi-batch,constant pressure,0.101,constant temperature,600,15,20,65,0.1,0,0.75,thermogravimetric analysis,,,,9.068926924416623,7.15,0,1.91,31.84,27.67,6.75,0.42,28.42,1.68,8.208760718930943,74.59337968931835,25.40662031068165,0,1.3158991547600194,0,0,0.43863305158667315,0,0,1.3815110130418704,0,0,0,0.8772661031733463,0,0.7519423741485824,0,0,1.4639567806114369,0,13.945613523839684,0,0,2.1931652579333654,0,3.038633051586673,0,0,0,0.056645181
powder--0.0--liu2018-bd0001--100.0--nan--0.0--nan--0.0--nan--0.0--nan--0.0--moist carbonation--semi-batch--nan--constant pressure--0.101--constant temperature--600.0--15.0--20.0--65.0--0.1--nan--nan--0.0--thermogravimetric analysis,,0,0,0,0,semi-batch,constant pressure,0.101,constant temperature,600,15,20,65,0.1,0,0.8125,thermogravimetric analysis,,,,9.068926924416623,7.15,0,1.91,31.84,27.67,6.75,0.42,28.42,1.68,8.208760718930943,74.59337968931835,25.40662031068165,0,1.3158991547600194,0,0,0.43863305158667315,0,0,1.3815110130418704,0,0,0,0.8772661031733463,0,0.7519423741485824,0,0,1.4639567806114369,0,13.945613523839684,0,0,2.1931652579333654,0,3.038633051586673,0,0,0,0.057939266013120806
powder--0.0--liu2018-bd0001--100.0--nan--0.0--nan--0.0--nan--0.0--nan--0.0--moist carbonation--semi-batch--nan--constant pressure--0.101--constant temperature--600.0--15.0--20.0--65.0--0.1--nan--nan--0.0--thermogravimetric analysis,,0,0,0,0,semi-batch,constant pressure,0.101,constant temperature,600,15,20,65,0.1,0,0.875,thermogravimetric analysis,,,,9.068926924416623,7.15,0,1.91,31.84,27.67,6.75,0.42,28.42,1.68,8.208760718930943,74.59337968931835,25.40662031068165,0,1.3158991547600194,0,0,0.43863305158667315,0,0,1.3815110130418704,0,0,0,0.8772661031733463,0,0.7519423741485824,0,0,1.4639567806114369,0,13.945613523839684,0,0,2.1931652579333654,0,3.038633051586673,0,0,0,0.056763864
powder--0.0--liu2018-bd0001--100.0--nan--0.0--nan--0.0--nan--0.0--nan--0.0--moist carbonation--semi-batch--nan--constant pressure--0.101--constant temperature--600.0--15.0--20.0--65.0--0.1--nan--nan--0.0--thermogravimetric analysis,,0,0,0,0,semi-batch,constant pressure,0.101,constant temperature,600,15,20,65,0.1,0,0.9375,thermogravimetric analysis,,,,9.068926924416623,7.15,0,1.91,31.84,27.67,6.75,0.42,28.42,1.68,8.208760718930943,74.59337968931835,25.40662031068165,0,1.3158991547600194,0,0,0.43863305158667315,0,0,1.3815110130418704,0,0,0,0.8772661031733463,0,0.7519423741485824,0,0,1.4639567806114369,0,13.945613523839684,0,0,2.1931652579333654,0,3.038633051586673,0,0,0,0.058217075
powder--0.0--liu2018-bd0001--100.0--nan--0.0--nan--0.0--nan--0.0--nan--0.0--moist carbonation--semi-batch--nan--constant pressure--0.101--constant temperature--600.0--15.0--20.0--65.0--0.1--nan--nan--0.0--thermogravimetric analysis,,0,0,0,0,semi-batch,constant pressure,0.101,constant temperature,600,15,20,65,0.1,0,1,thermogravimetric analysis,,,,9.068926924416623,7.15,0,1.91,31.84,27.67,6.75,0.42,28.42,1.68,8.208760718930943,74.59337968931835,25.40662031068165,0,1.3158991547600194,0,0,0.43863305158667315,0,0,1.3815110130418704,0,0,0,0.8772661031733463,0,0.7519423741485824,0,0,1.4639567806114369,0,13.945613523839684,0,0,2.1931652579333654,0,3.038633051586673,0,0,0,0.061690279
powder--0.0--liu2018-bd0001--100.0--nan--0.0--nan--0.0--nan--0.0--nan--0.0--moist carbonation--semi-batch--nan--constant pressure--0.101--constant temperature--600.0--15.0--5.0--80.0--0.1--nan--nan--0.0--thermogravimetric analysis,,0,0,0,0,semi-batch,constant pressure,0.101,constant temperature,600,15,5,80,0.1,0,0,thermogravimetric analysis,,,,9.068926924416623,7.15,0,1.91,31.84,27.67,6.75,0.42,28.42,1.68,8.208760718930943,74.59337968931835,25.40662031068165,0,1.3158991547600194,0,0,0.43863305158667315,0,0,1.3815110130418704,0,0,0,0.8772661031733463,0,0.7519423741485824,0,0,1.4639567806114369,0,13.945613523839684,0,0,2.1931652579333654,0,3.038633051586673,0,0,0,1e-05
powder--0.0--liu2018-bd0001--100.0--nan--0.0--nan--0.0--nan--0.0--nan--0.0--moist carbonation--semi-batch--nan--constant pressure--0.101--constant temperature--600.0--15.0--5.0--80.0--0.1--nan--nan--0.0--thermogravimetric analysis,,0,0,0,0,semi-batch,constant pressure,0.101,constant temperature,600,15,5,80,0.1,0,0.0625,thermogravimetric analysis,,,,9.068926924416623,7.15,0,1.91,31.84,27.67,6.75,0.42,28.42,1.68,8.208760718930943,74.59337968931835,25.40662031068165,0,1.3158991547600194,0,0,0.43863305158667315,0,0,1.3815110130418704,0,0,0,0.8772661031733463,0,0.7519423741485824,0,0,1.4639567806114369,0,13.945613523839684,0,0,2.1931652579333654,0,3.038633051586673,0,0,0,0.0071909
powder--0.0--liu2018-bd0001--100.0--nan--0.0--nan--0.0--nan--0.0--nan--0.0--moist carbonation--semi-batch--nan--constant pressure--0.101--constant temperature--600.0--15.0--5.0--80.0--0.1--nan--nan--0.0--thermogravimetric analysis,,0,0,0,0,semi-batch,constant pressure,0.101,constant temperature,600,15,5,80,0.1,0,0.125,thermogravimetric analysis,,,,9.068926924416623,7.15,0,1.91,31.84,27.67,6.75,0.42,28.42,1.68,8.208760718930943,74.59337968931835,25.40662031068165,0,1.3158991547600194,0,0,0.43863305158667315,0,0,1.3815110130418704,0,0,0,0.8772661031733463,0,0.7519423741485824,0,0,1.4639567806114369,0,13.945613523839684,0,0,2.1931652579333654,0,3.038633051586673,0,0,0,0.014076947198010012
powder--0.0--liu2018-bd0001--100.0--nan--0.0--nan--0.0--nan--0.0--nan--0.0--moist carbonation--semi-batch--nan--constant pressure--0.101--constant temperature--600.0--15.0--5.0--80.0--0.1--nan--nan--0.0--thermogravimetric analysis,,0,0,0,0,semi-batch,constant pressure,0.101,constant temperature,600,15,5,80,0.1,0,0.1875,thermogravimetric analysis,,,,9.068926924416623,7.15,0,1.91,31.84,27.67,6.75,0.42,28.42,1.68,8.208760718930943,74.59337968931835,25.40662031068165,0,1.3158991547600194,0,0,0.43863305158667315,0,0,1.3815110130418704,0,0,0,0.8772661031733463,0,0.7519423741485824,0,0,1.4639567806114369,0,13.945613523839684,0,0,2.1931652579333654,0,3.038633051586673,0,0,0,0.020071189322481527
powder--0.0--liu2018-bd0001--100.0--nan--0.0--nan--0.0--nan--0.0--nan--0.0--moist carbonation--semi-batch--nan--constant pressure--0.101--constant temperature--600.0--15.0--5.0--80.0--0.1--nan--nan--0.0--thermogravimetric analysis,,0,0,0,0,semi-batch,constant pressure,0.101,constant temperature,600,15,5,80,0.1,0,0.25,thermogravimetric analysis,,,,9.068926924416623,7.15,0,1.91,31.84,27.67,6.75,0.42,28.42,1.68,8.208760718930943,74.59337968931835,25.40662031068165,0,1.3158991547600194,0,0,0.43863305158667315,0,0,1.3815110130418704,0,0,0,0.8772661031733463,0,0.7519423741485824,0,0,1.4639567806114369,0,13.945613523839684,0,0,2.1931652579333654,0,3.038633051586673,0,0,0,0.026427218
powder--0.0--liu2018-bd0001--100.0--nan--0.0--nan--0.0--nan--0.0--nan--0.0--moist carbonation--semi-batch--nan--constant pressure--0.101--constant temperature--600.0--15.0--5.0--80.0--0.1--nan--nan--0.0--thermogravimetric analysis,,0,0,0,0,semi-batch,constant pressure,0.101,constant temperature,600,15,5,80,0.1,0,0.3125,thermogravimetric analysis,,,,9.068926924416623,7.15,0,1.91,31.84,27.67,6.75,0.42,28.42,1.68,8.208760718930943,74.59337968931835,25.40662031068165,0,1.3158991547600194,0,0,0.43863305158667315,0,0,1.3815110130418704,0,0,0,0.8772661031733463,0,0.7519423741485824,0,0,1.4639567806114369,0,13.945613523839684,0,0,2.1931652579333654,0,3.038633051586673,0,0,0,0.030321719065304564
powder--0.0--liu2018-bd0001--100.0--nan--0.0--nan--0.0--nan--0.0--nan--0.0--moist carbonation--semi-batch--nan--constant pressure--0.101--constant temperature--600.0--15.0--5.0--80.0--0.1--nan--nan--0.0--thermogravimetric analysis,,0,0,0,0,semi-batch,constant pressure,0.101,constant temperature,600,15,5,80,0.1,0,0.375,thermogravimetric analysis,,,,9.068926924416623,7.15,0,1.91,31.84,27.67,6.75,0.42,28.42,1.68,8.208760718930943,74.59337968931835,25.40662031068165,0,1.3158991547600194,0,0,0.43863305158667315,0,0,1.3815110130418704,0,0,0,0.8772661031733463,0,0.7519423741485824,0,0,1.4639567806114369,0,13.945613523839684,0,0,2.1931652579333654,0,3.038633051586673,0,0,0,0.033627884
powder--0.0--liu2018-bd0001--100.0--nan--0.0--nan--0.0--nan--0.0--nan--0.0--moist carbonation--semi-batch--nan--constant pressure--0.101--constant temperature--600.0--15.0--5.0--80.0--0.1--nan--nan--0.0--thermogravimetric analysis,,0,0,0,0,semi-batch,constant pressure,0.101,constant temperature,600,15,5,80,0.1,0,0.4375,thermogravimetric analysis,,,,9.068926924416623,7.15,0,1.91,31.84,27.67,6.75,0.42,28.42,1.68,8.208760718930943,74.59337968931835,25.40662031068165,0,1.3158991547600194,0,0,0.43863305158667315,0,0,1.3815110130418704,0,0,0,0.8772661031733463,0,0.7519423741485824,0,0,1.4639567806114369,0,13.945613523839684,0,0,2.1931652579333654,0,3.038633051586673,0,0,0,0.036389611
powder--0.0--liu2018-bd0001--100.0--nan--0.0--nan--0.0--nan--0.0--nan--0.0--moist carbonation--semi-batch--nan--constant pressure--0.101--constant temperature--600.0--15.0--5.0--80.0--0.1--nan--nan--0.0--thermogravimetric analysis,,0,0,0,0,semi-batch,constant pressure,0.101,constant temperature,600,15,5,80,0.1,0,0.5,thermogravimetric analysis,,,,9.068926924416623,7.15,0,1.91,31.84,27.67,6.75,0.42,28.42,1.68,8.208760718930943,74.59337968931835,25.40662031068165,0,1.3158991547600194,0,0,0.43863305158667315,0,0,1.3815110130418704,0,0,0,0.8772661031733463,0,0.7519423741485824,0,0,1.4639567806114369,0,13.945613523839684,0,0,2.1931652579333654,0,3.038633051586673,0,0,0,0.038596247
powder--0.0--liu2018-bd0001--100.0--nan--0.0--nan--0.0--nan--0.0--nan--0.0--moist carbonation--semi-batch--nan--constant pressure--0.101--constant temperature--600.0--15.0--5.0--80.0--0.1--nan--nan--0.0--thermogravimetric analysis,,0,0,0,0,semi-batch,constant pressure,0.101,constant temperature,600,15,5,80,0.1,0,0.5625,thermogravimetric analysis,,,,9.068926924416623,7.15,0,1.91,31.84,27.67,6.75,0.42,28.42,1.68,8.208760718930943,74.59337968931835,25.40662031068165,0,1.3158991547600194,0,0,0.43863305158667315,0,0,1.3815110130418704,0,0,0,0.8772661031733463,0,0.7519423741485824,0,0,1.4639567806114369,0,13.945613523839684,0,0,2.1931652579333654,0,3.038633051586673,0,0,0,0.041765155
powder--0.0--liu2018-bd0001--100.0--nan--0.0--nan--0.0--nan--0.0--nan--0.0--moist carbonation--semi-batch--nan--constant pressure--0.101--constant temperature--600.0--15.0--5.0--80.0--0.1--nan--nan--0.0--thermogravimetric analysis,,0,0,0,0,semi-batch,constant pressure,0.101,constant temperature,600,15,5,80,0.1,0,0.625,thermogravimetric analysis,,,,9.068926924416623,7.15,0,1.91,31.84,27.67,6.75,0.42,28.42,1.68,8.208760718930943,74.59337968931835,25.40662031068165,0,1.3158991547600194,0,0,0.43863305158667315,0,0,1.3815110130418704,0,0,0,0.8772661031733463,0,0.7519423741485824,0,0,1.4639567806114369,0,13.945613523839684,0,0,2.1931652579333654,0,3.038633051586673,0,0,0,0.042752134350321686
powder--0.0--liu2018-bd0001--100.0--nan--0.0--nan--0.0--nan--0.0--nan--0.0--moist carbonation--semi-batch--nan--constant pressure--0.101--constant temperature--600.0--15.0--5.0--80.0--0.1--nan--nan--0.0--thermogravimetric analysis,,0,0,0,0,semi-batch,constant pressure,0.101,constant temperature,600,15,5,80,0.1,0,0.6875,thermogravimetric analysis,,,,9.068926924416623,7.15,0,1.91,31.84,27.67,6.75,0.42,28.42,1.68,8.208760718930943,74.59337968931835,25.40662031068165,0,1.3158991547600194,0,0,0.43863305158667315,0,0,1.3815110130418704,0,0,0,0.8772661031733463,0,0.7519423741485824,0,0,1.4639567806114369,0,13.945613523839684,0,0,2.1931652579333654,0,3.038633051586673,0,0,0,0.043475683680436195
powder--0.0--liu2018-bd0001--100.0--nan--0.0--nan--0.0--nan--0.0--nan--0.0--moist carbonation--semi-batch--nan--constant pressure--0.101--constant temperature--600.0--15.0--5.0--80.0--0.1--nan--nan--0.0--thermogravimetric analysis,,0,0,0,0,semi-batch,constant pressure,0.101,constant temperature,600,15,5,80,0.1,0,0.75,thermogravimetric analysis,,,,9.068926924416623,7.15,0,1.91,31.84,27.67,6.75,0.42,28.42,1.68,8.208760718930943,74.59337968931835,25.40662031068165,0,1.3158991547600194,0,0,0.43863305158667315,0,0,1.3815110130418704,0,0,0,0.8772661031733463,0,0.7519423741485824,0,0,1.4639567806114369,0,13.945613523839684,0,0,2.1931652579333654,0,3.038633051586673,0,0,0,0.044803677
powder--0.0--liu2018-bd0001--100.0--nan--0.0--nan--0.0--nan--0.0--nan--0.0--moist carbonation--semi-batch--nan--constant pressure--0.101--constant temperature--600.0--15.0--5.0--80.0--0.1--nan--nan--0.0--thermogravimetric analysis,,0,0,0,0,semi-batch,constant pressure,0.101,constant temperature,600,15,5,80,0.1,0,0.8125,thermogravimetric analysis,,,,9.068926924416623,7.15,0,1.91,31.84,27.67,6.75,0.42,28.42,1.68,8.208760718930943,74.59337968931835,25.40662031068165,0,1.3158991547600194,0,0,0.43863305158667315,0,0,1.3815110130418704,0,0,0,0.8772661031733463,0,0.7519423741485824,0,0,1.4639567806114369,0,13.945613523839684,0,0,2.1931652579333654,0,3.038633051586673,0,0,0,0.045021706250478646
powder--0.0--liu2018-bd0001--100.0--nan--0.0--nan--0.0--nan--0.0--nan--0.0--moist carbonation--semi-batch--nan--constant pressure--0.101--constant temperature--600.0--15.0--5.0--80.0--0.1--nan--nan--0.0--thermogravimetric analysis,,0,0,0,0,semi-batch,constant pressure,0.101,constant temperature,600,15,5,80,0.1,0,0.875,thermogravimetric analysis,,,,9.068926924416623,7.15,0,1.91,31.84,27.67,6.75,0.42,28.42,1.68,8.208760718930943,74.59337968931835,25.40662031068165,0,1.3158991547600194,0,0,0.43863305158667315,0,0,1.3815110130418704,0,0,0,0.8772661031733463,0,0.7519423741485824,0,0,1.4639567806114369,0,13.945613523839684,0,0,2.1931652579333654,0,3.038633051586673,0,0,0,0.047219773241083327
powder--0.0--liu2018-bd0001--100.0--nan--0.0--nan--0.0--nan--0.0--nan--0.0--moist carbonation--semi-batch--nan--constant pressure--0.101--constant temperature--600.0--15.0--5.0--80.0--0.1--nan--nan--0.0--thermogravimetric analysis,,0,0,0,0,semi-batch,constant pressure,0.101,constant temperature,600,15,5,80,0.1,0,0.9375,thermogravimetric analysis,,,,9.068926924416623,7.15,0,1.91,31.84,27.67,6.75,0.42,28.42,1.68,8.208760718930943,74.59337968931835,25.40662031068165,0,1.3158991547600194,0,0,0.43863305158667315,0,0,1.3815110130418704,0,0,0,0.8772661031733463,0,0.7519423741485824,0,0,1.4639567806114369,0,13.945613523839684,0,0,2.1931652579333654,0,3.038633051586673,0,0,0,0.046790756
powder--0.0--liu2018-bd0001--100.0--nan--0.0--nan--0.0--nan--0.0--nan--0.0--moist carbonation--semi-batch--nan--constant pressure--0.101--constant temperature--600.0--15.0--5.0--80.0--0.1--nan--nan--0.0--thermogravimetric analysis,,0,0,0,0,semi-batch,constant pressure,0.101,constant temperature,600,15,5,80,0.1,0,1,thermogravimetric analysis,,,,9.068926924416623,7.15,0,1.91,31.84,27.67,6.75,0.42,28.42,1.68,8.208760718930943,74.59337968931835,25.40662031068165,0,1.3158991547600194,0,0,0.43863305158667315,0,0,1.3815110130418704,0,0,0,0.8772661031733463,0,0.7519423741485824,0,0,1.4639567806114369,0,13.945613523839684,0,0,2.1931652579333654,0,3.038633051586673,0,0,0,0.046204372
powder--0.0--rausis2021-bd0001--100.0--nan--0.0--nan--0.0--nan--0.0--nan--0.0--dry carbonation--semi-batch--0.035--constant pressure--0.101--constant temperature--160.0--100.0--0.0--0.0--nan--nan--nan--nan--thermogravimetric analysis,,0,0,0,0,semi-batch,constant pressure,0.101,constant temperature,160,100,0,0,,,0,thermogravimetric analysis,,,,38.96145310196476,6.637682037664666,1.33,3.21,13.76,33.11,4.98,0.95,35.27,5.72,0.7,77.76196408510467,22.238035914895335,0,1.5641837529373055,0,0,0.5213945843124351,0,0,0.9440571972056998,0,0,0,1.0427891686248703,0,0.8938192873927459,0,0,1.5703644655445592,0,9.973059953003112,0,0,2.606972921562176,0,3.121394584312435,0,0,0,1e-05
powder--0.0--rausis2021-bd0001--100.0--nan--0.0--nan--0.0--nan--0.0--nan--0.0--dry carbonation--semi-batch--0.035--constant pressure--0.101--constant temperature--160.0--100.0--0.0--0.0--nan--nan--nan--nan--thermogravimetric analysis,,0,0,0,0,semi-batch,constant pressure,0.101,constant temperature,160,100,0,0,,,0.0625,thermogravimetric analysis,,,,38.96145310196476,6.637682037664666,1.33,3.21,13.76,33.11,4.98,0.95,35.27,5.72,0.7,77.76196408510467,22.238035914895335,0,1.5641837529373055,0,0,0.5213945843124351,0,0,0.9440571972056998,0,0,0,1.0427891686248703,0,0.8938192873927459,0,0,1.5703644655445592,0,9.973059953003112,0,0,2.606972921562176,0,3.121394584312435,0,0,0,0.028193199073180967
powder--0.0--rausis2021-bd0001--100.0--nan--0.0--nan--0.0--nan--0.0--nan--0.0--dry carbonation--semi-batch--0.035--constant pressure--0.101--constant temperature--160.0--100.0--0.0--0.0--nan--nan--nan--nan--thermogravimetric analysis,,0,0,0,0,semi-batch,constant pressure,0.101,constant temperature,160,100,0,0,,,0.125,thermogravimetric analysis,,,,38.96145310196476,6.637682037664666,1.33,3.21,13.76,33.11,4.98,0.95,35.27,5.72,0.7,77.76196408510467,22.238035914895335,0,1.5641837529373055,0,0,0.5213945843124351,0,0,0.9440571972056998,0,0,0,1.0427891686248703,0,0.8938192873927459,0,0,1.5703644655445592,0,9.973059953003112,0,0,2.606972921562176,0,3.121394584312435,0,0,0,0.032185199
powder--0.0--rausis2021-bd0001--100.0--nan--0.0--nan--0.0--nan--0.0--nan--0.0--dry carbonation--semi-batch--0.035--constant pressure--0.101--constant temperature--160.0--100.0--0.0--0.0--nan--nan--nan--nan--thermogravimetric analysis,,0,0,0,0,semi-batch,constant pressure,0.101,constant temperature,160,100,0,0,,,0.1875,thermogravimetric analysis,,,,38.96145310196476,6.637682037664666,1.33,3.21,13.76,33.11,4.98,0.95,35.27,5.72,0.7,77.76196408510467,22.238035914895335,0,1.5641837529373055,0,0,0.5213945843124351,0,0,0.9440571972056998,0,0,0,1.0427891686248703,0,0.8938192873927459,0,0,1.5703644655445592,0,9.973059953003112,0,0,2.606972921562176,0,3.121394584312435,0,0,0,0.040221168
powder--0.0--rausis2021-bd0001--100.0--nan--0.0--nan--0.0--nan--0.0--nan--0.0--dry carbonation--semi-batch--0.035--constant pressure--0.101--constant temperature--160.0--100.0--0.0--0.0--nan--nan--nan--nan--thermogravimetric analysis,,0,0,0,0,semi-batch,constant pressure,0.101,constant temperature,160,100,0,0,,,0.25,thermogravimetric analysis,,,,38.96145310196476,6.637682037664666,1.33,3.21,13.76,33.11,4.98,0.95,35.27,5.72,0.7,77.76196408510467,22.238035914895335,0,1.5641837529373055,0,0,0.5213945843124351,0,0,0.9440571972056998,0,0,0,1.0427891686248703,0,0.8938192873927459,0,0,1.5703644655445592,0,9.973059953003112,0,0,2.606972921562176,0,3.121394584312435,0,0,0,0.04136439
powder--0.0--rausis2021-bd0001--100.0--nan--0.0--nan--0.0--nan--0.0--nan--0.0--dry carbonation--semi-batch--0.035--constant pressure--0.101--constant temperature--160.0--100.0--0.0--0.0--nan--nan--nan--nan--thermogravimetric analysis,,0,0,0,0,semi-batch,constant pressure,0.101,constant temperature,160,100,0,0,,,0.3125,thermogravimetric analysis,,,,38.96145310196476,6.637682037664666,1.33,3.21,13.76,33.11,4.98,0.95,35.27,5.72,0.7,77.76196408510467,22.238035914895335,0,1.5641837529373055,0,0,0.5213945843124351,0,0,0.9440571972056998,0,0,0,1.0427891686248703,0,0.8938192873927459,0,0,1.5703644655445592,0,9.973059953003112,0,0,2.606972921562176,0,3.121394584312435,0,0,0,0.040472449
