Repository: kycai/c3gb

# c3gb

**c3gb**, Gradient Boosting models for predicting the CO2 uptake of Coal ashes in Carbon mineralization, were developed in the research article: [AI-guided prediction and control of CO2 mineralization in coal ashes as carbon-efficient supplementary cementitious materials](). They are tree-based ensemble models. 

The models take the physicochemical properties of coal ashes, along with the process parameters related to reactant proportions and carbonation conditions as input features, while the output is CO2 uptake. The models can be used as a objective function to optimize the carbonation process for CO2 mineralization in coal ashes.

Kangyi Cai 2026 @ Missouri S&T

File: data/Xys_gt_augmented.csv (part 10 of 89)
Group id,Class id,Water-Solid ratio,Chemical admixture 1-content,Chemical admixture 2-content,Chemical admixture 3-content,Carbonation reactor operation mode,Carbonation pressure control type,Carbonation pressure,Carbonation temperature control type,Carbonation temperature,Carbonation gas 1-CO2,Carbonation gas 2-H2O vapor,Carbonation gas 3-N2,Carbonation gas flow rate,Carbonation stirring speed ,Carbonation duration,Method-CO2 uptake,Chemical admixture 1_Classification 2,Chemical admixture 2_Classification 2,Chemical admixture 3_Classification 2,"Solid_Dv,50",Solid_Specific surface area,Solid_Na2O,Solid_MgO,Solid_Al2O3,Solid_SiO2,Solid_SO3,Solid_K2O,Solid_CaO,Solid_Fe2O3,Solid_Loss on ignition,Solid_Amorphous+others,Solid_Crystalline,Solid_Albite,Solid_Anhydrite,Solid_Augite,Solid_Bassanite,Solid_Brownmillerite,Solid_Brucite,Solid_Calcite,Solid_Corundum,Solid_Diopside,Solid_Glauberite,Solid_Gypsum,Solid_Hematite,Solid_Hydrotalcite,Solid_Lime,Solid_Maghemite,Solid_Magnesioferrite,Solid_Magnetite,Solid_Microcline,Solid_Mullite,Solid_Periclase,Solid_Polyhalite,Solid_Portlandite,Solid_Pyroaurite,Solid_Quartz,Solid_Spinel,Solid_Srebrodolskite,Solid_Thenardite,Experimental CO2 uptake-U2
powder--0.0--rausis2021-bd0001--100.0--nan--0.0--nan--0.0--nan--0.0--nan--0.0--dry carbonation--semi-batch--0.035--constant pressure--0.101--constant temperature--160.0--100.0--0.0--0.0--nan--nan--nan--nan--thermogravimetric analysis,,0,0,0,0,semi-batch,constant pressure,0.101,constant temperature,160,100,0,0,,,0.375,thermogravimetric analysis,,,,38.96145310196476,6.637682037664666,1.33,3.21,13.76,33.11,4.98,0.95,35.27,5.72,0.7,77.76196408510467,22.238035914895335,0,1.5641837529373055,0,0,0.5213945843124351,0,0,0.9440571972056998,0,0,0,1.0427891686248703,0,0.8938192873927459,0,0,1.5703644655445592,0,9.973059953003112,0,0,2.606972921562176,0,3.121394584312435,0,0,0,0.044333524
powder--0.0--rausis2021-bd0001--100.0--nan--0.0--nan--0.0--nan--0.0--nan--0.0--dry carbonation--semi-batch--0.035--constant pressure--0.101--constant temperature--160.0--100.0--0.0--0.0--nan--nan--nan--nan--thermogravimetric analysis,,0,0,0,0,semi-batch,constant pressure,0.101,constant temperature,160,100,0,0,,,0.4375,thermogravimetric analysis,,,,38.96145310196476,6.637682037664666,1.33,3.21,13.76,33.11,4.98,0.95,35.27,5.72,0.7,77.76196408510467,22.238035914895335,0,1.5641837529373055,0,0,0.5213945843124351,0,0,0.9440571972056998,0,0,0,1.0427891686248703,0,0.8938192873927459,0,0,1.5703644655445592,0,9.973059953003112,0,0,2.606972921562176,0,3.121394584312435,0,0,0,0.044550976460086024
powder--0.0--rausis2021-bd0001--100.0--nan--0.0--nan--0.0--nan--0.0--nan--0.0--dry carbonation--semi-batch--0.035--constant pressure--0.101--constant temperature--160.0--100.0--0.0--0.0--nan--nan--nan--nan--thermogravimetric analysis,,0,0,0,0,semi-batch,constant pressure,0.101,constant temperature,160,100,0,0,,,0.5,thermogravimetric analysis,,,,38.96145310196476,6.637682037664666,1.33,3.21,13.76,33.11,4.98,0.95,35.27,5.72,0.7,77.76196408510467,22.238035914895335,0,1.5641837529373055,0,0,0.5213945843124351,0,0,0.9440571972056998,0,0,0,1.0427891686248703,0,0.8938192873927459,0,0,1.5703644655445592,0,9.973059953003112,0,0,2.606972921562176,0,3.121394584312435,0,0,0,0.036480163
powder--0.0--rausis2021-bd0001--100.0--nan--0.0--nan--0.0--nan--0.0--nan--0.0--dry carbonation--semi-batch--0.035--constant pressure--0.101--constant temperature--160.0--100.0--0.0--0.0--nan--nan--nan--nan--thermogravimetric analysis,,0,0,0,0,semi-batch,constant pressure,0.101,constant temperature,160,100,0,0,,,0.5625,thermogravimetric analysis,,,,38.96145310196476,6.637682037664666,1.33,3.21,13.76,33.11,4.98,0.95,35.27,5.72,0.7,77.76196408510467,22.238035914895335,0,1.5641837529373055,0,0,0.5213945843124351,0,0,0.9440571972056998,0,0,0,1.0427891686248703,0,0.8938192873927459,0,0,1.5703644655445592,0,9.973059953003112,0,0,2.606972921562176,0,3.121394584312435,0,0,0,0.052041653
powder--0.0--rausis2021-bd0001--100.0--nan--0.0--nan--0.0--nan--0.0--nan--0.0--dry carbonation--semi-batch--0.035--constant pressure--0.101--constant temperature--160.0--100.0--0.0--0.0--nan--nan--nan--nan--thermogravimetric analysis,,0,0,0,0,semi-batch,constant pressure,0.101,constant temperature,160,100,0,0,,,0.625,thermogravimetric analysis,,,,38.96145310196476,6.637682037664666,1.33,3.21,13.76,33.11,4.98,0.95,35.27,5.72,0.7,77.76196408510467,22.238035914895335,0,1.5641837529373055,0,0,0.5213945843124351,0,0,0.9440571972056998,0,0,0,1.0427891686248703,0,0.8938192873927459,0,0,1.5703644655445592,0,9.973059953003112,0,0,2.606972921562176,0,3.121394584312435,0,0,0,0.056000862
powder--0.0--rausis2021-bd0001--100.0--nan--0.0--nan--0.0--nan--0.0--nan--0.0--dry carbonation--semi-batch--0.035--constant pressure--0.101--constant temperature--160.0--100.0--0.0--0.0--nan--nan--nan--nan--thermogravimetric analysis,,0,0,0,0,semi-batch,constant pressure,0.101,constant temperature,160,100,0,0,,,0.6875,thermogravimetric analysis,,,,38.96145310196476,6.637682037664666,1.33,3.21,13.76,33.11,4.98,0.95,35.27,5.72,0.7,77.76196408510467,22.238035914895335,0,1.5641837529373055,0,0,0.5213945843124351,0,0,0.9440571972056998,0,0,0,1.0427891686248703,0,0.8938192873927459,0,0,1.5703644655445592,0,9.973059953003112,0,0,2.606972921562176,0,3.121394584312435,0,0,0,0.048739113
powder--0.0--rausis2021-bd0001--100.0--nan--0.0--nan--0.0--nan--0.0--nan--0.0--dry carbonation--semi-batch--0.035--constant pressure--0.101--constant temperature--160.0--100.0--0.0--0.0--nan--nan--nan--nan--thermogravimetric analysis,,0,0,0,0,semi-batch,constant pressure,0.101,constant temperature,160,100,0,0,,,0.75,thermogravimetric analysis,,,,38.96145310196476,6.637682037664666,1.33,3.21,13.76,33.11,4.98,0.95,35.27,5.72,0.7,77.76196408510467,22.238035914895335,0,1.5641837529373055,0,0,0.5213945843124351,0,0,0.9440571972056998,0,0,0,1.0427891686248703,0,0.8938192873927459,0,0,1.5703644655445592,0,9.973059953003112,0,0,2.606972921562176,0,3.121394584312435,0,0,0,0.055112086583012664
powder--0.0--rausis2021-bd0001--100.0--nan--0.0--nan--0.0--nan--0.0--nan--0.0--dry carbonation--semi-batch--0.035--constant pressure--0.101--constant temperature--160.0--100.0--0.0--0.0--nan--nan--nan--nan--thermogravimetric analysis,,0,0,0,0,semi-batch,constant pressure,0.101,constant temperature,160,100,0,0,,,0.8125,thermogravimetric analysis,,,,38.96145310196476,6.637682037664666,1.33,3.21,13.76,33.11,4.98,0.95,35.27,5.72,0.7,77.76196408510467,22.238035914895335,0,1.5641837529373055,0,0,0.5213945843124351,0,0,0.9440571972056998,0,0,0,1.0427891686248703,0,0.8938192873927459,0,0,1.5703644655445592,0,9.973059953003112,0,0,2.606972921562176,0,3.121394584312435,0,0,0,0.052950505990048635
powder--0.0--rausis2021-bd0001--100.0--nan--0.0--nan--0.0--nan--0.0--nan--0.0--dry carbonation--semi-batch--0.035--constant pressure--0.101--constant temperature--160.0--100.0--0.0--0.0--nan--nan--nan--nan--thermogravimetric analysis,,0,0,0,0,semi-batch,constant pressure,0.101,constant temperature,160,100,0,0,,,0.875,thermogravimetric analysis,,,,38.96145310196476,6.637682037664666,1.33,3.21,13.76,33.11,4.98,0.95,35.27,5.72,0.7,77.76196408510467,22.238035914895335,0,1.5641837529373055,0,0,0.5213945843124351,0,0,0.9440571972056998,0,0,0,1.0427891686248703,0,0.8938192873927459,0,0,1.5703644655445592,0,9.973059953003112,0,0,2.606972921562176,0,3.121394584312435,0,0,0,0.054437341
powder--0.0--rausis2021-bd0001--100.0--nan--0.0--nan--0.0--nan--0.0--nan--0.0--dry carbonation--semi-batch--0.035--constant pressure--0.101--constant temperature--160.0--100.0--0.0--0.0--nan--nan--nan--nan--thermogravimetric analysis,,0,0,0,0,semi-batch,constant pressure,0.101,constant temperature,160,100,0,0,,,0.9375,thermogravimetric analysis,,,,38.96145310196476,6.637682037664666,1.33,3.21,13.76,33.11,4.98,0.95,35.27,5.72,0.7,77.76196408510467,22.238035914895335,0,1.5641837529373055,0,0,0.5213945843124351,0,0,0.9440571972056998,0,0,0,1.0427891686248703,0,0.8938192873927459,0,0,1.5703644655445592,0,9.973059953003112,0,0,2.606972921562176,0,3.121394584312435,0,0,0,0.055124142
powder--0.0--rausis2021-bd0001--100.0--nan--0.0--nan--0.0--nan--0.0--nan--0.0--dry carbonation--semi-batch--0.035--constant pressure--0.101--constant temperature--160.0--100.0--0.0--0.0--nan--nan--nan--nan--thermogravimetric analysis,,0,0,0,0,semi-batch,constant pressure,0.101,constant temperature,160,100,0,0,,,1,thermogravimetric analysis,,,,38.96145310196476,6.637682037664666,1.33,3.21,13.76,33.11,4.98,0.95,35.27,5.72,0.7,77.76196408510467,22.238035914895335,0,1.5641837529373055,0,0,0.5213945843124351,0,0,0.9440571972056998,0,0,0,1.0427891686248703,0,0.8938192873927459,0,0,1.5703644655445592,0,9.973059953003112,0,0,2.606972921562176,0,3.121394584312435,0,0,0,0.069000451
powder--0.0--rausis2021-bd0001--100.0--nan--0.0--nan--0.0--nan--0.0--nan--0.0--dry carbonation--semi-batch--0.035--constant pressure--0.101--constant temperature--160.0--100.0--0.0--0.0--nan--nan--nan--nan--thermogravimetric analysis,,0,0,0,0,semi-batch,constant pressure,0.101,constant temperature,160,100,0,0,,,1.0625,thermogravimetric analysis,,,,38.96145310196476,6.637682037664666,1.33,3.21,13.76,33.11,4.98,0.95,35.27,5.72,0.7,77.76196408510467,22.238035914895335,0,1.5641837529373055,0,0,0.5213945843124351,0,0,0.9440571972056998,0,0,0,1.0427891686248703,0,0.8938192873927459,0,0,1.5703644655445592,0,9.973059953003112,0,0,2.606972921562176,0,3.121394584312435,0,0,0,0.058829084
powder--0.0--rausis2021-bd0001--100.0--nan--0.0--nan--0.0--nan--0.0--nan--0.0--dry carbonation--semi-batch--0.035--constant pressure--0.101--constant temperature--160.0--100.0--0.0--0.0--nan--nan--nan--nan--thermogravimetric analysis,,0,0,0,0,semi-batch,constant pressure,0.101,constant temperature,160,100,0,0,,,1.125,thermogravimetric analysis,,,,38.96145310196476,6.637682037664666,1.33,3.21,13.76,33.11,4.98,0.95,35.27,5.72,0.7,77.76196408510467,22.238035914895335,0,1.5641837529373055,0,0,0.5213945843124351,0,0,0.9440571972056998,0,0,0,1.0427891686248703,0,0.8938192873927459,0,0,1.5703644655445592,0,9.973059953003112,0,0,2.606972921562176,0,3.121394584312435,0,0,0,0.057090992
powder--0.0--rausis2021-bd0001--100.0--nan--0.0--nan--0.0--nan--0.0--nan--0.0--dry carbonation--semi-batch--0.035--constant pressure--0.101--constant temperature--160.0--100.0--0.0--0.0--nan--nan--nan--nan--thermogravimetric analysis,,0,0,0,0,semi-batch,constant pressure,0.101,constant temperature,160,100,0,0,,,1.1875,thermogravimetric analysis,,,,38.96145310196476,6.637682037664666,1.33,3.21,13.76,33.11,4.98,0.95,35.27,5.72,0.7,77.76196408510467,22.238035914895335,0,1.5641837529373055,0,0,0.5213945843124351,0,0,0.9440571972056998,0,0,0,1.0427891686248703,0,0.8938192873927459,0,0,1.5703644655445592,0,9.973059953003112,0,0,2.606972921562176,0,3.121394584312435,0,0,0,0.061226381
powder--0.0--rausis2021-bd0001--100.0--nan--0.0--nan--0.0--nan--0.0--nan--0.0--dry carbonation--semi-batch--0.035--constant pressure--0.101--constant temperature--160.0--100.0--0.0--0.0--nan--nan--nan--nan--thermogravimetric analysis,,0,0,0,0,semi-batch,constant pressure,0.101,constant temperature,160,100,0,0,,,1.25,thermogravimetric analysis,,,,38.96145310196476,6.637682037664666,1.33,3.21,13.76,33.11,4.98,0.95,35.27,5.72,0.7,77.76196408510467,22.238035914895335,0,1.5641837529373055,0,0,0.5213945843124351,0,0,0.9440571972056998,0,0,0,1.0427891686248703,0,0.8938192873927459,0,0,1.5703644655445592,0,9.973059953003112,0,0,2.606972921562176,0,3.121394584312435,0,0,0,0.061067120997345695
powder--0.0--rausis2021-bd0001--100.0--nan--0.0--nan--0.0--nan--0.0--nan--0.0--dry carbonation--semi-batch--0.035--constant pressure--0.101--constant temperature--160.0--100.0--0.0--0.0--nan--nan--nan--nan--thermogravimetric analysis,,0,0,0,0,semi-batch,constant pressure,0.101,constant temperature,160,100,0,0,,,1.3125,thermogravimetric analysis,,,,38.96145310196476,6.637682037664666,1.33,3.21,13.76,33.11,4.98,0.95,35.27,5.72,0.7,77.76196408510467,22.238035914895335,0,1.5641837529373055,0,0,0.5213945843124351,0,0,0.9440571972056998,0,0,0,1.0427891686248703,0,0.8938192873927459,0,0,1.5703644655445592,0,9.973059953003112,0,0,2.606972921562176,0,3.121394584312435,0,0,0,0.061262072326756976
powder--0.0--rausis2021-bd0001--100.0--nan--0.0--nan--0.0--nan--0.0--nan--0.0--dry carbonation--semi-batch--0.035--constant pressure--0.101--constant temperature--160.0--100.0--0.0--0.0--nan--nan--nan--nan--thermogravimetric analysis,,0,0,0,0,semi-batch,constant pressure,0.101,constant temperature,160,100,0,0,,,1.375,thermogravimetric analysis,,,,38.96145310196476,6.637682037664666,1.33,3.21,13.76,33.11,4.98,0.95,35.27,5.72,0.7,77.76196408510467,22.238035914895335,0,1.5641837529373055,0,0,0.5213945843124351,0,0,0.9440571972056998,0,0,0,1.0427891686248703,0,0.8938192873927459,0,0,1.5703644655445592,0,9.973059953003112,0,0,2.606972921562176,0,3.121394584312435,0,0,0,0.059909874
powder--0.0--rausis2021-bd0001--100.0--nan--0.0--nan--0.0--nan--0.0--nan--0.0--dry carbonation--semi-batch--0.035--constant pressure--0.101--constant temperature--160.0--100.0--0.0--0.0--nan--nan--nan--nan--thermogravimetric analysis,,0,0,0,0,semi-batch,constant pressure,0.101,constant temperature,160,100,0,0,,,1.4375,thermogravimetric analysis,,,,38.96145310196476,6.637682037664666,1.33,3.21,13.76,33.11,4.98,0.95,35.27,5.72,0.7,77.76196408510467,22.238035914895335,0,1.5641837529373055,0,0,0.5213945843124351,0,0,0.9440571972056998,0,0,0,1.0427891686248703,0,0.8938192873927459,0,0,1.5703644655445592,0,9.973059953003112,0,0,2.606972921562176,0,3.121394584312435,0,0,0,0.061656697
powder--0.0--rausis2021-bd0001--100.0--nan--0.0--nan--0.0--nan--0.0--nan--0.0--dry carbonation--semi-batch--0.035--constant pressure--0.101--constant temperature--160.0--100.0--0.0--0.0--nan--nan--nan--nan--thermogravimetric analysis,,0,0,0,0,semi-batch,constant pressure,0.101,constant temperature,160,100,0,0,,,1.5,thermogravimetric analysis,,,,38.96145310196476,6.637682037664666,1.33,3.21,13.76,33.11,4.98,0.95,35.27,5.72,0.7,77.76196408510467,22.238035914895335,0,1.5641837529373055,0,0,0.5213945843124351,0,0,0.9440571972056998,0,0,0,1.0427891686248703,0,0.8938192873927459,0,0,1.5703644655445592,0,9.973059953003112,0,0,2.606972921562176,0,3.121394584312435,0,0,0,0.066618949
powder--0.0--rausis2021-bd0001--100.0--nan--0.0--nan--0.0--nan--0.0--nan--0.0--dry carbonation--semi-batch--0.035--constant pressure--0.101--constant temperature--160.0--100.0--0.0--0.0--nan--nan--nan--nan--thermogravimetric analysis,,0,0,0,0,semi-batch,constant pressure,0.101,constant temperature,160,100,0,0,,,1.5625,thermogravimetric analysis,,,,38.96145310196476,6.637682037664666,1.33,3.21,13.76,33.11,4.98,0.95,35.27,5.72,0.7,77.76196408510467,22.238035914895335,0,1.5641837529373055,0,0,0.5213945843124351,0,0,0.9440571972056998,0,0,0,1.0427891686248703,0,0.8938192873927459,0,0,1.5703644655445592,0,9.973059953003112,0,0,2.606972921562176,0,3.121394584312435,0,0,0,0.066504628
powder--0.0--rausis2021-bd0001--100.0--nan--0.0--nan--0.0--nan--0.0--nan--0.0--dry carbonation--semi-batch--0.035--constant pressure--0.101--constant temperature--160.0--100.0--0.0--0.0--nan--nan--nan--nan--thermogravimetric analysis,,0,0,0,0,semi-batch,constant pressure,0.101,constant temperature,160,100,0,0,,,1.625,thermogravimetric analysis,,,,38.96145310196476,6.637682037664666,1.33,3.21,13.76,33.11,4.98,0.95,35.27,5.72,0.7,77.76196408510467,22.238035914895335,0,1.5641837529373055,0,0,0.5213945843124351,0,0,0.9440571972056998,0,0,0,1.0427891686248703,0,0.8938192873927459,0,0,1.5703644655445592,0,9.973059953003112,0,0,2.606972921562176,0,3.121394584312435,0,0,0,0.062341281668875745
powder--0.0--rausis2021-bd0001--100.0--nan--0.0--nan--0.0--nan--0.0--nan--0.0--dry carbonation--semi-batch--0.035--constant pressure--0.101--constant temperature--160.0--100.0--0.0--0.0--nan--nan--nan--nan--thermogravimetric analysis,,0,0,0,0,semi-batch,constant pressure,0.101,constant temperature,160,100,0,0,,,1.6875,thermogravimetric analysis,,,,38.96145310196476,6.637682037664666,1.33,3.21,13.76,33.11,4.98,0.95,35.27,5.72,0.7,77.76196408510467,22.238035914895335,0,1.5641837529373055,0,0,0.5213945843124351,0,0,0.9440571972056998,0,0,0,1.0427891686248703,0,0.8938192873927459,0,0,1.5703644655445592,0,9.973059953003112,0,0,2.606972921562176,0,3.121394584312435,0,0,0,0.066520362
powder--0.0--rausis2021-bd0001--100.0--nan--0.0--nan--0.0--nan--0.0--nan--0.0--dry carbonation--semi-batch--0.035--constant pressure--0.101--constant temperature--160.0--100.0--0.0--0.0--nan--nan--nan--nan--thermogravimetric analysis,,0,0,0,0,semi-batch,constant pressure,0.101,constant temperature,160,100,0,0,,,1.75,thermogravimetric analysis,,,,38.96145310196476,6.637682037664666,1.33,3.21,13.76,33.11,4.98,0.95,35.27,5.72,0.7,77.76196408510467,22.238035914895335,0,1.5641837529373055,0,0,0.5213945843124351,0,0,0.9440571972056998,0,0,0,1.0427891686248703,0,0.8938192873927459,0,0,1.5703644655445592,0,9.973059953003112,0,0,2.606972921562176,0,3.121394584312435,0,0,0,0.069331183
powder--0.0--rausis2021-bd0001--100.0--nan--0.0--nan--0.0--nan--0.0--nan--0.0--dry carbonation--semi-batch--0.035--constant pressure--0.101--constant temperature--160.0--100.0--0.0--0.0--nan--nan--nan--nan--thermogravimetric analysis,,0,0,0,0,semi-batch,constant pressure,0.101,constant temperature,160,100,0,0,,,1.8125,thermogravimetric analysis,,,,38.96145310196476,6.637682037664666,1.33,3.21,13.76,33.11,4.98,0.95,35.27,5.72,0.7,77.76196408510467,22.238035914895335,0,1.5641837529373055,0,0,0.5213945843124351,0,0,0.9440571972056998,0,0,0,1.0427891686248703,0,0.8938192873927459,0,0,1.5703644655445592,0,9.973059953003112,0,0,2.606972921562176,0,3.121394584312435,0,0,0,0.061804821
powder--0.0--rausis2021-bd0001--100.0--nan--0.0--nan--0.0--nan--0.0--nan--0.0--dry carbonation--semi-batch--0.035--constant pressure--0.101--constant temperature--160.0--100.0--0.0--0.0--nan--nan--nan--nan--thermogravimetric analysis,,0,0,0,0,semi-batch,constant pressure,0.101,constant temperature,160,100,0,0,,,1.875,thermogravimetric analysis,,,,38.96145310196476,6.637682037664666,1.33,3.21,13.76,33.11,4.98,0.95,35.27,5.72,0.7,77.76196408510467,22.238035914895335,0,1.5641837529373055,0,0,0.5213945843124351,0,0,0.9440571972056998,0,0,0,1.0427891686248703,0,0.8938192873927459,0,0,1.5703644655445592,0,9.973059953003112,0,0,2.606972921562176,0,3.121394584312435,0,0,0,0.069879081
powder--0.0--rausis2021-bd0001--100.0--nan--0.0--nan--0.0--nan--0.0--nan--0.0--dry carbonation--semi-batch--0.035--constant pressure--0.101--constant temperature--160.0--100.0--0.0--0.0--nan--nan--nan--nan--thermogravimetric analysis,,0,0,0,0,semi-batch,constant pressure,0.101,constant temperature,160,100,0,0,,,1.9375,thermogravimetric analysis,,,,38.96145310196476,6.637682037664666,1.33,3.21,13.76,33.11,4.98,0.95,35.27,5.72,0.7,77.76196408510467,22.238035914895335,0,1.5641837529373055,0,0,0.5213945843124351,0,0,0.9440571972056998,0,0,0,1.0427891686248703,0,0.8938192873927459,0,0,1.5703644655445592,0,9.973059953003112,0,0,2.606972921562176,0,3.121394584312435,0,0,0,0.06634032
powder--0.0--rausis2021-bd0001--100.0--nan--0.0--nan--0.0--nan--0.0--nan--0.0--dry carbonation--semi-batch--0.035--constant pressure--0.101--constant temperature--160.0--100.0--0.0--0.0--nan--nan--nan--nan--thermogravimetric analysis,,0,0,0,0,semi-batch,constant pressure,0.101,constant temperature,160,100,0,0,,,2,thermogravimetric analysis,,,,38.96145310196476,6.637682037664666,1.33,3.21,13.76,33.11,4.98,0.95,35.27,5.72,0.7,77.76196408510467,22.238035914895335,0,1.5641837529373055,0,0,0.5213945843124351,0,0,0.9440571972056998,0,0,0,1.0427891686248703,0,0.8938192873927459,0,0,1.5703644655445592,0,9.973059953003112,0,0,2.606972921562176,0,3.121394584312435,0,0,0,0.075018558
powder--0.0--rausis2021-bd0001--100.0--nan--0.0--nan--0.0--nan--0.0--nan--0.0--dry carbonation--semi-batch--0.035--constant pressure--0.101--constant temperature--160.0--100.0--0.0--0.0--nan--nan--nan--nan--thermogravimetric analysis,,0,0,0,0,semi-batch,constant pressure,0.101,constant temperature,160,100,0,0,,,2.125,thermogravimetric analysis,,,,38.96145310196476,6.637682037664666,1.33,3.21,13.76,33.11,4.98,0.95,35.27,5.72,0.7,77.76196408510467,22.238035914895335,0,1.5641837529373055,0,0,0.5213945843124351,0,0,0.9440571972056998,0,0,0,1.0427891686248703,0,0.8938192873927459,0,0,1.5703644655445592,0,9.973059953003112,0,0,2.606972921562176,0,3.121394584312435,0,0,0,0.067600056
powder--0.0--rausis2021-bd0001--100.0--nan--0.0--nan--0.0--nan--0.0--nan--0.0--dry carbonation--semi-batch--0.035--constant pressure--0.101--constant temperature--160.0--100.0--0.0--0.0--nan--nan--nan--nan--thermogravimetric analysis,,0,0,0,0,semi-batch,constant pressure,0.101,constant temperature,160,100,0,0,,,2.25,thermogravimetric analysis,,,,38.96145310196476,6.637682037664666,1.33,3.21,13.76,33.11,4.98,0.95,35.27,5.72,0.7,77.76196408510467,22.238035914895335,0,1.5641837529373055,0,0,0.5213945843124351,0,0,0.9440571972056998,0,0,0,1.0427891686248703,0,0.8938192873927459,0,0,1.5703644655445592,0,9.973059953003112,0,0,2.606972921562176,0,3.121394584312435,0,0,0,0.064897461
powder--0.0--rausis2021-bd0001--100.0--nan--0.0--nan--0.0--nan--0.0--nan--0.0--dry carbonation--semi-batch--0.035--constant pressure--0.101--constant temperature--160.0--100.0--0.0--0.0--nan--nan--nan--nan--thermogravimetric analysis,,0,0,0,0,semi-batch,constant pressure,0.101,constant temperature,160,100,0,0,,,2.375,thermogravimetric analysis,,,,38.96145310196476,6.637682037664666,1.33,3.21,13.76,33.11,4.98,0.95,35.27,5.72,0.7,77.76196408510467,22.238035914895335,0,1.5641837529373055,0,0,0.5213945843124351,0,0,0.9440571972056998,0,0,0,1.0427891686248703,0,0.8938192873927459,0,0,1.5703644655445592,0,9.973059953003112,0,0,2.606972921562176,0,3.121394584312435,0,0,0,0.066458132
powder--0.0--rausis2021-bd0001--100.0--nan--0.0--nan--0.0--nan--0.0--nan--0.0--dry carbonation--semi-batch--0.035--constant pressure--0.101--constant temperature--160.0--100.0--0.0--0.0--nan--nan--nan--nan--thermogravimetric analysis,,0,0,0,0,semi-batch,constant pressure,0.101,constant temperature,160,100,0,0,,,2.5,thermogravimetric analysis,,,,38.96145310196476,6.637682037664666,1.33,3.21,13.76,33.11,4.98,0.95,35.27,5.72,0.7,77.76196408510467,22.238035914895335,0,1.5641837529373055,0,0,0.5213945843124351,0,0,0.9440571972056998,0,0,0,1.0427891686248703,0,0.8938192873927459,0,0,1.5703644655445592,0,9.973059953003112,0,0,2.606972921562176,0,3.121394584312435,0,0,0,0.073493419
powder--0.0--rausis2021-bd0001--100.0--nan--0.0--nan--0.0--nan--0.0--nan--0.0--dry carbonation--semi-batch--0.035--constant pressure--0.101--constant temperature--160.0--100.0--0.0--0.0--nan--nan--nan--nan--thermogravimetric analysis,,0,0,0,0,semi-batch,constant pressure,0.101,constant temperature,160,100,0,0,,,2.625,thermogravimetric analysis,,,,38.96145310196476,6.637682037664666,1.33,3.21,13.76,33.11,4.98,0.95,35.27,5.72,0.7,77.76196408510467,22.238035914895335,0,1.5641837529373055,0,0,0.5213945843124351,0,0,0.9440571972056998,0,0,0,1.0427891686248703,0,0.8938192873927459,0,0,1.5703644655445592,0,9.973059953003112,0,0,2.606972921562176,0,3.121394584312435,0,0,0,0.075217855
powder--0.0--rausis2021-bd0001--100.0--nan--0.0--nan--0.0--nan--0.0--nan--0.0--dry carbonation--semi-batch--0.035--constant pressure--0.101--constant temperature--160.0--100.0--0.0--0.0--nan--nan--nan--nan--thermogravimetric analysis,,0,0,0,0,semi-batch,constant pressure,0.101,constant temperature,160,100,0,0,,,2.75,thermogravimetric analysis,,,,38.96145310196476,6.637682037664666,1.33,3.21,13.76,33.11,4.98,0.95,35.27,5.72,0.7,77.76196408510467,22.238035914895335,0,1.5641837529373055,0,0,0.5213945843124351,0,0,0.9440571972056998,0,0,0,1.0427891686248703,0,0.8938192873927459,0,0,1.5703644655445592,0,9.973059953003112,0,0,2.606972921562176,0,3.121394584312435,0,0,0,0.071759283
powder--0.0--rausis2021-bd0001--100.0--nan--0.0--nan--0.0--nan--0.0--nan--0.0--dry carbonation--semi-batch--0.035--constant pressure--0.101--constant temperature--160.0--100.0--0.0--0.0--nan--nan--nan--nan--thermogravimetric analysis,,0,0,0,0,semi-batch,constant pressure,0.101,constant temperature,160,100,0,0,,,2.875,thermogravimetric analysis,,,,38.96145310196476,6.637682037664666,1.33,3.21,13.76,33.11,4.98,0.95,35.27,5.72,0.7,77.76196408510467,22.238035914895335,0,1.5641837529373055,0,0,0.5213945843124351,0,0,0.9440571972056998,0,0,0,1.0427891686248703,0,0.8938192873927459,0,0,1.5703644655445592,0,9.973059953003112,0,0,2.606972921562176,0,3.121394584312435,0,0,0,0.078459356
powder--0.0--rausis2021-bd0001--100.0--nan--0.0--nan--0.0--nan--0.0--nan--0.0--dry carbonation--semi-batch--0.035--constant pressure--0.101--constant temperature--160.0--100.0--0.0--0.0--nan--nan--nan--nan--thermogravimetric analysis,,0,0,0,0,semi-batch,constant pressure,0.101,constant temperature,160,100,0,0,,,3,thermogravimetric analysis,,,,38.96145310196476,6.637682037664666,1.33,3.21,13.76,33.11,4.98,0.95,35.27,5.72,0.7,77.76196408510467,22.238035914895335,0,1.5641837529373055,0,0,0.5213945843124351,0,0,0.9440571972056998,0,0,0,1.0427891686248703,0,0.8938192873927459,0,0,1.5703644655445592,0,9.973059953003112,0,0,2.606972921562176,0,3.121394584312435,0,0,0,0.070491381
powder--0.0--rausis2021-bd0001--100.0--nan--0.0--nan--0.0--nan--0.0--nan--0.0--dry carbonation--semi-batch--0.035--constant pressure--0.101--constant temperature--160.0--100.0--0.0--0.0--nan--nan--nan--nan--thermogravimetric analysis,,0,0,0,0,semi-batch,constant pressure,0.101,constant temperature,160,100,0,0,,,3.125,thermogravimetric analysis,,,,38.96145310196476,6.637682037664666,1.33,3.21,13.76,33.11,4.98,0.95,35.27,5.72,0.7,77.76196408510467,22.238035914895335,0,1.5641837529373055,0,0,0.5213945843124351,0,0,0.9440571972056998,0,0,0,1.0427891686248703,0,0.8938192873927459,0,0,1.5703644655445592,0,9.973059953003112,0,0,2.606972921562176,0,3.121394584312435,0,0,0,0.077442099
powder--0.0--rausis2021-bd0001--100.0--nan--0.0--nan--0.0--nan--0.0--nan--0.0--dry carbonation--semi-batch--0.035--constant pressure--0.101--constant temperature--160.0--100.0--0.0--0.0--nan--nan--nan--nan--thermogravimetric analysis,,0,0,0,0,semi-batch,constant pressure,0.101,constant temperature,160,100,0,0,,,3.25,thermogravimetric analysis,,,,38.96145310196476,6.637682037664666,1.33,3.21,13.76,33.11,4.98,0.95,35.27,5.72,0.7,77.76196408510467,22.238035914895335,0,1.5641837529373055,0,0,0.5213945843124351,0,0,0.9440571972056998,0,0,0,1.0427891686248703,0,0.8938192873927459,0,0,1.5703644655445592,0,9.973059953003112,0,0,2.606972921562176,0,3.121394584312435,0,0,0,0.073742612
powder--0.0--rausis2021-bd0001--100.0--nan--0.0--nan--0.0--nan--0.0--nan--0.0--dry carbonation--semi-batch--0.035--constant pressure--0.101--constant temperature--160.0--100.0--0.0--0.0--nan--nan--nan--nan--thermogravimetric analysis,,0,0,0,0,semi-batch,constant pressure,0.101,constant temperature,160,100,0,0,,,3.375,thermogravimetric analysis,,,,38.96145310196476,6.637682037664666,1.33,3.21,13.76,33.11,4.98,0.95,35.27,5.72,0.7,77.76196408510467,22.238035914895335,0,1.5641837529373055,0,0,0.5213945843124351,0,0,0.9440571972056998,0,0,0,1.0427891686248703,0,0.8938192873927459,0,0,1.5703644655445592,0,9.973059953003112,0,0,2.606972921562176,0,3.121394584312435,0,0,0,0.076686437
powder--0.0--rausis2021-bd0001--100.0--nan--0.0--nan--0.0--nan--0.0--nan--0.0--dry carbonation--semi-batch--0.035--constant pressure--0.101--constant temperature--160.0--100.0--0.0--0.0--nan--nan--nan--nan--thermogravimetric analysis,,0,0,0,0,semi-batch,constant pressure,0.101,constant temperature,160,100,0,0,,,3.5,thermogravimetric analysis,,,,38.96145310196476,6.637682037664666,1.33,3.21,13.76,33.11,4.98,0.95,35.27,5.72,0.7,77.76196408510467,22.238035914895335,0,1.5641837529373055,0,0,0.5213945843124351,0,0,0.9440571972056998,0,0,0,1.0427891686248703,0,0.8938192873927459,0,0,1.5703644655445592,0,9.973059953003112,0,0,2.606972921562176,0,3.121394584312435,0,0,0,0.080213106
powder--0.0--rausis2021-bd0001--100.0--nan--0.0--nan--0.0--nan--0.0--nan--0.0--dry carbonation--semi-batch--0.035--constant pressure--0.101--constant temperature--160.0--100.0--0.0--0.0--nan--nan--nan--nan--thermogravimetric analysis,,0,0,0,0,semi-batch,constant pressure,0.101,constant temperature,160,100,0,0,,,3.625,thermogravimetric analysis,,,,38.96145310196476,6.637682037664666,1.33,3.21,13.76,33.11,4.98,0.95,35.27,5.72,0.7,77.76196408510467,22.238035914895335,0,1.5641837529373055,0,0,0.5213945843124351,0,0,0.9440571972056998,0,0,0,1.0427891686248703,0,0.8938192873927459,0,0,1.5703644655445592,0,9.973059953003112,0,0,2.606972921562176,0,3.121394584312435,0,0,0,0.077283036
powder--0.0--rausis2021-bd0001--100.0--nan--0.0--nan--0.0--nan--0.0--nan--0.0--dry carbonation--semi-batch--0.035--constant pressure--0.101--constant temperature--160.0--100.0--0.0--0.0--nan--nan--nan--nan--thermogravimetric analysis,,0,0,0,0,semi-batch,constant pressure,0.101,constant temperature,160,100,0,0,,,3.75,thermogravimetric analysis,,,,38.96145310196476,6.637682037664666,1.33,3.21,13.76,33.11,4.98,0.95,35.27,5.72,0.7,77.76196408510467,22.238035914895335,0,1.5641837529373055,0,0,0.5213945843124351,0,0,0.9440571972056998,0,0,0,1.0427891686248703,0,0.8938192873927459,0,0,1.5703644655445592,0,9.973059953003112,0,0,2.606972921562176,0,3.121394584312435,0,0,0,0.079906054
powder--0.0--rausis2021-bd0001--100.0--nan--0.0--nan--0.0--nan--0.0--nan--0.0--dry carbonation--semi-batch--0.035--constant pressure--0.101--constant temperature--160.0--100.0--0.0--0.0--nan--nan--nan--nan--thermogravimetric analysis,,0,0,0,0,semi-batch,constant pressure,0.101,constant temperature,160,100,0,0,,,3.875,thermogravimetric analysis,,,,38.96145310196476,6.637682037664666,1.33,3.21,13.76,33.11,4.98,0.95,35.27,5.72,0.7,77.76196408510467,22.238035914895335,0,1.5641837529373055,0,0,0.5213945843124351,0,0,0.9440571972056998,0,0,0,1.0427891686248703,0,0.8938192873927459,0,0,1.5703644655445592,0,9.973059953003112,0,0,2.606972921562176,0,3.121394584312435,0,0,0,0.086304861
powder--0.0--rausis2021-bd0001--100.0--nan--0.0--nan--0.0--nan--0.0--nan--0.0--dry carbonation--semi-batch--0.035--constant pressure--0.101--constant temperature--160.0--100.0--0.0--0.0--nan--nan--nan--nan--thermogravimetric analysis,,0,0,0,0,semi-batch,constant pressure,0.101,constant temperature,160,100,0,0,,,4,thermogravimetric analysis,,,,38.96145310196476,6.637682037664666,1.33,3.21,13.76,33.11,4.98,0.95,35.27,5.72,0.7,77.76196408510467,22.238035914895335,0,1.5641837529373055,0,0,0.5213945843124351,0,0,0.9440571972056998,0,0,0,1.0427891686248703,0,0.8938192873927459,0,0,1.5703644655445592,0,9.973059953003112,0,0,2.606972921562176,0,3.121394584312435,0,0,0,0.076992584
powder--0.0--rausis2021-bd0001--100.0--nan--0.0--nan--0.0--nan--0.0--nan--0.0--dry carbonation--semi-batch--0.035--constant pressure--0.7--constant temperature--160.0--100.0--0.0--0.0--nan--nan--nan--nan--thermogravimetric analysis,,0,0,0,0,semi-batch,constant pressure,0.7,constant temperature,160,100,0,0,,,0,thermogravimetric analysis,,,,38.96145310196476,6.637682037664666,1.33,3.21,13.76,33.11,4.98,0.95,35.27,5.72,0.7,77.76196408510467,22.238035914895335,0,1.5641837529373055,0,0,0.5213945843124351,0,0,0.9440571972056998,0,0,0,1.0427891686248703,0,0.8938192873927459,0,0,1.5703644655445592,0,9.973059953003112,0,0,2.606972921562176,0,3.121394584312435,0,0,0,1e-05
powder--0.0--rausis2021-bd0001--100.0--nan--0.0--nan--0.0--nan--0.0--nan--0.0--dry carbonation--semi-batch--0.035--constant pressure--0.7--constant temperature--160.0--100.0--0.0--0.0--nan--nan--nan--nan--thermogravimetric analysis,,0,0,0,0,semi-batch,constant pressure,0.7,constant temperature,160,100,0,0,,,0.0625,thermogravimetric analysis,,,,38.96145310196476,6.637682037664666,1.33,3.21,13.76,33.11,4.98,0.95,35.27,5.72,0.7,77.76196408510467,22.238035914895335,0,1.5641837529373055,0,0,0.5213945843124351,0,0,0.9440571972056998,0,0,0,1.0427891686248703,0,0.8938192873927459,0,0,1.5703644655445592,0,9.973059953003112,0,0,2.606972921562176,0,3.121394584312435,0,0,0,0.11007838480221015
powder--0.0--rausis2021-bd0001--100.0--nan--0.0--nan--0.0--nan--0.0--nan--0.0--dry carbonation--semi-batch--0.035--constant pressure--0.7--constant temperature--160.0--100.0--0.0--0.0--nan--nan--nan--nan--thermogravimetric analysis,,0,0,0,0,semi-batch,constant pressure,0.7,constant temperature,160,100,0,0,,,0.125,thermogravimetric analysis,,,,38.96145310196476,6.637682037664666,1.33,3.21,13.76,33.11,4.98,0.95,35.27,5.72,0.7,77.76196408510467,22.238035914895335,0,1.5641837529373055,0,0,0.5213945843124351,0,0,0.9440571972056998,0,0,0,1.0427891686248703,0,0.8938192873927459,0,0,1.5703644655445592,0,9.973059953003112,0,0,2.606972921562176,0,3.121394584312435,0,0,0,0.11287738832865742
powder--0.0--rausis2021-bd0001--100.0--nan--0.0--nan--0.0--nan--0.0--nan--0.0--dry carbonation--semi-batch--0.035--constant pressure--0.7--constant temperature--160.0--100.0--0.0--0.0--nan--nan--nan--nan--thermogravimetric analysis,,0,0,0,0,semi-batch,constant pressure,0.7,constant temperature,160,100,0,0,,,0.1875,thermogravimetric analysis,,,,38.96145310196476,6.637682037664666,1.33,3.21,13.76,33.11,4.98,0.95,35.27,5.72,0.7,77.76196408510467,22.238035914895335,0,1.5641837529373055,0,0,0.5213945843124351,0,0,0.9440571972056998,0,0,0,1.0427891686248703,0,0.8938192873927459,0,0,1.5703644655445592,0,9.973059953003112,0,0,2.606972921562176,0,3.121394584312435,0,0,0,0.11441350639575947
powder--0.0--rausis2021-bd0001--100.0--nan--0.0--nan--0.0--nan--0.0--nan--0.0--dry carbonation--semi-batch--0.035--constant pressure--0.7--constant temperature--160.0--100.0--0.0--0.0--nan--nan--nan--nan--thermogravimetric analysis,,0,0,0,0,semi-batch,constant pressure,0.7,constant temperature,160,100,0,0,,,0.25,thermogravimetric analysis,,,,38.96145310196476,6.637682037664666,1.33,3.21,13.76,33.11,4.98,0.95,35.27,5.72,0.7,77.76196408510467,22.238035914895335,0,1.5641837529373055,0,0,0.5213945843124351,0,0,0.9440571972056998,0,0,0,1.0427891686248703,0,0.8938192873927459,0,0,1.5703644655445592,0,9.973059953003112,0,0,2.606972921562176,0,3.121394584312435,0,0,0,0.10784197449005714
powder--0.0--rausis2021-bd0001--100.0--nan--0.0--nan--0.0--nan--0.0--nan--0.0--dry carbonation--semi-batch--0.035--constant pressure--0.7--constant temperature--160.0--100.0--0.0--0.0--nan--nan--nan--nan--thermogravimetric analysis,,0,0,0,0,semi-batch,constant pressure,0.7,constant temperature,160,100,0,0,,,0.3125,thermogravimetric analysis,,,,38.96145310196476,6.637682037664666,1.33,3.21,13.76,33.11,4.98,0.95,35.27,5.72,0.7,77.76196408510467,22.238035914895335,0,1.5641837529373055,0,0,0.5213945843124351,0,0,0.9440571972056998,0,0,0,1.0427891686248703,0,0.8938192873927459,0,0,1.5703644655445592,0,9.973059953003112,0,0,2.606972921562176,0,3.121394584312435,0,0,0,0.11065671946354638
powder--0.0--rausis2021-bd0001--100.0--nan--0.0--nan--0.0--nan--0.0--nan--0.0--dry carbonation--semi-batch--0.035--constant pressure--0.7--constant temperature--160.0--100.0--0.0--0.0--nan--nan--nan--nan--thermogravimetric analysis,,0,0,0,0,semi-batch,constant pressure,0.7,constant temperature,160,100,0,0,,,0.375,thermogravimetric analysis,,,,38.96145310196476,6.637682037664666,1.33,3.21,13.76,33.11,4.98,0.95,35.27,5.72,0.7,77.76196408510467,22.238035914895335,0,1.5641837529373055,0,0,0.5213945843124351,0,0,0.9440571972056998,0,0,0,1.0427891686248703,0,0.8938192873927459,0,0,1.5703644655445592,0,9.973059953003112,0,0,2.606972921562176,0,3.121394584312435,0,0,0,0.11296573777474411
powder--0.0--rausis2021-bd0001--100.0--nan--0.0--nan--0.0--nan--0.0--nan--0.0--dry carbonation--semi-batch--0.035--constant pressure--0.7--constant temperature--160.0--100.0--0.0--0.0--nan--nan--nan--nan--thermogravimetric analysis,,0,0,0,0,semi-batch,constant pressure,0.7,constant temperature,160,100,0,0,,,0.4375,thermogravimetric analysis,,,,38.96145310196476,6.637682037664666,1.33,3.21,13.76,33.11,4.98,0.95,35.27,5.72,0.7,77.76196408510467,22.238035914895335,0,1.5641837529373055,0,0,0.5213945843124351,0,0,0.9440571972056998,0,0,0,1.0427891686248703,0,0.8938192873927459,0,0,1.5703644655445592,0,9.973059953003112,0,0,2.606972921562176,0,3.121394584312435,0,0,0,0.11165573813774529
powder--0.0--rausis2021-bd0001--100.0--nan--0.0--nan--0.0--nan--0.0--nan--0.0--dry carbonation--semi-batch--0.035--constant pressure--0.7--constant temperature--160.0--100.0--0.0--0.0--nan--nan--nan--nan--thermogravimetric analysis,,0,0,0,0,semi-batch,constant pressure,0.7,constant temperature,160,100,0,0,,,0.5,thermogravimetric analysis,,,,38.96145310196476,6.637682037664666,1.33,3.21,13.76,33.11,4.98,0.95,35.27,5.72,0.7,77.76196408510467,22.238035914895335,0,1.5641837529373055,0,0,0.5213945843124351,0,0,0.9440571972056998,0,0,0,1.0427891686248703,0,0.8938192873927459,0,0,1.5703644655445592,0,9.973059953003112,0,0,2.606972921562176,0,3.121394584312435,0,0,0,0.11229855160931804
powder--0.0--rausis2021-bd0001--100.0--nan--0.0--nan--0.0--nan--0.0--nan--0.0--dry carbonation--semi-batch--0.035--constant pressure--0.7--constant temperature--160.0--100.0--0.0--0.0--nan--nan--nan--nan--thermogravimetric analysis,,0,0,0,0,semi-batch,constant pressure,0.7,constant temperature,160,100,0,0,,,0.5625,thermogravimetric analysis,,,,38.96145310196476,6.637682037664666,1.33,3.21,13.76,33.11,4.98,0.95,35.27,5.72,0.7,77.76196408510467,22.238035914895335,0,1.5641837529373055,0,0,0.5213945843124351,0,0,0.9440571972056998,0,0,0,1.0427891686248703,0,0.8938192873927459,0,0,1.5703644655445592,0,9.973059953003112,0,0,2.606972921562176,0,3.121394584312435,0,0,0,0.11098281775330009
powder--0.0--rausis2021-bd0001--100.0--nan--0.0--nan--0.0--nan--0.0--nan--0.0--dry carbonation--semi-batch--0.035--constant pressure--0.7--constant temperature--160.0--100.0--0.0--0.0--nan--nan--nan--nan--thermogravimetric analysis,,0,0,0,0,semi-batch,constant pressure,0.7,constant temperature,160,100,0,0,,,0.625,thermogravimetric analysis,,,,38.96145310196476,6.637682037664666,1.33,3.21,13.76,33.11,4.98,0.95,35.27,5.72,0.7,77.76196408510467,22.238035914895335,0,1.5641837529373055,0,0,0.5213945843124351,0,0,0.9440571972056998,0,0,0,1.0427891686248703,0,0.8938192873927459,0,0,1.5703644655445592,0,9.973059953003112,0,0,2.606972921562176,0,3.121394584312435,0,0,0,0.11214314562665233
powder--0.0--rausis2021-bd0001--100.0--nan--0.0--nan--0.0--nan--0.0--nan--0.0--dry carbonation--semi-batch--0.035--constant pressure--0.7--constant temperature--160.0--100.0--0.0--0.0--nan--nan--nan--nan--thermogravimetric analysis,,0,0,0,0,semi-batch,constant pressure,0.7,constant temperature,160,100,0,0,,,0.6875,thermogravimetric analysis,,,,38.96145310196476,6.637682037664666,1.33,3.21,13.76,33.11,4.98,0.95,35.27,5.72,0.7,77.76196408510467,22.238035914895335,0,1.5641837529373055,0,0,0.5213945843124351,0,0,0.9440571972056998,0,0,0,1.0427891686248703,0,0.8938192873927459,0,0,1.5703644655445592,0,9.973059953003112,0,0,2.606972921562176,0,3.121394584312435,0,0,0,0.11173627890346097
powder--0.0--rausis2021-bd0001--100.0--nan--0.0--nan--0.0--nan--0.0--nan--0.0--dry carbonation--semi-batch--0.035--constant pressure--0.7--constant temperature--160.0--100.0--0.0--0.0--nan--nan--nan--nan--thermogravimetric analysis,,0,0,0,0,semi-batch,constant pressure,0.7,constant temperature,160,100,0,0,,,0.75,thermogravimetric analysis,,,,38.96145310196476,6.637682037664666,1.33,3.21,13.76,33.11,4.98,0.95,35.27,5.72,0.7,77.76196408510467,22.238035914895335,0,1.5641837529373055,0,0,0.5213945843124351,0,0,0.9440571972056998,0,0,0,1.0427891686248703,0,0.8938192873927459,0,0,1.5703644655445592,0,9.973059953003112,0,0,2.606972921562176,0,3.121394584312435,0,0,0,0.11395974428207888
powder--0.0--rausis2021-bd0001--100.0--nan--0.0--nan--0.0--nan--0.0--nan--0.0--dry carbonation--semi-batch--0.035--constant pressure--0.7--constant temperature--160.0--100.0--0.0--0.0--nan--nan--nan--nan--thermogravimetric analysis,,0,0,0,0,semi-batch,constant pressure,0.7,constant temperature,160,100,0,0,,,0.8125,thermogravimetric analysis,,,,38.96145310196476,6.637682037664666,1.33,3.21,13.76,33.11,4.98,0.95,35.27,5.72,0.7,77.76196408510467,22.238035914895335,0,1.5641837529373055,0,0,0.5213945843124351,0,0,0.9440571972056998,0,0,0,1.0427891686248703,0,0.8938192873927459,0,0,1.5703644655445592,0,9.973059953003112,0,0,2.606972921562176,0,3.121394584312435,0,0,0,0.1124253944210674
powder--0.0--rausis2021-bd0001--100.0--nan--0.0--nan--0.0--nan--0.0--nan--0.0--dry carbonation--semi-batch--0.035--constant pressure--0.7--constant temperature--160.0--100.0--0.0--0.0--nan--nan--nan--nan--thermogravimetric analysis,,0,0,0,0,semi-batch,constant pressure,0.7,constant temperature,160,100,0,0,,,0.875,thermogravimetric analysis,,,,38.96145310196476,6.637682037664666,1.33,3.21,13.76,33.11,4.98,0.95,35.27,5.72,0.7,77.76196408510467,22.238035914895335,0,1.5641837529373055,0,0,0.5213945843124351,0,0,0.9440571972056998,0,0,0,1.0427891686248703,0,0.8938192873927459,0,0,1.5703644655445592,0,9.973059953003112,0,0,2.606972921562176,0,3.121394584312435,0,0,0,0.1125651856980986
