Repository: kycai/c3gb

# c3gb

**c3gb**, Gradient Boosting models for predicting the CO2 uptake of Coal ashes in Carbon mineralization, were developed in the research article: [AI-guided prediction and control of CO2 mineralization in coal ashes as carbon-efficient supplementary cementitious materials](). They are tree-based ensemble models. 

The models take the physicochemical properties of coal ashes, along with the process parameters related to reactant proportions and carbonation conditions as input features, while the output is CO2 uptake. The models can be used as a objective function to optimize the carbonation process for CO2 mineralization in coal ashes.

Kangyi Cai 2026 @ Missouri S&T

File: data/Xys_gt_augmented.csv (part 11 of 89)
Group id,Class id,Water-Solid ratio,Chemical admixture 1-content,Chemical admixture 2-content,Chemical admixture 3-content,Carbonation reactor operation mode,Carbonation pressure control type,Carbonation pressure,Carbonation temperature control type,Carbonation temperature,Carbonation gas 1-CO2,Carbonation gas 2-H2O vapor,Carbonation gas 3-N2,Carbonation gas flow rate,Carbonation stirring speed ,Carbonation duration,Method-CO2 uptake,Chemical admixture 1_Classification 2,Chemical admixture 2_Classification 2,Chemical admixture 3_Classification 2,"Solid_Dv,50",Solid_Specific surface area,Solid_Na2O,Solid_MgO,Solid_Al2O3,Solid_SiO2,Solid_SO3,Solid_K2O,Solid_CaO,Solid_Fe2O3,Solid_Loss on ignition,Solid_Amorphous+others,Solid_Crystalline,Solid_Albite,Solid_Anhydrite,Solid_Augite,Solid_Bassanite,Solid_Brownmillerite,Solid_Brucite,Solid_Calcite,Solid_Corundum,Solid_Diopside,Solid_Glauberite,Solid_Gypsum,Solid_Hematite,Solid_Hydrotalcite,Solid_Lime,Solid_Maghemite,Solid_Magnesioferrite,Solid_Magnetite,Solid_Microcline,Solid_Mullite,Solid_Periclase,Solid_Polyhalite,Solid_Portlandite,Solid_Pyroaurite,Solid_Quartz,Solid_Spinel,Solid_Srebrodolskite,Solid_Thenardite,Experimental CO2 uptake-U2
powder--0.0--rausis2021-bd0001--100.0--nan--0.0--nan--0.0--nan--0.0--nan--0.0--dry carbonation--semi-batch--0.035--constant pressure--0.7--constant temperature--160.0--100.0--0.0--0.0--nan--nan--nan--nan--thermogravimetric analysis,,0,0,0,0,semi-batch,constant pressure,0.7,constant temperature,160,100,0,0,,,0.9375,thermogravimetric analysis,,,,38.96145310196476,6.637682037664666,1.33,3.21,13.76,33.11,4.98,0.95,35.27,5.72,0.7,77.76196408510467,22.238035914895335,0,1.5641837529373055,0,0,0.5213945843124351,0,0,0.9440571972056998,0,0,0,1.0427891686248703,0,0.8938192873927459,0,0,1.5703644655445592,0,9.973059953003112,0,0,2.606972921562176,0,3.121394584312435,0,0,0,0.11130611548794749
powder--0.0--rausis2021-bd0001--100.0--nan--0.0--nan--0.0--nan--0.0--nan--0.0--dry carbonation--semi-batch--0.035--constant pressure--0.7--constant temperature--160.0--100.0--0.0--0.0--nan--nan--nan--nan--thermogravimetric analysis,,0,0,0,0,semi-batch,constant pressure,0.7,constant temperature,160,100,0,0,,,1,thermogravimetric analysis,,,,38.96145310196476,6.637682037664666,1.33,3.21,13.76,33.11,4.98,0.95,35.27,5.72,0.7,77.76196408510467,22.238035914895335,0,1.5641837529373055,0,0,0.5213945843124351,0,0,0.9440571972056998,0,0,0,1.0427891686248703,0,0.8938192873927459,0,0,1.5703644655445592,0,9.973059953003112,0,0,2.606972921562176,0,3.121394584312435,0,0,0,0.11335427255825543
powder--0.0--rausis2021-bd0001--100.0--nan--0.0--nan--0.0--nan--0.0--nan--0.0--dry carbonation--semi-batch--0.035--constant pressure--0.7--constant temperature--160.0--100.0--0.0--0.0--nan--nan--nan--nan--thermogravimetric analysis,,0,0,0,0,semi-batch,constant pressure,0.7,constant temperature,160,100,0,0,,,1.0625,thermogravimetric analysis,,,,38.96145310196476,6.637682037664666,1.33,3.21,13.76,33.11,4.98,0.95,35.27,5.72,0.7,77.76196408510467,22.238035914895335,0,1.5641837529373055,0,0,0.5213945843124351,0,0,0.9440571972056998,0,0,0,1.0427891686248703,0,0.8938192873927459,0,0,1.5703644655445592,0,9.973059953003112,0,0,2.606972921562176,0,3.121394584312435,0,0,0,0.11127140951682857
powder--0.0--rausis2021-bd0001--100.0--nan--0.0--nan--0.0--nan--0.0--nan--0.0--dry carbonation--semi-batch--0.035--constant pressure--0.7--constant temperature--160.0--100.0--0.0--0.0--nan--nan--nan--nan--thermogravimetric analysis,,0,0,0,0,semi-batch,constant pressure,0.7,constant temperature,160,100,0,0,,,1.125,thermogravimetric analysis,,,,38.96145310196476,6.637682037664666,1.33,3.21,13.76,33.11,4.98,0.95,35.27,5.72,0.7,77.76196408510467,22.238035914895335,0,1.5641837529373055,0,0,0.5213945843124351,0,0,0.9440571972056998,0,0,0,1.0427891686248703,0,0.8938192873927459,0,0,1.5703644655445592,0,9.973059953003112,0,0,2.606972921562176,0,3.121394584312435,0,0,0,0.11266077294981355
powder--0.0--rausis2021-bd0001--100.0--nan--0.0--nan--0.0--nan--0.0--nan--0.0--dry carbonation--semi-batch--0.035--constant pressure--0.7--constant temperature--160.0--100.0--0.0--0.0--nan--nan--nan--nan--thermogravimetric analysis,,0,0,0,0,semi-batch,constant pressure,0.7,constant temperature,160,100,0,0,,,1.1875,thermogravimetric analysis,,,,38.96145310196476,6.637682037664666,1.33,3.21,13.76,33.11,4.98,0.95,35.27,5.72,0.7,77.76196408510467,22.238035914895335,0,1.5641837529373055,0,0,0.5213945843124351,0,0,0.9440571972056998,0,0,0,1.0427891686248703,0,0.8938192873927459,0,0,1.5703644655445592,0,9.973059953003112,0,0,2.606972921562176,0,3.121394584312435,0,0,0,0.11129086831820377
powder--0.0--rausis2021-bd0001--100.0--nan--0.0--nan--0.0--nan--0.0--nan--0.0--dry carbonation--semi-batch--0.035--constant pressure--0.7--constant temperature--160.0--100.0--0.0--0.0--nan--nan--nan--nan--thermogravimetric analysis,,0,0,0,0,semi-batch,constant pressure,0.7,constant temperature,160,100,0,0,,,1.25,thermogravimetric analysis,,,,38.96145310196476,6.637682037664666,1.33,3.21,13.76,33.11,4.98,0.95,35.27,5.72,0.7,77.76196408510467,22.238035914895335,0,1.5641837529373055,0,0,0.5213945843124351,0,0,0.9440571972056998,0,0,0,1.0427891686248703,0,0.8938192873927459,0,0,1.5703644655445592,0,9.973059953003112,0,0,2.606972921562176,0,3.121394584312435,0,0,0,0.11248492696378887
powder--0.0--rausis2021-bd0001--100.0--nan--0.0--nan--0.0--nan--0.0--nan--0.0--dry carbonation--semi-batch--0.035--constant pressure--0.7--constant temperature--160.0--100.0--0.0--0.0--nan--nan--nan--nan--thermogravimetric analysis,,0,0,0,0,semi-batch,constant pressure,0.7,constant temperature,160,100,0,0,,,1.3125,thermogravimetric analysis,,,,38.96145310196476,6.637682037664666,1.33,3.21,13.76,33.11,4.98,0.95,35.27,5.72,0.7,77.76196408510467,22.238035914895335,0,1.5641837529373055,0,0,0.5213945843124351,0,0,0.9440571972056998,0,0,0,1.0427891686248703,0,0.8938192873927459,0,0,1.5703644655445592,0,9.973059953003112,0,0,2.606972921562176,0,3.121394584312435,0,0,0,0.11548472945170192
powder--0.0--rausis2021-bd0001--100.0--nan--0.0--nan--0.0--nan--0.0--nan--0.0--dry carbonation--semi-batch--0.035--constant pressure--0.7--constant temperature--160.0--100.0--0.0--0.0--nan--nan--nan--nan--thermogravimetric analysis,,0,0,0,0,semi-batch,constant pressure,0.7,constant temperature,160,100,0,0,,,1.375,thermogravimetric analysis,,,,38.96145310196476,6.637682037664666,1.33,3.21,13.76,33.11,4.98,0.95,35.27,5.72,0.7,77.76196408510467,22.238035914895335,0,1.5641837529373055,0,0,0.5213945843124351,0,0,0.9440571972056998,0,0,0,1.0427891686248703,0,0.8938192873927459,0,0,1.5703644655445592,0,9.973059953003112,0,0,2.606972921562176,0,3.121394584312435,0,0,0,0.11346158010569794
powder--0.0--rausis2021-bd0001--100.0--nan--0.0--nan--0.0--nan--0.0--nan--0.0--dry carbonation--semi-batch--0.035--constant pressure--0.7--constant temperature--160.0--100.0--0.0--0.0--nan--nan--nan--nan--thermogravimetric analysis,,0,0,0,0,semi-batch,constant pressure,0.7,constant temperature,160,100,0,0,,,1.4375,thermogravimetric analysis,,,,38.96145310196476,6.637682037664666,1.33,3.21,13.76,33.11,4.98,0.95,35.27,5.72,0.7,77.76196408510467,22.238035914895335,0,1.5641837529373055,0,0,0.5213945843124351,0,0,0.9440571972056998,0,0,0,1.0427891686248703,0,0.8938192873927459,0,0,1.5703644655445592,0,9.973059953003112,0,0,2.606972921562176,0,3.121394584312435,0,0,0,0.11145040495838639
powder--0.0--rausis2021-bd0001--100.0--nan--0.0--nan--0.0--nan--0.0--nan--0.0--dry carbonation--semi-batch--0.035--constant pressure--0.7--constant temperature--160.0--100.0--0.0--0.0--nan--nan--nan--nan--thermogravimetric analysis,,0,0,0,0,semi-batch,constant pressure,0.7,constant temperature,160,100,0,0,,,1.5,thermogravimetric analysis,,,,38.96145310196476,6.637682037664666,1.33,3.21,13.76,33.11,4.98,0.95,35.27,5.72,0.7,77.76196408510467,22.238035914895335,0,1.5641837529373055,0,0,0.5213945843124351,0,0,0.9440571972056998,0,0,0,1.0427891686248703,0,0.8938192873927459,0,0,1.5703644655445592,0,9.973059953003112,0,0,2.606972921562176,0,3.121394584312435,0,0,0,0.11401612080076771
powder--0.0--rausis2021-bd0001--100.0--nan--0.0--nan--0.0--nan--0.0--nan--0.0--dry carbonation--semi-batch--0.035--constant pressure--0.7--constant temperature--160.0--100.0--0.0--0.0--nan--nan--nan--nan--thermogravimetric analysis,,0,0,0,0,semi-batch,constant pressure,0.7,constant temperature,160,100,0,0,,,1.5625,thermogravimetric analysis,,,,38.96145310196476,6.637682037664666,1.33,3.21,13.76,33.11,4.98,0.95,35.27,5.72,0.7,77.76196408510467,22.238035914895335,0,1.5641837529373055,0,0,0.5213945843124351,0,0,0.9440571972056998,0,0,0,1.0427891686248703,0,0.8938192873927459,0,0,1.5703644655445592,0,9.973059953003112,0,0,2.606972921562176,0,3.121394584312435,0,0,0,0.11131256075990698
powder--0.0--rausis2021-bd0001--100.0--nan--0.0--nan--0.0--nan--0.0--nan--0.0--dry carbonation--semi-batch--0.035--constant pressure--0.7--constant temperature--160.0--100.0--0.0--0.0--nan--nan--nan--nan--thermogravimetric analysis,,0,0,0,0,semi-batch,constant pressure,0.7,constant temperature,160,100,0,0,,,1.625,thermogravimetric analysis,,,,38.96145310196476,6.637682037664666,1.33,3.21,13.76,33.11,4.98,0.95,35.27,5.72,0.7,77.76196408510467,22.238035914895335,0,1.5641837529373055,0,0,0.5213945843124351,0,0,0.9440571972056998,0,0,0,1.0427891686248703,0,0.8938192873927459,0,0,1.5703644655445592,0,9.973059953003112,0,0,2.606972921562176,0,3.121394584312435,0,0,0,0.10857412533844768
powder--0.0--rausis2021-bd0001--100.0--nan--0.0--nan--0.0--nan--0.0--nan--0.0--dry carbonation--semi-batch--0.035--constant pressure--0.7--constant temperature--160.0--100.0--0.0--0.0--nan--nan--nan--nan--thermogravimetric analysis,,0,0,0,0,semi-batch,constant pressure,0.7,constant temperature,160,100,0,0,,,1.6875,thermogravimetric analysis,,,,38.96145310196476,6.637682037664666,1.33,3.21,13.76,33.11,4.98,0.95,35.27,5.72,0.7,77.76196408510467,22.238035914895335,0,1.5641837529373055,0,0,0.5213945843124351,0,0,0.9440571972056998,0,0,0,1.0427891686248703,0,0.8938192873927459,0,0,1.5703644655445592,0,9.973059953003112,0,0,2.606972921562176,0,3.121394584312435,0,0,0,0.11030456242199149
powder--0.0--rausis2021-bd0001--100.0--nan--0.0--nan--0.0--nan--0.0--nan--0.0--dry carbonation--semi-batch--0.035--constant pressure--0.7--constant temperature--160.0--100.0--0.0--0.0--nan--nan--nan--nan--thermogravimetric analysis,,0,0,0,0,semi-batch,constant pressure,0.7,constant temperature,160,100,0,0,,,1.75,thermogravimetric analysis,,,,38.96145310196476,6.637682037664666,1.33,3.21,13.76,33.11,4.98,0.95,35.27,5.72,0.7,77.76196408510467,22.238035914895335,0,1.5641837529373055,0,0,0.5213945843124351,0,0,0.9440571972056998,0,0,0,1.0427891686248703,0,0.8938192873927459,0,0,1.5703644655445592,0,9.973059953003112,0,0,2.606972921562176,0,3.121394584312435,0,0,0,0.10885524425087437
powder--0.0--rausis2021-bd0001--100.0--nan--0.0--nan--0.0--nan--0.0--nan--0.0--dry carbonation--semi-batch--0.035--constant pressure--0.7--constant temperature--160.0--100.0--0.0--0.0--nan--nan--nan--nan--thermogravimetric analysis,,0,0,0,0,semi-batch,constant pressure,0.7,constant temperature,160,100,0,0,,,1.8125,thermogravimetric analysis,,,,38.96145310196476,6.637682037664666,1.33,3.21,13.76,33.11,4.98,0.95,35.27,5.72,0.7,77.76196408510467,22.238035914895335,0,1.5641837529373055,0,0,0.5213945843124351,0,0,0.9440571972056998,0,0,0,1.0427891686248703,0,0.8938192873927459,0,0,1.5703644655445592,0,9.973059953003112,0,0,2.606972921562176,0,3.121394584312435,0,0,0,0.11140759332139889
powder--0.0--rausis2021-bd0001--100.0--nan--0.0--nan--0.0--nan--0.0--nan--0.0--dry carbonation--semi-batch--0.035--constant pressure--0.7--constant temperature--160.0--100.0--0.0--0.0--nan--nan--nan--nan--thermogravimetric analysis,,0,0,0,0,semi-batch,constant pressure,0.7,constant temperature,160,100,0,0,,,1.875,thermogravimetric analysis,,,,38.96145310196476,6.637682037664666,1.33,3.21,13.76,33.11,4.98,0.95,35.27,5.72,0.7,77.76196408510467,22.238035914895335,0,1.5641837529373055,0,0,0.5213945843124351,0,0,0.9440571972056998,0,0,0,1.0427891686248703,0,0.8938192873927459,0,0,1.5703644655445592,0,9.973059953003112,0,0,2.606972921562176,0,3.121394584312435,0,0,0,0.11202907377555757
powder--0.0--rausis2021-bd0001--100.0--nan--0.0--nan--0.0--nan--0.0--nan--0.0--dry carbonation--semi-batch--0.035--constant pressure--0.7--constant temperature--160.0--100.0--0.0--0.0--nan--nan--nan--nan--thermogravimetric analysis,,0,0,0,0,semi-batch,constant pressure,0.7,constant temperature,160,100,0,0,,,1.9375,thermogravimetric analysis,,,,38.96145310196476,6.637682037664666,1.33,3.21,13.76,33.11,4.98,0.95,35.27,5.72,0.7,77.76196408510467,22.238035914895335,0,1.5641837529373055,0,0,0.5213945843124351,0,0,0.9440571972056998,0,0,0,1.0427891686248703,0,0.8938192873927459,0,0,1.5703644655445592,0,9.973059953003112,0,0,2.606972921562176,0,3.121394584312435,0,0,0,0.1148145058608408
powder--0.0--rausis2021-bd0001--100.0--nan--0.0--nan--0.0--nan--0.0--nan--0.0--dry carbonation--semi-batch--0.035--constant pressure--0.7--constant temperature--160.0--100.0--0.0--0.0--nan--nan--nan--nan--thermogravimetric analysis,,0,0,0,0,semi-batch,constant pressure,0.7,constant temperature,160,100,0,0,,,2,thermogravimetric analysis,,,,38.96145310196476,6.637682037664666,1.33,3.21,13.76,33.11,4.98,0.95,35.27,5.72,0.7,77.76196408510467,22.238035914895335,0,1.5641837529373055,0,0,0.5213945843124351,0,0,0.9440571972056998,0,0,0,1.0427891686248703,0,0.8938192873927459,0,0,1.5703644655445592,0,9.973059953003112,0,0,2.606972921562176,0,3.121394584312435,0,0,0,0.11064353018490326
powder--0.0--rausis2021-bd0001--100.0--nan--0.0--nan--0.0--nan--0.0--nan--0.0--dry carbonation--semi-batch--0.035--constant pressure--0.7--constant temperature--160.0--100.0--0.0--0.0--nan--nan--nan--nan--thermogravimetric analysis,,0,0,0,0,semi-batch,constant pressure,0.7,constant temperature,160,100,0,0,,,2.125,thermogravimetric analysis,,,,38.96145310196476,6.637682037664666,1.33,3.21,13.76,33.11,4.98,0.95,35.27,5.72,0.7,77.76196408510467,22.238035914895335,0,1.5641837529373055,0,0,0.5213945843124351,0,0,0.9440571972056998,0,0,0,1.0427891686248703,0,0.8938192873927459,0,0,1.5703644655445592,0,9.973059953003112,0,0,2.606972921562176,0,3.121394584312435,0,0,0,0.11163008280335927
powder--0.0--rausis2021-bd0001--100.0--nan--0.0--nan--0.0--nan--0.0--nan--0.0--dry carbonation--semi-batch--0.035--constant pressure--0.7--constant temperature--160.0--100.0--0.0--0.0--nan--nan--nan--nan--thermogravimetric analysis,,0,0,0,0,semi-batch,constant pressure,0.7,constant temperature,160,100,0,0,,,2.25,thermogravimetric analysis,,,,38.96145310196476,6.637682037664666,1.33,3.21,13.76,33.11,4.98,0.95,35.27,5.72,0.7,77.76196408510467,22.238035914895335,0,1.5641837529373055,0,0,0.5213945843124351,0,0,0.9440571972056998,0,0,0,1.0427891686248703,0,0.8938192873927459,0,0,1.5703644655445592,0,9.973059953003112,0,0,2.606972921562176,0,3.121394584312435,0,0,0,0.11339156967608706
powder--0.0--rausis2021-bd0001--100.0--nan--0.0--nan--0.0--nan--0.0--nan--0.0--dry carbonation--semi-batch--0.035--constant pressure--0.7--constant temperature--160.0--100.0--0.0--0.0--nan--nan--nan--nan--thermogravimetric analysis,,0,0,0,0,semi-batch,constant pressure,0.7,constant temperature,160,100,0,0,,,2.375,thermogravimetric analysis,,,,38.96145310196476,6.637682037664666,1.33,3.21,13.76,33.11,4.98,0.95,35.27,5.72,0.7,77.76196408510467,22.238035914895335,0,1.5641837529373055,0,0,0.5213945843124351,0,0,0.9440571972056998,0,0,0,1.0427891686248703,0,0.8938192873927459,0,0,1.5703644655445592,0,9.973059953003112,0,0,2.606972921562176,0,3.121394584312435,0,0,0,0.10828357293646888
powder--0.0--rausis2021-bd0001--100.0--nan--0.0--nan--0.0--nan--0.0--nan--0.0--dry carbonation--semi-batch--0.035--constant pressure--0.7--constant temperature--160.0--100.0--0.0--0.0--nan--nan--nan--nan--thermogravimetric analysis,,0,0,0,0,semi-batch,constant pressure,0.7,constant temperature,160,100,0,0,,,2.5,thermogravimetric analysis,,,,38.96145310196476,6.637682037664666,1.33,3.21,13.76,33.11,4.98,0.95,35.27,5.72,0.7,77.76196408510467,22.238035914895335,0,1.5641837529373055,0,0,0.5213945843124351,0,0,0.9440571972056998,0,0,0,1.0427891686248703,0,0.8938192873927459,0,0,1.5703644655445592,0,9.973059953003112,0,0,2.606972921562176,0,3.121394584312435,0,0,0,0.11239408317493443
powder--0.0--rausis2021-bd0001--100.0--nan--0.0--nan--0.0--nan--0.0--nan--0.0--dry carbonation--semi-batch--0.035--constant pressure--0.7--constant temperature--160.0--100.0--0.0--0.0--nan--nan--nan--nan--thermogravimetric analysis,,0,0,0,0,semi-batch,constant pressure,0.7,constant temperature,160,100,0,0,,,2.625,thermogravimetric analysis,,,,38.96145310196476,6.637682037664666,1.33,3.21,13.76,33.11,4.98,0.95,35.27,5.72,0.7,77.76196408510467,22.238035914895335,0,1.5641837529373055,0,0,0.5213945843124351,0,0,0.9440571972056998,0,0,0,1.0427891686248703,0,0.8938192873927459,0,0,1.5703644655445592,0,9.973059953003112,0,0,2.606972921562176,0,3.121394584312435,0,0,0,0.11329333131120188
powder--0.0--rausis2021-bd0001--100.0--nan--0.0--nan--0.0--nan--0.0--nan--0.0--dry carbonation--semi-batch--0.035--constant pressure--0.7--constant temperature--160.0--100.0--0.0--0.0--nan--nan--nan--nan--thermogravimetric analysis,,0,0,0,0,semi-batch,constant pressure,0.7,constant temperature,160,100,0,0,,,2.75,thermogravimetric analysis,,,,38.96145310196476,6.637682037664666,1.33,3.21,13.76,33.11,4.98,0.95,35.27,5.72,0.7,77.76196408510467,22.238035914895335,0,1.5641837529373055,0,0,0.5213945843124351,0,0,0.9440571972056998,0,0,0,1.0427891686248703,0,0.8938192873927459,0,0,1.5703644655445592,0,9.973059953003112,0,0,2.606972921562176,0,3.121394584312435,0,0,0,0.10951435468610538
powder--0.0--rausis2021-bd0001--100.0--nan--0.0--nan--0.0--nan--0.0--nan--0.0--dry carbonation--semi-batch--0.035--constant pressure--0.7--constant temperature--160.0--100.0--0.0--0.0--nan--nan--nan--nan--thermogravimetric analysis,,0,0,0,0,semi-batch,constant pressure,0.7,constant temperature,160,100,0,0,,,2.875,thermogravimetric analysis,,,,38.96145310196476,6.637682037664666,1.33,3.21,13.76,33.11,4.98,0.95,35.27,5.72,0.7,77.76196408510467,22.238035914895335,0,1.5641837529373055,0,0,0.5213945843124351,0,0,0.9440571972056998,0,0,0,1.0427891686248703,0,0.8938192873927459,0,0,1.5703644655445592,0,9.973059953003112,0,0,2.606972921562176,0,3.121394584312435,0,0,0,0.11391987192436004
powder--0.0--rausis2021-bd0001--100.0--nan--0.0--nan--0.0--nan--0.0--nan--0.0--dry carbonation--semi-batch--0.035--constant pressure--0.7--constant temperature--160.0--100.0--0.0--0.0--nan--nan--nan--nan--thermogravimetric analysis,,0,0,0,0,semi-batch,constant pressure,0.7,constant temperature,160,100,0,0,,,3,thermogravimetric analysis,,,,38.96145310196476,6.637682037664666,1.33,3.21,13.76,33.11,4.98,0.95,35.27,5.72,0.7,77.76196408510467,22.238035914895335,0,1.5641837529373055,0,0,0.5213945843124351,0,0,0.9440571972056998,0,0,0,1.0427891686248703,0,0.8938192873927459,0,0,1.5703644655445592,0,9.973059953003112,0,0,2.606972921562176,0,3.121394584312435,0,0,0,0.11256711296247822
powder--0.0--rausis2021-bd0001--100.0--nan--0.0--nan--0.0--nan--0.0--nan--0.0--dry carbonation--semi-batch--0.035--constant pressure--0.7--constant temperature--160.0--100.0--0.0--0.0--nan--nan--nan--nan--thermogravimetric analysis,,0,0,0,0,semi-batch,constant pressure,0.7,constant temperature,160,100,0,0,,,3.125,thermogravimetric analysis,,,,38.96145310196476,6.637682037664666,1.33,3.21,13.76,33.11,4.98,0.95,35.27,5.72,0.7,77.76196408510467,22.238035914895335,0,1.5641837529373055,0,0,0.5213945843124351,0,0,0.9440571972056998,0,0,0,1.0427891686248703,0,0.8938192873927459,0,0,1.5703644655445592,0,9.973059953003112,0,0,2.606972921562176,0,3.121394584312435,0,0,0,0.11130083073932347
powder--0.0--rausis2021-bd0001--100.0--nan--0.0--nan--0.0--nan--0.0--nan--0.0--dry carbonation--semi-batch--0.035--constant pressure--0.7--constant temperature--160.0--100.0--0.0--0.0--nan--nan--nan--nan--thermogravimetric analysis,,0,0,0,0,semi-batch,constant pressure,0.7,constant temperature,160,100,0,0,,,3.25,thermogravimetric analysis,,,,38.96145310196476,6.637682037664666,1.33,3.21,13.76,33.11,4.98,0.95,35.27,5.72,0.7,77.76196408510467,22.238035914895335,0,1.5641837529373055,0,0,0.5213945843124351,0,0,0.9440571972056998,0,0,0,1.0427891686248703,0,0.8938192873927459,0,0,1.5703644655445592,0,9.973059953003112,0,0,2.606972921562176,0,3.121394584312435,0,0,0,0.11306162713199996
powder--0.0--rausis2021-bd0001--100.0--nan--0.0--nan--0.0--nan--0.0--nan--0.0--dry carbonation--semi-batch--0.035--constant pressure--0.7--constant temperature--160.0--100.0--0.0--0.0--nan--nan--nan--nan--thermogravimetric analysis,,0,0,0,0,semi-batch,constant pressure,0.7,constant temperature,160,100,0,0,,,3.375,thermogravimetric analysis,,,,38.96145310196476,6.637682037664666,1.33,3.21,13.76,33.11,4.98,0.95,35.27,5.72,0.7,77.76196408510467,22.238035914895335,0,1.5641837529373055,0,0,0.5213945843124351,0,0,0.9440571972056998,0,0,0,1.0427891686248703,0,0.8938192873927459,0,0,1.5703644655445592,0,9.973059953003112,0,0,2.606972921562176,0,3.121394584312435,0,0,0,0.11581335032407356
powder--0.0--rausis2021-bd0001--100.0--nan--0.0--nan--0.0--nan--0.0--nan--0.0--dry carbonation--semi-batch--0.035--constant pressure--0.7--constant temperature--160.0--100.0--0.0--0.0--nan--nan--nan--nan--thermogravimetric analysis,,0,0,0,0,semi-batch,constant pressure,0.7,constant temperature,160,100,0,0,,,3.5,thermogravimetric analysis,,,,38.96145310196476,6.637682037664666,1.33,3.21,13.76,33.11,4.98,0.95,35.27,5.72,0.7,77.76196408510467,22.238035914895335,0,1.5641837529373055,0,0,0.5213945843124351,0,0,0.9440571972056998,0,0,0,1.0427891686248703,0,0.8938192873927459,0,0,1.5703644655445592,0,9.973059953003112,0,0,2.606972921562176,0,3.121394584312435,0,0,0,0.11230423375283839
powder--0.0--rausis2021-bd0001--100.0--nan--0.0--nan--0.0--nan--0.0--nan--0.0--dry carbonation--semi-batch--0.035--constant pressure--0.7--constant temperature--160.0--100.0--0.0--0.0--nan--nan--nan--nan--thermogravimetric analysis,,0,0,0,0,semi-batch,constant pressure,0.7,constant temperature,160,100,0,0,,,3.625,thermogravimetric analysis,,,,38.96145310196476,6.637682037664666,1.33,3.21,13.76,33.11,4.98,0.95,35.27,5.72,0.7,77.76196408510467,22.238035914895335,0,1.5641837529373055,0,0,0.5213945843124351,0,0,0.9440571972056998,0,0,0,1.0427891686248703,0,0.8938192873927459,0,0,1.5703644655445592,0,9.973059953003112,0,0,2.606972921562176,0,3.121394584312435,0,0,0,0.11241578031296563
powder--0.0--rausis2021-bd0001--100.0--nan--0.0--nan--0.0--nan--0.0--nan--0.0--dry carbonation--semi-batch--0.035--constant pressure--0.7--constant temperature--160.0--100.0--0.0--0.0--nan--nan--nan--nan--thermogravimetric analysis,,0,0,0,0,semi-batch,constant pressure,0.7,constant temperature,160,100,0,0,,,3.75,thermogravimetric analysis,,,,38.96145310196476,6.637682037664666,1.33,3.21,13.76,33.11,4.98,0.95,35.27,5.72,0.7,77.76196408510467,22.238035914895335,0,1.5641837529373055,0,0,0.5213945843124351,0,0,0.9440571972056998,0,0,0,1.0427891686248703,0,0.8938192873927459,0,0,1.5703644655445592,0,9.973059953003112,0,0,2.606972921562176,0,3.121394584312435,0,0,0,0.11122713123342375
powder--0.0--rausis2021-bd0001--100.0--nan--0.0--nan--0.0--nan--0.0--nan--0.0--dry carbonation--semi-batch--0.035--constant pressure--0.7--constant temperature--160.0--100.0--0.0--0.0--nan--nan--nan--nan--thermogravimetric analysis,,0,0,0,0,semi-batch,constant pressure,0.7,constant temperature,160,100,0,0,,,3.875,thermogravimetric analysis,,,,38.96145310196476,6.637682037664666,1.33,3.21,13.76,33.11,4.98,0.95,35.27,5.72,0.7,77.76196408510467,22.238035914895335,0,1.5641837529373055,0,0,0.5213945843124351,0,0,0.9440571972056998,0,0,0,1.0427891686248703,0,0.8938192873927459,0,0,1.5703644655445592,0,9.973059953003112,0,0,2.606972921562176,0,3.121394584312435,0,0,0,0.11057120291409597
powder--0.0--rausis2021-bd0001--100.0--nan--0.0--nan--0.0--nan--0.0--nan--0.0--dry carbonation--semi-batch--0.035--constant pressure--0.7--constant temperature--160.0--100.0--0.0--0.0--nan--nan--nan--nan--thermogravimetric analysis,,0,0,0,0,semi-batch,constant pressure,0.7,constant temperature,160,100,0,0,,,4,thermogravimetric analysis,,,,38.96145310196476,6.637682037664666,1.33,3.21,13.76,33.11,4.98,0.95,35.27,5.72,0.7,77.76196408510467,22.238035914895335,0,1.5641837529373055,0,0,0.5213945843124351,0,0,0.9440571972056998,0,0,0,1.0427891686248703,0,0.8938192873927459,0,0,1.5703644655445592,0,9.973059953003112,0,0,2.606972921562176,0,3.121394584312435,0,0,0,0.11169611030871356
powder--0.0--rausis2021-bd0001--100.0--nan--0.0--nan--0.0--nan--0.0--nan--0.0--moist carbonation--semi-batch--0.035--constant pressure--0.101--constant temperature--160.0--15.0--1.0--84.0--nan--nan--nan--nan--thermogravimetric analysis,,0,0,0,0,semi-batch,constant pressure,0.101,constant temperature,160,15,1,84,,,0,thermogravimetric analysis,,,,38.96145310196476,6.637682037664666,1.33,3.21,13.76,33.11,4.98,0.95,35.27,5.72,0.7,77.76196408510467,22.238035914895335,0,1.5641837529373055,0,0,0.5213945843124351,0,0,0.9440571972056998,0,0,0,1.0427891686248703,0,0.8938192873927459,0,0,1.5703644655445592,0,9.973059953003112,0,0,2.606972921562176,0,3.121394584312435,0,0,0,1e-05
powder--0.0--rausis2021-bd0001--100.0--nan--0.0--nan--0.0--nan--0.0--nan--0.0--moist carbonation--semi-batch--0.035--constant pressure--0.101--constant temperature--160.0--15.0--1.0--84.0--nan--nan--nan--nan--thermogravimetric analysis,,0,0,0,0,semi-batch,constant pressure,0.101,constant temperature,160,15,1,84,,,0.0625,thermogravimetric analysis,,,,38.96145310196476,6.637682037664666,1.33,3.21,13.76,33.11,4.98,0.95,35.27,5.72,0.7,77.76196408510467,22.238035914895335,0,1.5641837529373055,0,0,0.5213945843124351,0,0,0.9440571972056998,0,0,0,1.0427891686248703,0,0.8938192873927459,0,0,1.5703644655445592,0,9.973059953003112,0,0,2.606972921562176,0,3.121394584312435,0,0,0,0.007449119
powder--0.0--rausis2021-bd0001--100.0--nan--0.0--nan--0.0--nan--0.0--nan--0.0--moist carbonation--semi-batch--0.035--constant pressure--0.101--constant temperature--160.0--15.0--1.0--84.0--nan--nan--nan--nan--thermogravimetric analysis,,0,0,0,0,semi-batch,constant pressure,0.101,constant temperature,160,15,1,84,,,0.125,thermogravimetric analysis,,,,38.96145310196476,6.637682037664666,1.33,3.21,13.76,33.11,4.98,0.95,35.27,5.72,0.7,77.76196408510467,22.238035914895335,0,1.5641837529373055,0,0,0.5213945843124351,0,0,0.9440571972056998,0,0,0,1.0427891686248703,0,0.8938192873927459,0,0,1.5703644655445592,0,9.973059953003112,0,0,2.606972921562176,0,3.121394584312435,0,0,0,0.010489071951889911
powder--0.0--rausis2021-bd0001--100.0--nan--0.0--nan--0.0--nan--0.0--nan--0.0--moist carbonation--semi-batch--0.035--constant pressure--0.101--constant temperature--160.0--15.0--1.0--84.0--nan--nan--nan--nan--thermogravimetric analysis,,0,0,0,0,semi-batch,constant pressure,0.101,constant temperature,160,15,1,84,,,0.1875,thermogravimetric analysis,,,,38.96145310196476,6.637682037664666,1.33,3.21,13.76,33.11,4.98,0.95,35.27,5.72,0.7,77.76196408510467,22.238035914895335,0,1.5641837529373055,0,0,0.5213945843124351,0,0,0.9440571972056998,0,0,0,1.0427891686248703,0,0.8938192873927459,0,0,1.5703644655445592,0,9.973059953003112,0,0,2.606972921562176,0,3.121394584312435,0,0,0,0.012994602
powder--0.0--rausis2021-bd0001--100.0--nan--0.0--nan--0.0--nan--0.0--nan--0.0--moist carbonation--semi-batch--0.035--constant pressure--0.101--constant temperature--160.0--15.0--1.0--84.0--nan--nan--nan--nan--thermogravimetric analysis,,0,0,0,0,semi-batch,constant pressure,0.101,constant temperature,160,15,1,84,,,0.25,thermogravimetric analysis,,,,38.96145310196476,6.637682037664666,1.33,3.21,13.76,33.11,4.98,0.95,35.27,5.72,0.7,77.76196408510467,22.238035914895335,0,1.5641837529373055,0,0,0.5213945843124351,0,0,0.9440571972056998,0,0,0,1.0427891686248703,0,0.8938192873927459,0,0,1.5703644655445592,0,9.973059953003112,0,0,2.606972921562176,0,3.121394584312435,0,0,0,0.014897008049290943
powder--0.0--rausis2021-bd0001--100.0--nan--0.0--nan--0.0--nan--0.0--nan--0.0--moist carbonation--semi-batch--0.035--constant pressure--0.101--constant temperature--160.0--15.0--1.0--84.0--nan--nan--nan--nan--thermogravimetric analysis,,0,0,0,0,semi-batch,constant pressure,0.101,constant temperature,160,15,1,84,,,0.3125,thermogravimetric analysis,,,,38.96145310196476,6.637682037664666,1.33,3.21,13.76,33.11,4.98,0.95,35.27,5.72,0.7,77.76196408510467,22.238035914895335,0,1.5641837529373055,0,0,0.5213945843124351,0,0,0.9440571972056998,0,0,0,1.0427891686248703,0,0.8938192873927459,0,0,1.5703644655445592,0,9.973059953003112,0,0,2.606972921562176,0,3.121394584312435,0,0,0,0.016730330060911573
powder--0.0--rausis2021-bd0001--100.0--nan--0.0--nan--0.0--nan--0.0--nan--0.0--moist carbonation--semi-batch--0.035--constant pressure--0.101--constant temperature--160.0--15.0--1.0--84.0--nan--nan--nan--nan--thermogravimetric analysis,,0,0,0,0,semi-batch,constant pressure,0.101,constant temperature,160,15,1,84,,,0.375,thermogravimetric analysis,,,,38.96145310196476,6.637682037664666,1.33,3.21,13.76,33.11,4.98,0.95,35.27,5.72,0.7,77.76196408510467,22.238035914895335,0,1.5641837529373055,0,0,0.5213945843124351,0,0,0.9440571972056998,0,0,0,1.0427891686248703,0,0.8938192873927459,0,0,1.5703644655445592,0,9.973059953003112,0,0,2.606972921562176,0,3.121394584312435,0,0,0,0.017794272
powder--0.0--rausis2021-bd0001--100.0--nan--0.0--nan--0.0--nan--0.0--nan--0.0--moist carbonation--semi-batch--0.035--constant pressure--0.101--constant temperature--160.0--15.0--1.0--84.0--nan--nan--nan--nan--thermogravimetric analysis,,0,0,0,0,semi-batch,constant pressure,0.101,constant temperature,160,15,1,84,,,0.4375,thermogravimetric analysis,,,,38.96145310196476,6.637682037664666,1.33,3.21,13.76,33.11,4.98,0.95,35.27,5.72,0.7,77.76196408510467,22.238035914895335,0,1.5641837529373055,0,0,0.5213945843124351,0,0,0.9440571972056998,0,0,0,1.0427891686248703,0,0.8938192873927459,0,0,1.5703644655445592,0,9.973059953003112,0,0,2.606972921562176,0,3.121394584312435,0,0,0,0.019163207585107294
powder--0.0--rausis2021-bd0001--100.0--nan--0.0--nan--0.0--nan--0.0--nan--0.0--moist carbonation--semi-batch--0.035--constant pressure--0.101--constant temperature--160.0--15.0--1.0--84.0--nan--nan--nan--nan--thermogravimetric analysis,,0,0,0,0,semi-batch,constant pressure,0.101,constant temperature,160,15,1,84,,,0.5,thermogravimetric analysis,,,,38.96145310196476,6.637682037664666,1.33,3.21,13.76,33.11,4.98,0.95,35.27,5.72,0.7,77.76196408510467,22.238035914895335,0,1.5641837529373055,0,0,0.5213945843124351,0,0,0.9440571972056998,0,0,0,1.0427891686248703,0,0.8938192873927459,0,0,1.5703644655445592,0,9.973059953003112,0,0,2.606972921562176,0,3.121394584312435,0,0,0,0.020379947
powder--0.0--rausis2021-bd0001--100.0--nan--0.0--nan--0.0--nan--0.0--nan--0.0--moist carbonation--semi-batch--0.035--constant pressure--0.101--constant temperature--160.0--15.0--1.0--84.0--nan--nan--nan--nan--thermogravimetric analysis,,0,0,0,0,semi-batch,constant pressure,0.101,constant temperature,160,15,1,84,,,0.5625,thermogravimetric analysis,,,,38.96145310196476,6.637682037664666,1.33,3.21,13.76,33.11,4.98,0.95,35.27,5.72,0.7,77.76196408510467,22.238035914895335,0,1.5641837529373055,0,0,0.5213945843124351,0,0,0.9440571972056998,0,0,0,1.0427891686248703,0,0.8938192873927459,0,0,1.5703644655445592,0,9.973059953003112,0,0,2.606972921562176,0,3.121394584312435,0,0,0,0.021384631918275873
powder--0.0--rausis2021-bd0001--100.0--nan--0.0--nan--0.0--nan--0.0--nan--0.0--moist carbonation--semi-batch--0.035--constant pressure--0.101--constant temperature--160.0--15.0--1.0--84.0--nan--nan--nan--nan--thermogravimetric analysis,,0,0,0,0,semi-batch,constant pressure,0.101,constant temperature,160,15,1,84,,,0.625,thermogravimetric analysis,,,,38.96145310196476,6.637682037664666,1.33,3.21,13.76,33.11,4.98,0.95,35.27,5.72,0.7,77.76196408510467,22.238035914895335,0,1.5641837529373055,0,0,0.5213945843124351,0,0,0.9440571972056998,0,0,0,1.0427891686248703,0,0.8938192873927459,0,0,1.5703644655445592,0,9.973059953003112,0,0,2.606972921562176,0,3.121394584312435,0,0,0,0.022669529564490958
powder--0.0--rausis2021-bd0001--100.0--nan--0.0--nan--0.0--nan--0.0--nan--0.0--moist carbonation--semi-batch--0.035--constant pressure--0.101--constant temperature--160.0--15.0--1.0--84.0--nan--nan--nan--nan--thermogravimetric analysis,,0,0,0,0,semi-batch,constant pressure,0.101,constant temperature,160,15,1,84,,,0.6875,thermogravimetric analysis,,,,38.96145310196476,6.637682037664666,1.33,3.21,13.76,33.11,4.98,0.95,35.27,5.72,0.7,77.76196408510467,22.238035914895335,0,1.5641837529373055,0,0,0.5213945843124351,0,0,0.9440571972056998,0,0,0,1.0427891686248703,0,0.8938192873927459,0,0,1.5703644655445592,0,9.973059953003112,0,0,2.606972921562176,0,3.121394584312435,0,0,0,0.023752913232848213
powder--0.0--rausis2021-bd0001--100.0--nan--0.0--nan--0.0--nan--0.0--nan--0.0--moist carbonation--semi-batch--0.035--constant pressure--0.101--constant temperature--160.0--15.0--1.0--84.0--nan--nan--nan--nan--thermogravimetric analysis,,0,0,0,0,semi-batch,constant pressure,0.101,constant temperature,160,15,1,84,,,0.75,thermogravimetric analysis,,,,38.96145310196476,6.637682037664666,1.33,3.21,13.76,33.11,4.98,0.95,35.27,5.72,0.7,77.76196408510467,22.238035914895335,0,1.5641837529373055,0,0,0.5213945843124351,0,0,0.9440571972056998,0,0,0,1.0427891686248703,0,0.8938192873927459,0,0,1.5703644655445592,0,9.973059953003112,0,0,2.606972921562176,0,3.121394584312435,0,0,0,0.024032992
powder--0.0--rausis2021-bd0001--100.0--nan--0.0--nan--0.0--nan--0.0--nan--0.0--moist carbonation--semi-batch--0.035--constant pressure--0.101--constant temperature--160.0--15.0--1.0--84.0--nan--nan--nan--nan--thermogravimetric analysis,,0,0,0,0,semi-batch,constant pressure,0.101,constant temperature,160,15,1,84,,,0.8125,thermogravimetric analysis,,,,38.96145310196476,6.637682037664666,1.33,3.21,13.76,33.11,4.98,0.95,35.27,5.72,0.7,77.76196408510467,22.238035914895335,0,1.5641837529373055,0,0,0.5213945843124351,0,0,0.9440571972056998,0,0,0,1.0427891686248703,0,0.8938192873927459,0,0,1.5703644655445592,0,9.973059953003112,0,0,2.606972921562176,0,3.121394584312435,0,0,0,0.025529567210723917
powder--0.0--rausis2021-bd0001--100.0--nan--0.0--nan--0.0--nan--0.0--nan--0.0--moist carbonation--semi-batch--0.035--constant pressure--0.101--constant temperature--160.0--15.0--1.0--84.0--nan--nan--nan--nan--thermogravimetric analysis,,0,0,0,0,semi-batch,constant pressure,0.101,constant temperature,160,15,1,84,,,0.875,thermogravimetric analysis,,,,38.96145310196476,6.637682037664666,1.33,3.21,13.76,33.11,4.98,0.95,35.27,5.72,0.7,77.76196408510467,22.238035914895335,0,1.5641837529373055,0,0,0.5213945843124351,0,0,0.9440571972056998,0,0,0,1.0427891686248703,0,0.8938192873927459,0,0,1.5703644655445592,0,9.973059953003112,0,0,2.606972921562176,0,3.121394584312435,0,0,0,0.026512833146471203
powder--0.0--rausis2021-bd0001--100.0--nan--0.0--nan--0.0--nan--0.0--nan--0.0--moist carbonation--semi-batch--0.035--constant pressure--0.101--constant temperature--160.0--15.0--1.0--84.0--nan--nan--nan--nan--thermogravimetric analysis,,0,0,0,0,semi-batch,constant pressure,0.101,constant temperature,160,15,1,84,,,0.9375,thermogravimetric analysis,,,,38.96145310196476,6.637682037664666,1.33,3.21,13.76,33.11,4.98,0.95,35.27,5.72,0.7,77.76196408510467,22.238035914895335,0,1.5641837529373055,0,0,0.5213945843124351,0,0,0.9440571972056998,0,0,0,1.0427891686248703,0,0.8938192873927459,0,0,1.5703644655445592,0,9.973059953003112,0,0,2.606972921562176,0,3.121394584312435,0,0,0,0.026891575403759648
powder--0.0--rausis2021-bd0001--100.0--nan--0.0--nan--0.0--nan--0.0--nan--0.0--moist carbonation--semi-batch--0.035--constant pressure--0.101--constant temperature--160.0--15.0--1.0--84.0--nan--nan--nan--nan--thermogravimetric analysis,,0,0,0,0,semi-batch,constant pressure,0.101,constant temperature,160,15,1,84,,,1,thermogravimetric analysis,,,,38.96145310196476,6.637682037664666,1.33,3.21,13.76,33.11,4.98,0.95,35.27,5.72,0.7,77.76196408510467,22.238035914895335,0,1.5641837529373055,0,0,0.5213945843124351,0,0,0.9440571972056998,0,0,0,1.0427891686248703,0,0.8938192873927459,0,0,1.5703644655445592,0,9.973059953003112,0,0,2.606972921562176,0,3.121394584312435,0,0,0,0.027530628119197664
powder--0.0--rausis2021-bd0001--100.0--nan--0.0--nan--0.0--nan--0.0--nan--0.0--moist carbonation--semi-batch--0.035--constant pressure--0.101--constant temperature--160.0--15.0--1.0--84.0--nan--nan--nan--nan--thermogravimetric analysis,,0,0,0,0,semi-batch,constant pressure,0.101,constant temperature,160,15,1,84,,,1.0625,thermogravimetric analysis,,,,38.96145310196476,6.637682037664666,1.33,3.21,13.76,33.11,4.98,0.95,35.27,5.72,0.7,77.76196408510467,22.238035914895335,0,1.5641837529373055,0,0,0.5213945843124351,0,0,0.9440571972056998,0,0,0,1.0427891686248703,0,0.8938192873927459,0,0,1.5703644655445592,0,9.973059953003112,0,0,2.606972921562176,0,3.121394584312435,0,0,0,0.027771718635990452
powder--0.0--rausis2021-bd0001--100.0--nan--0.0--nan--0.0--nan--0.0--nan--0.0--moist carbonation--semi-batch--0.035--constant pressure--0.101--constant temperature--160.0--15.0--1.0--84.0--nan--nan--nan--nan--thermogravimetric analysis,,0,0,0,0,semi-batch,constant pressure,0.101,constant temperature,160,15,1,84,,,1.125,thermogravimetric analysis,,,,38.96145310196476,6.637682037664666,1.33,3.21,13.76,33.11,4.98,0.95,35.27,5.72,0.7,77.76196408510467,22.238035914895335,0,1.5641837529373055,0,0,0.5213945843124351,0,0,0.9440571972056998,0,0,0,1.0427891686248703,0,0.8938192873927459,0,0,1.5703644655445592,0,9.973059953003112,0,0,2.606972921562176,0,3.121394584312435,0,0,0,0.028198512253649347
powder--0.0--rausis2021-bd0001--100.0--nan--0.0--nan--0.0--nan--0.0--nan--0.0--moist carbonation--semi-batch--0.035--constant pressure--0.101--constant temperature--160.0--15.0--1.0--84.0--nan--nan--nan--nan--thermogravimetric analysis,,0,0,0,0,semi-batch,constant pressure,0.101,constant temperature,160,15,1,84,,,1.1875,thermogravimetric analysis,,,,38.96145310196476,6.637682037664666,1.33,3.21,13.76,33.11,4.98,0.95,35.27,5.72,0.7,77.76196408510467,22.238035914895335,0,1.5641837529373055,0,0,0.5213945843124351,0,0,0.9440571972056998,0,0,0,1.0427891686248703,0,0.8938192873927459,0,0,1.5703644655445592,0,9.973059953003112,0,0,2.606972921562176,0,3.121394584312435,0,0,0,0.028560265
powder--0.0--rausis2021-bd0001--100.0--nan--0.0--nan--0.0--nan--0.0--nan--0.0--moist carbonation--semi-batch--0.035--constant pressure--0.101--constant temperature--160.0--15.0--1.0--84.0--nan--nan--nan--nan--thermogravimetric analysis,,0,0,0,0,semi-batch,constant pressure,0.101,constant temperature,160,15,1,84,,,1.25,thermogravimetric analysis,,,,38.96145310196476,6.637682037664666,1.33,3.21,13.76,33.11,4.98,0.95,35.27,5.72,0.7,77.76196408510467,22.238035914895335,0,1.5641837529373055,0,0,0.5213945843124351,0,0,0.9440571972056998,0,0,0,1.0427891686248703,0,0.8938192873927459,0,0,1.5703644655445592,0,9.973059953003112,0,0,2.606972921562176,0,3.121394584312435,0,0,0,0.030596169490270542
powder--0.0--rausis2021-bd0001--100.0--nan--0.0--nan--0.0--nan--0.0--nan--0.0--moist carbonation--semi-batch--0.035--constant pressure--0.101--constant temperature--160.0--15.0--1.0--84.0--nan--nan--nan--nan--thermogravimetric analysis,,0,0,0,0,semi-batch,constant pressure,0.101,constant temperature,160,15,1,84,,,1.3125,thermogravimetric analysis,,,,38.96145310196476,6.637682037664666,1.33,3.21,13.76,33.11,4.98,0.95,35.27,5.72,0.7,77.76196408510467,22.238035914895335,0,1.5641837529373055,0,0,0.5213945843124351,0,0,0.9440571972056998,0,0,0,1.0427891686248703,0,0.8938192873927459,0,0,1.5703644655445592,0,9.973059953003112,0,0,2.606972921562176,0,3.121394584312435,0,0,0,0.030780604238631333
powder--0.0--rausis2021-bd0001--100.0--nan--0.0--nan--0.0--nan--0.0--nan--0.0--moist carbonation--semi-batch--0.035--constant pressure--0.101--constant temperature--160.0--15.0--1.0--84.0--nan--nan--nan--nan--thermogravimetric analysis,,0,0,0,0,semi-batch,constant pressure,0.101,constant temperature,160,15,1,84,,,1.375,thermogravimetric analysis,,,,38.96145310196476,6.637682037664666,1.33,3.21,13.76,33.11,4.98,0.95,35.27,5.72,0.7,77.76196408510467,22.238035914895335,0,1.5641837529373055,0,0,0.5213945843124351,0,0,0.9440571972056998,0,0,0,1.0427891686248703,0,0.8938192873927459,0,0,1.5703644655445592,0,9.973059953003112,0,0,2.606972921562176,0,3.121394584312435,0,0,0,0.030989390030004258
