Repository: kycai/c3gb

# c3gb

**c3gb**, Gradient Boosting models for predicting the CO2 uptake of Coal ashes in Carbon mineralization, were developed in the research article: [AI-guided prediction and control of CO2 mineralization in coal ashes as carbon-efficient supplementary cementitious materials](). They are tree-based ensemble models. 

The models take the physicochemical properties of coal ashes, along with the process parameters related to reactant proportions and carbonation conditions as input features, while the output is CO2 uptake. The models can be used as a objective function to optimize the carbonation process for CO2 mineralization in coal ashes.

Kangyi Cai 2026 @ Missouri S&T

File: data/Xys_gt_augmented.csv (part 12 of 89)
Group id,Class id,Water-Solid ratio,Chemical admixture 1-content,Chemical admixture 2-content,Chemical admixture 3-content,Carbonation reactor operation mode,Carbonation pressure control type,Carbonation pressure,Carbonation temperature control type,Carbonation temperature,Carbonation gas 1-CO2,Carbonation gas 2-H2O vapor,Carbonation gas 3-N2,Carbonation gas flow rate,Carbonation stirring speed ,Carbonation duration,Method-CO2 uptake,Chemical admixture 1_Classification 2,Chemical admixture 2_Classification 2,Chemical admixture 3_Classification 2,"Solid_Dv,50",Solid_Specific surface area,Solid_Na2O,Solid_MgO,Solid_Al2O3,Solid_SiO2,Solid_SO3,Solid_K2O,Solid_CaO,Solid_Fe2O3,Solid_Loss on ignition,Solid_Amorphous+others,Solid_Crystalline,Solid_Albite,Solid_Anhydrite,Solid_Augite,Solid_Bassanite,Solid_Brownmillerite,Solid_Brucite,Solid_Calcite,Solid_Corundum,Solid_Diopside,Solid_Glauberite,Solid_Gypsum,Solid_Hematite,Solid_Hydrotalcite,Solid_Lime,Solid_Maghemite,Solid_Magnesioferrite,Solid_Magnetite,Solid_Microcline,Solid_Mullite,Solid_Periclase,Solid_Polyhalite,Solid_Portlandite,Solid_Pyroaurite,Solid_Quartz,Solid_Spinel,Solid_Srebrodolskite,Solid_Thenardite,Experimental CO2 uptake-U2
powder--0.0--rausis2021-bd0001--100.0--nan--0.0--nan--0.0--nan--0.0--nan--0.0--moist carbonation--semi-batch--0.035--constant pressure--0.101--constant temperature--160.0--15.0--1.0--84.0--nan--nan--nan--nan--thermogravimetric analysis,,0,0,0,0,semi-batch,constant pressure,0.101,constant temperature,160,15,1,84,,,1.4375,thermogravimetric analysis,,,,38.96145310196476,6.637682037664666,1.33,3.21,13.76,33.11,4.98,0.95,35.27,5.72,0.7,77.76196408510467,22.238035914895335,0,1.5641837529373055,0,0,0.5213945843124351,0,0,0.9440571972056998,0,0,0,1.0427891686248703,0,0.8938192873927459,0,0,1.5703644655445592,0,9.973059953003112,0,0,2.606972921562176,0,3.121394584312435,0,0,0,0.031660117
powder--0.0--rausis2021-bd0001--100.0--nan--0.0--nan--0.0--nan--0.0--nan--0.0--moist carbonation--semi-batch--0.035--constant pressure--0.101--constant temperature--160.0--15.0--1.0--84.0--nan--nan--nan--nan--thermogravimetric analysis,,0,0,0,0,semi-batch,constant pressure,0.101,constant temperature,160,15,1,84,,,1.5,thermogravimetric analysis,,,,38.96145310196476,6.637682037664666,1.33,3.21,13.76,33.11,4.98,0.95,35.27,5.72,0.7,77.76196408510467,22.238035914895335,0,1.5641837529373055,0,0,0.5213945843124351,0,0,0.9440571972056998,0,0,0,1.0427891686248703,0,0.8938192873927459,0,0,1.5703644655445592,0,9.973059953003112,0,0,2.606972921562176,0,3.121394584312435,0,0,0,0.031479641
powder--0.0--rausis2021-bd0001--100.0--nan--0.0--nan--0.0--nan--0.0--nan--0.0--moist carbonation--semi-batch--0.035--constant pressure--0.101--constant temperature--160.0--15.0--1.0--84.0--nan--nan--nan--nan--thermogravimetric analysis,,0,0,0,0,semi-batch,constant pressure,0.101,constant temperature,160,15,1,84,,,1.5625,thermogravimetric analysis,,,,38.96145310196476,6.637682037664666,1.33,3.21,13.76,33.11,4.98,0.95,35.27,5.72,0.7,77.76196408510467,22.238035914895335,0,1.5641837529373055,0,0,0.5213945843124351,0,0,0.9440571972056998,0,0,0,1.0427891686248703,0,0.8938192873927459,0,0,1.5703644655445592,0,9.973059953003112,0,0,2.606972921562176,0,3.121394584312435,0,0,0,0.033686098
powder--0.0--rausis2021-bd0001--100.0--nan--0.0--nan--0.0--nan--0.0--nan--0.0--moist carbonation--semi-batch--0.035--constant pressure--0.101--constant temperature--160.0--15.0--1.0--84.0--nan--nan--nan--nan--thermogravimetric analysis,,0,0,0,0,semi-batch,constant pressure,0.101,constant temperature,160,15,1,84,,,1.625,thermogravimetric analysis,,,,38.96145310196476,6.637682037664666,1.33,3.21,13.76,33.11,4.98,0.95,35.27,5.72,0.7,77.76196408510467,22.238035914895335,0,1.5641837529373055,0,0,0.5213945843124351,0,0,0.9440571972056998,0,0,0,1.0427891686248703,0,0.8938192873927459,0,0,1.5703644655445592,0,9.973059953003112,0,0,2.606972921562176,0,3.121394584312435,0,0,0,0.033014112
powder--0.0--rausis2021-bd0001--100.0--nan--0.0--nan--0.0--nan--0.0--nan--0.0--moist carbonation--semi-batch--0.035--constant pressure--0.101--constant temperature--160.0--15.0--1.0--84.0--nan--nan--nan--nan--thermogravimetric analysis,,0,0,0,0,semi-batch,constant pressure,0.101,constant temperature,160,15,1,84,,,1.6875,thermogravimetric analysis,,,,38.96145310196476,6.637682037664666,1.33,3.21,13.76,33.11,4.98,0.95,35.27,5.72,0.7,77.76196408510467,22.238035914895335,0,1.5641837529373055,0,0,0.5213945843124351,0,0,0.9440571972056998,0,0,0,1.0427891686248703,0,0.8938192873927459,0,0,1.5703644655445592,0,9.973059953003112,0,0,2.606972921562176,0,3.121394584312435,0,0,0,0.033444731707664835
powder--0.0--rausis2021-bd0001--100.0--nan--0.0--nan--0.0--nan--0.0--nan--0.0--moist carbonation--semi-batch--0.035--constant pressure--0.101--constant temperature--160.0--15.0--1.0--84.0--nan--nan--nan--nan--thermogravimetric analysis,,0,0,0,0,semi-batch,constant pressure,0.101,constant temperature,160,15,1,84,,,1.75,thermogravimetric analysis,,,,38.96145310196476,6.637682037664666,1.33,3.21,13.76,33.11,4.98,0.95,35.27,5.72,0.7,77.76196408510467,22.238035914895335,0,1.5641837529373055,0,0,0.5213945843124351,0,0,0.9440571972056998,0,0,0,1.0427891686248703,0,0.8938192873927459,0,0,1.5703644655445592,0,9.973059953003112,0,0,2.606972921562176,0,3.121394584312435,0,0,0,0.034182159630578836
powder--0.0--rausis2021-bd0001--100.0--nan--0.0--nan--0.0--nan--0.0--nan--0.0--moist carbonation--semi-batch--0.035--constant pressure--0.101--constant temperature--160.0--15.0--1.0--84.0--nan--nan--nan--nan--thermogravimetric analysis,,0,0,0,0,semi-batch,constant pressure,0.101,constant temperature,160,15,1,84,,,1.8125,thermogravimetric analysis,,,,38.96145310196476,6.637682037664666,1.33,3.21,13.76,33.11,4.98,0.95,35.27,5.72,0.7,77.76196408510467,22.238035914895335,0,1.5641837529373055,0,0,0.5213945843124351,0,0,0.9440571972056998,0,0,0,1.0427891686248703,0,0.8938192873927459,0,0,1.5703644655445592,0,9.973059953003112,0,0,2.606972921562176,0,3.121394584312435,0,0,0,0.034470333
powder--0.0--rausis2021-bd0001--100.0--nan--0.0--nan--0.0--nan--0.0--nan--0.0--moist carbonation--semi-batch--0.035--constant pressure--0.101--constant temperature--160.0--15.0--1.0--84.0--nan--nan--nan--nan--thermogravimetric analysis,,0,0,0,0,semi-batch,constant pressure,0.101,constant temperature,160,15,1,84,,,1.875,thermogravimetric analysis,,,,38.96145310196476,6.637682037664666,1.33,3.21,13.76,33.11,4.98,0.95,35.27,5.72,0.7,77.76196408510467,22.238035914895335,0,1.5641837529373055,0,0,0.5213945843124351,0,0,0.9440571972056998,0,0,0,1.0427891686248703,0,0.8938192873927459,0,0,1.5703644655445592,0,9.973059953003112,0,0,2.606972921562176,0,3.121394584312435,0,0,0,0.034735074695471775
powder--0.0--rausis2021-bd0001--100.0--nan--0.0--nan--0.0--nan--0.0--nan--0.0--moist carbonation--semi-batch--0.035--constant pressure--0.101--constant temperature--160.0--15.0--1.0--84.0--nan--nan--nan--nan--thermogravimetric analysis,,0,0,0,0,semi-batch,constant pressure,0.101,constant temperature,160,15,1,84,,,1.9375,thermogravimetric analysis,,,,38.96145310196476,6.637682037664666,1.33,3.21,13.76,33.11,4.98,0.95,35.27,5.72,0.7,77.76196408510467,22.238035914895335,0,1.5641837529373055,0,0,0.5213945843124351,0,0,0.9440571972056998,0,0,0,1.0427891686248703,0,0.8938192873927459,0,0,1.5703644655445592,0,9.973059953003112,0,0,2.606972921562176,0,3.121394584312435,0,0,0,0.034585981
powder--0.0--rausis2021-bd0001--100.0--nan--0.0--nan--0.0--nan--0.0--nan--0.0--moist carbonation--semi-batch--0.035--constant pressure--0.101--constant temperature--160.0--15.0--1.0--84.0--nan--nan--nan--nan--thermogravimetric analysis,,0,0,0,0,semi-batch,constant pressure,0.101,constant temperature,160,15,1,84,,,2,thermogravimetric analysis,,,,38.96145310196476,6.637682037664666,1.33,3.21,13.76,33.11,4.98,0.95,35.27,5.72,0.7,77.76196408510467,22.238035914895335,0,1.5641837529373055,0,0,0.5213945843124351,0,0,0.9440571972056998,0,0,0,1.0427891686248703,0,0.8938192873927459,0,0,1.5703644655445592,0,9.973059953003112,0,0,2.606972921562176,0,3.121394584312435,0,0,0,0.035303968868823775
powder--0.0--rausis2021-bd0001--100.0--nan--0.0--nan--0.0--nan--0.0--nan--0.0--moist carbonation--semi-batch--0.035--constant pressure--0.101--constant temperature--160.0--15.0--1.0--84.0--nan--nan--nan--nan--thermogravimetric analysis,,0,0,0,0,semi-batch,constant pressure,0.101,constant temperature,160,15,1,84,,,2.125,thermogravimetric analysis,,,,38.96145310196476,6.637682037664666,1.33,3.21,13.76,33.11,4.98,0.95,35.27,5.72,0.7,77.76196408510467,22.238035914895335,0,1.5641837529373055,0,0,0.5213945843124351,0,0,0.9440571972056998,0,0,0,1.0427891686248703,0,0.8938192873927459,0,0,1.5703644655445592,0,9.973059953003112,0,0,2.606972921562176,0,3.121394584312435,0,0,0,0.037092915148490085
powder--0.0--rausis2021-bd0001--100.0--nan--0.0--nan--0.0--nan--0.0--nan--0.0--moist carbonation--semi-batch--0.035--constant pressure--0.101--constant temperature--160.0--15.0--1.0--84.0--nan--nan--nan--nan--thermogravimetric analysis,,0,0,0,0,semi-batch,constant pressure,0.101,constant temperature,160,15,1,84,,,2.25,thermogravimetric analysis,,,,38.96145310196476,6.637682037664666,1.33,3.21,13.76,33.11,4.98,0.95,35.27,5.72,0.7,77.76196408510467,22.238035914895335,0,1.5641837529373055,0,0,0.5213945843124351,0,0,0.9440571972056998,0,0,0,1.0427891686248703,0,0.8938192873927459,0,0,1.5703644655445592,0,9.973059953003112,0,0,2.606972921562176,0,3.121394584312435,0,0,0,0.037476317
powder--0.0--rausis2021-bd0001--100.0--nan--0.0--nan--0.0--nan--0.0--nan--0.0--moist carbonation--semi-batch--0.035--constant pressure--0.101--constant temperature--160.0--15.0--1.0--84.0--nan--nan--nan--nan--thermogravimetric analysis,,0,0,0,0,semi-batch,constant pressure,0.101,constant temperature,160,15,1,84,,,2.375,thermogravimetric analysis,,,,38.96145310196476,6.637682037664666,1.33,3.21,13.76,33.11,4.98,0.95,35.27,5.72,0.7,77.76196408510467,22.238035914895335,0,1.5641837529373055,0,0,0.5213945843124351,0,0,0.9440571972056998,0,0,0,1.0427891686248703,0,0.8938192873927459,0,0,1.5703644655445592,0,9.973059953003112,0,0,2.606972921562176,0,3.121394584312435,0,0,0,0.038248434
powder--0.0--rausis2021-bd0001--100.0--nan--0.0--nan--0.0--nan--0.0--nan--0.0--moist carbonation--semi-batch--0.035--constant pressure--0.101--constant temperature--160.0--15.0--1.0--84.0--nan--nan--nan--nan--thermogravimetric analysis,,0,0,0,0,semi-batch,constant pressure,0.101,constant temperature,160,15,1,84,,,2.5,thermogravimetric analysis,,,,38.96145310196476,6.637682037664666,1.33,3.21,13.76,33.11,4.98,0.95,35.27,5.72,0.7,77.76196408510467,22.238035914895335,0,1.5641837529373055,0,0,0.5213945843124351,0,0,0.9440571972056998,0,0,0,1.0427891686248703,0,0.8938192873927459,0,0,1.5703644655445592,0,9.973059953003112,0,0,2.606972921562176,0,3.121394584312435,0,0,0,0.037649163047507636
powder--0.0--rausis2021-bd0001--100.0--nan--0.0--nan--0.0--nan--0.0--nan--0.0--moist carbonation--semi-batch--0.035--constant pressure--0.101--constant temperature--160.0--15.0--1.0--84.0--nan--nan--nan--nan--thermogravimetric analysis,,0,0,0,0,semi-batch,constant pressure,0.101,constant temperature,160,15,1,84,,,2.625,thermogravimetric analysis,,,,38.96145310196476,6.637682037664666,1.33,3.21,13.76,33.11,4.98,0.95,35.27,5.72,0.7,77.76196408510467,22.238035914895335,0,1.5641837529373055,0,0,0.5213945843124351,0,0,0.9440571972056998,0,0,0,1.0427891686248703,0,0.8938192873927459,0,0,1.5703644655445592,0,9.973059953003112,0,0,2.606972921562176,0,3.121394584312435,0,0,0,0.037919644260151875
powder--0.0--rausis2021-bd0001--100.0--nan--0.0--nan--0.0--nan--0.0--nan--0.0--moist carbonation--semi-batch--0.035--constant pressure--0.101--constant temperature--160.0--15.0--1.0--84.0--nan--nan--nan--nan--thermogravimetric analysis,,0,0,0,0,semi-batch,constant pressure,0.101,constant temperature,160,15,1,84,,,2.75,thermogravimetric analysis,,,,38.96145310196476,6.637682037664666,1.33,3.21,13.76,33.11,4.98,0.95,35.27,5.72,0.7,77.76196408510467,22.238035914895335,0,1.5641837529373055,0,0,0.5213945843124351,0,0,0.9440571972056998,0,0,0,1.0427891686248703,0,0.8938192873927459,0,0,1.5703644655445592,0,9.973059953003112,0,0,2.606972921562176,0,3.121394584312435,0,0,0,0.038937408
powder--0.0--rausis2021-bd0001--100.0--nan--0.0--nan--0.0--nan--0.0--nan--0.0--moist carbonation--semi-batch--0.035--constant pressure--0.101--constant temperature--160.0--15.0--1.0--84.0--nan--nan--nan--nan--thermogravimetric analysis,,0,0,0,0,semi-batch,constant pressure,0.101,constant temperature,160,15,1,84,,,2.875,thermogravimetric analysis,,,,38.96145310196476,6.637682037664666,1.33,3.21,13.76,33.11,4.98,0.95,35.27,5.72,0.7,77.76196408510467,22.238035914895335,0,1.5641837529373055,0,0,0.5213945843124351,0,0,0.9440571972056998,0,0,0,1.0427891686248703,0,0.8938192873927459,0,0,1.5703644655445592,0,9.973059953003112,0,0,2.606972921562176,0,3.121394584312435,0,0,0,0.039535416
powder--0.0--rausis2021-bd0001--100.0--nan--0.0--nan--0.0--nan--0.0--nan--0.0--moist carbonation--semi-batch--0.035--constant pressure--0.101--constant temperature--160.0--15.0--1.0--84.0--nan--nan--nan--nan--thermogravimetric analysis,,0,0,0,0,semi-batch,constant pressure,0.101,constant temperature,160,15,1,84,,,3,thermogravimetric analysis,,,,38.96145310196476,6.637682037664666,1.33,3.21,13.76,33.11,4.98,0.95,35.27,5.72,0.7,77.76196408510467,22.238035914895335,0,1.5641837529373055,0,0,0.5213945843124351,0,0,0.9440571972056998,0,0,0,1.0427891686248703,0,0.8938192873927459,0,0,1.5703644655445592,0,9.973059953003112,0,0,2.606972921562176,0,3.121394584312435,0,0,0,0.040623171
powder--0.0--rausis2021-bd0001--100.0--nan--0.0--nan--0.0--nan--0.0--nan--0.0--moist carbonation--semi-batch--0.035--constant pressure--0.101--constant temperature--160.0--15.0--1.0--84.0--nan--nan--nan--nan--thermogravimetric analysis,,0,0,0,0,semi-batch,constant pressure,0.101,constant temperature,160,15,1,84,,,3.125,thermogravimetric analysis,,,,38.96145310196476,6.637682037664666,1.33,3.21,13.76,33.11,4.98,0.95,35.27,5.72,0.7,77.76196408510467,22.238035914895335,0,1.5641837529373055,0,0,0.5213945843124351,0,0,0.9440571972056998,0,0,0,1.0427891686248703,0,0.8938192873927459,0,0,1.5703644655445592,0,9.973059953003112,0,0,2.606972921562176,0,3.121394584312435,0,0,0,0.03938142
powder--0.0--rausis2021-bd0001--100.0--nan--0.0--nan--0.0--nan--0.0--nan--0.0--moist carbonation--semi-batch--0.035--constant pressure--0.101--constant temperature--160.0--15.0--1.0--84.0--nan--nan--nan--nan--thermogravimetric analysis,,0,0,0,0,semi-batch,constant pressure,0.101,constant temperature,160,15,1,84,,,3.25,thermogravimetric analysis,,,,38.96145310196476,6.637682037664666,1.33,3.21,13.76,33.11,4.98,0.95,35.27,5.72,0.7,77.76196408510467,22.238035914895335,0,1.5641837529373055,0,0,0.5213945843124351,0,0,0.9440571972056998,0,0,0,1.0427891686248703,0,0.8938192873927459,0,0,1.5703644655445592,0,9.973059953003112,0,0,2.606972921562176,0,3.121394584312435,0,0,0,0.041760814006388355
powder--0.0--rausis2021-bd0001--100.0--nan--0.0--nan--0.0--nan--0.0--nan--0.0--moist carbonation--semi-batch--0.035--constant pressure--0.101--constant temperature--160.0--15.0--1.0--84.0--nan--nan--nan--nan--thermogravimetric analysis,,0,0,0,0,semi-batch,constant pressure,0.101,constant temperature,160,15,1,84,,,3.375,thermogravimetric analysis,,,,38.96145310196476,6.637682037664666,1.33,3.21,13.76,33.11,4.98,0.95,35.27,5.72,0.7,77.76196408510467,22.238035914895335,0,1.5641837529373055,0,0,0.5213945843124351,0,0,0.9440571972056998,0,0,0,1.0427891686248703,0,0.8938192873927459,0,0,1.5703644655445592,0,9.973059953003112,0,0,2.606972921562176,0,3.121394584312435,0,0,0,0.041121805814375315
powder--0.0--rausis2021-bd0001--100.0--nan--0.0--nan--0.0--nan--0.0--nan--0.0--moist carbonation--semi-batch--0.035--constant pressure--0.101--constant temperature--160.0--15.0--1.0--84.0--nan--nan--nan--nan--thermogravimetric analysis,,0,0,0,0,semi-batch,constant pressure,0.101,constant temperature,160,15,1,84,,,3.5,thermogravimetric analysis,,,,38.96145310196476,6.637682037664666,1.33,3.21,13.76,33.11,4.98,0.95,35.27,5.72,0.7,77.76196408510467,22.238035914895335,0,1.5641837529373055,0,0,0.5213945843124351,0,0,0.9440571972056998,0,0,0,1.0427891686248703,0,0.8938192873927459,0,0,1.5703644655445592,0,9.973059953003112,0,0,2.606972921562176,0,3.121394584312435,0,0,0,0.041328235
powder--0.0--rausis2021-bd0001--100.0--nan--0.0--nan--0.0--nan--0.0--nan--0.0--moist carbonation--semi-batch--0.035--constant pressure--0.101--constant temperature--160.0--15.0--1.0--84.0--nan--nan--nan--nan--thermogravimetric analysis,,0,0,0,0,semi-batch,constant pressure,0.101,constant temperature,160,15,1,84,,,3.625,thermogravimetric analysis,,,,38.96145310196476,6.637682037664666,1.33,3.21,13.76,33.11,4.98,0.95,35.27,5.72,0.7,77.76196408510467,22.238035914895335,0,1.5641837529373055,0,0,0.5213945843124351,0,0,0.9440571972056998,0,0,0,1.0427891686248703,0,0.8938192873927459,0,0,1.5703644655445592,0,9.973059953003112,0,0,2.606972921562176,0,3.121394584312435,0,0,0,0.041313757810245405
powder--0.0--rausis2021-bd0001--100.0--nan--0.0--nan--0.0--nan--0.0--nan--0.0--moist carbonation--semi-batch--0.035--constant pressure--0.101--constant temperature--160.0--15.0--1.0--84.0--nan--nan--nan--nan--thermogravimetric analysis,,0,0,0,0,semi-batch,constant pressure,0.101,constant temperature,160,15,1,84,,,3.75,thermogravimetric analysis,,,,38.96145310196476,6.637682037664666,1.33,3.21,13.76,33.11,4.98,0.95,35.27,5.72,0.7,77.76196408510467,22.238035914895335,0,1.5641837529373055,0,0,0.5213945843124351,0,0,0.9440571972056998,0,0,0,1.0427891686248703,0,0.8938192873927459,0,0,1.5703644655445592,0,9.973059953003112,0,0,2.606972921562176,0,3.121394584312435,0,0,0,0.041239084196920794
powder--0.0--rausis2021-bd0001--100.0--nan--0.0--nan--0.0--nan--0.0--nan--0.0--moist carbonation--semi-batch--0.035--constant pressure--0.101--constant temperature--160.0--15.0--1.0--84.0--nan--nan--nan--nan--thermogravimetric analysis,,0,0,0,0,semi-batch,constant pressure,0.101,constant temperature,160,15,1,84,,,3.875,thermogravimetric analysis,,,,38.96145310196476,6.637682037664666,1.33,3.21,13.76,33.11,4.98,0.95,35.27,5.72,0.7,77.76196408510467,22.238035914895335,0,1.5641837529373055,0,0,0.5213945843124351,0,0,0.9440571972056998,0,0,0,1.0427891686248703,0,0.8938192873927459,0,0,1.5703644655445592,0,9.973059953003112,0,0,2.606972921562176,0,3.121394584312435,0,0,0,0.043136283
powder--0.0--rausis2021-bd0001--100.0--nan--0.0--nan--0.0--nan--0.0--nan--0.0--moist carbonation--semi-batch--0.035--constant pressure--0.101--constant temperature--160.0--15.0--1.0--84.0--nan--nan--nan--nan--thermogravimetric analysis,,0,0,0,0,semi-batch,constant pressure,0.101,constant temperature,160,15,1,84,,,4,thermogravimetric analysis,,,,38.96145310196476,6.637682037664666,1.33,3.21,13.76,33.11,4.98,0.95,35.27,5.72,0.7,77.76196408510467,22.238035914895335,0,1.5641837529373055,0,0,0.5213945843124351,0,0,0.9440571972056998,0,0,0,1.0427891686248703,0,0.8938192873927459,0,0,1.5703644655445592,0,9.973059953003112,0,0,2.606972921562176,0,3.121394584312435,0,0,0,0.042930894
powder--0.0--rausis2021-bd0001--100.0--nan--0.0--nan--0.0--nan--0.0--nan--0.0--moist carbonation--semi-batch--0.035--constant pressure--0.7--constant temperature--160.0--15.0--1.0--84.0--nan--nan--nan--nan--thermogravimetric analysis,,0,0,0,0,semi-batch,constant pressure,0.7,constant temperature,160,15,1,84,,,0,thermogravimetric analysis,,,,38.96145310196476,6.637682037664666,1.33,3.21,13.76,33.11,4.98,0.95,35.27,5.72,0.7,77.76196408510467,22.238035914895335,0,1.5641837529373055,0,0,0.5213945843124351,0,0,0.9440571972056998,0,0,0,1.0427891686248703,0,0.8938192873927459,0,0,1.5703644655445592,0,9.973059953003112,0,0,2.606972921562176,0,3.121394584312435,0,0,0,0.070565564
powder--0.0--rausis2021-bd0001--100.0--nan--0.0--nan--0.0--nan--0.0--nan--0.0--moist carbonation--semi-batch--0.035--constant pressure--0.7--constant temperature--160.0--15.0--1.0--84.0--nan--nan--nan--nan--thermogravimetric analysis,,0,0,0,0,semi-batch,constant pressure,0.7,constant temperature,160,15,1,84,,,0.0625,thermogravimetric analysis,,,,38.96145310196476,6.637682037664666,1.33,3.21,13.76,33.11,4.98,0.95,35.27,5.72,0.7,77.76196408510467,22.238035914895335,0,1.5641837529373055,0,0,0.5213945843124351,0,0,0.9440571972056998,0,0,0,1.0427891686248703,0,0.8938192873927459,0,0,1.5703644655445592,0,9.973059953003112,0,0,2.606972921562176,0,3.121394584312435,0,0,0,0.071318439
powder--0.0--rausis2021-bd0001--100.0--nan--0.0--nan--0.0--nan--0.0--nan--0.0--moist carbonation--semi-batch--0.035--constant pressure--0.7--constant temperature--160.0--15.0--1.0--84.0--nan--nan--nan--nan--thermogravimetric analysis,,0,0,0,0,semi-batch,constant pressure,0.7,constant temperature,160,15,1,84,,,0.125,thermogravimetric analysis,,,,38.96145310196476,6.637682037664666,1.33,3.21,13.76,33.11,4.98,0.95,35.27,5.72,0.7,77.76196408510467,22.238035914895335,0,1.5641837529373055,0,0,0.5213945843124351,0,0,0.9440571972056998,0,0,0,1.0427891686248703,0,0.8938192873927459,0,0,1.5703644655445592,0,9.973059953003112,0,0,2.606972921562176,0,3.121394584312435,0,0,0,0.073119858
powder--0.0--rausis2021-bd0001--100.0--nan--0.0--nan--0.0--nan--0.0--nan--0.0--moist carbonation--semi-batch--0.035--constant pressure--0.7--constant temperature--160.0--15.0--1.0--84.0--nan--nan--nan--nan--thermogravimetric analysis,,0,0,0,0,semi-batch,constant pressure,0.7,constant temperature,160,15,1,84,,,0.1875,thermogravimetric analysis,,,,38.96145310196476,6.637682037664666,1.33,3.21,13.76,33.11,4.98,0.95,35.27,5.72,0.7,77.76196408510467,22.238035914895335,0,1.5641837529373055,0,0,0.5213945843124351,0,0,0.9440571972056998,0,0,0,1.0427891686248703,0,0.8938192873927459,0,0,1.5703644655445592,0,9.973059953003112,0,0,2.606972921562176,0,3.121394584312435,0,0,0,0.076092704
powder--0.0--rausis2021-bd0001--100.0--nan--0.0--nan--0.0--nan--0.0--nan--0.0--moist carbonation--semi-batch--0.035--constant pressure--0.7--constant temperature--160.0--15.0--1.0--84.0--nan--nan--nan--nan--thermogravimetric analysis,,0,0,0,0,semi-batch,constant pressure,0.7,constant temperature,160,15,1,84,,,0.25,thermogravimetric analysis,,,,38.96145310196476,6.637682037664666,1.33,3.21,13.76,33.11,4.98,0.95,35.27,5.72,0.7,77.76196408510467,22.238035914895335,0,1.5641837529373055,0,0,0.5213945843124351,0,0,0.9440571972056998,0,0,0,1.0427891686248703,0,0.8938192873927459,0,0,1.5703644655445592,0,9.973059953003112,0,0,2.606972921562176,0,3.121394584312435,0,0,0,0.074672355
powder--0.0--rausis2021-bd0001--100.0--nan--0.0--nan--0.0--nan--0.0--nan--0.0--moist carbonation--semi-batch--0.035--constant pressure--0.7--constant temperature--160.0--15.0--1.0--84.0--nan--nan--nan--nan--thermogravimetric analysis,,0,0,0,0,semi-batch,constant pressure,0.7,constant temperature,160,15,1,84,,,0.3125,thermogravimetric analysis,,,,38.96145310196476,6.637682037664666,1.33,3.21,13.76,33.11,4.98,0.95,35.27,5.72,0.7,77.76196408510467,22.238035914895335,0,1.5641837529373055,0,0,0.5213945843124351,0,0,0.9440571972056998,0,0,0,1.0427891686248703,0,0.8938192873927459,0,0,1.5703644655445592,0,9.973059953003112,0,0,2.606972921562176,0,3.121394584312435,0,0,0,0.073973992
powder--0.0--rausis2021-bd0001--100.0--nan--0.0--nan--0.0--nan--0.0--nan--0.0--moist carbonation--semi-batch--0.035--constant pressure--0.7--constant temperature--160.0--15.0--1.0--84.0--nan--nan--nan--nan--thermogravimetric analysis,,0,0,0,0,semi-batch,constant pressure,0.7,constant temperature,160,15,1,84,,,0.375,thermogravimetric analysis,,,,38.96145310196476,6.637682037664666,1.33,3.21,13.76,33.11,4.98,0.95,35.27,5.72,0.7,77.76196408510467,22.238035914895335,0,1.5641837529373055,0,0,0.5213945843124351,0,0,0.9440571972056998,0,0,0,1.0427891686248703,0,0.8938192873927459,0,0,1.5703644655445592,0,9.973059953003112,0,0,2.606972921562176,0,3.121394584312435,0,0,0,0.076101271
powder--0.0--rausis2021-bd0001--100.0--nan--0.0--nan--0.0--nan--0.0--nan--0.0--moist carbonation--semi-batch--0.035--constant pressure--0.7--constant temperature--160.0--15.0--1.0--84.0--nan--nan--nan--nan--thermogravimetric analysis,,0,0,0,0,semi-batch,constant pressure,0.7,constant temperature,160,15,1,84,,,0.4375,thermogravimetric analysis,,,,38.96145310196476,6.637682037664666,1.33,3.21,13.76,33.11,4.98,0.95,35.27,5.72,0.7,77.76196408510467,22.238035914895335,0,1.5641837529373055,0,0,0.5213945843124351,0,0,0.9440571972056998,0,0,0,1.0427891686248703,0,0.8938192873927459,0,0,1.5703644655445592,0,9.973059953003112,0,0,2.606972921562176,0,3.121394584312435,0,0,0,0.076756609
powder--0.0--rausis2021-bd0001--100.0--nan--0.0--nan--0.0--nan--0.0--nan--0.0--moist carbonation--semi-batch--0.035--constant pressure--0.7--constant temperature--160.0--15.0--1.0--84.0--nan--nan--nan--nan--thermogravimetric analysis,,0,0,0,0,semi-batch,constant pressure,0.7,constant temperature,160,15,1,84,,,0.5,thermogravimetric analysis,,,,38.96145310196476,6.637682037664666,1.33,3.21,13.76,33.11,4.98,0.95,35.27,5.72,0.7,77.76196408510467,22.238035914895335,0,1.5641837529373055,0,0,0.5213945843124351,0,0,0.9440571972056998,0,0,0,1.0427891686248703,0,0.8938192873927459,0,0,1.5703644655445592,0,9.973059953003112,0,0,2.606972921562176,0,3.121394584312435,0,0,0,0.0778408
powder--0.0--rausis2021-bd0001--100.0--nan--0.0--nan--0.0--nan--0.0--nan--0.0--moist carbonation--semi-batch--0.035--constant pressure--0.7--constant temperature--160.0--15.0--1.0--84.0--nan--nan--nan--nan--thermogravimetric analysis,,0,0,0,0,semi-batch,constant pressure,0.7,constant temperature,160,15,1,84,,,0.5625,thermogravimetric analysis,,,,38.96145310196476,6.637682037664666,1.33,3.21,13.76,33.11,4.98,0.95,35.27,5.72,0.7,77.76196408510467,22.238035914895335,0,1.5641837529373055,0,0,0.5213945843124351,0,0,0.9440571972056998,0,0,0,1.0427891686248703,0,0.8938192873927459,0,0,1.5703644655445592,0,9.973059953003112,0,0,2.606972921562176,0,3.121394584312435,0,0,0,0.078347021
powder--0.0--rausis2021-bd0001--100.0--nan--0.0--nan--0.0--nan--0.0--nan--0.0--moist carbonation--semi-batch--0.035--constant pressure--0.7--constant temperature--160.0--15.0--1.0--84.0--nan--nan--nan--nan--thermogravimetric analysis,,0,0,0,0,semi-batch,constant pressure,0.7,constant temperature,160,15,1,84,,,0.625,thermogravimetric analysis,,,,38.96145310196476,6.637682037664666,1.33,3.21,13.76,33.11,4.98,0.95,35.27,5.72,0.7,77.76196408510467,22.238035914895335,0,1.5641837529373055,0,0,0.5213945843124351,0,0,0.9440571972056998,0,0,0,1.0427891686248703,0,0.8938192873927459,0,0,1.5703644655445592,0,9.973059953003112,0,0,2.606972921562176,0,3.121394584312435,0,0,0,0.07878742
powder--0.0--rausis2021-bd0001--100.0--nan--0.0--nan--0.0--nan--0.0--nan--0.0--moist carbonation--semi-batch--0.035--constant pressure--0.7--constant temperature--160.0--15.0--1.0--84.0--nan--nan--nan--nan--thermogravimetric analysis,,0,0,0,0,semi-batch,constant pressure,0.7,constant temperature,160,15,1,84,,,0.6875,thermogravimetric analysis,,,,38.96145310196476,6.637682037664666,1.33,3.21,13.76,33.11,4.98,0.95,35.27,5.72,0.7,77.76196408510467,22.238035914895335,0,1.5641837529373055,0,0,0.5213945843124351,0,0,0.9440571972056998,0,0,0,1.0427891686248703,0,0.8938192873927459,0,0,1.5703644655445592,0,9.973059953003112,0,0,2.606972921562176,0,3.121394584312435,0,0,0,0.080531606
powder--0.0--rausis2021-bd0001--100.0--nan--0.0--nan--0.0--nan--0.0--nan--0.0--moist carbonation--semi-batch--0.035--constant pressure--0.7--constant temperature--160.0--15.0--1.0--84.0--nan--nan--nan--nan--thermogravimetric analysis,,0,0,0,0,semi-batch,constant pressure,0.7,constant temperature,160,15,1,84,,,0.75,thermogravimetric analysis,,,,38.96145310196476,6.637682037664666,1.33,3.21,13.76,33.11,4.98,0.95,35.27,5.72,0.7,77.76196408510467,22.238035914895335,0,1.5641837529373055,0,0,0.5213945843124351,0,0,0.9440571972056998,0,0,0,1.0427891686248703,0,0.8938192873927459,0,0,1.5703644655445592,0,9.973059953003112,0,0,2.606972921562176,0,3.121394584312435,0,0,0,0.082552911
powder--0.0--rausis2021-bd0001--100.0--nan--0.0--nan--0.0--nan--0.0--nan--0.0--moist carbonation--semi-batch--0.035--constant pressure--0.7--constant temperature--160.0--15.0--1.0--84.0--nan--nan--nan--nan--thermogravimetric analysis,,0,0,0,0,semi-batch,constant pressure,0.7,constant temperature,160,15,1,84,,,0.8125,thermogravimetric analysis,,,,38.96145310196476,6.637682037664666,1.33,3.21,13.76,33.11,4.98,0.95,35.27,5.72,0.7,77.76196408510467,22.238035914895335,0,1.5641837529373055,0,0,0.5213945843124351,0,0,0.9440571972056998,0,0,0,1.0427891686248703,0,0.8938192873927459,0,0,1.5703644655445592,0,9.973059953003112,0,0,2.606972921562176,0,3.121394584312435,0,0,0,0.082306808
powder--0.0--rausis2021-bd0001--100.0--nan--0.0--nan--0.0--nan--0.0--nan--0.0--moist carbonation--semi-batch--0.035--constant pressure--0.7--constant temperature--160.0--15.0--1.0--84.0--nan--nan--nan--nan--thermogravimetric analysis,,0,0,0,0,semi-batch,constant pressure,0.7,constant temperature,160,15,1,84,,,0.875,thermogravimetric analysis,,,,38.96145310196476,6.637682037664666,1.33,3.21,13.76,33.11,4.98,0.95,35.27,5.72,0.7,77.76196408510467,22.238035914895335,0,1.5641837529373055,0,0,0.5213945843124351,0,0,0.9440571972056998,0,0,0,1.0427891686248703,0,0.8938192873927459,0,0,1.5703644655445592,0,9.973059953003112,0,0,2.606972921562176,0,3.121394584312435,0,0,0,0.081212392
powder--0.0--rausis2021-bd0001--100.0--nan--0.0--nan--0.0--nan--0.0--nan--0.0--moist carbonation--semi-batch--0.035--constant pressure--0.7--constant temperature--160.0--15.0--1.0--84.0--nan--nan--nan--nan--thermogravimetric analysis,,0,0,0,0,semi-batch,constant pressure,0.7,constant temperature,160,15,1,84,,,0.9375,thermogravimetric analysis,,,,38.96145310196476,6.637682037664666,1.33,3.21,13.76,33.11,4.98,0.95,35.27,5.72,0.7,77.76196408510467,22.238035914895335,0,1.5641837529373055,0,0,0.5213945843124351,0,0,0.9440571972056998,0,0,0,1.0427891686248703,0,0.8938192873927459,0,0,1.5703644655445592,0,9.973059953003112,0,0,2.606972921562176,0,3.121394584312435,0,0,0,0.080768789
powder--0.0--rausis2021-bd0001--100.0--nan--0.0--nan--0.0--nan--0.0--nan--0.0--moist carbonation--semi-batch--0.035--constant pressure--0.7--constant temperature--160.0--15.0--1.0--84.0--nan--nan--nan--nan--thermogravimetric analysis,,0,0,0,0,semi-batch,constant pressure,0.7,constant temperature,160,15,1,84,,,1,thermogravimetric analysis,,,,38.96145310196476,6.637682037664666,1.33,3.21,13.76,33.11,4.98,0.95,35.27,5.72,0.7,77.76196408510467,22.238035914895335,0,1.5641837529373055,0,0,0.5213945843124351,0,0,0.9440571972056998,0,0,0,1.0427891686248703,0,0.8938192873927459,0,0,1.5703644655445592,0,9.973059953003112,0,0,2.606972921562176,0,3.121394584312435,0,0,0,0.08253015
powder--0.0--rausis2021-bd0001--100.0--nan--0.0--nan--0.0--nan--0.0--nan--0.0--moist carbonation--semi-batch--0.035--constant pressure--0.7--constant temperature--160.0--15.0--1.0--84.0--nan--nan--nan--nan--thermogravimetric analysis,,0,0,0,0,semi-batch,constant pressure,0.7,constant temperature,160,15,1,84,,,1.0625,thermogravimetric analysis,,,,38.96145310196476,6.637682037664666,1.33,3.21,13.76,33.11,4.98,0.95,35.27,5.72,0.7,77.76196408510467,22.238035914895335,0,1.5641837529373055,0,0,0.5213945843124351,0,0,0.9440571972056998,0,0,0,1.0427891686248703,0,0.8938192873927459,0,0,1.5703644655445592,0,9.973059953003112,0,0,2.606972921562176,0,3.121394584312435,0,0,0,0.083353879
powder--0.0--rausis2021-bd0001--100.0--nan--0.0--nan--0.0--nan--0.0--nan--0.0--moist carbonation--semi-batch--0.035--constant pressure--0.7--constant temperature--160.0--15.0--1.0--84.0--nan--nan--nan--nan--thermogravimetric analysis,,0,0,0,0,semi-batch,constant pressure,0.7,constant temperature,160,15,1,84,,,1.125,thermogravimetric analysis,,,,38.96145310196476,6.637682037664666,1.33,3.21,13.76,33.11,4.98,0.95,35.27,5.72,0.7,77.76196408510467,22.238035914895335,0,1.5641837529373055,0,0,0.5213945843124351,0,0,0.9440571972056998,0,0,0,1.0427891686248703,0,0.8938192873927459,0,0,1.5703644655445592,0,9.973059953003112,0,0,2.606972921562176,0,3.121394584312435,0,0,0,0.083855009
powder--0.0--rausis2021-bd0001--100.0--nan--0.0--nan--0.0--nan--0.0--nan--0.0--moist carbonation--semi-batch--0.035--constant pressure--0.7--constant temperature--160.0--15.0--1.0--84.0--nan--nan--nan--nan--thermogravimetric analysis,,0,0,0,0,semi-batch,constant pressure,0.7,constant temperature,160,15,1,84,,,1.1875,thermogravimetric analysis,,,,38.96145310196476,6.637682037664666,1.33,3.21,13.76,33.11,4.98,0.95,35.27,5.72,0.7,77.76196408510467,22.238035914895335,0,1.5641837529373055,0,0,0.5213945843124351,0,0,0.9440571972056998,0,0,0,1.0427891686248703,0,0.8938192873927459,0,0,1.5703644655445592,0,9.973059953003112,0,0,2.606972921562176,0,3.121394584312435,0,0,0,0.084353914
powder--0.0--rausis2021-bd0001--100.0--nan--0.0--nan--0.0--nan--0.0--nan--0.0--moist carbonation--semi-batch--0.035--constant pressure--0.7--constant temperature--160.0--15.0--1.0--84.0--nan--nan--nan--nan--thermogravimetric analysis,,0,0,0,0,semi-batch,constant pressure,0.7,constant temperature,160,15,1,84,,,1.25,thermogravimetric analysis,,,,38.96145310196476,6.637682037664666,1.33,3.21,13.76,33.11,4.98,0.95,35.27,5.72,0.7,77.76196408510467,22.238035914895335,0,1.5641837529373055,0,0,0.5213945843124351,0,0,0.9440571972056998,0,0,0,1.0427891686248703,0,0.8938192873927459,0,0,1.5703644655445592,0,9.973059953003112,0,0,2.606972921562176,0,3.121394584312435,0,0,0,0.085173306
powder--0.0--rausis2021-bd0001--100.0--nan--0.0--nan--0.0--nan--0.0--nan--0.0--moist carbonation--semi-batch--0.035--constant pressure--0.7--constant temperature--160.0--15.0--1.0--84.0--nan--nan--nan--nan--thermogravimetric analysis,,0,0,0,0,semi-batch,constant pressure,0.7,constant temperature,160,15,1,84,,,1.3125,thermogravimetric analysis,,,,38.96145310196476,6.637682037664666,1.33,3.21,13.76,33.11,4.98,0.95,35.27,5.72,0.7,77.76196408510467,22.238035914895335,0,1.5641837529373055,0,0,0.5213945843124351,0,0,0.9440571972056998,0,0,0,1.0427891686248703,0,0.8938192873927459,0,0,1.5703644655445592,0,9.973059953003112,0,0,2.606972921562176,0,3.121394584312435,0,0,0,0.085262259
powder--0.0--rausis2021-bd0001--100.0--nan--0.0--nan--0.0--nan--0.0--nan--0.0--moist carbonation--semi-batch--0.035--constant pressure--0.7--constant temperature--160.0--15.0--1.0--84.0--nan--nan--nan--nan--thermogravimetric analysis,,0,0,0,0,semi-batch,constant pressure,0.7,constant temperature,160,15,1,84,,,1.375,thermogravimetric analysis,,,,38.96145310196476,6.637682037664666,1.33,3.21,13.76,33.11,4.98,0.95,35.27,5.72,0.7,77.76196408510467,22.238035914895335,0,1.5641837529373055,0,0,0.5213945843124351,0,0,0.9440571972056998,0,0,0,1.0427891686248703,0,0.8938192873927459,0,0,1.5703644655445592,0,9.973059953003112,0,0,2.606972921562176,0,3.121394584312435,0,0,0,0.085223848
powder--0.0--rausis2021-bd0001--100.0--nan--0.0--nan--0.0--nan--0.0--nan--0.0--moist carbonation--semi-batch--0.035--constant pressure--0.7--constant temperature--160.0--15.0--1.0--84.0--nan--nan--nan--nan--thermogravimetric analysis,,0,0,0,0,semi-batch,constant pressure,0.7,constant temperature,160,15,1,84,,,1.4375,thermogravimetric analysis,,,,38.96145310196476,6.637682037664666,1.33,3.21,13.76,33.11,4.98,0.95,35.27,5.72,0.7,77.76196408510467,22.238035914895335,0,1.5641837529373055,0,0,0.5213945843124351,0,0,0.9440571972056998,0,0,0,1.0427891686248703,0,0.8938192873927459,0,0,1.5703644655445592,0,9.973059953003112,0,0,2.606972921562176,0,3.121394584312435,0,0,0,0.085760684
powder--0.0--rausis2021-bd0001--100.0--nan--0.0--nan--0.0--nan--0.0--nan--0.0--moist carbonation--semi-batch--0.035--constant pressure--0.7--constant temperature--160.0--15.0--1.0--84.0--nan--nan--nan--nan--thermogravimetric analysis,,0,0,0,0,semi-batch,constant pressure,0.7,constant temperature,160,15,1,84,,,1.5,thermogravimetric analysis,,,,38.96145310196476,6.637682037664666,1.33,3.21,13.76,33.11,4.98,0.95,35.27,5.72,0.7,77.76196408510467,22.238035914895335,0,1.5641837529373055,0,0,0.5213945843124351,0,0,0.9440571972056998,0,0,0,1.0427891686248703,0,0.8938192873927459,0,0,1.5703644655445592,0,9.973059953003112,0,0,2.606972921562176,0,3.121394584312435,0,0,0,0.086924036
powder--0.0--rausis2021-bd0001--100.0--nan--0.0--nan--0.0--nan--0.0--nan--0.0--moist carbonation--semi-batch--0.035--constant pressure--0.7--constant temperature--160.0--15.0--1.0--84.0--nan--nan--nan--nan--thermogravimetric analysis,,0,0,0,0,semi-batch,constant pressure,0.7,constant temperature,160,15,1,84,,,1.5625,thermogravimetric analysis,,,,38.96145310196476,6.637682037664666,1.33,3.21,13.76,33.11,4.98,0.95,35.27,5.72,0.7,77.76196408510467,22.238035914895335,0,1.5641837529373055,0,0,0.5213945843124351,0,0,0.9440571972056998,0,0,0,1.0427891686248703,0,0.8938192873927459,0,0,1.5703644655445592,0,9.973059953003112,0,0,2.606972921562176,0,3.121394584312435,0,0,0,0.086741197
powder--0.0--rausis2021-bd0001--100.0--nan--0.0--nan--0.0--nan--0.0--nan--0.0--moist carbonation--semi-batch--0.035--constant pressure--0.7--constant temperature--160.0--15.0--1.0--84.0--nan--nan--nan--nan--thermogravimetric analysis,,0,0,0,0,semi-batch,constant pressure,0.7,constant temperature,160,15,1,84,,,1.625,thermogravimetric analysis,,,,38.96145310196476,6.637682037664666,1.33,3.21,13.76,33.11,4.98,0.95,35.27,5.72,0.7,77.76196408510467,22.238035914895335,0,1.5641837529373055,0,0,0.5213945843124351,0,0,0.9440571972056998,0,0,0,1.0427891686248703,0,0.8938192873927459,0,0,1.5703644655445592,0,9.973059953003112,0,0,2.606972921562176,0,3.121394584312435,0,0,0,0.086991852
powder--0.0--rausis2021-bd0001--100.0--nan--0.0--nan--0.0--nan--0.0--nan--0.0--moist carbonation--semi-batch--0.035--constant pressure--0.7--constant temperature--160.0--15.0--1.0--84.0--nan--nan--nan--nan--thermogravimetric analysis,,0,0,0,0,semi-batch,constant pressure,0.7,constant temperature,160,15,1,84,,,1.6875,thermogravimetric analysis,,,,38.96145310196476,6.637682037664666,1.33,3.21,13.76,33.11,4.98,0.95,35.27,5.72,0.7,77.76196408510467,22.238035914895335,0,1.5641837529373055,0,0,0.5213945843124351,0,0,0.9440571972056998,0,0,0,1.0427891686248703,0,0.8938192873927459,0,0,1.5703644655445592,0,9.973059953003112,0,0,2.606972921562176,0,3.121394584312435,0,0,0,0.088542113
powder--0.0--rausis2021-bd0001--100.0--nan--0.0--nan--0.0--nan--0.0--nan--0.0--moist carbonation--semi-batch--0.035--constant pressure--0.7--constant temperature--160.0--15.0--1.0--84.0--nan--nan--nan--nan--thermogravimetric analysis,,0,0,0,0,semi-batch,constant pressure,0.7,constant temperature,160,15,1,84,,,1.75,thermogravimetric analysis,,,,38.96145310196476,6.637682037664666,1.33,3.21,13.76,33.11,4.98,0.95,35.27,5.72,0.7,77.76196408510467,22.238035914895335,0,1.5641837529373055,0,0,0.5213945843124351,0,0,0.9440571972056998,0,0,0,1.0427891686248703,0,0.8938192873927459,0,0,1.5703644655445592,0,9.973059953003112,0,0,2.606972921562176,0,3.121394584312435,0,0,0,0.088521086
powder--0.0--rausis2021-bd0001--100.0--nan--0.0--nan--0.0--nan--0.0--nan--0.0--moist carbonation--semi-batch--0.035--constant pressure--0.7--constant temperature--160.0--15.0--1.0--84.0--nan--nan--nan--nan--thermogravimetric analysis,,0,0,0,0,semi-batch,constant pressure,0.7,constant temperature,160,15,1,84,,,1.8125,thermogravimetric analysis,,,,38.96145310196476,6.637682037664666,1.33,3.21,13.76,33.11,4.98,0.95,35.27,5.72,0.7,77.76196408510467,22.238035914895335,0,1.5641837529373055,0,0,0.5213945843124351,0,0,0.9440571972056998,0,0,0,1.0427891686248703,0,0.8938192873927459,0,0,1.5703644655445592,0,9.973059953003112,0,0,2.606972921562176,0,3.121394584312435,0,0,0,0.091327017
powder--0.0--rausis2021-bd0001--100.0--nan--0.0--nan--0.0--nan--0.0--nan--0.0--moist carbonation--semi-batch--0.035--constant pressure--0.7--constant temperature--160.0--15.0--1.0--84.0--nan--nan--nan--nan--thermogravimetric analysis,,0,0,0,0,semi-batch,constant pressure,0.7,constant temperature,160,15,1,84,,,1.875,thermogravimetric analysis,,,,38.96145310196476,6.637682037664666,1.33,3.21,13.76,33.11,4.98,0.95,35.27,5.72,0.7,77.76196408510467,22.238035914895335,0,1.5641837529373055,0,0,0.5213945843124351,0,0,0.9440571972056998,0,0,0,1.0427891686248703,0,0.8938192873927459,0,0,1.5703644655445592,0,9.973059953003112,0,0,2.606972921562176,0,3.121394584312435,0,0,0,0.086185682
powder--0.0--rausis2021-bd0001--100.0--nan--0.0--nan--0.0--nan--0.0--nan--0.0--moist carbonation--semi-batch--0.035--constant pressure--0.7--constant temperature--160.0--15.0--1.0--84.0--nan--nan--nan--nan--thermogravimetric analysis,,0,0,0,0,semi-batch,constant pressure,0.7,constant temperature,160,15,1,84,,,1.9375,thermogravimetric analysis,,,,38.96145310196476,6.637682037664666,1.33,3.21,13.76,33.11,4.98,0.95,35.27,5.72,0.7,77.76196408510467,22.238035914895335,0,1.5641837529373055,0,0,0.5213945843124351,0,0,0.9440571972056998,0,0,0,1.0427891686248703,0,0.8938192873927459,0,0,1.5703644655445592,0,9.973059953003112,0,0,2.606972921562176,0,3.121394584312435,0,0,0,0.091665522
