Repository: kycai/c3gb

# c3gb

**c3gb**, Gradient Boosting models for predicting the CO2 uptake of Coal ashes in Carbon mineralization, were developed in the research article: [AI-guided prediction and control of CO2 mineralization in coal ashes as carbon-efficient supplementary cementitious materials](). They are tree-based ensemble models. 

The models take the physicochemical properties of coal ashes, along with the process parameters related to reactant proportions and carbonation conditions as input features, while the output is CO2 uptake. The models can be used as a objective function to optimize the carbonation process for CO2 mineralization in coal ashes.

Kangyi Cai 2026 @ Missouri S&T

File: data/Xys_gt_augmented.csv (part 13 of 89)
Group id,Class id,Water-Solid ratio,Chemical admixture 1-content,Chemical admixture 2-content,Chemical admixture 3-content,Carbonation reactor operation mode,Carbonation pressure control type,Carbonation pressure,Carbonation temperature control type,Carbonation temperature,Carbonation gas 1-CO2,Carbonation gas 2-H2O vapor,Carbonation gas 3-N2,Carbonation gas flow rate,Carbonation stirring speed ,Carbonation duration,Method-CO2 uptake,Chemical admixture 1_Classification 2,Chemical admixture 2_Classification 2,Chemical admixture 3_Classification 2,"Solid_Dv,50",Solid_Specific surface area,Solid_Na2O,Solid_MgO,Solid_Al2O3,Solid_SiO2,Solid_SO3,Solid_K2O,Solid_CaO,Solid_Fe2O3,Solid_Loss on ignition,Solid_Amorphous+others,Solid_Crystalline,Solid_Albite,Solid_Anhydrite,Solid_Augite,Solid_Bassanite,Solid_Brownmillerite,Solid_Brucite,Solid_Calcite,Solid_Corundum,Solid_Diopside,Solid_Glauberite,Solid_Gypsum,Solid_Hematite,Solid_Hydrotalcite,Solid_Lime,Solid_Maghemite,Solid_Magnesioferrite,Solid_Magnetite,Solid_Microcline,Solid_Mullite,Solid_Periclase,Solid_Polyhalite,Solid_Portlandite,Solid_Pyroaurite,Solid_Quartz,Solid_Spinel,Solid_Srebrodolskite,Solid_Thenardite,Experimental CO2 uptake-U2
powder--0.0--rausis2021-bd0001--100.0--nan--0.0--nan--0.0--nan--0.0--nan--0.0--moist carbonation--semi-batch--0.035--constant pressure--0.7--constant temperature--160.0--15.0--1.0--84.0--nan--nan--nan--nan--thermogravimetric analysis,,0,0,0,0,semi-batch,constant pressure,0.7,constant temperature,160,15,1,84,,,2,thermogravimetric analysis,,,,38.96145310196476,6.637682037664666,1.33,3.21,13.76,33.11,4.98,0.95,35.27,5.72,0.7,77.76196408510467,22.238035914895335,0,1.5641837529373055,0,0,0.5213945843124351,0,0,0.9440571972056998,0,0,0,1.0427891686248703,0,0.8938192873927459,0,0,1.5703644655445592,0,9.973059953003112,0,0,2.606972921562176,0,3.121394584312435,0,0,0,0.090726642
powder--0.0--rausis2021-bd0001--100.0--nan--0.0--nan--0.0--nan--0.0--nan--0.0--moist carbonation--semi-batch--0.035--constant pressure--0.7--constant temperature--160.0--15.0--1.0--84.0--nan--nan--nan--nan--thermogravimetric analysis,,0,0,0,0,semi-batch,constant pressure,0.7,constant temperature,160,15,1,84,,,2.125,thermogravimetric analysis,,,,38.96145310196476,6.637682037664666,1.33,3.21,13.76,33.11,4.98,0.95,35.27,5.72,0.7,77.76196408510467,22.238035914895335,0,1.5641837529373055,0,0,0.5213945843124351,0,0,0.9440571972056998,0,0,0,1.0427891686248703,0,0.8938192873927459,0,0,1.5703644655445592,0,9.973059953003112,0,0,2.606972921562176,0,3.121394584312435,0,0,0,0.0885984
powder--0.0--rausis2021-bd0001--100.0--nan--0.0--nan--0.0--nan--0.0--nan--0.0--moist carbonation--semi-batch--0.035--constant pressure--0.7--constant temperature--160.0--15.0--1.0--84.0--nan--nan--nan--nan--thermogravimetric analysis,,0,0,0,0,semi-batch,constant pressure,0.7,constant temperature,160,15,1,84,,,2.25,thermogravimetric analysis,,,,38.96145310196476,6.637682037664666,1.33,3.21,13.76,33.11,4.98,0.95,35.27,5.72,0.7,77.76196408510467,22.238035914895335,0,1.5641837529373055,0,0,0.5213945843124351,0,0,0.9440571972056998,0,0,0,1.0427891686248703,0,0.8938192873927459,0,0,1.5703644655445592,0,9.973059953003112,0,0,2.606972921562176,0,3.121394584312435,0,0,0,0.091764506
powder--0.0--rausis2021-bd0001--100.0--nan--0.0--nan--0.0--nan--0.0--nan--0.0--moist carbonation--semi-batch--0.035--constant pressure--0.7--constant temperature--160.0--15.0--1.0--84.0--nan--nan--nan--nan--thermogravimetric analysis,,0,0,0,0,semi-batch,constant pressure,0.7,constant temperature,160,15,1,84,,,2.375,thermogravimetric analysis,,,,38.96145310196476,6.637682037664666,1.33,3.21,13.76,33.11,4.98,0.95,35.27,5.72,0.7,77.76196408510467,22.238035914895335,0,1.5641837529373055,0,0,0.5213945843124351,0,0,0.9440571972056998,0,0,0,1.0427891686248703,0,0.8938192873927459,0,0,1.5703644655445592,0,9.973059953003112,0,0,2.606972921562176,0,3.121394584312435,0,0,0,0.092486692
powder--0.0--rausis2021-bd0001--100.0--nan--0.0--nan--0.0--nan--0.0--nan--0.0--moist carbonation--semi-batch--0.035--constant pressure--0.7--constant temperature--160.0--15.0--1.0--84.0--nan--nan--nan--nan--thermogravimetric analysis,,0,0,0,0,semi-batch,constant pressure,0.7,constant temperature,160,15,1,84,,,2.5,thermogravimetric analysis,,,,38.96145310196476,6.637682037664666,1.33,3.21,13.76,33.11,4.98,0.95,35.27,5.72,0.7,77.76196408510467,22.238035914895335,0,1.5641837529373055,0,0,0.5213945843124351,0,0,0.9440571972056998,0,0,0,1.0427891686248703,0,0.8938192873927459,0,0,1.5703644655445592,0,9.973059953003112,0,0,2.606972921562176,0,3.121394584312435,0,0,0,0.091763032
powder--0.0--rausis2021-bd0001--100.0--nan--0.0--nan--0.0--nan--0.0--nan--0.0--moist carbonation--semi-batch--0.035--constant pressure--0.7--constant temperature--160.0--15.0--1.0--84.0--nan--nan--nan--nan--thermogravimetric analysis,,0,0,0,0,semi-batch,constant pressure,0.7,constant temperature,160,15,1,84,,,2.625,thermogravimetric analysis,,,,38.96145310196476,6.637682037664666,1.33,3.21,13.76,33.11,4.98,0.95,35.27,5.72,0.7,77.76196408510467,22.238035914895335,0,1.5641837529373055,0,0,0.5213945843124351,0,0,0.9440571972056998,0,0,0,1.0427891686248703,0,0.8938192873927459,0,0,1.5703644655445592,0,9.973059953003112,0,0,2.606972921562176,0,3.121394584312435,0,0,0,0.093349647
powder--0.0--rausis2021-bd0001--100.0--nan--0.0--nan--0.0--nan--0.0--nan--0.0--moist carbonation--semi-batch--0.035--constant pressure--0.7--constant temperature--160.0--15.0--1.0--84.0--nan--nan--nan--nan--thermogravimetric analysis,,0,0,0,0,semi-batch,constant pressure,0.7,constant temperature,160,15,1,84,,,2.75,thermogravimetric analysis,,,,38.96145310196476,6.637682037664666,1.33,3.21,13.76,33.11,4.98,0.95,35.27,5.72,0.7,77.76196408510467,22.238035914895335,0,1.5641837529373055,0,0,0.5213945843124351,0,0,0.9440571972056998,0,0,0,1.0427891686248703,0,0.8938192873927459,0,0,1.5703644655445592,0,9.973059953003112,0,0,2.606972921562176,0,3.121394584312435,0,0,0,0.093549497
powder--0.0--rausis2021-bd0001--100.0--nan--0.0--nan--0.0--nan--0.0--nan--0.0--moist carbonation--semi-batch--0.035--constant pressure--0.7--constant temperature--160.0--15.0--1.0--84.0--nan--nan--nan--nan--thermogravimetric analysis,,0,0,0,0,semi-batch,constant pressure,0.7,constant temperature,160,15,1,84,,,2.875,thermogravimetric analysis,,,,38.96145310196476,6.637682037664666,1.33,3.21,13.76,33.11,4.98,0.95,35.27,5.72,0.7,77.76196408510467,22.238035914895335,0,1.5641837529373055,0,0,0.5213945843124351,0,0,0.9440571972056998,0,0,0,1.0427891686248703,0,0.8938192873927459,0,0,1.5703644655445592,0,9.973059953003112,0,0,2.606972921562176,0,3.121394584312435,0,0,0,0.098308973
powder--0.0--rausis2021-bd0001--100.0--nan--0.0--nan--0.0--nan--0.0--nan--0.0--moist carbonation--semi-batch--0.035--constant pressure--0.7--constant temperature--160.0--15.0--1.0--84.0--nan--nan--nan--nan--thermogravimetric analysis,,0,0,0,0,semi-batch,constant pressure,0.7,constant temperature,160,15,1,84,,,3,thermogravimetric analysis,,,,38.96145310196476,6.637682037664666,1.33,3.21,13.76,33.11,4.98,0.95,35.27,5.72,0.7,77.76196408510467,22.238035914895335,0,1.5641837529373055,0,0,0.5213945843124351,0,0,0.9440571972056998,0,0,0,1.0427891686248703,0,0.8938192873927459,0,0,1.5703644655445592,0,9.973059953003112,0,0,2.606972921562176,0,3.121394584312435,0,0,0,0.097776591
powder--0.0--rausis2021-bd0001--100.0--nan--0.0--nan--0.0--nan--0.0--nan--0.0--moist carbonation--semi-batch--0.035--constant pressure--0.7--constant temperature--160.0--15.0--1.0--84.0--nan--nan--nan--nan--thermogravimetric analysis,,0,0,0,0,semi-batch,constant pressure,0.7,constant temperature,160,15,1,84,,,3.125,thermogravimetric analysis,,,,38.96145310196476,6.637682037664666,1.33,3.21,13.76,33.11,4.98,0.95,35.27,5.72,0.7,77.76196408510467,22.238035914895335,0,1.5641837529373055,0,0,0.5213945843124351,0,0,0.9440571972056998,0,0,0,1.0427891686248703,0,0.8938192873927459,0,0,1.5703644655445592,0,9.973059953003112,0,0,2.606972921562176,0,3.121394584312435,0,0,0,0.098882198
powder--0.0--rausis2021-bd0001--100.0--nan--0.0--nan--0.0--nan--0.0--nan--0.0--moist carbonation--semi-batch--0.035--constant pressure--0.7--constant temperature--160.0--15.0--1.0--84.0--nan--nan--nan--nan--thermogravimetric analysis,,0,0,0,0,semi-batch,constant pressure,0.7,constant temperature,160,15,1,84,,,3.25,thermogravimetric analysis,,,,38.96145310196476,6.637682037664666,1.33,3.21,13.76,33.11,4.98,0.95,35.27,5.72,0.7,77.76196408510467,22.238035914895335,0,1.5641837529373055,0,0,0.5213945843124351,0,0,0.9440571972056998,0,0,0,1.0427891686248703,0,0.8938192873927459,0,0,1.5703644655445592,0,9.973059953003112,0,0,2.606972921562176,0,3.121394584312435,0,0,0,0.098673437
powder--0.0--rausis2021-bd0001--100.0--nan--0.0--nan--0.0--nan--0.0--nan--0.0--moist carbonation--semi-batch--0.035--constant pressure--0.7--constant temperature--160.0--15.0--1.0--84.0--nan--nan--nan--nan--thermogravimetric analysis,,0,0,0,0,semi-batch,constant pressure,0.7,constant temperature,160,15,1,84,,,3.375,thermogravimetric analysis,,,,38.96145310196476,6.637682037664666,1.33,3.21,13.76,33.11,4.98,0.95,35.27,5.72,0.7,77.76196408510467,22.238035914895335,0,1.5641837529373055,0,0,0.5213945843124351,0,0,0.9440571972056998,0,0,0,1.0427891686248703,0,0.8938192873927459,0,0,1.5703644655445592,0,9.973059953003112,0,0,2.606972921562176,0,3.121394584312435,0,0,0,0.096517118
powder--0.0--rausis2021-bd0001--100.0--nan--0.0--nan--0.0--nan--0.0--nan--0.0--moist carbonation--semi-batch--0.035--constant pressure--0.7--constant temperature--160.0--15.0--1.0--84.0--nan--nan--nan--nan--thermogravimetric analysis,,0,0,0,0,semi-batch,constant pressure,0.7,constant temperature,160,15,1,84,,,3.5,thermogravimetric analysis,,,,38.96145310196476,6.637682037664666,1.33,3.21,13.76,33.11,4.98,0.95,35.27,5.72,0.7,77.76196408510467,22.238035914895335,0,1.5641837529373055,0,0,0.5213945843124351,0,0,0.9440571972056998,0,0,0,1.0427891686248703,0,0.8938192873927459,0,0,1.5703644655445592,0,9.973059953003112,0,0,2.606972921562176,0,3.121394584312435,0,0,0,0.097945024
powder--0.0--rausis2021-bd0001--100.0--nan--0.0--nan--0.0--nan--0.0--nan--0.0--moist carbonation--semi-batch--0.035--constant pressure--0.7--constant temperature--160.0--15.0--1.0--84.0--nan--nan--nan--nan--thermogravimetric analysis,,0,0,0,0,semi-batch,constant pressure,0.7,constant temperature,160,15,1,84,,,3.625,thermogravimetric analysis,,,,38.96145310196476,6.637682037664666,1.33,3.21,13.76,33.11,4.98,0.95,35.27,5.72,0.7,77.76196408510467,22.238035914895335,0,1.5641837529373055,0,0,0.5213945843124351,0,0,0.9440571972056998,0,0,0,1.0427891686248703,0,0.8938192873927459,0,0,1.5703644655445592,0,9.973059953003112,0,0,2.606972921562176,0,3.121394584312435,0,0,0,0.099971667
powder--0.0--rausis2021-bd0001--100.0--nan--0.0--nan--0.0--nan--0.0--nan--0.0--moist carbonation--semi-batch--0.035--constant pressure--0.7--constant temperature--160.0--15.0--1.0--84.0--nan--nan--nan--nan--thermogravimetric analysis,,0,0,0,0,semi-batch,constant pressure,0.7,constant temperature,160,15,1,84,,,3.75,thermogravimetric analysis,,,,38.96145310196476,6.637682037664666,1.33,3.21,13.76,33.11,4.98,0.95,35.27,5.72,0.7,77.76196408510467,22.238035914895335,0,1.5641837529373055,0,0,0.5213945843124351,0,0,0.9440571972056998,0,0,0,1.0427891686248703,0,0.8938192873927459,0,0,1.5703644655445592,0,9.973059953003112,0,0,2.606972921562176,0,3.121394584312435,0,0,0,0.097916369
powder--0.0--rausis2021-bd0001--100.0--nan--0.0--nan--0.0--nan--0.0--nan--0.0--moist carbonation--semi-batch--0.035--constant pressure--0.7--constant temperature--160.0--15.0--1.0--84.0--nan--nan--nan--nan--thermogravimetric analysis,,0,0,0,0,semi-batch,constant pressure,0.7,constant temperature,160,15,1,84,,,3.875,thermogravimetric analysis,,,,38.96145310196476,6.637682037664666,1.33,3.21,13.76,33.11,4.98,0.95,35.27,5.72,0.7,77.76196408510467,22.238035914895335,0,1.5641837529373055,0,0,0.5213945843124351,0,0,0.9440571972056998,0,0,0,1.0427891686248703,0,0.8938192873927459,0,0,1.5703644655445592,0,9.973059953003112,0,0,2.606972921562176,0,3.121394584312435,0,0,0,0.10129959357266514
powder--0.0--rausis2021-bd0001--100.0--nan--0.0--nan--0.0--nan--0.0--nan--0.0--moist carbonation--semi-batch--0.035--constant pressure--0.7--constant temperature--160.0--15.0--1.0--84.0--nan--nan--nan--nan--thermogravimetric analysis,,0,0,0,0,semi-batch,constant pressure,0.7,constant temperature,160,15,1,84,,,4,thermogravimetric analysis,,,,38.96145310196476,6.637682037664666,1.33,3.21,13.76,33.11,4.98,0.95,35.27,5.72,0.7,77.76196408510467,22.238035914895335,0,1.5641837529373055,0,0,0.5213945843124351,0,0,0.9440571972056998,0,0,0,1.0427891686248703,0,0.8938192873927459,0,0,1.5703644655445592,0,9.973059953003112,0,0,2.606972921562176,0,3.121394584312435,0,0,0,0.10066870026215728
powder--0.0--revathy2022-bd0001--100.0--nan--0.0--nan--0.0--nan--0.0--nan--0.0--dry carbonation--semi-batch--1.0--constant pressure--2.4--constant temperature--44.86--100.0--0.0--0.0--0.0--nan--nan--nan--gas concentration analysis,,0,0,0,0,semi-batch,constant pressure,2.4,constant temperature,44.86,100,0,0,0,,2,gas concentration analysis,,,,11.380871675158682,14.47,1.6116678018307864,2.5926829855538744,21.477225272223308,48.85222039897232,3.8423094695820925,1.3196989971512962,7.871478974159058,10.697737003456526,13.96,63.59709438936679,36.40290561063322,0.560517104,1.4075965183307728,0,0.6924034816692273,0.46919883944359086,0,0,0,0,2.6047559548509027,0,1.7297159436520126,0,0.8043408676175843,3.956591323824155,0,1.2065113014263766,0.6264602929388245,0.9383976788871817,0,0.19782956619120778,2.3459941972179545,0,14.74114324472485,3.132301464694123,0,0.9891478309560388,0.02103
powder--0.0--??wik2018-bd0001--100.0--nan--0.0--nan--0.0--nan--0.0--nan--0.0--dry carbonation--semi-batch--nan--constant pressure--0.1--constant temperature--290.0--100.0--0.0--0.0--0.03--nan--nan--nan--thermogravimetric analysis,,0,0,0,0,semi-batch,constant pressure,0.1,constant temperature,290,100,0,0,0.03,,2,thermogravimetric analysis,,,,38.96145310196476,6.637682037664666,1.33,3.21,13.76,33.11,4.98,0.95,35.27,5.72,0.7,77.76196408510467,22.238035914895335,0,1.5641837529373057,0,0,0.5213945843124351,0,0,0.9440571972056999,0,0,0,1.0427891686248703,0,0.893819287,0,0,1.5703644655445599,0,9.973059953,0,0,2.606972921562176,0,3.1213945843124353,0,0,0,0.081782778
powder--0.0--??wik2018-bd0001--100.0--nan--0.0--nan--0.0--nan--0.0--nan--0.0--dry carbonation--semi-batch--nan--constant pressure--0.6--constant temperature--160.0--100.0--0.0--0.0--0.03--nan--nan--nan--thermogravimetric analysis,,0,0,0,0,semi-batch,constant pressure,0.6,constant temperature,160,100,0,0,0.03,,2,thermogravimetric analysis,,,,38.96145310196476,6.637682037664666,1.33,3.21,13.76,33.11,4.98,0.95,35.27,5.72,0.7,77.76196408510467,22.238035914895335,0,1.5641837529373057,0,0,0.5213945843124351,0,0,0.9440571972056999,0,0,0,1.0427891686248703,0,0.893819287,0,0,1.5703644655445599,0,9.973059953,0,0,2.606972921562176,0,3.1213945843124353,0,0,0,0.13340133741357815
powder--0.0--??wik2018-bd0001--100.0--nan--0.0--nan--0.0--nan--0.0--nan--0.0--moist carbonation--semi-batch--nan--constant pressure--0.1--constant temperature--160.0--60.0--40.0--0.0--0.03--nan--nan--nan--thermogravimetric analysis,,0,0,0,0,semi-batch,constant pressure,0.1,constant temperature,160,60,40,0,0.03,,2,thermogravimetric analysis,,,,38.96145310196476,6.637682037664666,1.33,3.21,13.76,33.11,4.98,0.95,35.27,5.72,0.7,77.76196408510467,22.238035914895335,0,1.5641837529373057,0,0,0.5213945843124351,0,0,0.9440571972056999,0,0,0,1.0427891686248703,0,0.893819287,0,0,1.5703644655445599,0,9.973059953,0,0,2.606972921562176,0,3.1213945843124353,0,0,0,0.043405676
powder--0.0--??wik2018-bd0001--100.0--nan--0.0--nan--0.0--nan--0.0--nan--0.0--moist carbonation--semi-batch--nan--constant pressure--0.6--constant temperature--160.0--60.0--40.0--0.0--0.03--nan--nan--nan--thermogravimetric analysis,,0,0,0,0,semi-batch,constant pressure,0.6,constant temperature,160,60,40,0,0.03,,2,thermogravimetric analysis,,,,38.96145310196476,6.637682037664666,1.33,3.21,13.76,33.11,4.98,0.95,35.27,5.72,0.7,77.76196408510467,22.238035914895335,0,1.5641837529373057,0,0,0.5213945843124351,0,0,0.9440571972056999,0,0,0,1.0427891686248703,0,0.893819287,0,0,1.5703644655445599,0,9.973059953,0,0,2.606972921562176,0,3.1213945843124353,0,0,0,0.070549192
powder--0.0--??wik2018-bd0001--100.0--nan--0.0--nan--0.0--nan--0.0--nan--0.0--moist carbonation--semi-batch--nan--constant pressure--0.6--constant temperature--290.0--60.0--40.0--0.0--0.03--nan--nan--nan--thermogravimetric analysis,,0,0,0,0,semi-batch,constant pressure,0.6,constant temperature,290,60,40,0,0.03,,2,thermogravimetric analysis,,,,38.96145310196476,6.637682037664666,1.33,3.21,13.76,33.11,4.98,0.95,35.27,5.72,0.7,77.76196408510467,22.238035914895335,0,1.5641837529373057,0,0,0.5213945843124351,0,0,0.9440571972056999,0,0,0,1.0427891686248703,0,0.893819287,0,0,1.5703644655445599,0,9.973059953,0,0,2.606972921562176,0,3.1213945843124353,0,0,0,0.084363479
powder--0.0--??wik2019-bd0001--100.0--nan--0.0--nan--0.0--nan--0.0--nan--0.0--dry carbonation--batch--nan--constant pressure--1.0--constant temperature--160.0--100.0--0.0--0.0--0.0--nan--nan--nan--thermogravimetric analysis,,0,0,0,0,batch,constant pressure,1,constant temperature,160,100,0,0,0,,4,thermogravimetric analysis,,,,9.408086067405266,7.059176314773731,0.72,1.33,22.72,46.68,4.69,3.33,10.33,6.51,2.63,77.9515952,22.0484048,0,1.3883970392720837,0,0,0.46279901309069443,0,0,0,0,0,0,1.254290822327141,0,1.2,0,0,1.1900546050903573,0,7.784095133387594,0,0,2.313995065453472,0,6.454773125893762,0,0,0,0.033484911
powder--0.0--??wik2019-bd0001--100.0--nan--0.0--nan--0.0--nan--0.0--nan--0.0--moist carbonation--batch--nan--constant pressure--1.0--constant temperature--160.0--60.0--40.0--0.0--0.0--nan--nan--nan--thermogravimetric analysis,,0,0,0,0,batch,constant pressure,1,constant temperature,160,60,40,0,0,,4,thermogravimetric analysis,,,,9.408086067405266,7.059176314773731,0.72,1.33,22.72,46.68,4.69,3.33,10.33,6.51,2.63,77.9515952,22.0484048,0,1.3883970392720837,0,0,0.46279901309069443,0,0,0,0,0,0,1.254290822327141,0,1.2,0,0,1.1900546050903573,0,7.784095133387594,0,0,2.313995065453472,0,6.454773125893762,0,0,0,0.018122582
powder--0.0--??wik2019-bd0001--100.0--nan--0.0--nan--0.0--nan--0.0--nan--0.0--moist carbonation--continuous--nan--constant pressure--0.9--constant temperature--160.0--60.0--40.0--0.0--0.02--nan--nan--nan--thermogravimetric analysis,,0,0,0,0,continuous,constant pressure,0.9,constant temperature,160,60,40,0,0.02,,4,thermogravimetric analysis,,,,9.408086067405266,7.059176314773731,0.72,1.33,22.72,46.68,4.69,3.33,10.33,6.51,2.63,77.9515952,22.0484048,0,1.3883970392720837,0,0,0.46279901309069443,0,0,0,0,0,0,1.254290822327141,0,1.2,0,0,1.1900546050903573,0,7.784095133387594,0,0,2.313995065453472,0,6.454773125893762,0,0,0,0.050089257586894885
powder--0.0--??wik2019-bd0002--100.0--nan--0.0--nan--0.0--nan--0.0--nan--0.0--dry carbonation--batch--nan--constant pressure--1.0--constant temperature--160.0--100.0--0.0--0.0--0.0--nan--nan--nan--thermogravimetric analysis,,0,0,0,0,batch,constant pressure,1,constant temperature,160,100,0,0,0,,4,thermogravimetric analysis,,,,43.085882336503076,5.811721073927577,1.85,2.51,17.66,50.72,2.61,1.81,13.12,8.14,0.37,79.11215981793524,20.887840182064764,0,1.5126164942744138,0,0,0.5042054980914711,0,0,0,0,0,0,1.2797262345419036,0,1.2,0,0,1.296528423663783,0,6.6696691656524045,0,0,2.5210274904573557,0,5.9040668753834336,0,0,0,0.030502885408079144
powder--0.0--??wik2019-bd0002--100.0--nan--0.0--nan--0.0--nan--0.0--nan--0.0--moist carbonation--batch--nan--constant pressure--1.0--constant temperature--160.0--60.0--40.0--0.0--0.0--nan--nan--nan--thermogravimetric analysis,,0,0,0,0,batch,constant pressure,1,constant temperature,160,60,40,0,0,,4,thermogravimetric analysis,,,,43.085882336503076,5.811721073927577,1.85,2.51,17.66,50.72,2.61,1.81,13.12,8.14,0.37,79.11215981793524,20.887840182064764,0,1.5126164942744138,0,0,0.5042054980914711,0,0,0,0,0,0,1.2797262345419036,0,1.2,0,0,1.296528423663783,0,6.6696691656524045,0,0,2.5210274904573557,0,5.9040668753834336,0,0,0,0.008878128
powder--0.0--??wik2019-bd0002--100.0--nan--0.0--nan--0.0--nan--0.0--nan--0.0--moist carbonation--continuous--nan--constant pressure--0.9--constant temperature--160.0--60.0--40.0--0.0--0.02--nan--nan--nan--thermogravimetric analysis,,0,0,0,0,continuous,constant pressure,0.9,constant temperature,160,60,40,0,0.02,,4,thermogravimetric analysis,,,,43.085882336503076,5.811721073927577,1.85,2.51,17.66,50.72,2.61,1.81,13.12,8.14,0.37,79.11215981793524,20.887840182064764,0,1.5126164942744138,0,0,0.5042054980914711,0,0,0,0,0,0,1.2797262345419036,0,1.2,0,0,1.296528423663783,0,6.6696691656524045,0,0,2.5210274904573557,0,5.9040668753834336,0,0,0,0.023331968890708148
powder--0.0--??wik2019-bd0003--100.0--nan--0.0--nan--0.0--nan--0.0--nan--0.0--dry carbonation--batch--nan--constant pressure--1.0--constant temperature--160.0--100.0--0.0--0.0--0.0--nan--nan--nan--thermogravimetric analysis,,0,0,0,0,batch,constant pressure,1,constant temperature,160,100,0,0,0,,4,thermogravimetric analysis,,,,35.711678970291814,8.016832018,1.1973921467993216,1.0943906718058314,16.917992267680738,47.921436240721235,3.7724290216365723,0.25750368748372504,19.750532830001713,6.424717002718941,22.36,71.52235979156056,28.47764020843944,0.34901080619069147,1.6688690041173815,0,0.4311309958826189,0.556289668,0,0,0,0,1.621873746415566,0,1.6053004742298185,0,0.9536394309242181,2.463605690757822,0,1.430459146386327,0.3900709010366551,1.112579336078254,0,0.1231802845378911,2.7814483401956354,0,10.423926455774701,1.9503545051832756,0,0.6159014226894555,0.018744906275468622
powder--0.0--??wik2019-bd0003--100.0--nan--0.0--nan--0.0--nan--0.0--nan--0.0--moist carbonation--batch--nan--constant pressure--1.0--constant temperature--160.0--60.0--40.0--0.0--0.0--nan--nan--nan--thermogravimetric analysis,,0,0,0,0,batch,constant pressure,1,constant temperature,160,60,40,0,0,,4,thermogravimetric analysis,,,,35.711678970291814,8.016832018,1.1973921467993216,1.0943906718058314,16.917992267680738,47.921436240721235,3.7724290216365723,0.25750368748372504,19.750532830001713,6.424717002718941,22.36,71.52235979156056,28.47764020843944,0.34901080619069147,1.6688690041173815,0,0.4311309958826189,0.556289668,0,0,0,0,1.621873746415566,0,1.6053004742298185,0,0.9536394309242181,2.463605690757822,0,1.430459146386327,0.3900709010366551,1.112579336078254,0,0.1231802845378911,2.7814483401956354,0,10.423926455774701,1.9503545051832756,0,0.6159014226894555,0.016363452
powder--0.0--??wik2019-bd0003--100.0--nan--0.0--nan--0.0--nan--0.0--nan--0.0--moist carbonation--continuous--nan--constant pressure--0.9--constant temperature--160.0--60.0--40.0--0.0--0.02--nan--nan--nan--thermogravimetric analysis,,0,0,0,0,continuous,constant pressure,0.9,constant temperature,160,60,40,0,0.02,,4,thermogravimetric analysis,,,,35.711678970291814,8.016832018,1.1973921467993216,1.0943906718058314,16.917992267680738,47.921436240721235,3.7724290216365723,0.25750368748372504,19.750532830001713,6.424717002718941,22.36,71.52235979156056,28.47764020843944,0.34901080619069147,1.6688690041173815,0,0.4311309958826189,0.556289668,0,0,0,0,1.621873746415566,0,1.6053004742298185,0,0.9536394309242181,2.463605690757822,0,1.430459146386327,0.3900709010366551,1.112579336078254,0,0.1231802845378911,2.7814483401956354,0,10.423926455774701,1.9503545051832756,0,0.6159014226894555,0.055966209
"powder--0.03--bauer2011-bd0001--100.0--nan--0.0--nan--0.0--nan--0.0--nan--0.0--moist carbonation--semi-batch--8.0--constant pressure--0.101--initial temperature--25.0--15.0--0.0--85.0--3.0--nan--nan--500.0--acidification, gas chromatography",,0.03,0,0,0,semi-batch,constant pressure,0.101,initial temperature,25,15,0,85,3,500,0,"acidification, gas chromatography",,,,18,27.8,1.9891923838350787,17.04210748591374,2.281910065351678,7.990486176321602,19.14447867389158,0.7133707872340842,44.44872829628784,5.659163792290448,10.57,28.44028520499127,71.55971479500873,0,6.800356506,0,0,31.56862745,0,3.057040998,0,0,0,0,0,0,12.04099822,0,0,0,0,0,14.66131907,0,0,0,3.4313725490196005,0,0,0,0.002570007
"powder--0.03--bauer2011-bd0001--100.0--nan--0.0--nan--0.0--nan--0.0--nan--0.0--moist carbonation--semi-batch--8.0--constant pressure--0.101--initial temperature--25.0--15.0--0.0--85.0--3.0--nan--nan--500.0--acidification, gas chromatography",,0.03,0,0,0,semi-batch,constant pressure,0.101,initial temperature,25,15,0,85,3,500,0.0625,"acidification, gas chromatography",,,,18,27.8,1.9891923838350787,17.04210748591374,2.281910065351678,7.990486176321602,19.14447867389158,0.7133707872340842,44.44872829628784,5.659163792290448,10.57,28.44028520499127,71.55971479500873,0,6.800356506,0,0,31.56862745,0,3.057040998,0,0,0,0,0,0,12.04099822,0,0,0,0,0,14.66131907,0,0,0,3.4313725490196005,0,0,0,0.012626496930092471
"powder--0.03--bauer2011-bd0001--100.0--nan--0.0--nan--0.0--nan--0.0--nan--0.0--moist carbonation--semi-batch--8.0--constant pressure--0.101--initial temperature--25.0--15.0--0.0--85.0--3.0--nan--nan--500.0--acidification, gas chromatography",,0.03,0,0,0,semi-batch,constant pressure,0.101,initial temperature,25,15,0,85,3,500,0.125,"acidification, gas chromatography",,,,18,27.8,1.9891923838350787,17.04210748591374,2.281910065351678,7.990486176321602,19.14447867389158,0.7133707872340842,44.44872829628784,5.659163792290448,10.57,28.44028520499127,71.55971479500873,0,6.800356506,0,0,31.56862745,0,3.057040998,0,0,0,0,0,0,12.04099822,0,0,0,0,0,14.66131907,0,0,0,3.4313725490196005,0,0,0,0.021394426975875916
"powder--0.03--bauer2011-bd0001--100.0--nan--0.0--nan--0.0--nan--0.0--nan--0.0--moist carbonation--semi-batch--8.0--constant pressure--0.101--initial temperature--25.0--15.0--0.0--85.0--3.0--nan--nan--500.0--acidification, gas chromatography",,0.03,0,0,0,semi-batch,constant pressure,0.101,initial temperature,25,15,0,85,3,500,0.1875,"acidification, gas chromatography",,,,18,27.8,1.9891923838350787,17.04210748591374,2.281910065351678,7.990486176321602,19.14447867389158,0.7133707872340842,44.44872829628784,5.659163792290448,10.57,28.44028520499127,71.55971479500873,0,6.800356506,0,0,31.56862745,0,3.057040998,0,0,0,0,0,0,12.04099822,0,0,0,0,0,14.66131907,0,0,0,3.4313725490196005,0,0,0,0.028395677357790246
"powder--0.03--bauer2011-bd0001--100.0--nan--0.0--nan--0.0--nan--0.0--nan--0.0--moist carbonation--semi-batch--8.0--constant pressure--0.101--initial temperature--25.0--15.0--0.0--85.0--3.0--nan--nan--500.0--acidification, gas chromatography",,0.03,0,0,0,semi-batch,constant pressure,0.101,initial temperature,25,15,0,85,3,500,0.25,"acidification, gas chromatography",,,,18,27.8,1.9891923838350787,17.04210748591374,2.281910065351678,7.990486176321602,19.14447867389158,0.7133707872340842,44.44872829628784,5.659163792290448,10.57,28.44028520499127,71.55971479500873,0,6.800356506,0,0,31.56862745,0,3.057040998,0,0,0,0,0,0,12.04099822,0,0,0,0,0,14.66131907,0,0,0,3.4313725490196005,0,0,0,0.038210939
"powder--0.03--bauer2011-bd0001--100.0--nan--0.0--nan--0.0--nan--0.0--nan--0.0--moist carbonation--semi-batch--8.0--constant pressure--0.101--initial temperature--25.0--15.0--0.0--85.0--3.0--nan--nan--500.0--acidification, gas chromatography",,0.03,0,0,0,semi-batch,constant pressure,0.101,initial temperature,25,15,0,85,3,500,0.3125,"acidification, gas chromatography",,,,18,27.8,1.9891923838350787,17.04210748591374,2.281910065351678,7.990486176321602,19.14447867389158,0.7133707872340842,44.44872829628784,5.659163792290448,10.57,28.44028520499127,71.55971479500873,0,6.800356506,0,0,31.56862745,0,3.057040998,0,0,0,0,0,0,12.04099822,0,0,0,0,0,14.66131907,0,0,0,3.4313725490196005,0,0,0,0.040525417
"powder--0.03--bauer2011-bd0001--100.0--nan--0.0--nan--0.0--nan--0.0--nan--0.0--moist carbonation--semi-batch--8.0--constant pressure--0.101--initial temperature--25.0--15.0--0.0--85.0--3.0--nan--nan--500.0--acidification, gas chromatography",,0.03,0,0,0,semi-batch,constant pressure,0.101,initial temperature,25,15,0,85,3,500,0.375,"acidification, gas chromatography",,,,18,27.8,1.9891923838350787,17.04210748591374,2.281910065351678,7.990486176321602,19.14447867389158,0.7133707872340842,44.44872829628784,5.659163792290448,10.57,28.44028520499127,71.55971479500873,0,6.800356506,0,0,31.56862745,0,3.057040998,0,0,0,0,0,0,12.04099822,0,0,0,0,0,14.66131907,0,0,0,3.4313725490196005,0,0,0,0.050282256
"powder--0.03--bauer2011-bd0001--100.0--nan--0.0--nan--0.0--nan--0.0--nan--0.0--moist carbonation--semi-batch--8.0--constant pressure--0.101--initial temperature--25.0--15.0--0.0--85.0--3.0--nan--nan--500.0--acidification, gas chromatography",,0.03,0,0,0,semi-batch,constant pressure,0.101,initial temperature,25,15,0,85,3,500,0.4375,"acidification, gas chromatography",,,,18,27.8,1.9891923838350787,17.04210748591374,2.281910065351678,7.990486176321602,19.14447867389158,0.7133707872340842,44.44872829628784,5.659163792290448,10.57,28.44028520499127,71.55971479500873,0,6.800356506,0,0,31.56862745,0,3.057040998,0,0,0,0,0,0,12.04099822,0,0,0,0,0,14.66131907,0,0,0,3.4313725490196005,0,0,0,0.055885782
"powder--0.03--bauer2011-bd0001--100.0--nan--0.0--nan--0.0--nan--0.0--nan--0.0--moist carbonation--semi-batch--8.0--constant pressure--0.101--initial temperature--25.0--15.0--0.0--85.0--3.0--nan--nan--500.0--acidification, gas chromatography",,0.03,0,0,0,semi-batch,constant pressure,0.101,initial temperature,25,15,0,85,3,500,0.5,"acidification, gas chromatography",,,,18,27.8,1.9891923838350787,17.04210748591374,2.281910065351678,7.990486176321602,19.14447867389158,0.7133707872340842,44.44872829628784,5.659163792290448,10.57,28.44028520499127,71.55971479500873,0,6.800356506,0,0,31.56862745,0,3.057040998,0,0,0,0,0,0,12.04099822,0,0,0,0,0,14.66131907,0,0,0,3.4313725490196005,0,0,0,0.058429834156201274
"powder--0.03--bauer2011-bd0001--100.0--nan--0.0--nan--0.0--nan--0.0--nan--0.0--moist carbonation--semi-batch--8.0--constant pressure--0.101--initial temperature--25.0--15.0--0.0--85.0--3.0--nan--nan--500.0--acidification, gas chromatography",,0.03,0,0,0,semi-batch,constant pressure,0.101,initial temperature,25,15,0,85,3,500,0.5625,"acidification, gas chromatography",,,,18,27.8,1.9891923838350787,17.04210748591374,2.281910065351678,7.990486176321602,19.14447867389158,0.7133707872340842,44.44872829628784,5.659163792290448,10.57,28.44028520499127,71.55971479500873,0,6.800356506,0,0,31.56862745,0,3.057040998,0,0,0,0,0,0,12.04099822,0,0,0,0,0,14.66131907,0,0,0,3.4313725490196005,0,0,0,0.06491199
"powder--0.03--bauer2011-bd0001--100.0--nan--0.0--nan--0.0--nan--0.0--nan--0.0--moist carbonation--semi-batch--8.0--constant pressure--0.101--initial temperature--25.0--15.0--0.0--85.0--3.0--nan--nan--500.0--acidification, gas chromatography",,0.03,0,0,0,semi-batch,constant pressure,0.101,initial temperature,25,15,0,85,3,500,0.625,"acidification, gas chromatography",,,,18,27.8,1.9891923838350787,17.04210748591374,2.281910065351678,7.990486176321602,19.14447867389158,0.7133707872340842,44.44872829628784,5.659163792290448,10.57,28.44028520499127,71.55971479500873,0,6.800356506,0,0,31.56862745,0,3.057040998,0,0,0,0,0,0,12.04099822,0,0,0,0,0,14.66131907,0,0,0,3.4313725490196005,0,0,0,0.063904312
"powder--0.03--bauer2011-bd0001--100.0--nan--0.0--nan--0.0--nan--0.0--nan--0.0--moist carbonation--semi-batch--8.0--constant pressure--0.101--initial temperature--25.0--15.0--0.0--85.0--3.0--nan--nan--500.0--acidification, gas chromatography",,0.03,0,0,0,semi-batch,constant pressure,0.101,initial temperature,25,15,0,85,3,500,0.6875,"acidification, gas chromatography",,,,18,27.8,1.9891923838350787,17.04210748591374,2.281910065351678,7.990486176321602,19.14447867389158,0.7133707872340842,44.44872829628784,5.659163792290448,10.57,28.44028520499127,71.55971479500873,0,6.800356506,0,0,31.56862745,0,3.057040998,0,0,0,0,0,0,12.04099822,0,0,0,0,0,14.66131907,0,0,0,3.4313725490196005,0,0,0,0.075096618
"powder--0.03--bauer2011-bd0001--100.0--nan--0.0--nan--0.0--nan--0.0--nan--0.0--moist carbonation--semi-batch--8.0--constant pressure--0.101--initial temperature--25.0--15.0--0.0--85.0--3.0--nan--nan--500.0--acidification, gas chromatography",,0.03,0,0,0,semi-batch,constant pressure,0.101,initial temperature,25,15,0,85,3,500,0.75,"acidification, gas chromatography",,,,18,27.8,1.9891923838350787,17.04210748591374,2.281910065351678,7.990486176321602,19.14447867389158,0.7133707872340842,44.44872829628784,5.659163792290448,10.57,28.44028520499127,71.55971479500873,0,6.800356506,0,0,31.56862745,0,3.057040998,0,0,0,0,0,0,12.04099822,0,0,0,0,0,14.66131907,0,0,0,3.4313725490196005,0,0,0,0.07463725
"powder--0.03--bauer2011-bd0001--100.0--nan--0.0--nan--0.0--nan--0.0--nan--0.0--moist carbonation--semi-batch--8.0--constant pressure--0.101--initial temperature--25.0--15.0--0.0--85.0--3.0--nan--nan--500.0--acidification, gas chromatography",,0.03,0,0,0,semi-batch,constant pressure,0.101,initial temperature,25,15,0,85,3,500,0.8125,"acidification, gas chromatography",,,,18,27.8,1.9891923838350787,17.04210748591374,2.281910065351678,7.990486176321602,19.14447867389158,0.7133707872340842,44.44872829628784,5.659163792290448,10.57,28.44028520499127,71.55971479500873,0,6.800356506,0,0,31.56862745,0,3.057040998,0,0,0,0,0,0,12.04099822,0,0,0,0,0,14.66131907,0,0,0,3.4313725490196005,0,0,0,0.07646956
"powder--0.03--bauer2011-bd0001--100.0--nan--0.0--nan--0.0--nan--0.0--nan--0.0--moist carbonation--semi-batch--8.0--constant pressure--0.101--initial temperature--25.0--15.0--0.0--85.0--3.0--nan--nan--500.0--acidification, gas chromatography",,0.03,0,0,0,semi-batch,constant pressure,0.101,initial temperature,25,15,0,85,3,500,0.875,"acidification, gas chromatography",,,,18,27.8,1.9891923838350787,17.04210748591374,2.281910065351678,7.990486176321602,19.14447867389158,0.7133707872340842,44.44872829628784,5.659163792290448,10.57,28.44028520499127,71.55971479500873,0,6.800356506,0,0,31.56862745,0,3.057040998,0,0,0,0,0,0,12.04099822,0,0,0,0,0,14.66131907,0,0,0,3.4313725490196005,0,0,0,0.085511304
"powder--0.03--bauer2011-bd0001--100.0--nan--0.0--nan--0.0--nan--0.0--nan--0.0--moist carbonation--semi-batch--8.0--constant pressure--0.101--initial temperature--25.0--15.0--0.0--85.0--3.0--nan--nan--500.0--acidification, gas chromatography",,0.03,0,0,0,semi-batch,constant pressure,0.101,initial temperature,25,15,0,85,3,500,0.9375,"acidification, gas chromatography",,,,18,27.8,1.9891923838350787,17.04210748591374,2.281910065351678,7.990486176321602,19.14447867389158,0.7133707872340842,44.44872829628784,5.659163792290448,10.57,28.44028520499127,71.55971479500873,0,6.800356506,0,0,31.56862745,0,3.057040998,0,0,0,0,0,0,12.04099822,0,0,0,0,0,14.66131907,0,0,0,3.4313725490196005,0,0,0,0.081081645
"powder--0.03--bauer2011-bd0001--100.0--nan--0.0--nan--0.0--nan--0.0--nan--0.0--moist carbonation--semi-batch--8.0--constant pressure--0.101--initial temperature--25.0--15.0--0.0--85.0--3.0--nan--nan--500.0--acidification, gas chromatography",,0.03,0,0,0,semi-batch,constant pressure,0.101,initial temperature,25,15,0,85,3,500,1,"acidification, gas chromatography",,,,18,27.8,1.9891923838350787,17.04210748591374,2.281910065351678,7.990486176321602,19.14447867389158,0.7133707872340842,44.44872829628784,5.659163792290448,10.57,28.44028520499127,71.55971479500873,0,6.800356506,0,0,31.56862745,0,3.057040998,0,0,0,0,0,0,12.04099822,0,0,0,0,0,14.66131907,0,0,0,3.4313725490196005,0,0,0,0.080421309
"powder--0.03--bauer2011-bd0001--100.0--nan--0.0--nan--0.0--nan--0.0--nan--0.0--moist carbonation--semi-batch--8.0--constant pressure--0.101--initial temperature--25.0--15.0--0.0--85.0--3.0--nan--nan--500.0--acidification, gas chromatography",,0.03,0,0,0,semi-batch,constant pressure,0.101,initial temperature,25,15,0,85,3,500,1.0625,"acidification, gas chromatography",,,,18,27.8,1.9891923838350787,17.04210748591374,2.281910065351678,7.990486176321602,19.14447867389158,0.7133707872340842,44.44872829628784,5.659163792290448,10.57,28.44028520499127,71.55971479500873,0,6.800356506,0,0,31.56862745,0,3.057040998,0,0,0,0,0,0,12.04099822,0,0,0,0,0,14.66131907,0,0,0,3.4313725490196005,0,0,0,0.081809318
"powder--0.03--bauer2011-bd0001--100.0--nan--0.0--nan--0.0--nan--0.0--nan--0.0--moist carbonation--semi-batch--8.0--constant pressure--0.101--initial temperature--25.0--15.0--0.0--85.0--3.0--nan--nan--500.0--acidification, gas chromatography",,0.03,0,0,0,semi-batch,constant pressure,0.101,initial temperature,25,15,0,85,3,500,1.125,"acidification, gas chromatography",,,,18,27.8,1.9891923838350787,17.04210748591374,2.281910065351678,7.990486176321602,19.14447867389158,0.7133707872340842,44.44872829628784,5.659163792290448,10.57,28.44028520499127,71.55971479500873,0,6.800356506,0,0,31.56862745,0,3.057040998,0,0,0,0,0,0,12.04099822,0,0,0,0,0,14.66131907,0,0,0,3.4313725490196005,0,0,0,0.093197439
"powder--0.03--bauer2011-bd0001--100.0--nan--0.0--nan--0.0--nan--0.0--nan--0.0--moist carbonation--semi-batch--8.0--constant pressure--0.101--initial temperature--25.0--15.0--0.0--85.0--3.0--nan--nan--500.0--acidification, gas chromatography",,0.03,0,0,0,semi-batch,constant pressure,0.101,initial temperature,25,15,0,85,3,500,1.1875,"acidification, gas chromatography",,,,18,27.8,1.9891923838350787,17.04210748591374,2.281910065351678,7.990486176321602,19.14447867389158,0.7133707872340842,44.44872829628784,5.659163792290448,10.57,28.44028520499127,71.55971479500873,0,6.800356506,0,0,31.56862745,0,3.057040998,0,0,0,0,0,0,12.04099822,0,0,0,0,0,14.66131907,0,0,0,3.4313725490196005,0,0,0,0.08656046
"powder--0.03--bauer2011-bd0001--100.0--nan--0.0--nan--0.0--nan--0.0--nan--0.0--moist carbonation--semi-batch--8.0--constant pressure--0.101--initial temperature--25.0--15.0--0.0--85.0--3.0--nan--nan--500.0--acidification, gas chromatography",,0.03,0,0,0,semi-batch,constant pressure,0.101,initial temperature,25,15,0,85,3,500,1.25,"acidification, gas chromatography",,,,18,27.8,1.9891923838350787,17.04210748591374,2.281910065351678,7.990486176321602,19.14447867389158,0.7133707872340842,44.44872829628784,5.659163792290448,10.57,28.44028520499127,71.55971479500873,0,6.800356506,0,0,31.56862745,0,3.057040998,0,0,0,0,0,0,12.04099822,0,0,0,0,0,14.66131907,0,0,0,3.4313725490196005,0,0,0,0.102027764
"powder--0.03--bauer2011-bd0001--100.0--nan--0.0--nan--0.0--nan--0.0--nan--0.0--moist carbonation--semi-batch--8.0--constant pressure--0.101--initial temperature--25.0--15.0--0.0--85.0--3.0--nan--nan--500.0--acidification, gas chromatography",,0.03,0,0,0,semi-batch,constant pressure,0.101,initial temperature,25,15,0,85,3,500,1.3125,"acidification, gas chromatography",,,,18,27.8,1.9891923838350787,17.04210748591374,2.281910065351678,7.990486176321602,19.14447867389158,0.7133707872340842,44.44872829628784,5.659163792290448,10.57,28.44028520499127,71.55971479500873,0,6.800356506,0,0,31.56862745,0,3.057040998,0,0,0,0,0,0,12.04099822,0,0,0,0,0,14.66131907,0,0,0,3.4313725490196005,0,0,0,0.08578181
"powder--0.03--bauer2011-bd0001--100.0--nan--0.0--nan--0.0--nan--0.0--nan--0.0--moist carbonation--semi-batch--8.0--constant pressure--0.101--initial temperature--25.0--15.0--0.0--85.0--3.0--nan--nan--500.0--acidification, gas chromatography",,0.03,0,0,0,semi-batch,constant pressure,0.101,initial temperature,25,15,0,85,3,500,1.375,"acidification, gas chromatography",,,,18,27.8,1.9891923838350787,17.04210748591374,2.281910065351678,7.990486176321602,19.14447867389158,0.7133707872340842,44.44872829628784,5.659163792290448,10.57,28.44028520499127,71.55971479500873,0,6.800356506,0,0,31.56862745,0,3.057040998,0,0,0,0,0,0,12.04099822,0,0,0,0,0,14.66131907,0,0,0,3.4313725490196005,0,0,0,0.10487246596867622
"powder--0.03--bauer2011-bd0001--100.0--nan--0.0--nan--0.0--nan--0.0--nan--0.0--moist carbonation--semi-batch--8.0--constant pressure--0.101--initial temperature--25.0--15.0--0.0--85.0--3.0--nan--nan--500.0--acidification, gas chromatography",,0.03,0,0,0,semi-batch,constant pressure,0.101,initial temperature,25,15,0,85,3,500,1.4375,"acidification, gas chromatography",,,,18,27.8,1.9891923838350787,17.04210748591374,2.281910065351678,7.990486176321602,19.14447867389158,0.7133707872340842,44.44872829628784,5.659163792290448,10.57,28.44028520499127,71.55971479500873,0,6.800356506,0,0,31.56862745,0,3.057040998,0,0,0,0,0,0,12.04099822,0,0,0,0,0,14.66131907,0,0,0,3.4313725490196005,0,0,0,0.09911352
"powder--0.03--bauer2011-bd0001--100.0--nan--0.0--nan--0.0--nan--0.0--nan--0.0--moist carbonation--semi-batch--8.0--constant pressure--0.101--initial temperature--25.0--15.0--0.0--85.0--3.0--nan--nan--500.0--acidification, gas chromatography",,0.03,0,0,0,semi-batch,constant pressure,0.101,initial temperature,25,15,0,85,3,500,1.5,"acidification, gas chromatography",,,,18,27.8,1.9891923838350787,17.04210748591374,2.281910065351678,7.990486176321602,19.14447867389158,0.7133707872340842,44.44872829628784,5.659163792290448,10.57,28.44028520499127,71.55971479500873,0,6.800356506,0,0,31.56862745,0,3.057040998,0,0,0,0,0,0,12.04099822,0,0,0,0,0,14.66131907,0,0,0,3.4313725490196005,0,0,0,0.098773717
