Repository: kycai/c3gb

# c3gb

**c3gb**, Gradient Boosting models for predicting the CO2 uptake of Coal ashes in Carbon mineralization, were developed in the research article: [AI-guided prediction and control of CO2 mineralization in coal ashes as carbon-efficient supplementary cementitious materials](). They are tree-based ensemble models. 

The models take the physicochemical properties of coal ashes, along with the process parameters related to reactant proportions and carbonation conditions as input features, while the output is CO2 uptake. The models can be used as a objective function to optimize the carbonation process for CO2 mineralization in coal ashes.

Kangyi Cai 2026 @ Missouri S&T

File: data/Xys_gt_augmented.csv (part 14 of 89)
Group id,Class id,Water-Solid ratio,Chemical admixture 1-content,Chemical admixture 2-content,Chemical admixture 3-content,Carbonation reactor operation mode,Carbonation pressure control type,Carbonation pressure,Carbonation temperature control type,Carbonation temperature,Carbonation gas 1-CO2,Carbonation gas 2-H2O vapor,Carbonation gas 3-N2,Carbonation gas flow rate,Carbonation stirring speed ,Carbonation duration,Method-CO2 uptake,Chemical admixture 1_Classification 2,Chemical admixture 2_Classification 2,Chemical admixture 3_Classification 2,"Solid_Dv,50",Solid_Specific surface area,Solid_Na2O,Solid_MgO,Solid_Al2O3,Solid_SiO2,Solid_SO3,Solid_K2O,Solid_CaO,Solid_Fe2O3,Solid_Loss on ignition,Solid_Amorphous+others,Solid_Crystalline,Solid_Albite,Solid_Anhydrite,Solid_Augite,Solid_Bassanite,Solid_Brownmillerite,Solid_Brucite,Solid_Calcite,Solid_Corundum,Solid_Diopside,Solid_Glauberite,Solid_Gypsum,Solid_Hematite,Solid_Hydrotalcite,Solid_Lime,Solid_Maghemite,Solid_Magnesioferrite,Solid_Magnetite,Solid_Microcline,Solid_Mullite,Solid_Periclase,Solid_Polyhalite,Solid_Portlandite,Solid_Pyroaurite,Solid_Quartz,Solid_Spinel,Solid_Srebrodolskite,Solid_Thenardite,Experimental CO2 uptake-U2
"powder--0.03--bauer2011-bd0001--100.0--nan--0.0--nan--0.0--nan--0.0--nan--0.0--moist carbonation--semi-batch--8.0--constant pressure--0.101--initial temperature--25.0--15.0--0.0--85.0--3.0--nan--nan--500.0--acidification, gas chromatography",,0.03,0,0,0,semi-batch,constant pressure,0.101,initial temperature,25,15,0,85,3,500,1.5625,"acidification, gas chromatography",,,,18,27.8,1.9891923838350787,17.04210748591374,2.281910065351678,7.990486176321602,19.14447867389158,0.7133707872340842,44.44872829628784,5.659163792290448,10.57,28.44028520499127,71.55971479500873,0,6.800356506,0,0,31.56862745,0,3.057040998,0,0,0,0,0,0,12.04099822,0,0,0,0,0,14.66131907,0,0,0,3.4313725490196005,0,0,0,0.097613479
"powder--0.03--bauer2011-bd0001--100.0--nan--0.0--nan--0.0--nan--0.0--nan--0.0--moist carbonation--semi-batch--8.0--constant pressure--0.101--initial temperature--25.0--15.0--0.0--85.0--3.0--nan--nan--500.0--acidification, gas chromatography",,0.03,0,0,0,semi-batch,constant pressure,0.101,initial temperature,25,15,0,85,3,500,1.625,"acidification, gas chromatography",,,,18,27.8,1.9891923838350787,17.04210748591374,2.281910065351678,7.990486176321602,19.14447867389158,0.7133707872340842,44.44872829628784,5.659163792290448,10.57,28.44028520499127,71.55971479500873,0,6.800356506,0,0,31.56862745,0,3.057040998,0,0,0,0,0,0,12.04099822,0,0,0,0,0,14.66131907,0,0,0,3.4313725490196005,0,0,0,0.10319834656471999
"powder--0.03--bauer2011-bd0001--100.0--nan--0.0--nan--0.0--nan--0.0--nan--0.0--moist carbonation--semi-batch--8.0--constant pressure--0.101--initial temperature--25.0--15.0--0.0--85.0--3.0--nan--nan--500.0--acidification, gas chromatography",,0.03,0,0,0,semi-batch,constant pressure,0.101,initial temperature,25,15,0,85,3,500,1.6875,"acidification, gas chromatography",,,,18,27.8,1.9891923838350787,17.04210748591374,2.281910065351678,7.990486176321602,19.14447867389158,0.7133707872340842,44.44872829628784,5.659163792290448,10.57,28.44028520499127,71.55971479500873,0,6.800356506,0,0,31.56862745,0,3.057040998,0,0,0,0,0,0,12.04099822,0,0,0,0,0,14.66131907,0,0,0,3.4313725490196005,0,0,0,0.10190167765918486
"powder--0.03--bauer2011-bd0001--100.0--nan--0.0--nan--0.0--nan--0.0--nan--0.0--moist carbonation--semi-batch--8.0--constant pressure--0.101--initial temperature--25.0--15.0--0.0--85.0--3.0--nan--nan--500.0--acidification, gas chromatography",,0.03,0,0,0,semi-batch,constant pressure,0.101,initial temperature,25,15,0,85,3,500,1.75,"acidification, gas chromatography",,,,18,27.8,1.9891923838350787,17.04210748591374,2.281910065351678,7.990486176321602,19.14447867389158,0.7133707872340842,44.44872829628784,5.659163792290448,10.57,28.44028520499127,71.55971479500873,0,6.800356506,0,0,31.56862745,0,3.057040998,0,0,0,0,0,0,12.04099822,0,0,0,0,0,14.66131907,0,0,0,3.4313725490196005,0,0,0,0.10841467993039773
"powder--0.03--bauer2011-bd0001--100.0--nan--0.0--nan--0.0--nan--0.0--nan--0.0--moist carbonation--semi-batch--8.0--constant pressure--0.101--initial temperature--25.0--15.0--0.0--85.0--3.0--nan--nan--500.0--acidification, gas chromatography",,0.03,0,0,0,semi-batch,constant pressure,0.101,initial temperature,25,15,0,85,3,500,1.783293952,"acidification, gas chromatography",,,,18,27.8,1.9891923838350787,17.04210748591374,2.281910065351678,7.990486176321602,19.14447867389158,0.7133707872340842,44.44872829628784,5.659163792290448,10.57,28.44028520499127,71.55971479500873,0,6.800356506,0,0,31.56862745,0,3.057040998,0,0,0,0,0,0,12.04099822,0,0,0,0,0,14.66131907,0,0,0,3.4313725490196005,0,0,0,0.1038412099436165
powder--0.03--bauer2011-bd0001--100.0--nan--0.0--nan--0.0--nan--0.0--nan--0.0--moist carbonation--semi-batch--8.0--constant pressure--0.101--initial temperature--25.0--15.0--0.0--85.0--3.0--nan--nan--500.0--manometric analysis,,0.03,0,0,0,semi-batch,constant pressure,0.101,initial temperature,25,15,0,85,3,500,0,manometric analysis,,,,18,27.8,1.9891923838350787,17.04210748591374,2.281910065351678,7.990486176321602,19.14447867389158,0.7133707872340842,44.44872829628784,5.659163792290448,10.57,28.44028520499127,71.55971479500873,0,6.800356506,0,0,31.56862745,0,3.057040998,0,0,0,0,0,0,12.04099822,0,0,0,0,0,14.66131907,0,0,0,3.4313725490196005,0,0,0,1e-05
powder--0.03--bauer2011-bd0001--100.0--nan--0.0--nan--0.0--nan--0.0--nan--0.0--moist carbonation--semi-batch--8.0--constant pressure--0.101--initial temperature--25.0--15.0--0.0--85.0--3.0--nan--nan--500.0--manometric analysis,,0.03,0,0,0,semi-batch,constant pressure,0.101,initial temperature,25,15,0,85,3,500,0.0625,manometric analysis,,,,18,27.8,1.9891923838350787,17.04210748591374,2.281910065351678,7.990486176321602,19.14447867389158,0.7133707872340842,44.44872829628784,5.659163792290448,10.57,28.44028520499127,71.55971479500873,0,6.800356506,0,0,31.56862745,0,3.057040998,0,0,0,0,0,0,12.04099822,0,0,0,0,0,14.66131907,0,0,0,3.4313725490196005,0,0,0,0.007709977
powder--0.03--bauer2011-bd0001--100.0--nan--0.0--nan--0.0--nan--0.0--nan--0.0--moist carbonation--semi-batch--8.0--constant pressure--0.101--initial temperature--25.0--15.0--0.0--85.0--3.0--nan--nan--500.0--manometric analysis,,0.03,0,0,0,semi-batch,constant pressure,0.101,initial temperature,25,15,0,85,3,500,0.125,manometric analysis,,,,18,27.8,1.9891923838350787,17.04210748591374,2.281910065351678,7.990486176321602,19.14447867389158,0.7133707872340842,44.44872829628784,5.659163792290448,10.57,28.44028520499127,71.55971479500873,0,6.800356506,0,0,31.56862745,0,3.057040998,0,0,0,0,0,0,12.04099822,0,0,0,0,0,14.66131907,0,0,0,3.4313725490196005,0,0,0,0.014822252096706096
powder--0.03--bauer2011-bd0001--100.0--nan--0.0--nan--0.0--nan--0.0--nan--0.0--moist carbonation--semi-batch--8.0--constant pressure--0.101--initial temperature--25.0--15.0--0.0--85.0--3.0--nan--nan--500.0--manometric analysis,,0.03,0,0,0,semi-batch,constant pressure,0.101,initial temperature,25,15,0,85,3,500,0.1875,manometric analysis,,,,18,27.8,1.9891923838350787,17.04210748591374,2.281910065351678,7.990486176321602,19.14447867389158,0.7133707872340842,44.44872829628784,5.659163792290448,10.57,28.44028520499127,71.55971479500873,0,6.800356506,0,0,31.56862745,0,3.057040998,0,0,0,0,0,0,12.04099822,0,0,0,0,0,14.66131907,0,0,0,3.4313725490196005,0,0,0,0.021728931
powder--0.03--bauer2011-bd0001--100.0--nan--0.0--nan--0.0--nan--0.0--nan--0.0--moist carbonation--semi-batch--8.0--constant pressure--0.101--initial temperature--25.0--15.0--0.0--85.0--3.0--nan--nan--500.0--manometric analysis,,0.03,0,0,0,semi-batch,constant pressure,0.101,initial temperature,25,15,0,85,3,500,0.25,manometric analysis,,,,18,27.8,1.9891923838350787,17.04210748591374,2.281910065351678,7.990486176321602,19.14447867389158,0.7133707872340842,44.44872829628784,5.659163792290448,10.57,28.44028520499127,71.55971479500873,0,6.800356506,0,0,31.56862745,0,3.057040998,0,0,0,0,0,0,12.04099822,0,0,0,0,0,14.66131907,0,0,0,3.4313725490196005,0,0,0,0.025187445
powder--0.03--bauer2011-bd0001--100.0--nan--0.0--nan--0.0--nan--0.0--nan--0.0--moist carbonation--semi-batch--8.0--constant pressure--0.101--initial temperature--25.0--15.0--0.0--85.0--3.0--nan--nan--500.0--manometric analysis,,0.03,0,0,0,semi-batch,constant pressure,0.101,initial temperature,25,15,0,85,3,500,0.3125,manometric analysis,,,,18,27.8,1.9891923838350787,17.04210748591374,2.281910065351678,7.990486176321602,19.14447867389158,0.7133707872340842,44.44872829628784,5.659163792290448,10.57,28.44028520499127,71.55971479500873,0,6.800356506,0,0,31.56862745,0,3.057040998,0,0,0,0,0,0,12.04099822,0,0,0,0,0,14.66131907,0,0,0,3.4313725490196005,0,0,0,0.031091097376115068
powder--0.03--bauer2011-bd0001--100.0--nan--0.0--nan--0.0--nan--0.0--nan--0.0--moist carbonation--semi-batch--8.0--constant pressure--0.101--initial temperature--25.0--15.0--0.0--85.0--3.0--nan--nan--500.0--manometric analysis,,0.03,0,0,0,semi-batch,constant pressure,0.101,initial temperature,25,15,0,85,3,500,0.375,manometric analysis,,,,18,27.8,1.9891923838350787,17.04210748591374,2.281910065351678,7.990486176321602,19.14447867389158,0.7133707872340842,44.44872829628784,5.659163792290448,10.57,28.44028520499127,71.55971479500873,0,6.800356506,0,0,31.56862745,0,3.057040998,0,0,0,0,0,0,12.04099822,0,0,0,0,0,14.66131907,0,0,0,3.4313725490196005,0,0,0,0.040259366635025565
powder--0.03--bauer2011-bd0001--100.0--nan--0.0--nan--0.0--nan--0.0--nan--0.0--moist carbonation--semi-batch--8.0--constant pressure--0.101--initial temperature--25.0--15.0--0.0--85.0--3.0--nan--nan--500.0--manometric analysis,,0.03,0,0,0,semi-batch,constant pressure,0.101,initial temperature,25,15,0,85,3,500,0.4375,manometric analysis,,,,18,27.8,1.9891923838350787,17.04210748591374,2.281910065351678,7.990486176321602,19.14447867389158,0.7133707872340842,44.44872829628784,5.659163792290448,10.57,28.44028520499127,71.55971479500873,0,6.800356506,0,0,31.56862745,0,3.057040998,0,0,0,0,0,0,12.04099822,0,0,0,0,0,14.66131907,0,0,0,3.4313725490196005,0,0,0,0.044375686378268886
powder--0.03--bauer2011-bd0001--100.0--nan--0.0--nan--0.0--nan--0.0--nan--0.0--moist carbonation--semi-batch--8.0--constant pressure--0.101--initial temperature--25.0--15.0--0.0--85.0--3.0--nan--nan--500.0--manometric analysis,,0.03,0,0,0,semi-batch,constant pressure,0.101,initial temperature,25,15,0,85,3,500,0.5,manometric analysis,,,,18,27.8,1.9891923838350787,17.04210748591374,2.281910065351678,7.990486176321602,19.14447867389158,0.7133707872340842,44.44872829628784,5.659163792290448,10.57,28.44028520499127,71.55971479500873,0,6.800356506,0,0,31.56862745,0,3.057040998,0,0,0,0,0,0,12.04099822,0,0,0,0,0,14.66131907,0,0,0,3.4313725490196005,0,0,0,0.048455051
powder--0.03--bauer2011-bd0001--100.0--nan--0.0--nan--0.0--nan--0.0--nan--0.0--moist carbonation--semi-batch--8.0--constant pressure--0.101--initial temperature--25.0--15.0--0.0--85.0--3.0--nan--nan--500.0--manometric analysis,,0.03,0,0,0,semi-batch,constant pressure,0.101,initial temperature,25,15,0,85,3,500,0.5625,manometric analysis,,,,18,27.8,1.9891923838350787,17.04210748591374,2.281910065351678,7.990486176321602,19.14447867389158,0.7133707872340842,44.44872829628784,5.659163792290448,10.57,28.44028520499127,71.55971479500873,0,6.800356506,0,0,31.56862745,0,3.057040998,0,0,0,0,0,0,12.04099822,0,0,0,0,0,14.66131907,0,0,0,3.4313725490196005,0,0,0,0.053596369
powder--0.03--bauer2011-bd0001--100.0--nan--0.0--nan--0.0--nan--0.0--nan--0.0--moist carbonation--semi-batch--8.0--constant pressure--0.101--initial temperature--25.0--15.0--0.0--85.0--3.0--nan--nan--500.0--manometric analysis,,0.03,0,0,0,semi-batch,constant pressure,0.101,initial temperature,25,15,0,85,3,500,0.625,manometric analysis,,,,18,27.8,1.9891923838350787,17.04210748591374,2.281910065351678,7.990486176321602,19.14447867389158,0.7133707872340842,44.44872829628784,5.659163792290448,10.57,28.44028520499127,71.55971479500873,0,6.800356506,0,0,31.56862745,0,3.057040998,0,0,0,0,0,0,12.04099822,0,0,0,0,0,14.66131907,0,0,0,3.4313725490196005,0,0,0,0.058945749
powder--0.03--bauer2011-bd0001--100.0--nan--0.0--nan--0.0--nan--0.0--nan--0.0--moist carbonation--semi-batch--8.0--constant pressure--0.101--initial temperature--25.0--15.0--0.0--85.0--3.0--nan--nan--500.0--manometric analysis,,0.03,0,0,0,semi-batch,constant pressure,0.101,initial temperature,25,15,0,85,3,500,0.6875,manometric analysis,,,,18,27.8,1.9891923838350787,17.04210748591374,2.281910065351678,7.990486176321602,19.14447867389158,0.7133707872340842,44.44872829628784,5.659163792290448,10.57,28.44028520499127,71.55971479500873,0,6.800356506,0,0,31.56862745,0,3.057040998,0,0,0,0,0,0,12.04099822,0,0,0,0,0,14.66131907,0,0,0,3.4313725490196005,0,0,0,0.060416032
powder--0.03--bauer2011-bd0001--100.0--nan--0.0--nan--0.0--nan--0.0--nan--0.0--moist carbonation--semi-batch--8.0--constant pressure--0.101--initial temperature--25.0--15.0--0.0--85.0--3.0--nan--nan--500.0--manometric analysis,,0.03,0,0,0,semi-batch,constant pressure,0.101,initial temperature,25,15,0,85,3,500,0.75,manometric analysis,,,,18,27.8,1.9891923838350787,17.04210748591374,2.281910065351678,7.990486176321602,19.14447867389158,0.7133707872340842,44.44872829628784,5.659163792290448,10.57,28.44028520499127,71.55971479500873,0,6.800356506,0,0,31.56862745,0,3.057040998,0,0,0,0,0,0,12.04099822,0,0,0,0,0,14.66131907,0,0,0,3.4313725490196005,0,0,0,0.063447137
powder--0.03--bauer2011-bd0001--100.0--nan--0.0--nan--0.0--nan--0.0--nan--0.0--moist carbonation--semi-batch--8.0--constant pressure--0.101--initial temperature--25.0--15.0--0.0--85.0--3.0--nan--nan--500.0--manometric analysis,,0.03,0,0,0,semi-batch,constant pressure,0.101,initial temperature,25,15,0,85,3,500,0.8125,manometric analysis,,,,18,27.8,1.9891923838350787,17.04210748591374,2.281910065351678,7.990486176321602,19.14447867389158,0.7133707872340842,44.44872829628784,5.659163792290448,10.57,28.44028520499127,71.55971479500873,0,6.800356506,0,0,31.56862745,0,3.057040998,0,0,0,0,0,0,12.04099822,0,0,0,0,0,14.66131907,0,0,0,3.4313725490196005,0,0,0,0.07040431
powder--0.03--bauer2011-bd0001--100.0--nan--0.0--nan--0.0--nan--0.0--nan--0.0--moist carbonation--semi-batch--8.0--constant pressure--0.101--initial temperature--25.0--15.0--0.0--85.0--3.0--nan--nan--500.0--manometric analysis,,0.03,0,0,0,semi-batch,constant pressure,0.101,initial temperature,25,15,0,85,3,500,0.875,manometric analysis,,,,18,27.8,1.9891923838350787,17.04210748591374,2.281910065351678,7.990486176321602,19.14447867389158,0.7133707872340842,44.44872829628784,5.659163792290448,10.57,28.44028520499127,71.55971479500873,0,6.800356506,0,0,31.56862745,0,3.057040998,0,0,0,0,0,0,12.04099822,0,0,0,0,0,14.66131907,0,0,0,3.4313725490196005,0,0,0,0.069635189
powder--0.03--bauer2011-bd0001--100.0--nan--0.0--nan--0.0--nan--0.0--nan--0.0--moist carbonation--semi-batch--8.0--constant pressure--0.101--initial temperature--25.0--15.0--0.0--85.0--3.0--nan--nan--500.0--manometric analysis,,0.03,0,0,0,semi-batch,constant pressure,0.101,initial temperature,25,15,0,85,3,500,0.9375,manometric analysis,,,,18,27.8,1.9891923838350787,17.04210748591374,2.281910065351678,7.990486176321602,19.14447867389158,0.7133707872340842,44.44872829628784,5.659163792290448,10.57,28.44028520499127,71.55971479500873,0,6.800356506,0,0,31.56862745,0,3.057040998,0,0,0,0,0,0,12.04099822,0,0,0,0,0,14.66131907,0,0,0,3.4313725490196005,0,0,0,0.078072144
powder--0.03--bauer2011-bd0001--100.0--nan--0.0--nan--0.0--nan--0.0--nan--0.0--moist carbonation--semi-batch--8.0--constant pressure--0.101--initial temperature--25.0--15.0--0.0--85.0--3.0--nan--nan--500.0--manometric analysis,,0.03,0,0,0,semi-batch,constant pressure,0.101,initial temperature,25,15,0,85,3,500,1,manometric analysis,,,,18,27.8,1.9891923838350787,17.04210748591374,2.281910065351678,7.990486176321602,19.14447867389158,0.7133707872340842,44.44872829628784,5.659163792290448,10.57,28.44028520499127,71.55971479500873,0,6.800356506,0,0,31.56862745,0,3.057040998,0,0,0,0,0,0,12.04099822,0,0,0,0,0,14.66131907,0,0,0,3.4313725490196005,0,0,0,0.072832881
powder--0.03--bauer2011-bd0001--100.0--nan--0.0--nan--0.0--nan--0.0--nan--0.0--moist carbonation--semi-batch--8.0--constant pressure--0.101--initial temperature--25.0--15.0--0.0--85.0--3.0--nan--nan--500.0--manometric analysis,,0.03,0,0,0,semi-batch,constant pressure,0.101,initial temperature,25,15,0,85,3,500,1.0625,manometric analysis,,,,18,27.8,1.9891923838350787,17.04210748591374,2.281910065351678,7.990486176321602,19.14447867389158,0.7133707872340842,44.44872829628784,5.659163792290448,10.57,28.44028520499127,71.55971479500873,0,6.800356506,0,0,31.56862745,0,3.057040998,0,0,0,0,0,0,12.04099822,0,0,0,0,0,14.66131907,0,0,0,3.4313725490196005,0,0,0,0.086769834
powder--0.03--bauer2011-bd0001--100.0--nan--0.0--nan--0.0--nan--0.0--nan--0.0--moist carbonation--semi-batch--8.0--constant pressure--0.101--initial temperature--25.0--15.0--0.0--85.0--3.0--nan--nan--500.0--manometric analysis,,0.03,0,0,0,semi-batch,constant pressure,0.101,initial temperature,25,15,0,85,3,500,1.125,manometric analysis,,,,18,27.8,1.9891923838350787,17.04210748591374,2.281910065351678,7.990486176321602,19.14447867389158,0.7133707872340842,44.44872829628784,5.659163792290448,10.57,28.44028520499127,71.55971479500873,0,6.800356506,0,0,31.56862745,0,3.057040998,0,0,0,0,0,0,12.04099822,0,0,0,0,0,14.66131907,0,0,0,3.4313725490196005,0,0,0,0.08727228
powder--0.03--bauer2011-bd0001--100.0--nan--0.0--nan--0.0--nan--0.0--nan--0.0--moist carbonation--semi-batch--8.0--constant pressure--0.101--initial temperature--25.0--15.0--0.0--85.0--3.0--nan--nan--500.0--manometric analysis,,0.03,0,0,0,semi-batch,constant pressure,0.101,initial temperature,25,15,0,85,3,500,1.1875,manometric analysis,,,,18,27.8,1.9891923838350787,17.04210748591374,2.281910065351678,7.990486176321602,19.14447867389158,0.7133707872340842,44.44872829628784,5.659163792290448,10.57,28.44028520499127,71.55971479500873,0,6.800356506,0,0,31.56862745,0,3.057040998,0,0,0,0,0,0,12.04099822,0,0,0,0,0,14.66131907,0,0,0,3.4313725490196005,0,0,0,0.088944079
powder--0.03--bauer2011-bd0001--100.0--nan--0.0--nan--0.0--nan--0.0--nan--0.0--moist carbonation--semi-batch--8.0--constant pressure--0.101--initial temperature--25.0--15.0--0.0--85.0--3.0--nan--nan--500.0--manometric analysis,,0.03,0,0,0,semi-batch,constant pressure,0.101,initial temperature,25,15,0,85,3,500,1.25,manometric analysis,,,,18,27.8,1.9891923838350787,17.04210748591374,2.281910065351678,7.990486176321602,19.14447867389158,0.7133707872340842,44.44872829628784,5.659163792290448,10.57,28.44028520499127,71.55971479500873,0,6.800356506,0,0,31.56862745,0,3.057040998,0,0,0,0,0,0,12.04099822,0,0,0,0,0,14.66131907,0,0,0,3.4313725490196005,0,0,0,0.094649473
powder--0.03--bauer2011-bd0001--100.0--nan--0.0--nan--0.0--nan--0.0--nan--0.0--moist carbonation--semi-batch--8.0--constant pressure--0.101--initial temperature--25.0--15.0--0.0--85.0--3.0--nan--nan--500.0--manometric analysis,,0.03,0,0,0,semi-batch,constant pressure,0.101,initial temperature,25,15,0,85,3,500,1.3125,manometric analysis,,,,18,27.8,1.9891923838350787,17.04210748591374,2.281910065351678,7.990486176321602,19.14447867389158,0.7133707872340842,44.44872829628784,5.659163792290448,10.57,28.44028520499127,71.55971479500873,0,6.800356506,0,0,31.56862745,0,3.057040998,0,0,0,0,0,0,12.04099822,0,0,0,0,0,14.66131907,0,0,0,3.4313725490196005,0,0,0,0.1001538286166318
powder--0.03--bauer2011-bd0001--100.0--nan--0.0--nan--0.0--nan--0.0--nan--0.0--moist carbonation--semi-batch--8.0--constant pressure--0.101--initial temperature--25.0--15.0--0.0--85.0--3.0--nan--nan--500.0--manometric analysis,,0.03,0,0,0,semi-batch,constant pressure,0.101,initial temperature,25,15,0,85,3,500,1.375,manometric analysis,,,,18,27.8,1.9891923838350787,17.04210748591374,2.281910065351678,7.990486176321602,19.14447867389158,0.7133707872340842,44.44872829628784,5.659163792290448,10.57,28.44028520499127,71.55971479500873,0,6.800356506,0,0,31.56862745,0,3.057040998,0,0,0,0,0,0,12.04099822,0,0,0,0,0,14.66131907,0,0,0,3.4313725490196005,0,0,0,0.099335342
powder--0.03--bauer2011-bd0001--100.0--nan--0.0--nan--0.0--nan--0.0--nan--0.0--moist carbonation--semi-batch--8.0--constant pressure--0.101--initial temperature--25.0--15.0--0.0--85.0--3.0--nan--nan--500.0--manometric analysis,,0.03,0,0,0,semi-batch,constant pressure,0.101,initial temperature,25,15,0,85,3,500,1.4375,manometric analysis,,,,18,27.8,1.9891923838350787,17.04210748591374,2.281910065351678,7.990486176321602,19.14447867389158,0.7133707872340842,44.44872829628784,5.659163792290448,10.57,28.44028520499127,71.55971479500873,0,6.800356506,0,0,31.56862745,0,3.057040998,0,0,0,0,0,0,12.04099822,0,0,0,0,0,14.66131907,0,0,0,3.4313725490196005,0,0,0,0.087599416
powder--0.03--bauer2011-bd0001--100.0--nan--0.0--nan--0.0--nan--0.0--nan--0.0--moist carbonation--semi-batch--8.0--constant pressure--0.101--initial temperature--25.0--15.0--0.0--85.0--3.0--nan--nan--500.0--manometric analysis,,0.03,0,0,0,semi-batch,constant pressure,0.101,initial temperature,25,15,0,85,3,500,1.5,manometric analysis,,,,18,27.8,1.9891923838350787,17.04210748591374,2.281910065351678,7.990486176321602,19.14447867389158,0.7133707872340842,44.44872829628784,5.659163792290448,10.57,28.44028520499127,71.55971479500873,0,6.800356506,0,0,31.56862745,0,3.057040998,0,0,0,0,0,0,12.04099822,0,0,0,0,0,14.66131907,0,0,0,3.4313725490196005,0,0,0,0.091991191
powder--0.03--bauer2011-bd0001--100.0--nan--0.0--nan--0.0--nan--0.0--nan--0.0--moist carbonation--semi-batch--8.0--constant pressure--0.101--initial temperature--25.0--15.0--0.0--85.0--3.0--nan--nan--500.0--manometric analysis,,0.03,0,0,0,semi-batch,constant pressure,0.101,initial temperature,25,15,0,85,3,500,1.5625,manometric analysis,,,,18,27.8,1.9891923838350787,17.04210748591374,2.281910065351678,7.990486176321602,19.14447867389158,0.7133707872340842,44.44872829628784,5.659163792290448,10.57,28.44028520499127,71.55971479500873,0,6.800356506,0,0,31.56862745,0,3.057040998,0,0,0,0,0,0,12.04099822,0,0,0,0,0,14.66131907,0,0,0,3.4313725490196005,0,0,0,0.096821561
powder--0.03--bauer2011-bd0001--100.0--nan--0.0--nan--0.0--nan--0.0--nan--0.0--moist carbonation--semi-batch--8.0--constant pressure--0.101--initial temperature--25.0--15.0--0.0--85.0--3.0--nan--nan--500.0--manometric analysis,,0.03,0,0,0,semi-batch,constant pressure,0.101,initial temperature,25,15,0,85,3,500,1.625,manometric analysis,,,,18,27.8,1.9891923838350787,17.04210748591374,2.281910065351678,7.990486176321602,19.14447867389158,0.7133707872340842,44.44872829628784,5.659163792290448,10.57,28.44028520499127,71.55971479500873,0,6.800356506,0,0,31.56862745,0,3.057040998,0,0,0,0,0,0,12.04099822,0,0,0,0,0,14.66131907,0,0,0,3.4313725490196005,0,0,0,0.10161277317994079
powder--0.03--bauer2011-bd0001--100.0--nan--0.0--nan--0.0--nan--0.0--nan--0.0--moist carbonation--semi-batch--8.0--constant pressure--0.101--initial temperature--25.0--15.0--0.0--85.0--3.0--nan--nan--500.0--manometric analysis,,0.03,0,0,0,semi-batch,constant pressure,0.101,initial temperature,25,15,0,85,3,500,1.6875,manometric analysis,,,,18,27.8,1.9891923838350787,17.04210748591374,2.281910065351678,7.990486176321602,19.14447867389158,0.7133707872340842,44.44872829628784,5.659163792290448,10.57,28.44028520499127,71.55971479500873,0,6.800356506,0,0,31.56862745,0,3.057040998,0,0,0,0,0,0,12.04099822,0,0,0,0,0,14.66131907,0,0,0,3.4313725490196005,0,0,0,0.10555732803101667
powder--0.03--bauer2011-bd0001--100.0--nan--0.0--nan--0.0--nan--0.0--nan--0.0--moist carbonation--semi-batch--8.0--constant pressure--0.101--initial temperature--25.0--15.0--0.0--85.0--3.0--nan--nan--500.0--manometric analysis,,0.03,0,0,0,semi-batch,constant pressure,0.101,initial temperature,25,15,0,85,3,500,1.75,manometric analysis,,,,18,27.8,1.9891923838350787,17.04210748591374,2.281910065351678,7.990486176321602,19.14447867389158,0.7133707872340842,44.44872829628784,5.659163792290448,10.57,28.44028520499127,71.55971479500873,0,6.800356506,0,0,31.56862745,0,3.057040998,0,0,0,0,0,0,12.04099822,0,0,0,0,0,14.66131907,0,0,0,3.4313725490196005,0,0,0,0.10040992943206863
powder--0.03--bauer2011-bd0001--100.0--nan--0.0--nan--0.0--nan--0.0--nan--0.0--moist carbonation--semi-batch--8.0--constant pressure--0.101--initial temperature--25.0--15.0--0.0--85.0--3.0--nan--nan--500.0--manometric analysis,,0.03,0,0,0,semi-batch,constant pressure,0.101,initial temperature,25,15,0,85,3,500,1.7553710239492166,manometric analysis,,,,18,27.8,1.9891923838350787,17.04210748591374,2.281910065351678,7.990486176321602,19.14447867389158,0.7133707872340842,44.44872829628784,5.659163792290448,10.57,28.44028520499127,71.55971479500873,0,6.800356506,0,0,31.56862745,0,3.057040998,0,0,0,0,0,0,12.04099822,0,0,0,0,0,14.66131907,0,0,0,3.4313725490196005,0,0,0,0.10527081521022073
"powder--0.06--bauer2011-bd0001--100.0--nan--0.0--nan--0.0--nan--0.0--nan--0.0--moist carbonation--semi-batch--8.0--constant pressure--0.101--initial temperature--25.0--20.0--0.0--80.0--3.0--nan--nan--500.0--acidification, gas chromatography",,0.06,0,0,0,semi-batch,constant pressure,0.101,initial temperature,25,20,0,80,3,500,0,"acidification, gas chromatography",,,,18,27.8,1.9891923838350787,17.04210748591374,2.281910065351678,7.990486176321602,19.14447867389158,0.7133707872340842,44.44872829628784,5.659163792290448,10.57,28.44028520499127,71.55971479500873,0,6.800356506,0,0,31.56862745,0,3.057040998,0,0,0,0,0,0,12.04099822,0,0,0,0,0,14.66131907,0,0,0,3.4313725490196005,0,0,0,1e-05
"powder--0.06--bauer2011-bd0001--100.0--nan--0.0--nan--0.0--nan--0.0--nan--0.0--moist carbonation--semi-batch--8.0--constant pressure--0.101--initial temperature--25.0--20.0--0.0--80.0--3.0--nan--nan--500.0--acidification, gas chromatography",,0.06,0,0,0,semi-batch,constant pressure,0.101,initial temperature,25,20,0,80,3,500,0.0625,"acidification, gas chromatography",,,,18,27.8,1.9891923838350787,17.04210748591374,2.281910065351678,7.990486176321602,19.14447867389158,0.7133707872340842,44.44872829628784,5.659163792290448,10.57,28.44028520499127,71.55971479500873,0,6.800356506,0,0,31.56862745,0,3.057040998,0,0,0,0,0,0,12.04099822,0,0,0,0,0,14.66131907,0,0,0,3.4313725490196005,0,0,0,0.019840228690756186
"powder--0.06--bauer2011-bd0001--100.0--nan--0.0--nan--0.0--nan--0.0--nan--0.0--moist carbonation--semi-batch--8.0--constant pressure--0.101--initial temperature--25.0--20.0--0.0--80.0--3.0--nan--nan--500.0--acidification, gas chromatography",,0.06,0,0,0,semi-batch,constant pressure,0.101,initial temperature,25,20,0,80,3,500,0.125,"acidification, gas chromatography",,,,18,27.8,1.9891923838350787,17.04210748591374,2.281910065351678,7.990486176321602,19.14447867389158,0.7133707872340842,44.44872829628784,5.659163792290448,10.57,28.44028520499127,71.55971479500873,0,6.800356506,0,0,31.56862745,0,3.057040998,0,0,0,0,0,0,12.04099822,0,0,0,0,0,14.66131907,0,0,0,3.4313725490196005,0,0,0,0.029807666284568664
"powder--0.06--bauer2011-bd0001--100.0--nan--0.0--nan--0.0--nan--0.0--nan--0.0--moist carbonation--semi-batch--8.0--constant pressure--0.101--initial temperature--25.0--20.0--0.0--80.0--3.0--nan--nan--500.0--acidification, gas chromatography",,0.06,0,0,0,semi-batch,constant pressure,0.101,initial temperature,25,20,0,80,3,500,0.1875,"acidification, gas chromatography",,,,18,27.8,1.9891923838350787,17.04210748591374,2.281910065351678,7.990486176321602,19.14447867389158,0.7133707872340842,44.44872829628784,5.659163792290448,10.57,28.44028520499127,71.55971479500873,0,6.800356506,0,0,31.56862745,0,3.057040998,0,0,0,0,0,0,12.04099822,0,0,0,0,0,14.66131907,0,0,0,3.4313725490196005,0,0,0,0.038372521048927216
"powder--0.06--bauer2011-bd0001--100.0--nan--0.0--nan--0.0--nan--0.0--nan--0.0--moist carbonation--semi-batch--8.0--constant pressure--0.101--initial temperature--25.0--20.0--0.0--80.0--3.0--nan--nan--500.0--acidification, gas chromatography",,0.06,0,0,0,semi-batch,constant pressure,0.101,initial temperature,25,20,0,80,3,500,0.25,"acidification, gas chromatography",,,,18,27.8,1.9891923838350787,17.04210748591374,2.281910065351678,7.990486176321602,19.14447867389158,0.7133707872340842,44.44872829628784,5.659163792290448,10.57,28.44028520499127,71.55971479500873,0,6.800356506,0,0,31.56862745,0,3.057040998,0,0,0,0,0,0,12.04099822,0,0,0,0,0,14.66131907,0,0,0,3.4313725490196005,0,0,0,0.045366424
"powder--0.06--bauer2011-bd0001--100.0--nan--0.0--nan--0.0--nan--0.0--nan--0.0--moist carbonation--semi-batch--8.0--constant pressure--0.101--initial temperature--25.0--20.0--0.0--80.0--3.0--nan--nan--500.0--acidification, gas chromatography",,0.06,0,0,0,semi-batch,constant pressure,0.101,initial temperature,25,20,0,80,3,500,0.3125,"acidification, gas chromatography",,,,18,27.8,1.9891923838350787,17.04210748591374,2.281910065351678,7.990486176321602,19.14447867389158,0.7133707872340842,44.44872829628784,5.659163792290448,10.57,28.44028520499127,71.55971479500873,0,6.800356506,0,0,31.56862745,0,3.057040998,0,0,0,0,0,0,12.04099822,0,0,0,0,0,14.66131907,0,0,0,3.4313725490196005,0,0,0,0.052219212
"powder--0.06--bauer2011-bd0001--100.0--nan--0.0--nan--0.0--nan--0.0--nan--0.0--moist carbonation--semi-batch--8.0--constant pressure--0.101--initial temperature--25.0--20.0--0.0--80.0--3.0--nan--nan--500.0--acidification, gas chromatography",,0.06,0,0,0,semi-batch,constant pressure,0.101,initial temperature,25,20,0,80,3,500,0.375,"acidification, gas chromatography",,,,18,27.8,1.9891923838350787,17.04210748591374,2.281910065351678,7.990486176321602,19.14447867389158,0.7133707872340842,44.44872829628784,5.659163792290448,10.57,28.44028520499127,71.55971479500873,0,6.800356506,0,0,31.56862745,0,3.057040998,0,0,0,0,0,0,12.04099822,0,0,0,0,0,14.66131907,0,0,0,3.4313725490196005,0,0,0,0.060107373
"powder--0.06--bauer2011-bd0001--100.0--nan--0.0--nan--0.0--nan--0.0--nan--0.0--moist carbonation--semi-batch--8.0--constant pressure--0.101--initial temperature--25.0--20.0--0.0--80.0--3.0--nan--nan--500.0--acidification, gas chromatography",,0.06,0,0,0,semi-batch,constant pressure,0.101,initial temperature,25,20,0,80,3,500,0.4375,"acidification, gas chromatography",,,,18,27.8,1.9891923838350787,17.04210748591374,2.281910065351678,7.990486176321602,19.14447867389158,0.7133707872340842,44.44872829628784,5.659163792290448,10.57,28.44028520499127,71.55971479500873,0,6.800356506,0,0,31.56862745,0,3.057040998,0,0,0,0,0,0,12.04099822,0,0,0,0,0,14.66131907,0,0,0,3.4313725490196005,0,0,0,0.064028427
"powder--0.06--bauer2011-bd0001--100.0--nan--0.0--nan--0.0--nan--0.0--nan--0.0--moist carbonation--semi-batch--8.0--constant pressure--0.101--initial temperature--25.0--20.0--0.0--80.0--3.0--nan--nan--500.0--acidification, gas chromatography",,0.06,0,0,0,semi-batch,constant pressure,0.101,initial temperature,25,20,0,80,3,500,0.5,"acidification, gas chromatography",,,,18,27.8,1.9891923838350787,17.04210748591374,2.281910065351678,7.990486176321602,19.14447867389158,0.7133707872340842,44.44872829628784,5.659163792290448,10.57,28.44028520499127,71.55971479500873,0,6.800356506,0,0,31.56862745,0,3.057040998,0,0,0,0,0,0,12.04099822,0,0,0,0,0,14.66131907,0,0,0,3.4313725490196005,0,0,0,0.070416
"powder--0.06--bauer2011-bd0001--100.0--nan--0.0--nan--0.0--nan--0.0--nan--0.0--moist carbonation--semi-batch--8.0--constant pressure--0.101--initial temperature--25.0--20.0--0.0--80.0--3.0--nan--nan--500.0--acidification, gas chromatography",,0.06,0,0,0,semi-batch,constant pressure,0.101,initial temperature,25,20,0,80,3,500,0.5625,"acidification, gas chromatography",,,,18,27.8,1.9891923838350787,17.04210748591374,2.281910065351678,7.990486176321602,19.14447867389158,0.7133707872340842,44.44872829628784,5.659163792290448,10.57,28.44028520499127,71.55971479500873,0,6.800356506,0,0,31.56862745,0,3.057040998,0,0,0,0,0,0,12.04099822,0,0,0,0,0,14.66131907,0,0,0,3.4313725490196005,0,0,0,0.076173953
"powder--0.06--bauer2011-bd0001--100.0--nan--0.0--nan--0.0--nan--0.0--nan--0.0--moist carbonation--semi-batch--8.0--constant pressure--0.101--initial temperature--25.0--20.0--0.0--80.0--3.0--nan--nan--500.0--acidification, gas chromatography",,0.06,0,0,0,semi-batch,constant pressure,0.101,initial temperature,25,20,0,80,3,500,0.625,"acidification, gas chromatography",,,,18,27.8,1.9891923838350787,17.04210748591374,2.281910065351678,7.990486176321602,19.14447867389158,0.7133707872340842,44.44872829628784,5.659163792290448,10.57,28.44028520499127,71.55971479500873,0,6.800356506,0,0,31.56862745,0,3.057040998,0,0,0,0,0,0,12.04099822,0,0,0,0,0,14.66131907,0,0,0,3.4313725490196005,0,0,0,0.080812372
"powder--0.06--bauer2011-bd0001--100.0--nan--0.0--nan--0.0--nan--0.0--nan--0.0--moist carbonation--semi-batch--8.0--constant pressure--0.101--initial temperature--25.0--20.0--0.0--80.0--3.0--nan--nan--500.0--acidification, gas chromatography",,0.06,0,0,0,semi-batch,constant pressure,0.101,initial temperature,25,20,0,80,3,500,0.6875,"acidification, gas chromatography",,,,18,27.8,1.9891923838350787,17.04210748591374,2.281910065351678,7.990486176321602,19.14447867389158,0.7133707872340842,44.44872829628784,5.659163792290448,10.57,28.44028520499127,71.55971479500873,0,6.800356506,0,0,31.56862745,0,3.057040998,0,0,0,0,0,0,12.04099822,0,0,0,0,0,14.66131907,0,0,0,3.4313725490196005,0,0,0,0.084271102
"powder--0.06--bauer2011-bd0001--100.0--nan--0.0--nan--0.0--nan--0.0--nan--0.0--moist carbonation--semi-batch--8.0--constant pressure--0.101--initial temperature--25.0--20.0--0.0--80.0--3.0--nan--nan--500.0--acidification, gas chromatography",,0.06,0,0,0,semi-batch,constant pressure,0.101,initial temperature,25,20,0,80,3,500,0.75,"acidification, gas chromatography",,,,18,27.8,1.9891923838350787,17.04210748591374,2.281910065351678,7.990486176321602,19.14447867389158,0.7133707872340842,44.44872829628784,5.659163792290448,10.57,28.44028520499127,71.55971479500873,0,6.800356506,0,0,31.56862745,0,3.057040998,0,0,0,0,0,0,12.04099822,0,0,0,0,0,14.66131907,0,0,0,3.4313725490196005,0,0,0,0.090927814
"powder--0.06--bauer2011-bd0001--100.0--nan--0.0--nan--0.0--nan--0.0--nan--0.0--moist carbonation--semi-batch--8.0--constant pressure--0.101--initial temperature--25.0--20.0--0.0--80.0--3.0--nan--nan--500.0--acidification, gas chromatography",,0.06,0,0,0,semi-batch,constant pressure,0.101,initial temperature,25,20,0,80,3,500,0.8125,"acidification, gas chromatography",,,,18,27.8,1.9891923838350787,17.04210748591374,2.281910065351678,7.990486176321602,19.14447867389158,0.7133707872340842,44.44872829628784,5.659163792290448,10.57,28.44028520499127,71.55971479500873,0,6.800356506,0,0,31.56862745,0,3.057040998,0,0,0,0,0,0,12.04099822,0,0,0,0,0,14.66131907,0,0,0,3.4313725490196005,0,0,0,0.093629732
"powder--0.06--bauer2011-bd0001--100.0--nan--0.0--nan--0.0--nan--0.0--nan--0.0--moist carbonation--semi-batch--8.0--constant pressure--0.101--initial temperature--25.0--20.0--0.0--80.0--3.0--nan--nan--500.0--acidification, gas chromatography",,0.06,0,0,0,semi-batch,constant pressure,0.101,initial temperature,25,20,0,80,3,500,0.875,"acidification, gas chromatography",,,,18,27.8,1.9891923838350787,17.04210748591374,2.281910065351678,7.990486176321602,19.14447867389158,0.7133707872340842,44.44872829628784,5.659163792290448,10.57,28.44028520499127,71.55971479500873,0,6.800356506,0,0,31.56862745,0,3.057040998,0,0,0,0,0,0,12.04099822,0,0,0,0,0,14.66131907,0,0,0,3.4313725490196005,0,0,0,0.09895484
"powder--0.06--bauer2011-bd0001--100.0--nan--0.0--nan--0.0--nan--0.0--nan--0.0--moist carbonation--semi-batch--8.0--constant pressure--0.101--initial temperature--25.0--20.0--0.0--80.0--3.0--nan--nan--500.0--acidification, gas chromatography",,0.06,0,0,0,semi-batch,constant pressure,0.101,initial temperature,25,20,0,80,3,500,0.9375,"acidification, gas chromatography",,,,18,27.8,1.9891923838350787,17.04210748591374,2.281910065351678,7.990486176321602,19.14447867389158,0.7133707872340842,44.44872829628784,5.659163792290448,10.57,28.44028520499127,71.55971479500873,0,6.800356506,0,0,31.56862745,0,3.057040998,0,0,0,0,0,0,12.04099822,0,0,0,0,0,14.66131907,0,0,0,3.4313725490196005,0,0,0,0.10693693066251271
"powder--0.06--bauer2011-bd0001--100.0--nan--0.0--nan--0.0--nan--0.0--nan--0.0--moist carbonation--semi-batch--8.0--constant pressure--0.101--initial temperature--25.0--20.0--0.0--80.0--3.0--nan--nan--500.0--acidification, gas chromatography",,0.06,0,0,0,semi-batch,constant pressure,0.101,initial temperature,25,20,0,80,3,500,1,"acidification, gas chromatography",,,,18,27.8,1.9891923838350787,17.04210748591374,2.281910065351678,7.990486176321602,19.14447867389158,0.7133707872340842,44.44872829628784,5.659163792290448,10.57,28.44028520499127,71.55971479500873,0,6.800356506,0,0,31.56862745,0,3.057040998,0,0,0,0,0,0,12.04099822,0,0,0,0,0,14.66131907,0,0,0,3.4313725490196005,0,0,0,0.10692665880129709
"powder--0.06--bauer2011-bd0001--100.0--nan--0.0--nan--0.0--nan--0.0--nan--0.0--moist carbonation--semi-batch--8.0--constant pressure--0.101--initial temperature--25.0--20.0--0.0--80.0--3.0--nan--nan--500.0--acidification, gas chromatography",,0.06,0,0,0,semi-batch,constant pressure,0.101,initial temperature,25,20,0,80,3,500,1.0625,"acidification, gas chromatography",,,,18,27.8,1.9891923838350787,17.04210748591374,2.281910065351678,7.990486176321602,19.14447867389158,0.7133707872340842,44.44872829628784,5.659163792290448,10.57,28.44028520499127,71.55971479500873,0,6.800356506,0,0,31.56862745,0,3.057040998,0,0,0,0,0,0,12.04099822,0,0,0,0,0,14.66131907,0,0,0,3.4313725490196005,0,0,0,0.11299444116743693
"powder--0.06--bauer2011-bd0001--100.0--nan--0.0--nan--0.0--nan--0.0--nan--0.0--moist carbonation--semi-batch--8.0--constant pressure--0.101--initial temperature--25.0--20.0--0.0--80.0--3.0--nan--nan--500.0--acidification, gas chromatography",,0.06,0,0,0,semi-batch,constant pressure,0.101,initial temperature,25,20,0,80,3,500,1.125,"acidification, gas chromatography",,,,18,27.8,1.9891923838350787,17.04210748591374,2.281910065351678,7.990486176321602,19.14447867389158,0.7133707872340842,44.44872829628784,5.659163792290448,10.57,28.44028520499127,71.55971479500873,0,6.800356506,0,0,31.56862745,0,3.057040998,0,0,0,0,0,0,12.04099822,0,0,0,0,0,14.66131907,0,0,0,3.4313725490196005,0,0,0,0.11377331258603132
"powder--0.06--bauer2011-bd0001--100.0--nan--0.0--nan--0.0--nan--0.0--nan--0.0--moist carbonation--semi-batch--8.0--constant pressure--0.101--initial temperature--25.0--20.0--0.0--80.0--3.0--nan--nan--500.0--acidification, gas chromatography",,0.06,0,0,0,semi-batch,constant pressure,0.101,initial temperature,25,20,0,80,3,500,1.1875,"acidification, gas chromatography",,,,18,27.8,1.9891923838350787,17.04210748591374,2.281910065351678,7.990486176321602,19.14447867389158,0.7133707872340842,44.44872829628784,5.659163792290448,10.57,28.44028520499127,71.55971479500873,0,6.800356506,0,0,31.56862745,0,3.057040998,0,0,0,0,0,0,12.04099822,0,0,0,0,0,14.66131907,0,0,0,3.4313725490196005,0,0,0,0.11874550338372533
"powder--0.06--bauer2011-bd0001--100.0--nan--0.0--nan--0.0--nan--0.0--nan--0.0--moist carbonation--semi-batch--8.0--constant pressure--0.101--initial temperature--25.0--20.0--0.0--80.0--3.0--nan--nan--500.0--acidification, gas chromatography",,0.06,0,0,0,semi-batch,constant pressure,0.101,initial temperature,25,20,0,80,3,500,1.25,"acidification, gas chromatography",,,,18,27.8,1.9891923838350787,17.04210748591374,2.281910065351678,7.990486176321602,19.14447867389158,0.7133707872340842,44.44872829628784,5.659163792290448,10.57,28.44028520499127,71.55971479500873,0,6.800356506,0,0,31.56862745,0,3.057040998,0,0,0,0,0,0,12.04099822,0,0,0,0,0,14.66131907,0,0,0,3.4313725490196005,0,0,0,0.1258060366500962
"powder--0.06--bauer2011-bd0001--100.0--nan--0.0--nan--0.0--nan--0.0--nan--0.0--moist carbonation--semi-batch--8.0--constant pressure--0.101--initial temperature--25.0--20.0--0.0--80.0--3.0--nan--nan--500.0--acidification, gas chromatography",,0.06,0,0,0,semi-batch,constant pressure,0.101,initial temperature,25,20,0,80,3,500,1.3125,"acidification, gas chromatography",,,,18,27.8,1.9891923838350787,17.04210748591374,2.281910065351678,7.990486176321602,19.14447867389158,0.7133707872340842,44.44872829628784,5.659163792290448,10.57,28.44028520499127,71.55971479500873,0,6.800356506,0,0,31.56862745,0,3.057040998,0,0,0,0,0,0,12.04099822,0,0,0,0,0,14.66131907,0,0,0,3.4313725490196005,0,0,0,0.1250334962642308
"powder--0.06--bauer2011-bd0001--100.0--nan--0.0--nan--0.0--nan--0.0--nan--0.0--moist carbonation--semi-batch--8.0--constant pressure--0.101--initial temperature--25.0--20.0--0.0--80.0--3.0--nan--nan--500.0--acidification, gas chromatography",,0.06,0,0,0,semi-batch,constant pressure,0.101,initial temperature,25,20,0,80,3,500,1.375,"acidification, gas chromatography",,,,18,27.8,1.9891923838350787,17.04210748591374,2.281910065351678,7.990486176321602,19.14447867389158,0.7133707872340842,44.44872829628784,5.659163792290448,10.57,28.44028520499127,71.55971479500873,0,6.800356506,0,0,31.56862745,0,3.057040998,0,0,0,0,0,0,12.04099822,0,0,0,0,0,14.66131907,0,0,0,3.4313725490196005,0,0,0,0.13335120772463388
