Repository: kycai/c3gb

# c3gb

**c3gb**, Gradient Boosting models for predicting the CO2 uptake of Coal ashes in Carbon mineralization, were developed in the research article: [AI-guided prediction and control of CO2 mineralization in coal ashes as carbon-efficient supplementary cementitious materials](). They are tree-based ensemble models. 

The models take the physicochemical properties of coal ashes, along with the process parameters related to reactant proportions and carbonation conditions as input features, while the output is CO2 uptake. The models can be used as a objective function to optimize the carbonation process for CO2 mineralization in coal ashes.

Kangyi Cai 2026 @ Missouri S&T

File: data/Xys_gt_augmented.csv (part 15 of 89)
Group id,Class id,Water-Solid ratio,Chemical admixture 1-content,Chemical admixture 2-content,Chemical admixture 3-content,Carbonation reactor operation mode,Carbonation pressure control type,Carbonation pressure,Carbonation temperature control type,Carbonation temperature,Carbonation gas 1-CO2,Carbonation gas 2-H2O vapor,Carbonation gas 3-N2,Carbonation gas flow rate,Carbonation stirring speed ,Carbonation duration,Method-CO2 uptake,Chemical admixture 1_Classification 2,Chemical admixture 2_Classification 2,Chemical admixture 3_Classification 2,"Solid_Dv,50",Solid_Specific surface area,Solid_Na2O,Solid_MgO,Solid_Al2O3,Solid_SiO2,Solid_SO3,Solid_K2O,Solid_CaO,Solid_Fe2O3,Solid_Loss on ignition,Solid_Amorphous+others,Solid_Crystalline,Solid_Albite,Solid_Anhydrite,Solid_Augite,Solid_Bassanite,Solid_Brownmillerite,Solid_Brucite,Solid_Calcite,Solid_Corundum,Solid_Diopside,Solid_Glauberite,Solid_Gypsum,Solid_Hematite,Solid_Hydrotalcite,Solid_Lime,Solid_Maghemite,Solid_Magnesioferrite,Solid_Magnetite,Solid_Microcline,Solid_Mullite,Solid_Periclase,Solid_Polyhalite,Solid_Portlandite,Solid_Pyroaurite,Solid_Quartz,Solid_Spinel,Solid_Srebrodolskite,Solid_Thenardite,Experimental CO2 uptake-U2
"powder--0.06--bauer2011-bd0001--100.0--nan--0.0--nan--0.0--nan--0.0--nan--0.0--moist carbonation--semi-batch--8.0--constant pressure--0.101--initial temperature--25.0--20.0--0.0--80.0--3.0--nan--nan--500.0--acidification, gas chromatography",,0.06,0,0,0,semi-batch,constant pressure,0.101,initial temperature,25,20,0,80,3,500,1.4375,"acidification, gas chromatography",,,,18,27.8,1.9891923838350787,17.04210748591374,2.281910065351678,7.990486176321602,19.14447867389158,0.7133707872340842,44.44872829628784,5.659163792290448,10.57,28.44028520499127,71.55971479500873,0,6.800356506,0,0,31.56862745,0,3.057040998,0,0,0,0,0,0,12.04099822,0,0,0,0,0,14.66131907,0,0,0,3.4313725490196005,0,0,0,0.13477464167918415
"powder--0.06--bauer2011-bd0001--100.0--nan--0.0--nan--0.0--nan--0.0--nan--0.0--moist carbonation--semi-batch--8.0--constant pressure--0.101--initial temperature--25.0--20.0--0.0--80.0--3.0--nan--nan--500.0--acidification, gas chromatography",,0.06,0,0,0,semi-batch,constant pressure,0.101,initial temperature,25,20,0,80,3,500,1.5,"acidification, gas chromatography",,,,18,27.8,1.9891923838350787,17.04210748591374,2.281910065351678,7.990486176321602,19.14447867389158,0.7133707872340842,44.44872829628784,5.659163792290448,10.57,28.44028520499127,71.55971479500873,0,6.800356506,0,0,31.56862745,0,3.057040998,0,0,0,0,0,0,12.04099822,0,0,0,0,0,14.66131907,0,0,0,3.4313725490196005,0,0,0,0.13568118156739267
"powder--0.06--bauer2011-bd0001--100.0--nan--0.0--nan--0.0--nan--0.0--nan--0.0--moist carbonation--semi-batch--8.0--constant pressure--0.101--initial temperature--25.0--20.0--0.0--80.0--3.0--nan--nan--500.0--acidification, gas chromatography",,0.06,0,0,0,semi-batch,constant pressure,0.101,initial temperature,25,20,0,80,3,500,1.5625,"acidification, gas chromatography",,,,18,27.8,1.9891923838350787,17.04210748591374,2.281910065351678,7.990486176321602,19.14447867389158,0.7133707872340842,44.44872829628784,5.659163792290448,10.57,28.44028520499127,71.55971479500873,0,6.800356506,0,0,31.56862745,0,3.057040998,0,0,0,0,0,0,12.04099822,0,0,0,0,0,14.66131907,0,0,0,3.4313725490196005,0,0,0,0.14158613075885615
"powder--0.06--bauer2011-bd0001--100.0--nan--0.0--nan--0.0--nan--0.0--nan--0.0--moist carbonation--semi-batch--8.0--constant pressure--0.101--initial temperature--25.0--20.0--0.0--80.0--3.0--nan--nan--500.0--acidification, gas chromatography",,0.06,0,0,0,semi-batch,constant pressure,0.101,initial temperature,25,20,0,80,3,500,1.625,"acidification, gas chromatography",,,,18,27.8,1.9891923838350787,17.04210748591374,2.281910065351678,7.990486176321602,19.14447867389158,0.7133707872340842,44.44872829628784,5.659163792290448,10.57,28.44028520499127,71.55971479500873,0,6.800356506,0,0,31.56862745,0,3.057040998,0,0,0,0,0,0,12.04099822,0,0,0,0,0,14.66131907,0,0,0,3.4313725490196005,0,0,0,0.14571717233058532
"powder--0.06--bauer2011-bd0001--100.0--nan--0.0--nan--0.0--nan--0.0--nan--0.0--moist carbonation--semi-batch--8.0--constant pressure--0.101--initial temperature--25.0--20.0--0.0--80.0--3.0--nan--nan--500.0--acidification, gas chromatography",,0.06,0,0,0,semi-batch,constant pressure,0.101,initial temperature,25,20,0,80,3,500,1.6875,"acidification, gas chromatography",,,,18,27.8,1.9891923838350787,17.04210748591374,2.281910065351678,7.990486176321602,19.14447867389158,0.7133707872340842,44.44872829628784,5.659163792290448,10.57,28.44028520499127,71.55971479500873,0,6.800356506,0,0,31.56862745,0,3.057040998,0,0,0,0,0,0,12.04099822,0,0,0,0,0,14.66131907,0,0,0,3.4313725490196005,0,0,0,0.14830799218622553
"powder--0.06--bauer2011-bd0001--100.0--nan--0.0--nan--0.0--nan--0.0--nan--0.0--moist carbonation--semi-batch--8.0--constant pressure--0.101--initial temperature--25.0--20.0--0.0--80.0--3.0--nan--nan--500.0--acidification, gas chromatography",,0.06,0,0,0,semi-batch,constant pressure,0.101,initial temperature,25,20,0,80,3,500,1.75,"acidification, gas chromatography",,,,18,27.8,1.9891923838350787,17.04210748591374,2.281910065351678,7.990486176321602,19.14447867389158,0.7133707872340842,44.44872829628784,5.659163792290448,10.57,28.44028520499127,71.55971479500873,0,6.800356506,0,0,31.56862745,0,3.057040998,0,0,0,0,0,0,12.04099822,0,0,0,0,0,14.66131907,0,0,0,3.4313725490196005,0,0,0,0.14666697184527205
"powder--0.06--bauer2011-bd0001--100.0--nan--0.0--nan--0.0--nan--0.0--nan--0.0--moist carbonation--semi-batch--8.0--constant pressure--0.101--initial temperature--25.0--20.0--0.0--80.0--3.0--nan--nan--500.0--acidification, gas chromatography",,0.06,0,0,0,semi-batch,constant pressure,0.101,initial temperature,25,20,0,80,3,500,1.8125,"acidification, gas chromatography",,,,18,27.8,1.9891923838350787,17.04210748591374,2.281910065351678,7.990486176321602,19.14447867389158,0.7133707872340842,44.44872829628784,5.659163792290448,10.57,28.44028520499127,71.55971479500873,0,6.800356506,0,0,31.56862745,0,3.057040998,0,0,0,0,0,0,12.04099822,0,0,0,0,0,14.66131907,0,0,0,3.4313725490196005,0,0,0,0.1517528766260653
"powder--0.06--bauer2011-bd0001--100.0--nan--0.0--nan--0.0--nan--0.0--nan--0.0--moist carbonation--semi-batch--8.0--constant pressure--0.101--initial temperature--25.0--20.0--0.0--80.0--3.0--nan--nan--500.0--acidification, gas chromatography",,0.06,0,0,0,semi-batch,constant pressure,0.101,initial temperature,25,20,0,80,3,500,1.875,"acidification, gas chromatography",,,,18,27.8,1.9891923838350787,17.04210748591374,2.281910065351678,7.990486176321602,19.14447867389158,0.7133707872340842,44.44872829628784,5.659163792290448,10.57,28.44028520499127,71.55971479500873,0,6.800356506,0,0,31.56862745,0,3.057040998,0,0,0,0,0,0,12.04099822,0,0,0,0,0,14.66131907,0,0,0,3.4313725490196005,0,0,0,0.15602275245188812
"powder--0.06--bauer2011-bd0001--100.0--nan--0.0--nan--0.0--nan--0.0--nan--0.0--moist carbonation--semi-batch--8.0--constant pressure--0.101--initial temperature--25.0--20.0--0.0--80.0--3.0--nan--nan--500.0--acidification, gas chromatography",,0.06,0,0,0,semi-batch,constant pressure,0.101,initial temperature,25,20,0,80,3,500,1.9375,"acidification, gas chromatography",,,,18,27.8,1.9891923838350787,17.04210748591374,2.281910065351678,7.990486176321602,19.14447867389158,0.7133707872340842,44.44872829628784,5.659163792290448,10.57,28.44028520499127,71.55971479500873,0,6.800356506,0,0,31.56862745,0,3.057040998,0,0,0,0,0,0,12.04099822,0,0,0,0,0,14.66131907,0,0,0,3.4313725490196005,0,0,0,0.159562116
"powder--0.06--bauer2011-bd0001--100.0--nan--0.0--nan--0.0--nan--0.0--nan--0.0--moist carbonation--semi-batch--8.0--constant pressure--0.101--initial temperature--25.0--20.0--0.0--80.0--3.0--nan--nan--500.0--acidification, gas chromatography",,0.06,0,0,0,semi-batch,constant pressure,0.101,initial temperature,25,20,0,80,3,500,2,"acidification, gas chromatography",,,,18,27.8,1.9891923838350787,17.04210748591374,2.281910065351678,7.990486176321602,19.14447867389158,0.7133707872340842,44.44872829628784,5.659163792290448,10.57,28.44028520499127,71.55971479500873,0,6.800356506,0,0,31.56862745,0,3.057040998,0,0,0,0,0,0,12.04099822,0,0,0,0,0,14.66131907,0,0,0,3.4313725490196005,0,0,0,0.16283699999999998
"powder--0.12--bauer2011-bd0001--100.0--nan--0.0--nan--0.0--nan--0.0--nan--0.0--moist carbonation--semi-batch--8.0--constant pressure--0.101--initial temperature--25.0--15.0--0.0--85.0--3.0--nan--nan--3000.0--acidification, gas chromatography",,0.12,0,0,0,semi-batch,constant pressure,0.101,initial temperature,25,15,0,85,3,3000,0,"acidification, gas chromatography",,,,18,27.8,1.9891923838350787,17.04210748591374,2.281910065351678,7.990486176321602,19.14447867389158,0.7133707872340842,44.44872829628784,5.659163792290448,10.57,28.44028520499127,71.55971479500873,0,6.800356506,0,0,31.56862745,0,3.057040998,0,0,0,0,0,0,12.04099822,0,0,0,0,0,14.66131907,0,0,0,3.4313725490196005,0,0,0,1e-05
"powder--0.12--bauer2011-bd0001--100.0--nan--0.0--nan--0.0--nan--0.0--nan--0.0--moist carbonation--semi-batch--8.0--constant pressure--0.101--initial temperature--25.0--15.0--0.0--85.0--3.0--nan--nan--3000.0--acidification, gas chromatography",,0.12,0,0,0,semi-batch,constant pressure,0.101,initial temperature,25,15,0,85,3,3000,0.0625,"acidification, gas chromatography",,,,18,27.8,1.9891923838350787,17.04210748591374,2.281910065351678,7.990486176321602,19.14447867389158,0.7133707872340842,44.44872829628784,5.659163792290448,10.57,28.44028520499127,71.55971479500873,0,6.800356506,0,0,31.56862745,0,3.057040998,0,0,0,0,0,0,12.04099822,0,0,0,0,0,14.66131907,0,0,0,3.4313725490196005,0,0,0,0.015175264000910571
"powder--0.12--bauer2011-bd0001--100.0--nan--0.0--nan--0.0--nan--0.0--nan--0.0--moist carbonation--semi-batch--8.0--constant pressure--0.101--initial temperature--25.0--15.0--0.0--85.0--3.0--nan--nan--3000.0--acidification, gas chromatography",,0.12,0,0,0,semi-batch,constant pressure,0.101,initial temperature,25,15,0,85,3,3000,0.125,"acidification, gas chromatography",,,,18,27.8,1.9891923838350787,17.04210748591374,2.281910065351678,7.990486176321602,19.14447867389158,0.7133707872340842,44.44872829628784,5.659163792290448,10.57,28.44028520499127,71.55971479500873,0,6.800356506,0,0,31.56862745,0,3.057040998,0,0,0,0,0,0,12.04099822,0,0,0,0,0,14.66131907,0,0,0,3.4313725490196005,0,0,0,0.032556259
"powder--0.12--bauer2011-bd0001--100.0--nan--0.0--nan--0.0--nan--0.0--nan--0.0--moist carbonation--semi-batch--8.0--constant pressure--0.101--initial temperature--25.0--15.0--0.0--85.0--3.0--nan--nan--3000.0--acidification, gas chromatography",,0.12,0,0,0,semi-batch,constant pressure,0.101,initial temperature,25,15,0,85,3,3000,0.1875,"acidification, gas chromatography",,,,18,27.8,1.9891923838350787,17.04210748591374,2.281910065351678,7.990486176321602,19.14447867389158,0.7133707872340842,44.44872829628784,5.659163792290448,10.57,28.44028520499127,71.55971479500873,0,6.800356506,0,0,31.56862745,0,3.057040998,0,0,0,0,0,0,12.04099822,0,0,0,0,0,14.66131907,0,0,0,3.4313725490196005,0,0,0,0.048609784
"powder--0.12--bauer2011-bd0001--100.0--nan--0.0--nan--0.0--nan--0.0--nan--0.0--moist carbonation--semi-batch--8.0--constant pressure--0.101--initial temperature--25.0--15.0--0.0--85.0--3.0--nan--nan--3000.0--acidification, gas chromatography",,0.12,0,0,0,semi-batch,constant pressure,0.101,initial temperature,25,15,0,85,3,3000,0.25,"acidification, gas chromatography",,,,18,27.8,1.9891923838350787,17.04210748591374,2.281910065351678,7.990486176321602,19.14447867389158,0.7133707872340842,44.44872829628784,5.659163792290448,10.57,28.44028520499127,71.55971479500873,0,6.800356506,0,0,31.56862745,0,3.057040998,0,0,0,0,0,0,12.04099822,0,0,0,0,0,14.66131907,0,0,0,3.4313725490196005,0,0,0,0.063426274
"powder--0.12--bauer2011-bd0001--100.0--nan--0.0--nan--0.0--nan--0.0--nan--0.0--moist carbonation--semi-batch--8.0--constant pressure--0.101--initial temperature--25.0--15.0--0.0--85.0--3.0--nan--nan--3000.0--acidification, gas chromatography",,0.12,0,0,0,semi-batch,constant pressure,0.101,initial temperature,25,15,0,85,3,3000,0.3125,"acidification, gas chromatography",,,,18,27.8,1.9891923838350787,17.04210748591374,2.281910065351678,7.990486176321602,19.14447867389158,0.7133707872340842,44.44872829628784,5.659163792290448,10.57,28.44028520499127,71.55971479500873,0,6.800356506,0,0,31.56862745,0,3.057040998,0,0,0,0,0,0,12.04099822,0,0,0,0,0,14.66131907,0,0,0,3.4313725490196005,0,0,0,0.079050404
"powder--0.12--bauer2011-bd0001--100.0--nan--0.0--nan--0.0--nan--0.0--nan--0.0--moist carbonation--semi-batch--8.0--constant pressure--0.101--initial temperature--25.0--15.0--0.0--85.0--3.0--nan--nan--3000.0--acidification, gas chromatography",,0.12,0,0,0,semi-batch,constant pressure,0.101,initial temperature,25,15,0,85,3,3000,0.375,"acidification, gas chromatography",,,,18,27.8,1.9891923838350787,17.04210748591374,2.281910065351678,7.990486176321602,19.14447867389158,0.7133707872340842,44.44872829628784,5.659163792290448,10.57,28.44028520499127,71.55971479500873,0,6.800356506,0,0,31.56862745,0,3.057040998,0,0,0,0,0,0,12.04099822,0,0,0,0,0,14.66131907,0,0,0,3.4313725490196005,0,0,0,0.091587957
"powder--0.12--bauer2011-bd0001--100.0--nan--0.0--nan--0.0--nan--0.0--nan--0.0--moist carbonation--semi-batch--8.0--constant pressure--0.101--initial temperature--25.0--15.0--0.0--85.0--3.0--nan--nan--3000.0--acidification, gas chromatography",,0.12,0,0,0,semi-batch,constant pressure,0.101,initial temperature,25,15,0,85,3,3000,0.4375,"acidification, gas chromatography",,,,18,27.8,1.9891923838350787,17.04210748591374,2.281910065351678,7.990486176321602,19.14447867389158,0.7133707872340842,44.44872829628784,5.659163792290448,10.57,28.44028520499127,71.55971479500873,0,6.800356506,0,0,31.56862745,0,3.057040998,0,0,0,0,0,0,12.04099822,0,0,0,0,0,14.66131907,0,0,0,3.4313725490196005,0,0,0,0.1024541979753728
"powder--0.12--bauer2011-bd0001--100.0--nan--0.0--nan--0.0--nan--0.0--nan--0.0--moist carbonation--semi-batch--8.0--constant pressure--0.101--initial temperature--25.0--15.0--0.0--85.0--3.0--nan--nan--3000.0--acidification, gas chromatography",,0.12,0,0,0,semi-batch,constant pressure,0.101,initial temperature,25,15,0,85,3,3000,0.5,"acidification, gas chromatography",,,,18,27.8,1.9891923838350787,17.04210748591374,2.281910065351678,7.990486176321602,19.14447867389158,0.7133707872340842,44.44872829628784,5.659163792290448,10.57,28.44028520499127,71.55971479500873,0,6.800356506,0,0,31.56862745,0,3.057040998,0,0,0,0,0,0,12.04099822,0,0,0,0,0,14.66131907,0,0,0,3.4313725490196005,0,0,0,0.11139150986282113
"powder--0.12--bauer2011-bd0001--100.0--nan--0.0--nan--0.0--nan--0.0--nan--0.0--moist carbonation--semi-batch--8.0--constant pressure--0.101--initial temperature--25.0--15.0--0.0--85.0--3.0--nan--nan--3000.0--acidification, gas chromatography",,0.12,0,0,0,semi-batch,constant pressure,0.101,initial temperature,25,15,0,85,3,3000,0.5625,"acidification, gas chromatography",,,,18,27.8,1.9891923838350787,17.04210748591374,2.281910065351678,7.990486176321602,19.14447867389158,0.7133707872340842,44.44872829628784,5.659163792290448,10.57,28.44028520499127,71.55971479500873,0,6.800356506,0,0,31.56862745,0,3.057040998,0,0,0,0,0,0,12.04099822,0,0,0,0,0,14.66131907,0,0,0,3.4313725490196005,0,0,0,0.11382866848799184
"powder--0.12--bauer2011-bd0001--100.0--nan--0.0--nan--0.0--nan--0.0--nan--0.0--moist carbonation--semi-batch--8.0--constant pressure--0.101--initial temperature--25.0--15.0--0.0--85.0--3.0--nan--nan--3000.0--acidification, gas chromatography",,0.12,0,0,0,semi-batch,constant pressure,0.101,initial temperature,25,15,0,85,3,3000,0.625,"acidification, gas chromatography",,,,18,27.8,1.9891923838350787,17.04210748591374,2.281910065351678,7.990486176321602,19.14447867389158,0.7133707872340842,44.44872829628784,5.659163792290448,10.57,28.44028520499127,71.55971479500873,0,6.800356506,0,0,31.56862745,0,3.057040998,0,0,0,0,0,0,12.04099822,0,0,0,0,0,14.66131907,0,0,0,3.4313725490196005,0,0,0,0.13361763387754758
"powder--0.12--bauer2011-bd0001--100.0--nan--0.0--nan--0.0--nan--0.0--nan--0.0--moist carbonation--semi-batch--8.0--constant pressure--0.101--initial temperature--25.0--15.0--0.0--85.0--3.0--nan--nan--3000.0--acidification, gas chromatography",,0.12,0,0,0,semi-batch,constant pressure,0.101,initial temperature,25,15,0,85,3,3000,0.6875,"acidification, gas chromatography",,,,18,27.8,1.9891923838350787,17.04210748591374,2.281910065351678,7.990486176321602,19.14447867389158,0.7133707872340842,44.44872829628784,5.659163792290448,10.57,28.44028520499127,71.55971479500873,0,6.800356506,0,0,31.56862745,0,3.057040998,0,0,0,0,0,0,12.04099822,0,0,0,0,0,14.66131907,0,0,0,3.4313725490196005,0,0,0,0.14110925386682158
"powder--0.12--bauer2011-bd0001--100.0--nan--0.0--nan--0.0--nan--0.0--nan--0.0--moist carbonation--semi-batch--8.0--constant pressure--0.101--initial temperature--25.0--15.0--0.0--85.0--3.0--nan--nan--3000.0--acidification, gas chromatography",,0.12,0,0,0,semi-batch,constant pressure,0.101,initial temperature,25,15,0,85,3,3000,0.75,"acidification, gas chromatography",,,,18,27.8,1.9891923838350787,17.04210748591374,2.281910065351678,7.990486176321602,19.14447867389158,0.7133707872340842,44.44872829628784,5.659163792290448,10.57,28.44028520499127,71.55971479500873,0,6.800356506,0,0,31.56862745,0,3.057040998,0,0,0,0,0,0,12.04099822,0,0,0,0,0,14.66131907,0,0,0,3.4313725490196005,0,0,0,0.14935290559985573
"powder--0.12--bauer2011-bd0001--100.0--nan--0.0--nan--0.0--nan--0.0--nan--0.0--moist carbonation--semi-batch--8.0--constant pressure--0.101--initial temperature--25.0--15.0--0.0--85.0--3.0--nan--nan--3000.0--acidification, gas chromatography",,0.12,0,0,0,semi-batch,constant pressure,0.101,initial temperature,25,15,0,85,3,3000,0.8125,"acidification, gas chromatography",,,,18,27.8,1.9891923838350787,17.04210748591374,2.281910065351678,7.990486176321602,19.14447867389158,0.7133707872340842,44.44872829628784,5.659163792290448,10.57,28.44028520499127,71.55971479500873,0,6.800356506,0,0,31.56862745,0,3.057040998,0,0,0,0,0,0,12.04099822,0,0,0,0,0,14.66131907,0,0,0,3.4313725490196005,0,0,0,0.1468615507328017
"powder--0.12--bauer2011-bd0001--100.0--nan--0.0--nan--0.0--nan--0.0--nan--0.0--moist carbonation--semi-batch--8.0--constant pressure--0.101--initial temperature--25.0--15.0--0.0--85.0--3.0--nan--nan--3000.0--acidification, gas chromatography",,0.12,0,0,0,semi-batch,constant pressure,0.101,initial temperature,25,15,0,85,3,3000,0.875,"acidification, gas chromatography",,,,18,27.8,1.9891923838350787,17.04210748591374,2.281910065351678,7.990486176321602,19.14447867389158,0.7133707872340842,44.44872829628784,5.659163792290448,10.57,28.44028520499127,71.55971479500873,0,6.800356506,0,0,31.56862745,0,3.057040998,0,0,0,0,0,0,12.04099822,0,0,0,0,0,14.66131907,0,0,0,3.4313725490196005,0,0,0,0.15411640432751103
"powder--0.12--bauer2011-bd0001--100.0--nan--0.0--nan--0.0--nan--0.0--nan--0.0--moist carbonation--semi-batch--8.0--constant pressure--0.101--initial temperature--25.0--15.0--0.0--85.0--3.0--nan--nan--3000.0--acidification, gas chromatography",,0.12,0,0,0,semi-batch,constant pressure,0.101,initial temperature,25,15,0,85,3,3000,0.9375,"acidification, gas chromatography",,,,18,27.8,1.9891923838350787,17.04210748591374,2.281910065351678,7.990486176321602,19.14447867389158,0.7133707872340842,44.44872829628784,5.659163792290448,10.57,28.44028520499127,71.55971479500873,0,6.800356506,0,0,31.56862745,0,3.057040998,0,0,0,0,0,0,12.04099822,0,0,0,0,0,14.66131907,0,0,0,3.4313725490196005,0,0,0,0.17375996060604085
"powder--0.12--bauer2011-bd0001--100.0--nan--0.0--nan--0.0--nan--0.0--nan--0.0--moist carbonation--semi-batch--8.0--constant pressure--0.101--initial temperature--25.0--15.0--0.0--85.0--3.0--nan--nan--3000.0--acidification, gas chromatography",,0.12,0,0,0,semi-batch,constant pressure,0.101,initial temperature,25,15,0,85,3,3000,1,"acidification, gas chromatography",,,,18,27.8,1.9891923838350787,17.04210748591374,2.281910065351678,7.990486176321602,19.14447867389158,0.7133707872340842,44.44872829628784,5.659163792290448,10.57,28.44028520499127,71.55971479500873,0,6.800356506,0,0,31.56862745,0,3.057040998,0,0,0,0,0,0,12.04099822,0,0,0,0,0,14.66131907,0,0,0,3.4313725490196005,0,0,0,0.17141011756878888
"powder--0.12--bauer2011-bd0001--100.0--nan--0.0--nan--0.0--nan--0.0--nan--0.0--moist carbonation--semi-batch--8.0--constant pressure--0.101--initial temperature--25.0--15.0--0.0--85.0--3.0--nan--nan--3000.0--acidification, gas chromatography",,0.12,0,0,0,semi-batch,constant pressure,0.101,initial temperature,25,15,0,85,3,3000,1.0625,"acidification, gas chromatography",,,,18,27.8,1.9891923838350787,17.04210748591374,2.281910065351678,7.990486176321602,19.14447867389158,0.7133707872340842,44.44872829628784,5.659163792290448,10.57,28.44028520499127,71.55971479500873,0,6.800356506,0,0,31.56862745,0,3.057040998,0,0,0,0,0,0,12.04099822,0,0,0,0,0,14.66131907,0,0,0,3.4313725490196005,0,0,0,0.18083326267164182
"powder--0.12--bauer2011-bd0001--100.0--nan--0.0--nan--0.0--nan--0.0--nan--0.0--moist carbonation--semi-batch--8.0--constant pressure--0.101--initial temperature--25.0--15.0--0.0--85.0--3.0--nan--nan--3000.0--acidification, gas chromatography",,0.12,0,0,0,semi-batch,constant pressure,0.101,initial temperature,25,15,0,85,3,3000,1.125,"acidification, gas chromatography",,,,18,27.8,1.9891923838350787,17.04210748591374,2.281910065351678,7.990486176321602,19.14447867389158,0.7133707872340842,44.44872829628784,5.659163792290448,10.57,28.44028520499127,71.55971479500873,0,6.800356506,0,0,31.56862745,0,3.057040998,0,0,0,0,0,0,12.04099822,0,0,0,0,0,14.66131907,0,0,0,3.4313725490196005,0,0,0,0.1799849647659296
"powder--0.12--bauer2011-bd0001--100.0--nan--0.0--nan--0.0--nan--0.0--nan--0.0--moist carbonation--semi-batch--8.0--constant pressure--0.101--initial temperature--25.0--15.0--0.0--85.0--3.0--nan--nan--3000.0--acidification, gas chromatography",,0.12,0,0,0,semi-batch,constant pressure,0.101,initial temperature,25,15,0,85,3,3000,1.1875,"acidification, gas chromatography",,,,18,27.8,1.9891923838350787,17.04210748591374,2.281910065351678,7.990486176321602,19.14447867389158,0.7133707872340842,44.44872829628784,5.659163792290448,10.57,28.44028520499127,71.55971479500873,0,6.800356506,0,0,31.56862745,0,3.057040998,0,0,0,0,0,0,12.04099822,0,0,0,0,0,14.66131907,0,0,0,3.4313725490196005,0,0,0,0.18321198231693198
"powder--0.12--bauer2011-bd0001--100.0--nan--0.0--nan--0.0--nan--0.0--nan--0.0--moist carbonation--semi-batch--8.0--constant pressure--0.101--initial temperature--25.0--15.0--0.0--85.0--3.0--nan--nan--3000.0--acidification, gas chromatography",,0.12,0,0,0,semi-batch,constant pressure,0.101,initial temperature,25,15,0,85,3,3000,1.25,"acidification, gas chromatography",,,,18,27.8,1.9891923838350787,17.04210748591374,2.281910065351678,7.990486176321602,19.14447867389158,0.7133707872340842,44.44872829628784,5.659163792290448,10.57,28.44028520499127,71.55971479500873,0,6.800356506,0,0,31.56862745,0,3.057040998,0,0,0,0,0,0,12.04099822,0,0,0,0,0,14.66131907,0,0,0,3.4313725490196005,0,0,0,0.1926880864930791
"powder--0.12--bauer2011-bd0001--100.0--nan--0.0--nan--0.0--nan--0.0--nan--0.0--moist carbonation--semi-batch--8.0--constant pressure--0.101--initial temperature--25.0--15.0--0.0--85.0--3.0--nan--nan--3000.0--acidification, gas chromatography",,0.12,0,0,0,semi-batch,constant pressure,0.101,initial temperature,25,15,0,85,3,3000,1.3125,"acidification, gas chromatography",,,,18,27.8,1.9891923838350787,17.04210748591374,2.281910065351678,7.990486176321602,19.14447867389158,0.7133707872340842,44.44872829628784,5.659163792290448,10.57,28.44028520499127,71.55971479500873,0,6.800356506,0,0,31.56862745,0,3.057040998,0,0,0,0,0,0,12.04099822,0,0,0,0,0,14.66131907,0,0,0,3.4313725490196005,0,0,0,0.18405732651835438
"powder--0.12--bauer2011-bd0001--100.0--nan--0.0--nan--0.0--nan--0.0--nan--0.0--moist carbonation--semi-batch--8.0--constant pressure--0.101--initial temperature--25.0--15.0--0.0--85.0--3.0--nan--nan--3000.0--acidification, gas chromatography",,0.12,0,0,0,semi-batch,constant pressure,0.101,initial temperature,25,15,0,85,3,3000,1.375,"acidification, gas chromatography",,,,18,27.8,1.9891923838350787,17.04210748591374,2.281910065351678,7.990486176321602,19.14447867389158,0.7133707872340842,44.44872829628784,5.659163792290448,10.57,28.44028520499127,71.55971479500873,0,6.800356506,0,0,31.56862745,0,3.057040998,0,0,0,0,0,0,12.04099822,0,0,0,0,0,14.66131907,0,0,0,3.4313725490196005,0,0,0,0.19049961169078838
"powder--0.12--bauer2011-bd0001--100.0--nan--0.0--nan--0.0--nan--0.0--nan--0.0--moist carbonation--semi-batch--8.0--constant pressure--0.101--initial temperature--25.0--15.0--0.0--85.0--3.0--nan--nan--3000.0--acidification, gas chromatography",,0.12,0,0,0,semi-batch,constant pressure,0.101,initial temperature,25,15,0,85,3,3000,1.4375,"acidification, gas chromatography",,,,18,27.8,1.9891923838350787,17.04210748591374,2.281910065351678,7.990486176321602,19.14447867389158,0.7133707872340842,44.44872829628784,5.659163792290448,10.57,28.44028520499127,71.55971479500873,0,6.800356506,0,0,31.56862745,0,3.057040998,0,0,0,0,0,0,12.04099822,0,0,0,0,0,14.66131907,0,0,0,3.4313725490196005,0,0,0,0.18766640829821923
"powder--0.12--bauer2011-bd0001--100.0--nan--0.0--nan--0.0--nan--0.0--nan--0.0--moist carbonation--semi-batch--8.0--constant pressure--0.101--initial temperature--25.0--15.0--0.0--85.0--3.0--nan--nan--3000.0--acidification, gas chromatography",,0.12,0,0,0,semi-batch,constant pressure,0.101,initial temperature,25,15,0,85,3,3000,1.5,"acidification, gas chromatography",,,,18,27.8,1.9891923838350787,17.04210748591374,2.281910065351678,7.990486176321602,19.14447867389158,0.7133707872340842,44.44872829628784,5.659163792290448,10.57,28.44028520499127,71.55971479500873,0,6.800356506,0,0,31.56862745,0,3.057040998,0,0,0,0,0,0,12.04099822,0,0,0,0,0,14.66131907,0,0,0,3.4313725490196005,0,0,0,0.1889656244570506
"powder--0.12--bauer2011-bd0001--100.0--nan--0.0--nan--0.0--nan--0.0--nan--0.0--moist carbonation--semi-batch--8.0--constant pressure--0.101--initial temperature--25.0--15.0--0.0--85.0--3.0--nan--nan--3000.0--acidification, gas chromatography",,0.12,0,0,0,semi-batch,constant pressure,0.101,initial temperature,25,15,0,85,3,3000,1.5625,"acidification, gas chromatography",,,,18,27.8,1.9891923838350787,17.04210748591374,2.281910065351678,7.990486176321602,19.14447867389158,0.7133707872340842,44.44872829628784,5.659163792290448,10.57,28.44028520499127,71.55971479500873,0,6.800356506,0,0,31.56862745,0,3.057040998,0,0,0,0,0,0,12.04099822,0,0,0,0,0,14.66131907,0,0,0,3.4313725490196005,0,0,0,0.19073434387650537
"powder--0.12--bauer2011-bd0001--100.0--nan--0.0--nan--0.0--nan--0.0--nan--0.0--moist carbonation--semi-batch--8.0--constant pressure--0.101--initial temperature--25.0--15.0--0.0--85.0--3.0--nan--nan--3000.0--acidification, gas chromatography",,0.12,0,0,0,semi-batch,constant pressure,0.101,initial temperature,25,15,0,85,3,3000,1.625,"acidification, gas chromatography",,,,18,27.8,1.9891923838350787,17.04210748591374,2.281910065351678,7.990486176321602,19.14447867389158,0.7133707872340842,44.44872829628784,5.659163792290448,10.57,28.44028520499127,71.55971479500873,0,6.800356506,0,0,31.56862745,0,3.057040998,0,0,0,0,0,0,12.04099822,0,0,0,0,0,14.66131907,0,0,0,3.4313725490196005,0,0,0,0.19541718354025267
"powder--0.12--bauer2011-bd0001--100.0--nan--0.0--nan--0.0--nan--0.0--nan--0.0--moist carbonation--semi-batch--8.0--constant pressure--0.101--initial temperature--25.0--15.0--0.0--85.0--3.0--nan--nan--3000.0--acidification, gas chromatography",,0.12,0,0,0,semi-batch,constant pressure,0.101,initial temperature,25,15,0,85,3,3000,1.6875,"acidification, gas chromatography",,,,18,27.8,1.9891923838350787,17.04210748591374,2.281910065351678,7.990486176321602,19.14447867389158,0.7133707872340842,44.44872829628784,5.659163792290448,10.57,28.44028520499127,71.55971479500873,0,6.800356506,0,0,31.56862745,0,3.057040998,0,0,0,0,0,0,12.04099822,0,0,0,0,0,14.66131907,0,0,0,3.4313725490196005,0,0,0,0.19032675067448732
"powder--0.12--bauer2011-bd0001--100.0--nan--0.0--nan--0.0--nan--0.0--nan--0.0--moist carbonation--semi-batch--8.0--constant pressure--0.101--initial temperature--25.0--15.0--0.0--85.0--3.0--nan--nan--3000.0--acidification, gas chromatography",,0.12,0,0,0,semi-batch,constant pressure,0.101,initial temperature,25,15,0,85,3,3000,1.693766938,"acidification, gas chromatography",,,,18,27.8,1.9891923838350787,17.04210748591374,2.281910065351678,7.990486176321602,19.14447867389158,0.7133707872340842,44.44872829628784,5.659163792290448,10.57,28.44028520499127,71.55971479500873,0,6.800356506,0,0,31.56862745,0,3.057040998,0,0,0,0,0,0,12.04099822,0,0,0,0,0,14.66131907,0,0,0,3.4313725490196005,0,0,0,0.2038501231135987
"powder--0.12--bauer2011-bd0001--100.0--nan--0.0--nan--0.0--nan--0.0--nan--0.0--moist carbonation--semi-batch--8.0--constant pressure--0.101--initial temperature--25.0--15.0--0.0--85.0--3.0--nan--nan--500.0--acidification, gas chromatography",,0.12,0,0,0,semi-batch,constant pressure,0.101,initial temperature,25,15,0,85,3,500,0,"acidification, gas chromatography",,,,18,27.8,1.9891923838350787,17.04210748591374,2.281910065351678,7.990486176321602,19.14447867389158,0.7133707872340842,44.44872829628784,5.659163792290448,10.57,28.44028520499127,71.55971479500873,0,6.800356506,0,0,31.56862745,0,3.057040998,0,0,0,0,0,0,12.04099822,0,0,0,0,0,14.66131907,0,0,0,3.4313725490196005,0,0,0,0.007080125
"powder--0.12--bauer2011-bd0001--100.0--nan--0.0--nan--0.0--nan--0.0--nan--0.0--moist carbonation--semi-batch--8.0--constant pressure--0.101--initial temperature--25.0--15.0--0.0--85.0--3.0--nan--nan--500.0--acidification, gas chromatography",,0.12,0,0,0,semi-batch,constant pressure,0.101,initial temperature,25,15,0,85,3,500,0.0625,"acidification, gas chromatography",,,,18,27.8,1.9891923838350787,17.04210748591374,2.281910065351678,7.990486176321602,19.14447867389158,0.7133707872340842,44.44872829628784,5.659163792290448,10.57,28.44028520499127,71.55971479500873,0,6.800356506,0,0,31.56862745,0,3.057040998,0,0,0,0,0,0,12.04099822,0,0,0,0,0,14.66131907,0,0,0,3.4313725490196005,0,0,0,0.016795230359424877
"powder--0.12--bauer2011-bd0001--100.0--nan--0.0--nan--0.0--nan--0.0--nan--0.0--moist carbonation--semi-batch--8.0--constant pressure--0.101--initial temperature--25.0--15.0--0.0--85.0--3.0--nan--nan--500.0--acidification, gas chromatography",,0.12,0,0,0,semi-batch,constant pressure,0.101,initial temperature,25,15,0,85,3,500,0.125,"acidification, gas chromatography",,,,18,27.8,1.9891923838350787,17.04210748591374,2.281910065351678,7.990486176321602,19.14447867389158,0.7133707872340842,44.44872829628784,5.659163792290448,10.57,28.44028520499127,71.55971479500873,0,6.800356506,0,0,31.56862745,0,3.057040998,0,0,0,0,0,0,12.04099822,0,0,0,0,0,14.66131907,0,0,0,3.4313725490196005,0,0,0,0.025945102532167995
"powder--0.12--bauer2011-bd0001--100.0--nan--0.0--nan--0.0--nan--0.0--nan--0.0--moist carbonation--semi-batch--8.0--constant pressure--0.101--initial temperature--25.0--15.0--0.0--85.0--3.0--nan--nan--500.0--acidification, gas chromatography",,0.12,0,0,0,semi-batch,constant pressure,0.101,initial temperature,25,15,0,85,3,500,0.1875,"acidification, gas chromatography",,,,18,27.8,1.9891923838350787,17.04210748591374,2.281910065351678,7.990486176321602,19.14447867389158,0.7133707872340842,44.44872829628784,5.659163792290448,10.57,28.44028520499127,71.55971479500873,0,6.800356506,0,0,31.56862745,0,3.057040998,0,0,0,0,0,0,12.04099822,0,0,0,0,0,14.66131907,0,0,0,3.4313725490196005,0,0,0,0.035777533932582366
"powder--0.12--bauer2011-bd0001--100.0--nan--0.0--nan--0.0--nan--0.0--nan--0.0--moist carbonation--semi-batch--8.0--constant pressure--0.101--initial temperature--25.0--15.0--0.0--85.0--3.0--nan--nan--500.0--acidification, gas chromatography",,0.12,0,0,0,semi-batch,constant pressure,0.101,initial temperature,25,15,0,85,3,500,0.25,"acidification, gas chromatography",,,,18,27.8,1.9891923838350787,17.04210748591374,2.281910065351678,7.990486176321602,19.14447867389158,0.7133707872340842,44.44872829628784,5.659163792290448,10.57,28.44028520499127,71.55971479500873,0,6.800356506,0,0,31.56862745,0,3.057040998,0,0,0,0,0,0,12.04099822,0,0,0,0,0,14.66131907,0,0,0,3.4313725490196005,0,0,0,0.043685437
"powder--0.12--bauer2011-bd0001--100.0--nan--0.0--nan--0.0--nan--0.0--nan--0.0--moist carbonation--semi-batch--8.0--constant pressure--0.101--initial temperature--25.0--15.0--0.0--85.0--3.0--nan--nan--500.0--acidification, gas chromatography",,0.12,0,0,0,semi-batch,constant pressure,0.101,initial temperature,25,15,0,85,3,500,0.3125,"acidification, gas chromatography",,,,18,27.8,1.9891923838350787,17.04210748591374,2.281910065351678,7.990486176321602,19.14447867389158,0.7133707872340842,44.44872829628784,5.659163792290448,10.57,28.44028520499127,71.55971479500873,0,6.800356506,0,0,31.56862745,0,3.057040998,0,0,0,0,0,0,12.04099822,0,0,0,0,0,14.66131907,0,0,0,3.4313725490196005,0,0,0,0.052552554
"powder--0.12--bauer2011-bd0001--100.0--nan--0.0--nan--0.0--nan--0.0--nan--0.0--moist carbonation--semi-batch--8.0--constant pressure--0.101--initial temperature--25.0--15.0--0.0--85.0--3.0--nan--nan--500.0--acidification, gas chromatography",,0.12,0,0,0,semi-batch,constant pressure,0.101,initial temperature,25,15,0,85,3,500,0.375,"acidification, gas chromatography",,,,18,27.8,1.9891923838350787,17.04210748591374,2.281910065351678,7.990486176321602,19.14447867389158,0.7133707872340842,44.44872829628784,5.659163792290448,10.57,28.44028520499127,71.55971479500873,0,6.800356506,0,0,31.56862745,0,3.057040998,0,0,0,0,0,0,12.04099822,0,0,0,0,0,14.66131907,0,0,0,3.4313725490196005,0,0,0,0.058285181
"powder--0.12--bauer2011-bd0001--100.0--nan--0.0--nan--0.0--nan--0.0--nan--0.0--moist carbonation--semi-batch--8.0--constant pressure--0.101--initial temperature--25.0--15.0--0.0--85.0--3.0--nan--nan--500.0--acidification, gas chromatography",,0.12,0,0,0,semi-batch,constant pressure,0.101,initial temperature,25,15,0,85,3,500,0.4375,"acidification, gas chromatography",,,,18,27.8,1.9891923838350787,17.04210748591374,2.281910065351678,7.990486176321602,19.14447867389158,0.7133707872340842,44.44872829628784,5.659163792290448,10.57,28.44028520499127,71.55971479500873,0,6.800356506,0,0,31.56862745,0,3.057040998,0,0,0,0,0,0,12.04099822,0,0,0,0,0,14.66131907,0,0,0,3.4313725490196005,0,0,0,0.067427942
"powder--0.12--bauer2011-bd0001--100.0--nan--0.0--nan--0.0--nan--0.0--nan--0.0--moist carbonation--semi-batch--8.0--constant pressure--0.101--initial temperature--25.0--15.0--0.0--85.0--3.0--nan--nan--500.0--acidification, gas chromatography",,0.12,0,0,0,semi-batch,constant pressure,0.101,initial temperature,25,15,0,85,3,500,0.5,"acidification, gas chromatography",,,,18,27.8,1.9891923838350787,17.04210748591374,2.281910065351678,7.990486176321602,19.14447867389158,0.7133707872340842,44.44872829628784,5.659163792290448,10.57,28.44028520499127,71.55971479500873,0,6.800356506,0,0,31.56862745,0,3.057040998,0,0,0,0,0,0,12.04099822,0,0,0,0,0,14.66131907,0,0,0,3.4313725490196005,0,0,0,0.075391528
"powder--0.12--bauer2011-bd0001--100.0--nan--0.0--nan--0.0--nan--0.0--nan--0.0--moist carbonation--semi-batch--8.0--constant pressure--0.101--initial temperature--25.0--15.0--0.0--85.0--3.0--nan--nan--500.0--acidification, gas chromatography",,0.12,0,0,0,semi-batch,constant pressure,0.101,initial temperature,25,15,0,85,3,500,0.5625,"acidification, gas chromatography",,,,18,27.8,1.9891923838350787,17.04210748591374,2.281910065351678,7.990486176321602,19.14447867389158,0.7133707872340842,44.44872829628784,5.659163792290448,10.57,28.44028520499127,71.55971479500873,0,6.800356506,0,0,31.56862745,0,3.057040998,0,0,0,0,0,0,12.04099822,0,0,0,0,0,14.66131907,0,0,0,3.4313725490196005,0,0,0,0.081445463
"powder--0.12--bauer2011-bd0001--100.0--nan--0.0--nan--0.0--nan--0.0--nan--0.0--moist carbonation--semi-batch--8.0--constant pressure--0.101--initial temperature--25.0--15.0--0.0--85.0--3.0--nan--nan--500.0--acidification, gas chromatography",,0.12,0,0,0,semi-batch,constant pressure,0.101,initial temperature,25,15,0,85,3,500,0.625,"acidification, gas chromatography",,,,18,27.8,1.9891923838350787,17.04210748591374,2.281910065351678,7.990486176321602,19.14447867389158,0.7133707872340842,44.44872829628784,5.659163792290448,10.57,28.44028520499127,71.55971479500873,0,6.800356506,0,0,31.56862745,0,3.057040998,0,0,0,0,0,0,12.04099822,0,0,0,0,0,14.66131907,0,0,0,3.4313725490196005,0,0,0,0.089417813
"powder--0.12--bauer2011-bd0001--100.0--nan--0.0--nan--0.0--nan--0.0--nan--0.0--moist carbonation--semi-batch--8.0--constant pressure--0.101--initial temperature--25.0--15.0--0.0--85.0--3.0--nan--nan--500.0--acidification, gas chromatography",,0.12,0,0,0,semi-batch,constant pressure,0.101,initial temperature,25,15,0,85,3,500,0.6875,"acidification, gas chromatography",,,,18,27.8,1.9891923838350787,17.04210748591374,2.281910065351678,7.990486176321602,19.14447867389158,0.7133707872340842,44.44872829628784,5.659163792290448,10.57,28.44028520499127,71.55971479500873,0,6.800356506,0,0,31.56862745,0,3.057040998,0,0,0,0,0,0,12.04099822,0,0,0,0,0,14.66131907,0,0,0,3.4313725490196005,0,0,0,0.093673893
"powder--0.12--bauer2011-bd0001--100.0--nan--0.0--nan--0.0--nan--0.0--nan--0.0--moist carbonation--semi-batch--8.0--constant pressure--0.101--initial temperature--25.0--15.0--0.0--85.0--3.0--nan--nan--500.0--acidification, gas chromatography",,0.12,0,0,0,semi-batch,constant pressure,0.101,initial temperature,25,15,0,85,3,500,0.75,"acidification, gas chromatography",,,,18,27.8,1.9891923838350787,17.04210748591374,2.281910065351678,7.990486176321602,19.14447867389158,0.7133707872340842,44.44872829628784,5.659163792290448,10.57,28.44028520499127,71.55971479500873,0,6.800356506,0,0,31.56862745,0,3.057040998,0,0,0,0,0,0,12.04099822,0,0,0,0,0,14.66131907,0,0,0,3.4313725490196005,0,0,0,0.10267028561765383
"powder--0.12--bauer2011-bd0001--100.0--nan--0.0--nan--0.0--nan--0.0--nan--0.0--moist carbonation--semi-batch--8.0--constant pressure--0.101--initial temperature--25.0--15.0--0.0--85.0--3.0--nan--nan--500.0--acidification, gas chromatography",,0.12,0,0,0,semi-batch,constant pressure,0.101,initial temperature,25,15,0,85,3,500,0.8125,"acidification, gas chromatography",,,,18,27.8,1.9891923838350787,17.04210748591374,2.281910065351678,7.990486176321602,19.14447867389158,0.7133707872340842,44.44872829628784,5.659163792290448,10.57,28.44028520499127,71.55971479500873,0,6.800356506,0,0,31.56862745,0,3.057040998,0,0,0,0,0,0,12.04099822,0,0,0,0,0,14.66131907,0,0,0,3.4313725490196005,0,0,0,0.11010452338192622
"powder--0.12--bauer2011-bd0001--100.0--nan--0.0--nan--0.0--nan--0.0--nan--0.0--moist carbonation--semi-batch--8.0--constant pressure--0.101--initial temperature--25.0--15.0--0.0--85.0--3.0--nan--nan--500.0--acidification, gas chromatography",,0.12,0,0,0,semi-batch,constant pressure,0.101,initial temperature,25,15,0,85,3,500,0.875,"acidification, gas chromatography",,,,18,27.8,1.9891923838350787,17.04210748591374,2.281910065351678,7.990486176321602,19.14447867389158,0.7133707872340842,44.44872829628784,5.659163792290448,10.57,28.44028520499127,71.55971479500873,0,6.800356506,0,0,31.56862745,0,3.057040998,0,0,0,0,0,0,12.04099822,0,0,0,0,0,14.66131907,0,0,0,3.4313725490196005,0,0,0,0.11147350422742283
"powder--0.12--bauer2011-bd0001--100.0--nan--0.0--nan--0.0--nan--0.0--nan--0.0--moist carbonation--semi-batch--8.0--constant pressure--0.101--initial temperature--25.0--15.0--0.0--85.0--3.0--nan--nan--500.0--acidification, gas chromatography",,0.12,0,0,0,semi-batch,constant pressure,0.101,initial temperature,25,15,0,85,3,500,0.9375,"acidification, gas chromatography",,,,18,27.8,1.9891923838350787,17.04210748591374,2.281910065351678,7.990486176321602,19.14447867389158,0.7133707872340842,44.44872829628784,5.659163792290448,10.57,28.44028520499127,71.55971479500873,0,6.800356506,0,0,31.56862745,0,3.057040998,0,0,0,0,0,0,12.04099822,0,0,0,0,0,14.66131907,0,0,0,3.4313725490196005,0,0,0,0.11672041255918594
"powder--0.12--bauer2011-bd0001--100.0--nan--0.0--nan--0.0--nan--0.0--nan--0.0--moist carbonation--semi-batch--8.0--constant pressure--0.101--initial temperature--25.0--15.0--0.0--85.0--3.0--nan--nan--500.0--acidification, gas chromatography",,0.12,0,0,0,semi-batch,constant pressure,0.101,initial temperature,25,15,0,85,3,500,1,"acidification, gas chromatography",,,,18,27.8,1.9891923838350787,17.04210748591374,2.281910065351678,7.990486176321602,19.14447867389158,0.7133707872340842,44.44872829628784,5.659163792290448,10.57,28.44028520499127,71.55971479500873,0,6.800356506,0,0,31.56862745,0,3.057040998,0,0,0,0,0,0,12.04099822,0,0,0,0,0,14.66131907,0,0,0,3.4313725490196005,0,0,0,0.12538492769320558
