Repository: kycai/c3gb

# c3gb

**c3gb**, Gradient Boosting models for predicting the CO2 uptake of Coal ashes in Carbon mineralization, were developed in the research article: [AI-guided prediction and control of CO2 mineralization in coal ashes as carbon-efficient supplementary cementitious materials](). They are tree-based ensemble models. 

The models take the physicochemical properties of coal ashes, along with the process parameters related to reactant proportions and carbonation conditions as input features, while the output is CO2 uptake. The models can be used as a objective function to optimize the carbonation process for CO2 mineralization in coal ashes.

Kangyi Cai 2026 @ Missouri S&T

File: data/Xys_gt_augmented.csv (part 16 of 89)
Group id,Class id,Water-Solid ratio,Chemical admixture 1-content,Chemical admixture 2-content,Chemical admixture 3-content,Carbonation reactor operation mode,Carbonation pressure control type,Carbonation pressure,Carbonation temperature control type,Carbonation temperature,Carbonation gas 1-CO2,Carbonation gas 2-H2O vapor,Carbonation gas 3-N2,Carbonation gas flow rate,Carbonation stirring speed ,Carbonation duration,Method-CO2 uptake,Chemical admixture 1_Classification 2,Chemical admixture 2_Classification 2,Chemical admixture 3_Classification 2,"Solid_Dv,50",Solid_Specific surface area,Solid_Na2O,Solid_MgO,Solid_Al2O3,Solid_SiO2,Solid_SO3,Solid_K2O,Solid_CaO,Solid_Fe2O3,Solid_Loss on ignition,Solid_Amorphous+others,Solid_Crystalline,Solid_Albite,Solid_Anhydrite,Solid_Augite,Solid_Bassanite,Solid_Brownmillerite,Solid_Brucite,Solid_Calcite,Solid_Corundum,Solid_Diopside,Solid_Glauberite,Solid_Gypsum,Solid_Hematite,Solid_Hydrotalcite,Solid_Lime,Solid_Maghemite,Solid_Magnesioferrite,Solid_Magnetite,Solid_Microcline,Solid_Mullite,Solid_Periclase,Solid_Polyhalite,Solid_Portlandite,Solid_Pyroaurite,Solid_Quartz,Solid_Spinel,Solid_Srebrodolskite,Solid_Thenardite,Experimental CO2 uptake-U2
"powder--0.12--bauer2011-bd0001--100.0--nan--0.0--nan--0.0--nan--0.0--nan--0.0--moist carbonation--semi-batch--8.0--constant pressure--0.101--initial temperature--25.0--15.0--0.0--85.0--3.0--nan--nan--500.0--acidification, gas chromatography",,0.12,0,0,0,semi-batch,constant pressure,0.101,initial temperature,25,15,0,85,3,500,1.0625,"acidification, gas chromatography",,,,18,27.8,1.9891923838350787,17.04210748591374,2.281910065351678,7.990486176321602,19.14447867389158,0.7133707872340842,44.44872829628784,5.659163792290448,10.57,28.44028520499127,71.55971479500873,0,6.800356506,0,0,31.56862745,0,3.057040998,0,0,0,0,0,0,12.04099822,0,0,0,0,0,14.66131907,0,0,0,3.4313725490196005,0,0,0,0.13072798349506703
"powder--0.12--bauer2011-bd0001--100.0--nan--0.0--nan--0.0--nan--0.0--nan--0.0--moist carbonation--semi-batch--8.0--constant pressure--0.101--initial temperature--25.0--15.0--0.0--85.0--3.0--nan--nan--500.0--acidification, gas chromatography",,0.12,0,0,0,semi-batch,constant pressure,0.101,initial temperature,25,15,0,85,3,500,1.125,"acidification, gas chromatography",,,,18,27.8,1.9891923838350787,17.04210748591374,2.281910065351678,7.990486176321602,19.14447867389158,0.7133707872340842,44.44872829628784,5.659163792290448,10.57,28.44028520499127,71.55971479500873,0,6.800356506,0,0,31.56862745,0,3.057040998,0,0,0,0,0,0,12.04099822,0,0,0,0,0,14.66131907,0,0,0,3.4313725490196005,0,0,0,0.1314520710788952
"powder--0.12--bauer2011-bd0001--100.0--nan--0.0--nan--0.0--nan--0.0--nan--0.0--moist carbonation--semi-batch--8.0--constant pressure--0.101--initial temperature--25.0--15.0--0.0--85.0--3.0--nan--nan--500.0--acidification, gas chromatography",,0.12,0,0,0,semi-batch,constant pressure,0.101,initial temperature,25,15,0,85,3,500,1.1875,"acidification, gas chromatography",,,,18,27.8,1.9891923838350787,17.04210748591374,2.281910065351678,7.990486176321602,19.14447867389158,0.7133707872340842,44.44872829628784,5.659163792290448,10.57,28.44028520499127,71.55971479500873,0,6.800356506,0,0,31.56862745,0,3.057040998,0,0,0,0,0,0,12.04099822,0,0,0,0,0,14.66131907,0,0,0,3.4313725490196005,0,0,0,0.1362238450405279
"powder--0.12--bauer2011-bd0001--100.0--nan--0.0--nan--0.0--nan--0.0--nan--0.0--moist carbonation--semi-batch--8.0--constant pressure--0.101--initial temperature--25.0--15.0--0.0--85.0--3.0--nan--nan--500.0--acidification, gas chromatography",,0.12,0,0,0,semi-batch,constant pressure,0.101,initial temperature,25,15,0,85,3,500,1.25,"acidification, gas chromatography",,,,18,27.8,1.9891923838350787,17.04210748591374,2.281910065351678,7.990486176321602,19.14447867389158,0.7133707872340842,44.44872829628784,5.659163792290448,10.57,28.44028520499127,71.55971479500873,0,6.800356506,0,0,31.56862745,0,3.057040998,0,0,0,0,0,0,12.04099822,0,0,0,0,0,14.66131907,0,0,0,3.4313725490196005,0,0,0,0.14090058393507462
"powder--0.12--bauer2011-bd0001--100.0--nan--0.0--nan--0.0--nan--0.0--nan--0.0--moist carbonation--semi-batch--8.0--constant pressure--0.101--initial temperature--25.0--15.0--0.0--85.0--3.0--nan--nan--500.0--acidification, gas chromatography",,0.12,0,0,0,semi-batch,constant pressure,0.101,initial temperature,25,15,0,85,3,500,1.3125,"acidification, gas chromatography",,,,18,27.8,1.9891923838350787,17.04210748591374,2.281910065351678,7.990486176321602,19.14447867389158,0.7133707872340842,44.44872829628784,5.659163792290448,10.57,28.44028520499127,71.55971479500873,0,6.800356506,0,0,31.56862745,0,3.057040998,0,0,0,0,0,0,12.04099822,0,0,0,0,0,14.66131907,0,0,0,3.4313725490196005,0,0,0,0.1427911289941292
"powder--0.12--bauer2011-bd0001--100.0--nan--0.0--nan--0.0--nan--0.0--nan--0.0--moist carbonation--semi-batch--8.0--constant pressure--0.101--initial temperature--25.0--15.0--0.0--85.0--3.0--nan--nan--500.0--acidification, gas chromatography",,0.12,0,0,0,semi-batch,constant pressure,0.101,initial temperature,25,15,0,85,3,500,1.375,"acidification, gas chromatography",,,,18,27.8,1.9891923838350787,17.04210748591374,2.281910065351678,7.990486176321602,19.14447867389158,0.7133707872340842,44.44872829628784,5.659163792290448,10.57,28.44028520499127,71.55971479500873,0,6.800356506,0,0,31.56862745,0,3.057040998,0,0,0,0,0,0,12.04099822,0,0,0,0,0,14.66131907,0,0,0,3.4313725490196005,0,0,0,0.14772732671926161
"powder--0.12--bauer2011-bd0001--100.0--nan--0.0--nan--0.0--nan--0.0--nan--0.0--moist carbonation--semi-batch--8.0--constant pressure--0.101--initial temperature--25.0--15.0--0.0--85.0--3.0--nan--nan--500.0--acidification, gas chromatography",,0.12,0,0,0,semi-batch,constant pressure,0.101,initial temperature,25,15,0,85,3,500,1.4375,"acidification, gas chromatography",,,,18,27.8,1.9891923838350787,17.04210748591374,2.281910065351678,7.990486176321602,19.14447867389158,0.7133707872340842,44.44872829628784,5.659163792290448,10.57,28.44028520499127,71.55971479500873,0,6.800356506,0,0,31.56862745,0,3.057040998,0,0,0,0,0,0,12.04099822,0,0,0,0,0,14.66131907,0,0,0,3.4313725490196005,0,0,0,0.15137322570471343
"powder--0.12--bauer2011-bd0001--100.0--nan--0.0--nan--0.0--nan--0.0--nan--0.0--moist carbonation--semi-batch--8.0--constant pressure--0.101--initial temperature--25.0--15.0--0.0--85.0--3.0--nan--nan--500.0--acidification, gas chromatography",,0.12,0,0,0,semi-batch,constant pressure,0.101,initial temperature,25,15,0,85,3,500,1.5,"acidification, gas chromatography",,,,18,27.8,1.9891923838350787,17.04210748591374,2.281910065351678,7.990486176321602,19.14447867389158,0.7133707872340842,44.44872829628784,5.659163792290448,10.57,28.44028520499127,71.55971479500873,0,6.800356506,0,0,31.56862745,0,3.057040998,0,0,0,0,0,0,12.04099822,0,0,0,0,0,14.66131907,0,0,0,3.4313725490196005,0,0,0,0.1556143326678071
"powder--0.12--bauer2011-bd0001--100.0--nan--0.0--nan--0.0--nan--0.0--nan--0.0--moist carbonation--semi-batch--8.0--constant pressure--0.101--initial temperature--25.0--15.0--0.0--85.0--3.0--nan--nan--500.0--acidification, gas chromatography",,0.12,0,0,0,semi-batch,constant pressure,0.101,initial temperature,25,15,0,85,3,500,1.5625,"acidification, gas chromatography",,,,18,27.8,1.9891923838350787,17.04210748591374,2.281910065351678,7.990486176321602,19.14447867389158,0.7133707872340842,44.44872829628784,5.659163792290448,10.57,28.44028520499127,71.55971479500873,0,6.800356506,0,0,31.56862745,0,3.057040998,0,0,0,0,0,0,12.04099822,0,0,0,0,0,14.66131907,0,0,0,3.4313725490196005,0,0,0,0.16093217232666354
"powder--0.12--bauer2011-bd0001--100.0--nan--0.0--nan--0.0--nan--0.0--nan--0.0--moist carbonation--semi-batch--8.0--constant pressure--0.101--initial temperature--25.0--15.0--0.0--85.0--3.0--nan--nan--500.0--acidification, gas chromatography",,0.12,0,0,0,semi-batch,constant pressure,0.101,initial temperature,25,15,0,85,3,500,1.625,"acidification, gas chromatography",,,,18,27.8,1.9891923838350787,17.04210748591374,2.281910065351678,7.990486176321602,19.14447867389158,0.7133707872340842,44.44872829628784,5.659163792290448,10.57,28.44028520499127,71.55971479500873,0,6.800356506,0,0,31.56862745,0,3.057040998,0,0,0,0,0,0,12.04099822,0,0,0,0,0,14.66131907,0,0,0,3.4313725490196005,0,0,0,0.16503670514258043
"powder--0.12--bauer2011-bd0001--100.0--nan--0.0--nan--0.0--nan--0.0--nan--0.0--moist carbonation--semi-batch--8.0--constant pressure--0.101--initial temperature--25.0--15.0--0.0--85.0--3.0--nan--nan--500.0--acidification, gas chromatography",,0.12,0,0,0,semi-batch,constant pressure,0.101,initial temperature,25,15,0,85,3,500,1.6875,"acidification, gas chromatography",,,,18,27.8,1.9891923838350787,17.04210748591374,2.281910065351678,7.990486176321602,19.14447867389158,0.7133707872340842,44.44872829628784,5.659163792290448,10.57,28.44028520499127,71.55971479500873,0,6.800356506,0,0,31.56862745,0,3.057040998,0,0,0,0,0,0,12.04099822,0,0,0,0,0,14.66131907,0,0,0,3.4313725490196005,0,0,0,0.17166535844960634
"powder--0.12--bauer2011-bd0001--100.0--nan--0.0--nan--0.0--nan--0.0--nan--0.0--moist carbonation--semi-batch--8.0--constant pressure--0.101--initial temperature--25.0--15.0--0.0--85.0--3.0--nan--nan--500.0--acidification, gas chromatography",,0.12,0,0,0,semi-batch,constant pressure,0.101,initial temperature,25,15,0,85,3,500,1.75,"acidification, gas chromatography",,,,18,27.8,1.9891923838350787,17.04210748591374,2.281910065351678,7.990486176321602,19.14447867389158,0.7133707872340842,44.44872829628784,5.659163792290448,10.57,28.44028520499127,71.55971479500873,0,6.800356506,0,0,31.56862745,0,3.057040998,0,0,0,0,0,0,12.04099822,0,0,0,0,0,14.66131907,0,0,0,3.4313725490196005,0,0,0,0.16837129396936373
"powder--0.12--bauer2011-bd0001--100.0--nan--0.0--nan--0.0--nan--0.0--nan--0.0--moist carbonation--semi-batch--8.0--constant pressure--0.101--initial temperature--25.0--15.0--0.0--85.0--3.0--nan--nan--500.0--acidification, gas chromatography",,0.12,0,0,0,semi-batch,constant pressure,0.101,initial temperature,25,15,0,85,3,500,1.8125,"acidification, gas chromatography",,,,18,27.8,1.9891923838350787,17.04210748591374,2.281910065351678,7.990486176321602,19.14447867389158,0.7133707872340842,44.44872829628784,5.659163792290448,10.57,28.44028520499127,71.55971479500873,0,6.800356506,0,0,31.56862745,0,3.057040998,0,0,0,0,0,0,12.04099822,0,0,0,0,0,14.66131907,0,0,0,3.4313725490196005,0,0,0,0.17654325653894426
"powder--0.12--bauer2011-bd0001--100.0--nan--0.0--nan--0.0--nan--0.0--nan--0.0--moist carbonation--semi-batch--8.0--constant pressure--0.101--initial temperature--25.0--15.0--0.0--85.0--3.0--nan--nan--500.0--acidification, gas chromatography",,0.12,0,0,0,semi-batch,constant pressure,0.101,initial temperature,25,15,0,85,3,500,1.875,"acidification, gas chromatography",,,,18,27.8,1.9891923838350787,17.04210748591374,2.281910065351678,7.990486176321602,19.14447867389158,0.7133707872340842,44.44872829628784,5.659163792290448,10.57,28.44028520499127,71.55971479500873,0,6.800356506,0,0,31.56862745,0,3.057040998,0,0,0,0,0,0,12.04099822,0,0,0,0,0,14.66131907,0,0,0,3.4313725490196005,0,0,0,0.17632416295460898
"powder--0.12--bauer2011-bd0001--100.0--nan--0.0--nan--0.0--nan--0.0--nan--0.0--moist carbonation--semi-batch--8.0--constant pressure--0.101--initial temperature--25.0--15.0--0.0--85.0--3.0--nan--nan--500.0--acidification, gas chromatography",,0.12,0,0,0,semi-batch,constant pressure,0.101,initial temperature,25,15,0,85,3,500,1.9375,"acidification, gas chromatography",,,,18,27.8,1.9891923838350787,17.04210748591374,2.281910065351678,7.990486176321602,19.14447867389158,0.7133707872340842,44.44872829628784,5.659163792290448,10.57,28.44028520499127,71.55971479500873,0,6.800356506,0,0,31.56862745,0,3.057040998,0,0,0,0,0,0,12.04099822,0,0,0,0,0,14.66131907,0,0,0,3.4313725490196005,0,0,0,0.1795592906557933
"powder--0.12--bauer2011-bd0001--100.0--nan--0.0--nan--0.0--nan--0.0--nan--0.0--moist carbonation--semi-batch--8.0--constant pressure--0.101--initial temperature--25.0--15.0--0.0--85.0--3.0--nan--nan--500.0--acidification, gas chromatography",,0.12,0,0,0,semi-batch,constant pressure,0.101,initial temperature,25,15,0,85,3,500,2,"acidification, gas chromatography",,,,18,27.8,1.9891923838350787,17.04210748591374,2.281910065351678,7.990486176321602,19.14447867389158,0.7133707872340842,44.44872829628784,5.659163792290448,10.57,28.44028520499127,71.55971479500873,0,6.800356506,0,0,31.56862745,0,3.057040998,0,0,0,0,0,0,12.04099822,0,0,0,0,0,14.66131907,0,0,0,3.4313725490196005,0,0,0,0.18422666127449605
"powder--0.12--bauer2011-bd0001--100.0--nan--0.0--nan--0.0--nan--0.0--nan--0.0--moist carbonation--semi-batch--8.0--constant pressure--0.101--initial temperature--25.0--15.0--0.0--85.0--3.0--nan--nan--500.0--acidification, gas chromatography",,0.12,0,0,0,semi-batch,constant pressure,0.101,initial temperature,25,15,0,85,3,500,2.0340479873948003,"acidification, gas chromatography",,,,18,27.8,1.9891923838350787,17.04210748591374,2.281910065351678,7.990486176321602,19.14447867389158,0.7133707872340842,44.44872829628784,5.659163792290448,10.57,28.44028520499127,71.55971479500873,0,6.800356506,0,0,31.56862745,0,3.057040998,0,0,0,0,0,0,12.04099822,0,0,0,0,0,14.66131907,0,0,0,3.4313725490196005,0,0,0,0.1807012917785085
powder--0.12--bauer2011-bd0001--100.0--nan--0.0--nan--0.0--nan--0.0--nan--0.0--moist carbonation--semi-batch--8.0--constant pressure--0.101--initial temperature--25.0--15.0--0.0--85.0--3.0--nan--nan--500.0--manometric analysis,,0.12,0,0,0,semi-batch,constant pressure,0.101,initial temperature,25,15,0,85,3,500,0,manometric analysis,,,,18,27.8,1.9891923838350787,17.04210748591374,2.281910065351678,7.990486176321602,19.14447867389158,0.7133707872340842,44.44872829628784,5.659163792290448,10.57,28.44028520499127,71.55971479500873,0,6.800356506,0,0,31.56862745,0,3.057040998,0,0,0,0,0,0,12.04099822,0,0,0,0,0,14.66131907,0,0,0,3.4313725490196005,0,0,0,1e-05
powder--0.12--bauer2011-bd0001--100.0--nan--0.0--nan--0.0--nan--0.0--nan--0.0--moist carbonation--semi-batch--8.0--constant pressure--0.101--initial temperature--25.0--15.0--0.0--85.0--3.0--nan--nan--500.0--manometric analysis,,0.12,0,0,0,semi-batch,constant pressure,0.101,initial temperature,25,15,0,85,3,500,0.0625,manometric analysis,,,,18,27.8,1.9891923838350787,17.04210748591374,2.281910065351678,7.990486176321602,19.14447867389158,0.7133707872340842,44.44872829628784,5.659163792290448,10.57,28.44028520499127,71.55971479500873,0,6.800356506,0,0,31.56862745,0,3.057040998,0,0,0,0,0,0,12.04099822,0,0,0,0,0,14.66131907,0,0,0,3.4313725490196005,0,0,0,0.00892338
powder--0.12--bauer2011-bd0001--100.0--nan--0.0--nan--0.0--nan--0.0--nan--0.0--moist carbonation--semi-batch--8.0--constant pressure--0.101--initial temperature--25.0--15.0--0.0--85.0--3.0--nan--nan--500.0--manometric analysis,,0.12,0,0,0,semi-batch,constant pressure,0.101,initial temperature,25,15,0,85,3,500,0.125,manometric analysis,,,,18,27.8,1.9891923838350787,17.04210748591374,2.281910065351678,7.990486176321602,19.14447867389158,0.7133707872340842,44.44872829628784,5.659163792290448,10.57,28.44028520499127,71.55971479500873,0,6.800356506,0,0,31.56862745,0,3.057040998,0,0,0,0,0,0,12.04099822,0,0,0,0,0,14.66131907,0,0,0,3.4313725490196005,0,0,0,0.017833850096152508
powder--0.12--bauer2011-bd0001--100.0--nan--0.0--nan--0.0--nan--0.0--nan--0.0--moist carbonation--semi-batch--8.0--constant pressure--0.101--initial temperature--25.0--15.0--0.0--85.0--3.0--nan--nan--500.0--manometric analysis,,0.12,0,0,0,semi-batch,constant pressure,0.101,initial temperature,25,15,0,85,3,500,0.1875,manometric analysis,,,,18,27.8,1.9891923838350787,17.04210748591374,2.281910065351678,7.990486176321602,19.14447867389158,0.7133707872340842,44.44872829628784,5.659163792290448,10.57,28.44028520499127,71.55971479500873,0,6.800356506,0,0,31.56862745,0,3.057040998,0,0,0,0,0,0,12.04099822,0,0,0,0,0,14.66131907,0,0,0,3.4313725490196005,0,0,0,0.026358283
powder--0.12--bauer2011-bd0001--100.0--nan--0.0--nan--0.0--nan--0.0--nan--0.0--moist carbonation--semi-batch--8.0--constant pressure--0.101--initial temperature--25.0--15.0--0.0--85.0--3.0--nan--nan--500.0--manometric analysis,,0.12,0,0,0,semi-batch,constant pressure,0.101,initial temperature,25,15,0,85,3,500,0.25,manometric analysis,,,,18,27.8,1.9891923838350787,17.04210748591374,2.281910065351678,7.990486176321602,19.14447867389158,0.7133707872340842,44.44872829628784,5.659163792290448,10.57,28.44028520499127,71.55971479500873,0,6.800356506,0,0,31.56862745,0,3.057040998,0,0,0,0,0,0,12.04099822,0,0,0,0,0,14.66131907,0,0,0,3.4313725490196005,0,0,0,0.036561165
powder--0.12--bauer2011-bd0001--100.0--nan--0.0--nan--0.0--nan--0.0--nan--0.0--moist carbonation--semi-batch--8.0--constant pressure--0.101--initial temperature--25.0--15.0--0.0--85.0--3.0--nan--nan--500.0--manometric analysis,,0.12,0,0,0,semi-batch,constant pressure,0.101,initial temperature,25,15,0,85,3,500,0.3125,manometric analysis,,,,18,27.8,1.9891923838350787,17.04210748591374,2.281910065351678,7.990486176321602,19.14447867389158,0.7133707872340842,44.44872829628784,5.659163792290448,10.57,28.44028520499127,71.55971479500873,0,6.800356506,0,0,31.56862745,0,3.057040998,0,0,0,0,0,0,12.04099822,0,0,0,0,0,14.66131907,0,0,0,3.4313725490196005,0,0,0,0.042044669944450795
powder--0.12--bauer2011-bd0001--100.0--nan--0.0--nan--0.0--nan--0.0--nan--0.0--moist carbonation--semi-batch--8.0--constant pressure--0.101--initial temperature--25.0--15.0--0.0--85.0--3.0--nan--nan--500.0--manometric analysis,,0.12,0,0,0,semi-batch,constant pressure,0.101,initial temperature,25,15,0,85,3,500,0.375,manometric analysis,,,,18,27.8,1.9891923838350787,17.04210748591374,2.281910065351678,7.990486176321602,19.14447867389158,0.7133707872340842,44.44872829628784,5.659163792290448,10.57,28.44028520499127,71.55971479500873,0,6.800356506,0,0,31.56862745,0,3.057040998,0,0,0,0,0,0,12.04099822,0,0,0,0,0,14.66131907,0,0,0,3.4313725490196005,0,0,0,0.050017554748132895
powder--0.12--bauer2011-bd0001--100.0--nan--0.0--nan--0.0--nan--0.0--nan--0.0--moist carbonation--semi-batch--8.0--constant pressure--0.101--initial temperature--25.0--15.0--0.0--85.0--3.0--nan--nan--500.0--manometric analysis,,0.12,0,0,0,semi-batch,constant pressure,0.101,initial temperature,25,15,0,85,3,500,0.4375,manometric analysis,,,,18,27.8,1.9891923838350787,17.04210748591374,2.281910065351678,7.990486176321602,19.14447867389158,0.7133707872340842,44.44872829628784,5.659163792290448,10.57,28.44028520499127,71.55971479500873,0,6.800356506,0,0,31.56862745,0,3.057040998,0,0,0,0,0,0,12.04099822,0,0,0,0,0,14.66131907,0,0,0,3.4313725490196005,0,0,0,0.057559889
powder--0.12--bauer2011-bd0001--100.0--nan--0.0--nan--0.0--nan--0.0--nan--0.0--moist carbonation--semi-batch--8.0--constant pressure--0.101--initial temperature--25.0--15.0--0.0--85.0--3.0--nan--nan--500.0--manometric analysis,,0.12,0,0,0,semi-batch,constant pressure,0.101,initial temperature,25,15,0,85,3,500,0.5,manometric analysis,,,,18,27.8,1.9891923838350787,17.04210748591374,2.281910065351678,7.990486176321602,19.14447867389158,0.7133707872340842,44.44872829628784,5.659163792290448,10.57,28.44028520499127,71.55971479500873,0,6.800356506,0,0,31.56862745,0,3.057040998,0,0,0,0,0,0,12.04099822,0,0,0,0,0,14.66131907,0,0,0,3.4313725490196005,0,0,0,0.06512925
powder--0.12--bauer2011-bd0001--100.0--nan--0.0--nan--0.0--nan--0.0--nan--0.0--moist carbonation--semi-batch--8.0--constant pressure--0.101--initial temperature--25.0--15.0--0.0--85.0--3.0--nan--nan--500.0--manometric analysis,,0.12,0,0,0,semi-batch,constant pressure,0.101,initial temperature,25,15,0,85,3,500,0.5625,manometric analysis,,,,18,27.8,1.9891923838350787,17.04210748591374,2.281910065351678,7.990486176321602,19.14447867389158,0.7133707872340842,44.44872829628784,5.659163792290448,10.57,28.44028520499127,71.55971479500873,0,6.800356506,0,0,31.56862745,0,3.057040998,0,0,0,0,0,0,12.04099822,0,0,0,0,0,14.66131907,0,0,0,3.4313725490196005,0,0,0,0.072270305
powder--0.12--bauer2011-bd0001--100.0--nan--0.0--nan--0.0--nan--0.0--nan--0.0--moist carbonation--semi-batch--8.0--constant pressure--0.101--initial temperature--25.0--15.0--0.0--85.0--3.0--nan--nan--500.0--manometric analysis,,0.12,0,0,0,semi-batch,constant pressure,0.101,initial temperature,25,15,0,85,3,500,0.625,manometric analysis,,,,18,27.8,1.9891923838350787,17.04210748591374,2.281910065351678,7.990486176321602,19.14447867389158,0.7133707872340842,44.44872829628784,5.659163792290448,10.57,28.44028520499127,71.55971479500873,0,6.800356506,0,0,31.56862745,0,3.057040998,0,0,0,0,0,0,12.04099822,0,0,0,0,0,14.66131907,0,0,0,3.4313725490196005,0,0,0,0.082870419
powder--0.12--bauer2011-bd0001--100.0--nan--0.0--nan--0.0--nan--0.0--nan--0.0--moist carbonation--semi-batch--8.0--constant pressure--0.101--initial temperature--25.0--15.0--0.0--85.0--3.0--nan--nan--500.0--manometric analysis,,0.12,0,0,0,semi-batch,constant pressure,0.101,initial temperature,25,15,0,85,3,500,0.6875,manometric analysis,,,,18,27.8,1.9891923838350787,17.04210748591374,2.281910065351678,7.990486176321602,19.14447867389158,0.7133707872340842,44.44872829628784,5.659163792290448,10.57,28.44028520499127,71.55971479500873,0,6.800356506,0,0,31.56862745,0,3.057040998,0,0,0,0,0,0,12.04099822,0,0,0,0,0,14.66131907,0,0,0,3.4313725490196005,0,0,0,0.090556879
powder--0.12--bauer2011-bd0001--100.0--nan--0.0--nan--0.0--nan--0.0--nan--0.0--moist carbonation--semi-batch--8.0--constant pressure--0.101--initial temperature--25.0--15.0--0.0--85.0--3.0--nan--nan--500.0--manometric analysis,,0.12,0,0,0,semi-batch,constant pressure,0.101,initial temperature,25,15,0,85,3,500,0.75,manometric analysis,,,,18,27.8,1.9891923838350787,17.04210748591374,2.281910065351678,7.990486176321602,19.14447867389158,0.7133707872340842,44.44872829628784,5.659163792290448,10.57,28.44028520499127,71.55971479500873,0,6.800356506,0,0,31.56862745,0,3.057040998,0,0,0,0,0,0,12.04099822,0,0,0,0,0,14.66131907,0,0,0,3.4313725490196005,0,0,0,0.093111041
powder--0.12--bauer2011-bd0001--100.0--nan--0.0--nan--0.0--nan--0.0--nan--0.0--moist carbonation--semi-batch--8.0--constant pressure--0.101--initial temperature--25.0--15.0--0.0--85.0--3.0--nan--nan--500.0--manometric analysis,,0.12,0,0,0,semi-batch,constant pressure,0.101,initial temperature,25,15,0,85,3,500,0.8125,manometric analysis,,,,18,27.8,1.9891923838350787,17.04210748591374,2.281910065351678,7.990486176321602,19.14447867389158,0.7133707872340842,44.44872829628784,5.659163792290448,10.57,28.44028520499127,71.55971479500873,0,6.800356506,0,0,31.56862745,0,3.057040998,0,0,0,0,0,0,12.04099822,0,0,0,0,0,14.66131907,0,0,0,3.4313725490196005,0,0,0,0.099019747
powder--0.12--bauer2011-bd0001--100.0--nan--0.0--nan--0.0--nan--0.0--nan--0.0--moist carbonation--semi-batch--8.0--constant pressure--0.101--initial temperature--25.0--15.0--0.0--85.0--3.0--nan--nan--500.0--manometric analysis,,0.12,0,0,0,semi-batch,constant pressure,0.101,initial temperature,25,15,0,85,3,500,0.875,manometric analysis,,,,18,27.8,1.9891923838350787,17.04210748591374,2.281910065351678,7.990486176321602,19.14447867389158,0.7133707872340842,44.44872829628784,5.659163792290448,10.57,28.44028520499127,71.55971479500873,0,6.800356506,0,0,31.56862745,0,3.057040998,0,0,0,0,0,0,12.04099822,0,0,0,0,0,14.66131907,0,0,0,3.4313725490196005,0,0,0,0.10868913136798997
powder--0.12--bauer2011-bd0001--100.0--nan--0.0--nan--0.0--nan--0.0--nan--0.0--moist carbonation--semi-batch--8.0--constant pressure--0.101--initial temperature--25.0--15.0--0.0--85.0--3.0--nan--nan--500.0--manometric analysis,,0.12,0,0,0,semi-batch,constant pressure,0.101,initial temperature,25,15,0,85,3,500,0.9375,manometric analysis,,,,18,27.8,1.9891923838350787,17.04210748591374,2.281910065351678,7.990486176321602,19.14447867389158,0.7133707872340842,44.44872829628784,5.659163792290448,10.57,28.44028520499127,71.55971479500873,0,6.800356506,0,0,31.56862745,0,3.057040998,0,0,0,0,0,0,12.04099822,0,0,0,0,0,14.66131907,0,0,0,3.4313725490196005,0,0,0,0.11224440673599188
powder--0.12--bauer2011-bd0001--100.0--nan--0.0--nan--0.0--nan--0.0--nan--0.0--moist carbonation--semi-batch--8.0--constant pressure--0.101--initial temperature--25.0--15.0--0.0--85.0--3.0--nan--nan--500.0--manometric analysis,,0.12,0,0,0,semi-batch,constant pressure,0.101,initial temperature,25,15,0,85,3,500,1,manometric analysis,,,,18,27.8,1.9891923838350787,17.04210748591374,2.281910065351678,7.990486176321602,19.14447867389158,0.7133707872340842,44.44872829628784,5.659163792290448,10.57,28.44028520499127,71.55971479500873,0,6.800356506,0,0,31.56862745,0,3.057040998,0,0,0,0,0,0,12.04099822,0,0,0,0,0,14.66131907,0,0,0,3.4313725490196005,0,0,0,0.12164842324856222
powder--0.12--bauer2011-bd0001--100.0--nan--0.0--nan--0.0--nan--0.0--nan--0.0--moist carbonation--semi-batch--8.0--constant pressure--0.101--initial temperature--25.0--15.0--0.0--85.0--3.0--nan--nan--500.0--manometric analysis,,0.12,0,0,0,semi-batch,constant pressure,0.101,initial temperature,25,15,0,85,3,500,1.0625,manometric analysis,,,,18,27.8,1.9891923838350787,17.04210748591374,2.281910065351678,7.990486176321602,19.14447867389158,0.7133707872340842,44.44872829628784,5.659163792290448,10.57,28.44028520499127,71.55971479500873,0,6.800356506,0,0,31.56862745,0,3.057040998,0,0,0,0,0,0,12.04099822,0,0,0,0,0,14.66131907,0,0,0,3.4313725490196005,0,0,0,0.12635916553061127
powder--0.12--bauer2011-bd0001--100.0--nan--0.0--nan--0.0--nan--0.0--nan--0.0--moist carbonation--semi-batch--8.0--constant pressure--0.101--initial temperature--25.0--15.0--0.0--85.0--3.0--nan--nan--500.0--manometric analysis,,0.12,0,0,0,semi-batch,constant pressure,0.101,initial temperature,25,15,0,85,3,500,1.125,manometric analysis,,,,18,27.8,1.9891923838350787,17.04210748591374,2.281910065351678,7.990486176321602,19.14447867389158,0.7133707872340842,44.44872829628784,5.659163792290448,10.57,28.44028520499127,71.55971479500873,0,6.800356506,0,0,31.56862745,0,3.057040998,0,0,0,0,0,0,12.04099822,0,0,0,0,0,14.66131907,0,0,0,3.4313725490196005,0,0,0,0.12672557416470465
powder--0.12--bauer2011-bd0001--100.0--nan--0.0--nan--0.0--nan--0.0--nan--0.0--moist carbonation--semi-batch--8.0--constant pressure--0.101--initial temperature--25.0--15.0--0.0--85.0--3.0--nan--nan--500.0--manometric analysis,,0.12,0,0,0,semi-batch,constant pressure,0.101,initial temperature,25,15,0,85,3,500,1.1875,manometric analysis,,,,18,27.8,1.9891923838350787,17.04210748591374,2.281910065351678,7.990486176321602,19.14447867389158,0.7133707872340842,44.44872829628784,5.659163792290448,10.57,28.44028520499127,71.55971479500873,0,6.800356506,0,0,31.56862745,0,3.057040998,0,0,0,0,0,0,12.04099822,0,0,0,0,0,14.66131907,0,0,0,3.4313725490196005,0,0,0,0.14212857443721783
powder--0.12--bauer2011-bd0001--100.0--nan--0.0--nan--0.0--nan--0.0--nan--0.0--moist carbonation--semi-batch--8.0--constant pressure--0.101--initial temperature--25.0--15.0--0.0--85.0--3.0--nan--nan--500.0--manometric analysis,,0.12,0,0,0,semi-batch,constant pressure,0.101,initial temperature,25,15,0,85,3,500,1.25,manometric analysis,,,,18,27.8,1.9891923838350787,17.04210748591374,2.281910065351678,7.990486176321602,19.14447867389158,0.7133707872340842,44.44872829628784,5.659163792290448,10.57,28.44028520499127,71.55971479500873,0,6.800356506,0,0,31.56862745,0,3.057040998,0,0,0,0,0,0,12.04099822,0,0,0,0,0,14.66131907,0,0,0,3.4313725490196005,0,0,0,0.14857467977619238
powder--0.12--bauer2011-bd0001--100.0--nan--0.0--nan--0.0--nan--0.0--nan--0.0--moist carbonation--semi-batch--8.0--constant pressure--0.101--initial temperature--25.0--15.0--0.0--85.0--3.0--nan--nan--500.0--manometric analysis,,0.12,0,0,0,semi-batch,constant pressure,0.101,initial temperature,25,15,0,85,3,500,1.3125,manometric analysis,,,,18,27.8,1.9891923838350787,17.04210748591374,2.281910065351678,7.990486176321602,19.14447867389158,0.7133707872340842,44.44872829628784,5.659163792290448,10.57,28.44028520499127,71.55971479500873,0,6.800356506,0,0,31.56862745,0,3.057040998,0,0,0,0,0,0,12.04099822,0,0,0,0,0,14.66131907,0,0,0,3.4313725490196005,0,0,0,0.14553038225369333
powder--0.12--bauer2011-bd0001--100.0--nan--0.0--nan--0.0--nan--0.0--nan--0.0--moist carbonation--semi-batch--8.0--constant pressure--0.101--initial temperature--25.0--15.0--0.0--85.0--3.0--nan--nan--500.0--manometric analysis,,0.12,0,0,0,semi-batch,constant pressure,0.101,initial temperature,25,15,0,85,3,500,1.375,manometric analysis,,,,18,27.8,1.9891923838350787,17.04210748591374,2.281910065351678,7.990486176321602,19.14447867389158,0.7133707872340842,44.44872829628784,5.659163792290448,10.57,28.44028520499127,71.55971479500873,0,6.800356506,0,0,31.56862745,0,3.057040998,0,0,0,0,0,0,12.04099822,0,0,0,0,0,14.66131907,0,0,0,3.4313725490196005,0,0,0,0.15134861822925763
powder--0.12--bauer2011-bd0001--100.0--nan--0.0--nan--0.0--nan--0.0--nan--0.0--moist carbonation--semi-batch--8.0--constant pressure--0.101--initial temperature--25.0--15.0--0.0--85.0--3.0--nan--nan--500.0--manometric analysis,,0.12,0,0,0,semi-batch,constant pressure,0.101,initial temperature,25,15,0,85,3,500,1.4375,manometric analysis,,,,18,27.8,1.9891923838350787,17.04210748591374,2.281910065351678,7.990486176321602,19.14447867389158,0.7133707872340842,44.44872829628784,5.659163792290448,10.57,28.44028520499127,71.55971479500873,0,6.800356506,0,0,31.56862745,0,3.057040998,0,0,0,0,0,0,12.04099822,0,0,0,0,0,14.66131907,0,0,0,3.4313725490196005,0,0,0,0.15875101450904383
powder--0.12--bauer2011-bd0001--100.0--nan--0.0--nan--0.0--nan--0.0--nan--0.0--moist carbonation--semi-batch--8.0--constant pressure--0.101--initial temperature--25.0--15.0--0.0--85.0--3.0--nan--nan--500.0--manometric analysis,,0.12,0,0,0,semi-batch,constant pressure,0.101,initial temperature,25,15,0,85,3,500,1.5,manometric analysis,,,,18,27.8,1.9891923838350787,17.04210748591374,2.281910065351678,7.990486176321602,19.14447867389158,0.7133707872340842,44.44872829628784,5.659163792290448,10.57,28.44028520499127,71.55971479500873,0,6.800356506,0,0,31.56862745,0,3.057040998,0,0,0,0,0,0,12.04099822,0,0,0,0,0,14.66131907,0,0,0,3.4313725490196005,0,0,0,0.1637226366899402
powder--0.12--bauer2011-bd0001--100.0--nan--0.0--nan--0.0--nan--0.0--nan--0.0--moist carbonation--semi-batch--8.0--constant pressure--0.101--initial temperature--25.0--15.0--0.0--85.0--3.0--nan--nan--500.0--manometric analysis,,0.12,0,0,0,semi-batch,constant pressure,0.101,initial temperature,25,15,0,85,3,500,1.5625,manometric analysis,,,,18,27.8,1.9891923838350787,17.04210748591374,2.281910065351678,7.990486176321602,19.14447867389158,0.7133707872340842,44.44872829628784,5.659163792290448,10.57,28.44028520499127,71.55971479500873,0,6.800356506,0,0,31.56862745,0,3.057040998,0,0,0,0,0,0,12.04099822,0,0,0,0,0,14.66131907,0,0,0,3.4313725490196005,0,0,0,0.16964741015187493
powder--0.12--bauer2011-bd0001--100.0--nan--0.0--nan--0.0--nan--0.0--nan--0.0--moist carbonation--semi-batch--8.0--constant pressure--0.101--initial temperature--25.0--15.0--0.0--85.0--3.0--nan--nan--500.0--manometric analysis,,0.12,0,0,0,semi-batch,constant pressure,0.101,initial temperature,25,15,0,85,3,500,1.625,manometric analysis,,,,18,27.8,1.9891923838350787,17.04210748591374,2.281910065351678,7.990486176321602,19.14447867389158,0.7133707872340842,44.44872829628784,5.659163792290448,10.57,28.44028520499127,71.55971479500873,0,6.800356506,0,0,31.56862745,0,3.057040998,0,0,0,0,0,0,12.04099822,0,0,0,0,0,14.66131907,0,0,0,3.4313725490196005,0,0,0,0.17969734267438872
powder--0.12--bauer2011-bd0001--100.0--nan--0.0--nan--0.0--nan--0.0--nan--0.0--moist carbonation--semi-batch--8.0--constant pressure--0.101--initial temperature--25.0--15.0--0.0--85.0--3.0--nan--nan--500.0--manometric analysis,,0.12,0,0,0,semi-batch,constant pressure,0.101,initial temperature,25,15,0,85,3,500,1.6875,manometric analysis,,,,18,27.8,1.9891923838350787,17.04210748591374,2.281910065351678,7.990486176321602,19.14447867389158,0.7133707872340842,44.44872829628784,5.659163792290448,10.57,28.44028520499127,71.55971479500873,0,6.800356506,0,0,31.56862745,0,3.057040998,0,0,0,0,0,0,12.04099822,0,0,0,0,0,14.66131907,0,0,0,3.4313725490196005,0,0,0,0.1750046167175617
powder--0.12--bauer2011-bd0001--100.0--nan--0.0--nan--0.0--nan--0.0--nan--0.0--moist carbonation--semi-batch--8.0--constant pressure--0.101--initial temperature--25.0--15.0--0.0--85.0--3.0--nan--nan--500.0--manometric analysis,,0.12,0,0,0,semi-batch,constant pressure,0.101,initial temperature,25,15,0,85,3,500,1.7208242929435669,manometric analysis,,,,18,27.8,1.9891923838350787,17.04210748591374,2.281910065351678,7.990486176321602,19.14447867389158,0.7133707872340842,44.44872829628784,5.659163792290448,10.57,28.44028520499127,71.55971479500873,0,6.800356506,0,0,31.56862745,0,3.057040998,0,0,0,0,0,0,12.04099822,0,0,0,0,0,14.66131907,0,0,0,3.4313725490196005,0,0,0,0.1745779042510531
"powder--0.12--bauer2011-bd0001--100.0--nan--0.0--nan--0.0--nan--0.0--nan--0.0--moist carbonation--semi-batch--8.0--constant pressure--0.101--initial temperature--25.0--20.0--0.0--80.0--3.0--nan--nan--1500.0--acidification, gas chromatography",,0.12,0,0,0,semi-batch,constant pressure,0.101,initial temperature,25,20,0,80,3,1500,0,"acidification, gas chromatography",,,,18,27.8,1.9891923838350787,17.04210748591374,2.281910065351678,7.990486176321602,19.14447867389158,0.7133707872340842,44.44872829628784,5.659163792290448,10.57,28.44028520499127,71.55971479500873,0,6.800356506,0,0,31.56862745,0,3.057040998,0,0,0,0,0,0,12.04099822,0,0,0,0,0,14.66131907,0,0,0,3.4313725490196005,0,0,0,1e-05
"powder--0.12--bauer2011-bd0001--100.0--nan--0.0--nan--0.0--nan--0.0--nan--0.0--moist carbonation--semi-batch--8.0--constant pressure--0.101--initial temperature--25.0--20.0--0.0--80.0--3.0--nan--nan--1500.0--acidification, gas chromatography",,0.12,0,0,0,semi-batch,constant pressure,0.101,initial temperature,25,20,0,80,3,1500,0.0625,"acidification, gas chromatography",,,,18,27.8,1.9891923838350787,17.04210748591374,2.281910065351678,7.990486176321602,19.14447867389158,0.7133707872340842,44.44872829628784,5.659163792290448,10.57,28.44028520499127,71.55971479500873,0,6.800356506,0,0,31.56862745,0,3.057040998,0,0,0,0,0,0,12.04099822,0,0,0,0,0,14.66131907,0,0,0,3.4313725490196005,0,0,0,0.020797822140308835
"powder--0.12--bauer2011-bd0001--100.0--nan--0.0--nan--0.0--nan--0.0--nan--0.0--moist carbonation--semi-batch--8.0--constant pressure--0.101--initial temperature--25.0--20.0--0.0--80.0--3.0--nan--nan--1500.0--acidification, gas chromatography",,0.12,0,0,0,semi-batch,constant pressure,0.101,initial temperature,25,20,0,80,3,1500,0.125,"acidification, gas chromatography",,,,18,27.8,1.9891923838350787,17.04210748591374,2.281910065351678,7.990486176321602,19.14447867389158,0.7133707872340842,44.44872829628784,5.659163792290448,10.57,28.44028520499127,71.55971479500873,0,6.800356506,0,0,31.56862745,0,3.057040998,0,0,0,0,0,0,12.04099822,0,0,0,0,0,14.66131907,0,0,0,3.4313725490196005,0,0,0,0.034892092
"powder--0.12--bauer2011-bd0001--100.0--nan--0.0--nan--0.0--nan--0.0--nan--0.0--moist carbonation--semi-batch--8.0--constant pressure--0.101--initial temperature--25.0--20.0--0.0--80.0--3.0--nan--nan--1500.0--acidification, gas chromatography",,0.12,0,0,0,semi-batch,constant pressure,0.101,initial temperature,25,20,0,80,3,1500,0.1875,"acidification, gas chromatography",,,,18,27.8,1.9891923838350787,17.04210748591374,2.281910065351678,7.990486176321602,19.14447867389158,0.7133707872340842,44.44872829628784,5.659163792290448,10.57,28.44028520499127,71.55971479500873,0,6.800356506,0,0,31.56862745,0,3.057040998,0,0,0,0,0,0,12.04099822,0,0,0,0,0,14.66131907,0,0,0,3.4313725490196005,0,0,0,0.047941978893805755
"powder--0.12--bauer2011-bd0001--100.0--nan--0.0--nan--0.0--nan--0.0--nan--0.0--moist carbonation--semi-batch--8.0--constant pressure--0.101--initial temperature--25.0--20.0--0.0--80.0--3.0--nan--nan--1500.0--acidification, gas chromatography",,0.12,0,0,0,semi-batch,constant pressure,0.101,initial temperature,25,20,0,80,3,1500,0.25,"acidification, gas chromatography",,,,18,27.8,1.9891923838350787,17.04210748591374,2.281910065351678,7.990486176321602,19.14447867389158,0.7133707872340842,44.44872829628784,5.659163792290448,10.57,28.44028520499127,71.55971479500873,0,6.800356506,0,0,31.56862745,0,3.057040998,0,0,0,0,0,0,12.04099822,0,0,0,0,0,14.66131907,0,0,0,3.4313725490196005,0,0,0,0.056721311
"powder--0.12--bauer2011-bd0001--100.0--nan--0.0--nan--0.0--nan--0.0--nan--0.0--moist carbonation--semi-batch--8.0--constant pressure--0.101--initial temperature--25.0--20.0--0.0--80.0--3.0--nan--nan--1500.0--acidification, gas chromatography",,0.12,0,0,0,semi-batch,constant pressure,0.101,initial temperature,25,20,0,80,3,1500,0.3125,"acidification, gas chromatography",,,,18,27.8,1.9891923838350787,17.04210748591374,2.281910065351678,7.990486176321602,19.14447867389158,0.7133707872340842,44.44872829628784,5.659163792290448,10.57,28.44028520499127,71.55971479500873,0,6.800356506,0,0,31.56862745,0,3.057040998,0,0,0,0,0,0,12.04099822,0,0,0,0,0,14.66131907,0,0,0,3.4313725490196005,0,0,0,0.066932061
"powder--0.12--bauer2011-bd0001--100.0--nan--0.0--nan--0.0--nan--0.0--nan--0.0--moist carbonation--semi-batch--8.0--constant pressure--0.101--initial temperature--25.0--20.0--0.0--80.0--3.0--nan--nan--1500.0--acidification, gas chromatography",,0.12,0,0,0,semi-batch,constant pressure,0.101,initial temperature,25,20,0,80,3,1500,0.375,"acidification, gas chromatography",,,,18,27.8,1.9891923838350787,17.04210748591374,2.281910065351678,7.990486176321602,19.14447867389158,0.7133707872340842,44.44872829628784,5.659163792290448,10.57,28.44028520499127,71.55971479500873,0,6.800356506,0,0,31.56862745,0,3.057040998,0,0,0,0,0,0,12.04099822,0,0,0,0,0,14.66131907,0,0,0,3.4313725490196005,0,0,0,0.075498746
"powder--0.12--bauer2011-bd0001--100.0--nan--0.0--nan--0.0--nan--0.0--nan--0.0--moist carbonation--semi-batch--8.0--constant pressure--0.101--initial temperature--25.0--20.0--0.0--80.0--3.0--nan--nan--1500.0--acidification, gas chromatography",,0.12,0,0,0,semi-batch,constant pressure,0.101,initial temperature,25,20,0,80,3,1500,0.4375,"acidification, gas chromatography",,,,18,27.8,1.9891923838350787,17.04210748591374,2.281910065351678,7.990486176321602,19.14447867389158,0.7133707872340842,44.44872829628784,5.659163792290448,10.57,28.44028520499127,71.55971479500873,0,6.800356506,0,0,31.56862745,0,3.057040998,0,0,0,0,0,0,12.04099822,0,0,0,0,0,14.66131907,0,0,0,3.4313725490196005,0,0,0,0.085215846
"powder--0.12--bauer2011-bd0001--100.0--nan--0.0--nan--0.0--nan--0.0--nan--0.0--moist carbonation--semi-batch--8.0--constant pressure--0.101--initial temperature--25.0--20.0--0.0--80.0--3.0--nan--nan--1500.0--acidification, gas chromatography",,0.12,0,0,0,semi-batch,constant pressure,0.101,initial temperature,25,20,0,80,3,1500,0.5,"acidification, gas chromatography",,,,18,27.8,1.9891923838350787,17.04210748591374,2.281910065351678,7.990486176321602,19.14447867389158,0.7133707872340842,44.44872829628784,5.659163792290448,10.57,28.44028520499127,71.55971479500873,0,6.800356506,0,0,31.56862745,0,3.057040998,0,0,0,0,0,0,12.04099822,0,0,0,0,0,14.66131907,0,0,0,3.4313725490196005,0,0,0,0.094882425
"powder--0.12--bauer2011-bd0001--100.0--nan--0.0--nan--0.0--nan--0.0--nan--0.0--moist carbonation--semi-batch--8.0--constant pressure--0.101--initial temperature--25.0--20.0--0.0--80.0--3.0--nan--nan--1500.0--acidification, gas chromatography",,0.12,0,0,0,semi-batch,constant pressure,0.101,initial temperature,25,20,0,80,3,1500,0.5625,"acidification, gas chromatography",,,,18,27.8,1.9891923838350787,17.04210748591374,2.281910065351678,7.990486176321602,19.14447867389158,0.7133707872340842,44.44872829628784,5.659163792290448,10.57,28.44028520499127,71.55971479500873,0,6.800356506,0,0,31.56862745,0,3.057040998,0,0,0,0,0,0,12.04099822,0,0,0,0,0,14.66131907,0,0,0,3.4313725490196005,0,0,0,0.097880625
"powder--0.12--bauer2011-bd0001--100.0--nan--0.0--nan--0.0--nan--0.0--nan--0.0--moist carbonation--semi-batch--8.0--constant pressure--0.101--initial temperature--25.0--20.0--0.0--80.0--3.0--nan--nan--1500.0--acidification, gas chromatography",,0.12,0,0,0,semi-batch,constant pressure,0.101,initial temperature,25,20,0,80,3,1500,0.625,"acidification, gas chromatography",,,,18,27.8,1.9891923838350787,17.04210748591374,2.281910065351678,7.990486176321602,19.14447867389158,0.7133707872340842,44.44872829628784,5.659163792290448,10.57,28.44028520499127,71.55971479500873,0,6.800356506,0,0,31.56862745,0,3.057040998,0,0,0,0,0,0,12.04099822,0,0,0,0,0,14.66131907,0,0,0,3.4313725490196005,0,0,0,0.10474717855820566
