Repository: kycai/c3gb

# c3gb

**c3gb**, Gradient Boosting models for predicting the CO2 uptake of Coal ashes in Carbon mineralization, were developed in the research article: [AI-guided prediction and control of CO2 mineralization in coal ashes as carbon-efficient supplementary cementitious materials](). They are tree-based ensemble models. 

The models take the physicochemical properties of coal ashes, along with the process parameters related to reactant proportions and carbonation conditions as input features, while the output is CO2 uptake. The models can be used as a objective function to optimize the carbonation process for CO2 mineralization in coal ashes.

Kangyi Cai 2026 @ Missouri S&T

File: data/Xys_gt_augmented.csv (part 17 of 89)
Group id,Class id,Water-Solid ratio,Chemical admixture 1-content,Chemical admixture 2-content,Chemical admixture 3-content,Carbonation reactor operation mode,Carbonation pressure control type,Carbonation pressure,Carbonation temperature control type,Carbonation temperature,Carbonation gas 1-CO2,Carbonation gas 2-H2O vapor,Carbonation gas 3-N2,Carbonation gas flow rate,Carbonation stirring speed ,Carbonation duration,Method-CO2 uptake,Chemical admixture 1_Classification 2,Chemical admixture 2_Classification 2,Chemical admixture 3_Classification 2,"Solid_Dv,50",Solid_Specific surface area,Solid_Na2O,Solid_MgO,Solid_Al2O3,Solid_SiO2,Solid_SO3,Solid_K2O,Solid_CaO,Solid_Fe2O3,Solid_Loss on ignition,Solid_Amorphous+others,Solid_Crystalline,Solid_Albite,Solid_Anhydrite,Solid_Augite,Solid_Bassanite,Solid_Brownmillerite,Solid_Brucite,Solid_Calcite,Solid_Corundum,Solid_Diopside,Solid_Glauberite,Solid_Gypsum,Solid_Hematite,Solid_Hydrotalcite,Solid_Lime,Solid_Maghemite,Solid_Magnesioferrite,Solid_Magnetite,Solid_Microcline,Solid_Mullite,Solid_Periclase,Solid_Polyhalite,Solid_Portlandite,Solid_Pyroaurite,Solid_Quartz,Solid_Spinel,Solid_Srebrodolskite,Solid_Thenardite,Experimental CO2 uptake-U2
"powder--0.12--bauer2011-bd0001--100.0--nan--0.0--nan--0.0--nan--0.0--nan--0.0--moist carbonation--semi-batch--8.0--constant pressure--0.101--initial temperature--25.0--20.0--0.0--80.0--3.0--nan--nan--1500.0--acidification, gas chromatography",,0.12,0,0,0,semi-batch,constant pressure,0.101,initial temperature,25,20,0,80,3,1500,0.6875,"acidification, gas chromatography",,,,18,27.8,1.9891923838350787,17.04210748591374,2.281910065351678,7.990486176321602,19.14447867389158,0.7133707872340842,44.44872829628784,5.659163792290448,10.57,28.44028520499127,71.55971479500873,0,6.800356506,0,0,31.56862745,0,3.057040998,0,0,0,0,0,0,12.04099822,0,0,0,0,0,14.66131907,0,0,0,3.4313725490196005,0,0,0,0.11377953296543152
"powder--0.12--bauer2011-bd0001--100.0--nan--0.0--nan--0.0--nan--0.0--nan--0.0--moist carbonation--semi-batch--8.0--constant pressure--0.101--initial temperature--25.0--20.0--0.0--80.0--3.0--nan--nan--1500.0--acidification, gas chromatography",,0.12,0,0,0,semi-batch,constant pressure,0.101,initial temperature,25,20,0,80,3,1500,0.75,"acidification, gas chromatography",,,,18,27.8,1.9891923838350787,17.04210748591374,2.281910065351678,7.990486176321602,19.14447867389158,0.7133707872340842,44.44872829628784,5.659163792290448,10.57,28.44028520499127,71.55971479500873,0,6.800356506,0,0,31.56862745,0,3.057040998,0,0,0,0,0,0,12.04099822,0,0,0,0,0,14.66131907,0,0,0,3.4313725490196005,0,0,0,0.11941787388597612
"powder--0.12--bauer2011-bd0001--100.0--nan--0.0--nan--0.0--nan--0.0--nan--0.0--moist carbonation--semi-batch--8.0--constant pressure--0.101--initial temperature--25.0--20.0--0.0--80.0--3.0--nan--nan--1500.0--acidification, gas chromatography",,0.12,0,0,0,semi-batch,constant pressure,0.101,initial temperature,25,20,0,80,3,1500,0.8125,"acidification, gas chromatography",,,,18,27.8,1.9891923838350787,17.04210748591374,2.281910065351678,7.990486176321602,19.14447867389158,0.7133707872340842,44.44872829628784,5.659163792290448,10.57,28.44028520499127,71.55971479500873,0,6.800356506,0,0,31.56862745,0,3.057040998,0,0,0,0,0,0,12.04099822,0,0,0,0,0,14.66131907,0,0,0,3.4313725490196005,0,0,0,0.12753866255936352
"powder--0.12--bauer2011-bd0001--100.0--nan--0.0--nan--0.0--nan--0.0--nan--0.0--moist carbonation--semi-batch--8.0--constant pressure--0.101--initial temperature--25.0--20.0--0.0--80.0--3.0--nan--nan--1500.0--acidification, gas chromatography",,0.12,0,0,0,semi-batch,constant pressure,0.101,initial temperature,25,20,0,80,3,1500,0.875,"acidification, gas chromatography",,,,18,27.8,1.9891923838350787,17.04210748591374,2.281910065351678,7.990486176321602,19.14447867389158,0.7133707872340842,44.44872829628784,5.659163792290448,10.57,28.44028520499127,71.55971479500873,0,6.800356506,0,0,31.56862745,0,3.057040998,0,0,0,0,0,0,12.04099822,0,0,0,0,0,14.66131907,0,0,0,3.4313725490196005,0,0,0,0.13086108745494884
"powder--0.12--bauer2011-bd0001--100.0--nan--0.0--nan--0.0--nan--0.0--nan--0.0--moist carbonation--semi-batch--8.0--constant pressure--0.101--initial temperature--25.0--20.0--0.0--80.0--3.0--nan--nan--1500.0--acidification, gas chromatography",,0.12,0,0,0,semi-batch,constant pressure,0.101,initial temperature,25,20,0,80,3,1500,0.9375,"acidification, gas chromatography",,,,18,27.8,1.9891923838350787,17.04210748591374,2.281910065351678,7.990486176321602,19.14447867389158,0.7133707872340842,44.44872829628784,5.659163792290448,10.57,28.44028520499127,71.55971479500873,0,6.800356506,0,0,31.56862745,0,3.057040998,0,0,0,0,0,0,12.04099822,0,0,0,0,0,14.66131907,0,0,0,3.4313725490196005,0,0,0,0.1343721609350695
"powder--0.12--bauer2011-bd0001--100.0--nan--0.0--nan--0.0--nan--0.0--nan--0.0--moist carbonation--semi-batch--8.0--constant pressure--0.101--initial temperature--25.0--20.0--0.0--80.0--3.0--nan--nan--1500.0--acidification, gas chromatography",,0.12,0,0,0,semi-batch,constant pressure,0.101,initial temperature,25,20,0,80,3,1500,1,"acidification, gas chromatography",,,,18,27.8,1.9891923838350787,17.04210748591374,2.281910065351678,7.990486176321602,19.14447867389158,0.7133707872340842,44.44872829628784,5.659163792290448,10.57,28.44028520499127,71.55971479500873,0,6.800356506,0,0,31.56862745,0,3.057040998,0,0,0,0,0,0,12.04099822,0,0,0,0,0,14.66131907,0,0,0,3.4313725490196005,0,0,0,0.14148709022189243
"powder--0.12--bauer2011-bd0001--100.0--nan--0.0--nan--0.0--nan--0.0--nan--0.0--moist carbonation--semi-batch--8.0--constant pressure--0.101--initial temperature--25.0--20.0--0.0--80.0--3.0--nan--nan--1500.0--acidification, gas chromatography",,0.12,0,0,0,semi-batch,constant pressure,0.101,initial temperature,25,20,0,80,3,1500,1.0625,"acidification, gas chromatography",,,,18,27.8,1.9891923838350787,17.04210748591374,2.281910065351678,7.990486176321602,19.14447867389158,0.7133707872340842,44.44872829628784,5.659163792290448,10.57,28.44028520499127,71.55971479500873,0,6.800356506,0,0,31.56862745,0,3.057040998,0,0,0,0,0,0,12.04099822,0,0,0,0,0,14.66131907,0,0,0,3.4313725490196005,0,0,0,0.14758710038074768
"powder--0.12--bauer2011-bd0001--100.0--nan--0.0--nan--0.0--nan--0.0--nan--0.0--moist carbonation--semi-batch--8.0--constant pressure--0.101--initial temperature--25.0--20.0--0.0--80.0--3.0--nan--nan--1500.0--acidification, gas chromatography",,0.12,0,0,0,semi-batch,constant pressure,0.101,initial temperature,25,20,0,80,3,1500,1.125,"acidification, gas chromatography",,,,18,27.8,1.9891923838350787,17.04210748591374,2.281910065351678,7.990486176321602,19.14447867389158,0.7133707872340842,44.44872829628784,5.659163792290448,10.57,28.44028520499127,71.55971479500873,0,6.800356506,0,0,31.56862745,0,3.057040998,0,0,0,0,0,0,12.04099822,0,0,0,0,0,14.66131907,0,0,0,3.4313725490196005,0,0,0,0.15174320012203782
"powder--0.12--bauer2011-bd0001--100.0--nan--0.0--nan--0.0--nan--0.0--nan--0.0--moist carbonation--semi-batch--8.0--constant pressure--0.101--initial temperature--25.0--20.0--0.0--80.0--3.0--nan--nan--1500.0--acidification, gas chromatography",,0.12,0,0,0,semi-batch,constant pressure,0.101,initial temperature,25,20,0,80,3,1500,1.1875,"acidification, gas chromatography",,,,18,27.8,1.9891923838350787,17.04210748591374,2.281910065351678,7.990486176321602,19.14447867389158,0.7133707872340842,44.44872829628784,5.659163792290448,10.57,28.44028520499127,71.55971479500873,0,6.800356506,0,0,31.56862745,0,3.057040998,0,0,0,0,0,0,12.04099822,0,0,0,0,0,14.66131907,0,0,0,3.4313725490196005,0,0,0,0.1556082482301116
"powder--0.12--bauer2011-bd0001--100.0--nan--0.0--nan--0.0--nan--0.0--nan--0.0--moist carbonation--semi-batch--8.0--constant pressure--0.101--initial temperature--25.0--20.0--0.0--80.0--3.0--nan--nan--1500.0--acidification, gas chromatography",,0.12,0,0,0,semi-batch,constant pressure,0.101,initial temperature,25,20,0,80,3,1500,1.25,"acidification, gas chromatography",,,,18,27.8,1.9891923838350787,17.04210748591374,2.281910065351678,7.990486176321602,19.14447867389158,0.7133707872340842,44.44872829628784,5.659163792290448,10.57,28.44028520499127,71.55971479500873,0,6.800356506,0,0,31.56862745,0,3.057040998,0,0,0,0,0,0,12.04099822,0,0,0,0,0,14.66131907,0,0,0,3.4313725490196005,0,0,0,0.16132843533508423
"powder--0.12--bauer2011-bd0001--100.0--nan--0.0--nan--0.0--nan--0.0--nan--0.0--moist carbonation--semi-batch--8.0--constant pressure--0.101--initial temperature--25.0--20.0--0.0--80.0--3.0--nan--nan--1500.0--acidification, gas chromatography",,0.12,0,0,0,semi-batch,constant pressure,0.101,initial temperature,25,20,0,80,3,1500,1.3125,"acidification, gas chromatography",,,,18,27.8,1.9891923838350787,17.04210748591374,2.281910065351678,7.990486176321602,19.14447867389158,0.7133707872340842,44.44872829628784,5.659163792290448,10.57,28.44028520499127,71.55971479500873,0,6.800356506,0,0,31.56862745,0,3.057040998,0,0,0,0,0,0,12.04099822,0,0,0,0,0,14.66131907,0,0,0,3.4313725490196005,0,0,0,0.1658304132027173
"powder--0.12--bauer2011-bd0001--100.0--nan--0.0--nan--0.0--nan--0.0--nan--0.0--moist carbonation--semi-batch--8.0--constant pressure--0.101--initial temperature--25.0--20.0--0.0--80.0--3.0--nan--nan--1500.0--acidification, gas chromatography",,0.12,0,0,0,semi-batch,constant pressure,0.101,initial temperature,25,20,0,80,3,1500,1.375,"acidification, gas chromatography",,,,18,27.8,1.9891923838350787,17.04210748591374,2.281910065351678,7.990486176321602,19.14447867389158,0.7133707872340842,44.44872829628784,5.659163792290448,10.57,28.44028520499127,71.55971479500873,0,6.800356506,0,0,31.56862745,0,3.057040998,0,0,0,0,0,0,12.04099822,0,0,0,0,0,14.66131907,0,0,0,3.4313725490196005,0,0,0,0.1704565745917665
"powder--0.12--bauer2011-bd0001--100.0--nan--0.0--nan--0.0--nan--0.0--nan--0.0--moist carbonation--semi-batch--8.0--constant pressure--0.101--initial temperature--25.0--20.0--0.0--80.0--3.0--nan--nan--1500.0--acidification, gas chromatography",,0.12,0,0,0,semi-batch,constant pressure,0.101,initial temperature,25,20,0,80,3,1500,1.4375,"acidification, gas chromatography",,,,18,27.8,1.9891923838350787,17.04210748591374,2.281910065351678,7.990486176321602,19.14447867389158,0.7133707872340842,44.44872829628784,5.659163792290448,10.57,28.44028520499127,71.55971479500873,0,6.800356506,0,0,31.56862745,0,3.057040998,0,0,0,0,0,0,12.04099822,0,0,0,0,0,14.66131907,0,0,0,3.4313725490196005,0,0,0,0.1725256063047759
"powder--0.12--bauer2011-bd0001--100.0--nan--0.0--nan--0.0--nan--0.0--nan--0.0--moist carbonation--semi-batch--8.0--constant pressure--0.101--initial temperature--25.0--20.0--0.0--80.0--3.0--nan--nan--1500.0--acidification, gas chromatography",,0.12,0,0,0,semi-batch,constant pressure,0.101,initial temperature,25,20,0,80,3,1500,1.5,"acidification, gas chromatography",,,,18,27.8,1.9891923838350787,17.04210748591374,2.281910065351678,7.990486176321602,19.14447867389158,0.7133707872340842,44.44872829628784,5.659163792290448,10.57,28.44028520499127,71.55971479500873,0,6.800356506,0,0,31.56862745,0,3.057040998,0,0,0,0,0,0,12.04099822,0,0,0,0,0,14.66131907,0,0,0,3.4313725490196005,0,0,0,0.17414748404639085
"powder--0.12--bauer2011-bd0001--100.0--nan--0.0--nan--0.0--nan--0.0--nan--0.0--moist carbonation--semi-batch--8.0--constant pressure--0.101--initial temperature--25.0--20.0--0.0--80.0--3.0--nan--nan--1500.0--acidification, gas chromatography",,0.12,0,0,0,semi-batch,constant pressure,0.101,initial temperature,25,20,0,80,3,1500,1.5625,"acidification, gas chromatography",,,,18,27.8,1.9891923838350787,17.04210748591374,2.281910065351678,7.990486176321602,19.14447867389158,0.7133707872340842,44.44872829628784,5.659163792290448,10.57,28.44028520499127,71.55971479500873,0,6.800356506,0,0,31.56862745,0,3.057040998,0,0,0,0,0,0,12.04099822,0,0,0,0,0,14.66131907,0,0,0,3.4313725490196005,0,0,0,0.1785595916115609
"powder--0.12--bauer2011-bd0001--100.0--nan--0.0--nan--0.0--nan--0.0--nan--0.0--moist carbonation--semi-batch--8.0--constant pressure--0.101--initial temperature--25.0--20.0--0.0--80.0--3.0--nan--nan--1500.0--acidification, gas chromatography",,0.12,0,0,0,semi-batch,constant pressure,0.101,initial temperature,25,20,0,80,3,1500,1.625,"acidification, gas chromatography",,,,18,27.8,1.9891923838350787,17.04210748591374,2.281910065351678,7.990486176321602,19.14447867389158,0.7133707872340842,44.44872829628784,5.659163792290448,10.57,28.44028520499127,71.55971479500873,0,6.800356506,0,0,31.56862745,0,3.057040998,0,0,0,0,0,0,12.04099822,0,0,0,0,0,14.66131907,0,0,0,3.4313725490196005,0,0,0,0.18490314164631044
"powder--0.12--bauer2011-bd0001--100.0--nan--0.0--nan--0.0--nan--0.0--nan--0.0--moist carbonation--semi-batch--8.0--constant pressure--0.101--initial temperature--25.0--20.0--0.0--80.0--3.0--nan--nan--1500.0--acidification, gas chromatography",,0.12,0,0,0,semi-batch,constant pressure,0.101,initial temperature,25,20,0,80,3,1500,1.6875,"acidification, gas chromatography",,,,18,27.8,1.9891923838350787,17.04210748591374,2.281910065351678,7.990486176321602,19.14447867389158,0.7133707872340842,44.44872829628784,5.659163792290448,10.57,28.44028520499127,71.55971479500873,0,6.800356506,0,0,31.56862745,0,3.057040998,0,0,0,0,0,0,12.04099822,0,0,0,0,0,14.66131907,0,0,0,3.4313725490196005,0,0,0,0.1826711158740933
"powder--0.12--bauer2011-bd0001--100.0--nan--0.0--nan--0.0--nan--0.0--nan--0.0--moist carbonation--semi-batch--8.0--constant pressure--0.101--initial temperature--25.0--20.0--0.0--80.0--3.0--nan--nan--1500.0--acidification, gas chromatography",,0.12,0,0,0,semi-batch,constant pressure,0.101,initial temperature,25,20,0,80,3,1500,1.75,"acidification, gas chromatography",,,,18,27.8,1.9891923838350787,17.04210748591374,2.281910065351678,7.990486176321602,19.14447867389158,0.7133707872340842,44.44872829628784,5.659163792290448,10.57,28.44028520499127,71.55971479500873,0,6.800356506,0,0,31.56862745,0,3.057040998,0,0,0,0,0,0,12.04099822,0,0,0,0,0,14.66131907,0,0,0,3.4313725490196005,0,0,0,0.18917635232503893
"powder--0.12--bauer2011-bd0001--100.0--nan--0.0--nan--0.0--nan--0.0--nan--0.0--moist carbonation--semi-batch--8.0--constant pressure--0.101--initial temperature--25.0--20.0--0.0--80.0--3.0--nan--nan--1500.0--acidification, gas chromatography",,0.12,0,0,0,semi-batch,constant pressure,0.101,initial temperature,25,20,0,80,3,1500,1.8125,"acidification, gas chromatography",,,,18,27.8,1.9891923838350787,17.04210748591374,2.281910065351678,7.990486176321602,19.14447867389158,0.7133707872340842,44.44872829628784,5.659163792290448,10.57,28.44028520499127,71.55971479500873,0,6.800356506,0,0,31.56862745,0,3.057040998,0,0,0,0,0,0,12.04099822,0,0,0,0,0,14.66131907,0,0,0,3.4313725490196005,0,0,0,0.19008891086225474
"powder--0.12--bauer2011-bd0001--100.0--nan--0.0--nan--0.0--nan--0.0--nan--0.0--moist carbonation--semi-batch--8.0--constant pressure--0.101--initial temperature--25.0--20.0--0.0--80.0--3.0--nan--nan--1500.0--acidification, gas chromatography",,0.12,0,0,0,semi-batch,constant pressure,0.101,initial temperature,25,20,0,80,3,1500,1.875,"acidification, gas chromatography",,,,18,27.8,1.9891923838350787,17.04210748591374,2.281910065351678,7.990486176321602,19.14447867389158,0.7133707872340842,44.44872829628784,5.659163792290448,10.57,28.44028520499127,71.55971479500873,0,6.800356506,0,0,31.56862745,0,3.057040998,0,0,0,0,0,0,12.04099822,0,0,0,0,0,14.66131907,0,0,0,3.4313725490196005,0,0,0,0.19426924733354978
"powder--0.12--bauer2011-bd0001--100.0--nan--0.0--nan--0.0--nan--0.0--nan--0.0--moist carbonation--semi-batch--8.0--constant pressure--0.101--initial temperature--25.0--20.0--0.0--80.0--3.0--nan--nan--1500.0--acidification, gas chromatography",,0.12,0,0,0,semi-batch,constant pressure,0.101,initial temperature,25,20,0,80,3,1500,1.924157303,"acidification, gas chromatography",,,,18,27.8,1.9891923838350787,17.04210748591374,2.281910065351678,7.990486176321602,19.14447867389158,0.7133707872340842,44.44872829628784,5.659163792290448,10.57,28.44028520499127,71.55971479500873,0,6.800356506,0,0,31.56862745,0,3.057040998,0,0,0,0,0,0,12.04099822,0,0,0,0,0,14.66131907,0,0,0,3.4313725490196005,0,0,0,0.20021104398924533
"powder--0.18--bauer2011-bd0001--100.0--nan--0.0--nan--0.0--nan--0.0--nan--0.0--moist carbonation--semi-batch--8.0--constant pressure--0.101--initial temperature--25.0--20.0--0.0--80.0--3.0--nan--nan--500.0--acidification, gas chromatography",,0.18,0,0,0,semi-batch,constant pressure,0.101,initial temperature,25,20,0,80,3,500,0,"acidification, gas chromatography",,,,18,27.8,1.9891923838350787,17.04210748591374,2.281910065351678,7.990486176321602,19.14447867389158,0.7133707872340842,44.44872829628784,5.659163792290448,10.57,28.44028520499127,71.55971479500873,0,6.800356506,0,0,31.56862745,0,3.057040998,0,0,0,0,0,0,12.04099822,0,0,0,0,0,14.66131907,0,0,0,3.4313725490196005,0,0,0,1e-05
"powder--0.18--bauer2011-bd0001--100.0--nan--0.0--nan--0.0--nan--0.0--nan--0.0--moist carbonation--semi-batch--8.0--constant pressure--0.101--initial temperature--25.0--20.0--0.0--80.0--3.0--nan--nan--500.0--acidification, gas chromatography",,0.18,0,0,0,semi-batch,constant pressure,0.101,initial temperature,25,20,0,80,3,500,0.0625,"acidification, gas chromatography",,,,18,27.8,1.9891923838350787,17.04210748591374,2.281910065351678,7.990486176321602,19.14447867389158,0.7133707872340842,44.44872829628784,5.659163792290448,10.57,28.44028520499127,71.55971479500873,0,6.800356506,0,0,31.56862745,0,3.057040998,0,0,0,0,0,0,12.04099822,0,0,0,0,0,14.66131907,0,0,0,3.4313725490196005,0,0,0,0.025460318785025356
"powder--0.18--bauer2011-bd0001--100.0--nan--0.0--nan--0.0--nan--0.0--nan--0.0--moist carbonation--semi-batch--8.0--constant pressure--0.101--initial temperature--25.0--20.0--0.0--80.0--3.0--nan--nan--500.0--acidification, gas chromatography",,0.18,0,0,0,semi-batch,constant pressure,0.101,initial temperature,25,20,0,80,3,500,0.125,"acidification, gas chromatography",,,,18,27.8,1.9891923838350787,17.04210748591374,2.281910065351678,7.990486176321602,19.14447867389158,0.7133707872340842,44.44872829628784,5.659163792290448,10.57,28.44028520499127,71.55971479500873,0,6.800356506,0,0,31.56862745,0,3.057040998,0,0,0,0,0,0,12.04099822,0,0,0,0,0,14.66131907,0,0,0,3.4313725490196005,0,0,0,0.037056041
"powder--0.18--bauer2011-bd0001--100.0--nan--0.0--nan--0.0--nan--0.0--nan--0.0--moist carbonation--semi-batch--8.0--constant pressure--0.101--initial temperature--25.0--20.0--0.0--80.0--3.0--nan--nan--500.0--acidification, gas chromatography",,0.18,0,0,0,semi-batch,constant pressure,0.101,initial temperature,25,20,0,80,3,500,0.1875,"acidification, gas chromatography",,,,18,27.8,1.9891923838350787,17.04210748591374,2.281910065351678,7.990486176321602,19.14447867389158,0.7133707872340842,44.44872829628784,5.659163792290448,10.57,28.44028520499127,71.55971479500873,0,6.800356506,0,0,31.56862745,0,3.057040998,0,0,0,0,0,0,12.04099822,0,0,0,0,0,14.66131907,0,0,0,3.4313725490196005,0,0,0,0.048239435
"powder--0.18--bauer2011-bd0001--100.0--nan--0.0--nan--0.0--nan--0.0--nan--0.0--moist carbonation--semi-batch--8.0--constant pressure--0.101--initial temperature--25.0--20.0--0.0--80.0--3.0--nan--nan--500.0--acidification, gas chromatography",,0.18,0,0,0,semi-batch,constant pressure,0.101,initial temperature,25,20,0,80,3,500,0.25,"acidification, gas chromatography",,,,18,27.8,1.9891923838350787,17.04210748591374,2.281910065351678,7.990486176321602,19.14447867389158,0.7133707872340842,44.44872829628784,5.659163792290448,10.57,28.44028520499127,71.55971479500873,0,6.800356506,0,0,31.56862745,0,3.057040998,0,0,0,0,0,0,12.04099822,0,0,0,0,0,14.66131907,0,0,0,3.4313725490196005,0,0,0,0.056786075
"powder--0.18--bauer2011-bd0001--100.0--nan--0.0--nan--0.0--nan--0.0--nan--0.0--moist carbonation--semi-batch--8.0--constant pressure--0.101--initial temperature--25.0--20.0--0.0--80.0--3.0--nan--nan--500.0--acidification, gas chromatography",,0.18,0,0,0,semi-batch,constant pressure,0.101,initial temperature,25,20,0,80,3,500,0.3125,"acidification, gas chromatography",,,,18,27.8,1.9891923838350787,17.04210748591374,2.281910065351678,7.990486176321602,19.14447867389158,0.7133707872340842,44.44872829628784,5.659163792290448,10.57,28.44028520499127,71.55971479500873,0,6.800356506,0,0,31.56862745,0,3.057040998,0,0,0,0,0,0,12.04099822,0,0,0,0,0,14.66131907,0,0,0,3.4313725490196005,0,0,0,0.065974647
"powder--0.18--bauer2011-bd0001--100.0--nan--0.0--nan--0.0--nan--0.0--nan--0.0--moist carbonation--semi-batch--8.0--constant pressure--0.101--initial temperature--25.0--20.0--0.0--80.0--3.0--nan--nan--500.0--acidification, gas chromatography",,0.18,0,0,0,semi-batch,constant pressure,0.101,initial temperature,25,20,0,80,3,500,0.375,"acidification, gas chromatography",,,,18,27.8,1.9891923838350787,17.04210748591374,2.281910065351678,7.990486176321602,19.14447867389158,0.7133707872340842,44.44872829628784,5.659163792290448,10.57,28.44028520499127,71.55971479500873,0,6.800356506,0,0,31.56862745,0,3.057040998,0,0,0,0,0,0,12.04099822,0,0,0,0,0,14.66131907,0,0,0,3.4313725490196005,0,0,0,0.070600214
"powder--0.18--bauer2011-bd0001--100.0--nan--0.0--nan--0.0--nan--0.0--nan--0.0--moist carbonation--semi-batch--8.0--constant pressure--0.101--initial temperature--25.0--20.0--0.0--80.0--3.0--nan--nan--500.0--acidification, gas chromatography",,0.18,0,0,0,semi-batch,constant pressure,0.101,initial temperature,25,20,0,80,3,500,0.4375,"acidification, gas chromatography",,,,18,27.8,1.9891923838350787,17.04210748591374,2.281910065351678,7.990486176321602,19.14447867389158,0.7133707872340842,44.44872829628784,5.659163792290448,10.57,28.44028520499127,71.55971479500873,0,6.800356506,0,0,31.56862745,0,3.057040998,0,0,0,0,0,0,12.04099822,0,0,0,0,0,14.66131907,0,0,0,3.4313725490196005,0,0,0,0.077722644
"powder--0.18--bauer2011-bd0001--100.0--nan--0.0--nan--0.0--nan--0.0--nan--0.0--moist carbonation--semi-batch--8.0--constant pressure--0.101--initial temperature--25.0--20.0--0.0--80.0--3.0--nan--nan--500.0--acidification, gas chromatography",,0.18,0,0,0,semi-batch,constant pressure,0.101,initial temperature,25,20,0,80,3,500,0.5,"acidification, gas chromatography",,,,18,27.8,1.9891923838350787,17.04210748591374,2.281910065351678,7.990486176321602,19.14447867389158,0.7133707872340842,44.44872829628784,5.659163792290448,10.57,28.44028520499127,71.55971479500873,0,6.800356506,0,0,31.56862745,0,3.057040998,0,0,0,0,0,0,12.04099822,0,0,0,0,0,14.66131907,0,0,0,3.4313725490196005,0,0,0,0.083619
"powder--0.18--bauer2011-bd0001--100.0--nan--0.0--nan--0.0--nan--0.0--nan--0.0--moist carbonation--semi-batch--8.0--constant pressure--0.101--initial temperature--25.0--20.0--0.0--80.0--3.0--nan--nan--500.0--acidification, gas chromatography",,0.18,0,0,0,semi-batch,constant pressure,0.101,initial temperature,25,20,0,80,3,500,0.5625,"acidification, gas chromatography",,,,18,27.8,1.9891923838350787,17.04210748591374,2.281910065351678,7.990486176321602,19.14447867389158,0.7133707872340842,44.44872829628784,5.659163792290448,10.57,28.44028520499127,71.55971479500873,0,6.800356506,0,0,31.56862745,0,3.057040998,0,0,0,0,0,0,12.04099822,0,0,0,0,0,14.66131907,0,0,0,3.4313725490196005,0,0,0,0.091565249
"powder--0.18--bauer2011-bd0001--100.0--nan--0.0--nan--0.0--nan--0.0--nan--0.0--moist carbonation--semi-batch--8.0--constant pressure--0.101--initial temperature--25.0--20.0--0.0--80.0--3.0--nan--nan--500.0--acidification, gas chromatography",,0.18,0,0,0,semi-batch,constant pressure,0.101,initial temperature,25,20,0,80,3,500,0.625,"acidification, gas chromatography",,,,18,27.8,1.9891923838350787,17.04210748591374,2.281910065351678,7.990486176321602,19.14447867389158,0.7133707872340842,44.44872829628784,5.659163792290448,10.57,28.44028520499127,71.55971479500873,0,6.800356506,0,0,31.56862745,0,3.057040998,0,0,0,0,0,0,12.04099822,0,0,0,0,0,14.66131907,0,0,0,3.4313725490196005,0,0,0,0.094871365
"powder--0.18--bauer2011-bd0001--100.0--nan--0.0--nan--0.0--nan--0.0--nan--0.0--moist carbonation--semi-batch--8.0--constant pressure--0.101--initial temperature--25.0--20.0--0.0--80.0--3.0--nan--nan--500.0--acidification, gas chromatography",,0.18,0,0,0,semi-batch,constant pressure,0.101,initial temperature,25,20,0,80,3,500,0.6875,"acidification, gas chromatography",,,,18,27.8,1.9891923838350787,17.04210748591374,2.281910065351678,7.990486176321602,19.14447867389158,0.7133707872340842,44.44872829628784,5.659163792290448,10.57,28.44028520499127,71.55971479500873,0,6.800356506,0,0,31.56862745,0,3.057040998,0,0,0,0,0,0,12.04099822,0,0,0,0,0,14.66131907,0,0,0,3.4313725490196005,0,0,0,0.10075229442541746
"powder--0.18--bauer2011-bd0001--100.0--nan--0.0--nan--0.0--nan--0.0--nan--0.0--moist carbonation--semi-batch--8.0--constant pressure--0.101--initial temperature--25.0--20.0--0.0--80.0--3.0--nan--nan--500.0--acidification, gas chromatography",,0.18,0,0,0,semi-batch,constant pressure,0.101,initial temperature,25,20,0,80,3,500,0.75,"acidification, gas chromatography",,,,18,27.8,1.9891923838350787,17.04210748591374,2.281910065351678,7.990486176321602,19.14447867389158,0.7133707872340842,44.44872829628784,5.659163792290448,10.57,28.44028520499127,71.55971479500873,0,6.800356506,0,0,31.56862745,0,3.057040998,0,0,0,0,0,0,12.04099822,0,0,0,0,0,14.66131907,0,0,0,3.4313725490196005,0,0,0,0.10641568503186417
"powder--0.18--bauer2011-bd0001--100.0--nan--0.0--nan--0.0--nan--0.0--nan--0.0--moist carbonation--semi-batch--8.0--constant pressure--0.101--initial temperature--25.0--20.0--0.0--80.0--3.0--nan--nan--500.0--acidification, gas chromatography",,0.18,0,0,0,semi-batch,constant pressure,0.101,initial temperature,25,20,0,80,3,500,0.8125,"acidification, gas chromatography",,,,18,27.8,1.9891923838350787,17.04210748591374,2.281910065351678,7.990486176321602,19.14447867389158,0.7133707872340842,44.44872829628784,5.659163792290448,10.57,28.44028520499127,71.55971479500873,0,6.800356506,0,0,31.56862745,0,3.057040998,0,0,0,0,0,0,12.04099822,0,0,0,0,0,14.66131907,0,0,0,3.4313725490196005,0,0,0,0.11070523363025128
"powder--0.18--bauer2011-bd0001--100.0--nan--0.0--nan--0.0--nan--0.0--nan--0.0--moist carbonation--semi-batch--8.0--constant pressure--0.101--initial temperature--25.0--20.0--0.0--80.0--3.0--nan--nan--500.0--acidification, gas chromatography",,0.18,0,0,0,semi-batch,constant pressure,0.101,initial temperature,25,20,0,80,3,500,0.875,"acidification, gas chromatography",,,,18,27.8,1.9891923838350787,17.04210748591374,2.281910065351678,7.990486176321602,19.14447867389158,0.7133707872340842,44.44872829628784,5.659163792290448,10.57,28.44028520499127,71.55971479500873,0,6.800356506,0,0,31.56862745,0,3.057040998,0,0,0,0,0,0,12.04099822,0,0,0,0,0,14.66131907,0,0,0,3.4313725490196005,0,0,0,0.11440686329674615
"powder--0.18--bauer2011-bd0001--100.0--nan--0.0--nan--0.0--nan--0.0--nan--0.0--moist carbonation--semi-batch--8.0--constant pressure--0.101--initial temperature--25.0--20.0--0.0--80.0--3.0--nan--nan--500.0--acidification, gas chromatography",,0.18,0,0,0,semi-batch,constant pressure,0.101,initial temperature,25,20,0,80,3,500,0.9375,"acidification, gas chromatography",,,,18,27.8,1.9891923838350787,17.04210748591374,2.281910065351678,7.990486176321602,19.14447867389158,0.7133707872340842,44.44872829628784,5.659163792290448,10.57,28.44028520499127,71.55971479500873,0,6.800356506,0,0,31.56862745,0,3.057040998,0,0,0,0,0,0,12.04099822,0,0,0,0,0,14.66131907,0,0,0,3.4313725490196005,0,0,0,0.12016485486047365
"powder--0.18--bauer2011-bd0001--100.0--nan--0.0--nan--0.0--nan--0.0--nan--0.0--moist carbonation--semi-batch--8.0--constant pressure--0.101--initial temperature--25.0--20.0--0.0--80.0--3.0--nan--nan--500.0--acidification, gas chromatography",,0.18,0,0,0,semi-batch,constant pressure,0.101,initial temperature,25,20,0,80,3,500,1,"acidification, gas chromatography",,,,18,27.8,1.9891923838350787,17.04210748591374,2.281910065351678,7.990486176321602,19.14447867389158,0.7133707872340842,44.44872829628784,5.659163792290448,10.57,28.44028520499127,71.55971479500873,0,6.800356506,0,0,31.56862745,0,3.057040998,0,0,0,0,0,0,12.04099822,0,0,0,0,0,14.66131907,0,0,0,3.4313725490196005,0,0,0,0.12632554448694724
"powder--0.18--bauer2011-bd0001--100.0--nan--0.0--nan--0.0--nan--0.0--nan--0.0--moist carbonation--semi-batch--8.0--constant pressure--0.101--initial temperature--25.0--20.0--0.0--80.0--3.0--nan--nan--500.0--acidification, gas chromatography",,0.18,0,0,0,semi-batch,constant pressure,0.101,initial temperature,25,20,0,80,3,500,1.0625,"acidification, gas chromatography",,,,18,27.8,1.9891923838350787,17.04210748591374,2.281910065351678,7.990486176321602,19.14447867389158,0.7133707872340842,44.44872829628784,5.659163792290448,10.57,28.44028520499127,71.55971479500873,0,6.800356506,0,0,31.56862745,0,3.057040998,0,0,0,0,0,0,12.04099822,0,0,0,0,0,14.66131907,0,0,0,3.4313725490196005,0,0,0,0.12672985357025474
"powder--0.18--bauer2011-bd0001--100.0--nan--0.0--nan--0.0--nan--0.0--nan--0.0--moist carbonation--semi-batch--8.0--constant pressure--0.101--initial temperature--25.0--20.0--0.0--80.0--3.0--nan--nan--500.0--acidification, gas chromatography",,0.18,0,0,0,semi-batch,constant pressure,0.101,initial temperature,25,20,0,80,3,500,1.125,"acidification, gas chromatography",,,,18,27.8,1.9891923838350787,17.04210748591374,2.281910065351678,7.990486176321602,19.14447867389158,0.7133707872340842,44.44872829628784,5.659163792290448,10.57,28.44028520499127,71.55971479500873,0,6.800356506,0,0,31.56862745,0,3.057040998,0,0,0,0,0,0,12.04099822,0,0,0,0,0,14.66131907,0,0,0,3.4313725490196005,0,0,0,0.13325618839415115
"powder--0.18--bauer2011-bd0001--100.0--nan--0.0--nan--0.0--nan--0.0--nan--0.0--moist carbonation--semi-batch--8.0--constant pressure--0.101--initial temperature--25.0--20.0--0.0--80.0--3.0--nan--nan--500.0--acidification, gas chromatography",,0.18,0,0,0,semi-batch,constant pressure,0.101,initial temperature,25,20,0,80,3,500,1.1875,"acidification, gas chromatography",,,,18,27.8,1.9891923838350787,17.04210748591374,2.281910065351678,7.990486176321602,19.14447867389158,0.7133707872340842,44.44872829628784,5.659163792290448,10.57,28.44028520499127,71.55971479500873,0,6.800356506,0,0,31.56862745,0,3.057040998,0,0,0,0,0,0,12.04099822,0,0,0,0,0,14.66131907,0,0,0,3.4313725490196005,0,0,0,0.13572904620423643
"powder--0.18--bauer2011-bd0001--100.0--nan--0.0--nan--0.0--nan--0.0--nan--0.0--moist carbonation--semi-batch--8.0--constant pressure--0.101--initial temperature--25.0--20.0--0.0--80.0--3.0--nan--nan--500.0--acidification, gas chromatography",,0.18,0,0,0,semi-batch,constant pressure,0.101,initial temperature,25,20,0,80,3,500,1.25,"acidification, gas chromatography",,,,18,27.8,1.9891923838350787,17.04210748591374,2.281910065351678,7.990486176321602,19.14447867389158,0.7133707872340842,44.44872829628784,5.659163792290448,10.57,28.44028520499127,71.55971479500873,0,6.800356506,0,0,31.56862745,0,3.057040998,0,0,0,0,0,0,12.04099822,0,0,0,0,0,14.66131907,0,0,0,3.4313725490196005,0,0,0,0.14378722884885542
"powder--0.18--bauer2011-bd0001--100.0--nan--0.0--nan--0.0--nan--0.0--nan--0.0--moist carbonation--semi-batch--8.0--constant pressure--0.101--initial temperature--25.0--20.0--0.0--80.0--3.0--nan--nan--500.0--acidification, gas chromatography",,0.18,0,0,0,semi-batch,constant pressure,0.101,initial temperature,25,20,0,80,3,500,1.3125,"acidification, gas chromatography",,,,18,27.8,1.9891923838350787,17.04210748591374,2.281910065351678,7.990486176321602,19.14447867389158,0.7133707872340842,44.44872829628784,5.659163792290448,10.57,28.44028520499127,71.55971479500873,0,6.800356506,0,0,31.56862745,0,3.057040998,0,0,0,0,0,0,12.04099822,0,0,0,0,0,14.66131907,0,0,0,3.4313725490196005,0,0,0,0.1419354429109587
"powder--0.18--bauer2011-bd0001--100.0--nan--0.0--nan--0.0--nan--0.0--nan--0.0--moist carbonation--semi-batch--8.0--constant pressure--0.101--initial temperature--25.0--20.0--0.0--80.0--3.0--nan--nan--500.0--acidification, gas chromatography",,0.18,0,0,0,semi-batch,constant pressure,0.101,initial temperature,25,20,0,80,3,500,1.375,"acidification, gas chromatography",,,,18,27.8,1.9891923838350787,17.04210748591374,2.281910065351678,7.990486176321602,19.14447867389158,0.7133707872340842,44.44872829628784,5.659163792290448,10.57,28.44028520499127,71.55971479500873,0,6.800356506,0,0,31.56862745,0,3.057040998,0,0,0,0,0,0,12.04099822,0,0,0,0,0,14.66131907,0,0,0,3.4313725490196005,0,0,0,0.14792191528809465
"powder--0.18--bauer2011-bd0001--100.0--nan--0.0--nan--0.0--nan--0.0--nan--0.0--moist carbonation--semi-batch--8.0--constant pressure--0.101--initial temperature--25.0--20.0--0.0--80.0--3.0--nan--nan--500.0--acidification, gas chromatography",,0.18,0,0,0,semi-batch,constant pressure,0.101,initial temperature,25,20,0,80,3,500,1.4375,"acidification, gas chromatography",,,,18,27.8,1.9891923838350787,17.04210748591374,2.281910065351678,7.990486176321602,19.14447867389158,0.7133707872340842,44.44872829628784,5.659163792290448,10.57,28.44028520499127,71.55971479500873,0,6.800356506,0,0,31.56862745,0,3.057040998,0,0,0,0,0,0,12.04099822,0,0,0,0,0,14.66131907,0,0,0,3.4313725490196005,0,0,0,0.15388122057225323
"powder--0.18--bauer2011-bd0001--100.0--nan--0.0--nan--0.0--nan--0.0--nan--0.0--moist carbonation--semi-batch--8.0--constant pressure--0.101--initial temperature--25.0--20.0--0.0--80.0--3.0--nan--nan--500.0--acidification, gas chromatography",,0.18,0,0,0,semi-batch,constant pressure,0.101,initial temperature,25,20,0,80,3,500,1.5,"acidification, gas chromatography",,,,18,27.8,1.9891923838350787,17.04210748591374,2.281910065351678,7.990486176321602,19.14447867389158,0.7133707872340842,44.44872829628784,5.659163792290448,10.57,28.44028520499127,71.55971479500873,0,6.800356506,0,0,31.56862745,0,3.057040998,0,0,0,0,0,0,12.04099822,0,0,0,0,0,14.66131907,0,0,0,3.4313725490196005,0,0,0,0.1604692853396263
"powder--0.18--bauer2011-bd0001--100.0--nan--0.0--nan--0.0--nan--0.0--nan--0.0--moist carbonation--semi-batch--8.0--constant pressure--0.101--initial temperature--25.0--20.0--0.0--80.0--3.0--nan--nan--500.0--acidification, gas chromatography",,0.18,0,0,0,semi-batch,constant pressure,0.101,initial temperature,25,20,0,80,3,500,1.5625,"acidification, gas chromatography",,,,18,27.8,1.9891923838350787,17.04210748591374,2.281910065351678,7.990486176321602,19.14447867389158,0.7133707872340842,44.44872829628784,5.659163792290448,10.57,28.44028520499127,71.55971479500873,0,6.800356506,0,0,31.56862745,0,3.057040998,0,0,0,0,0,0,12.04099822,0,0,0,0,0,14.66131907,0,0,0,3.4313725490196005,0,0,0,0.16033455074717623
"powder--0.18--bauer2011-bd0001--100.0--nan--0.0--nan--0.0--nan--0.0--nan--0.0--moist carbonation--semi-batch--8.0--constant pressure--0.101--initial temperature--25.0--20.0--0.0--80.0--3.0--nan--nan--500.0--acidification, gas chromatography",,0.18,0,0,0,semi-batch,constant pressure,0.101,initial temperature,25,20,0,80,3,500,1.625,"acidification, gas chromatography",,,,18,27.8,1.9891923838350787,17.04210748591374,2.281910065351678,7.990486176321602,19.14447867389158,0.7133707872340842,44.44872829628784,5.659163792290448,10.57,28.44028520499127,71.55971479500873,0,6.800356506,0,0,31.56862745,0,3.057040998,0,0,0,0,0,0,12.04099822,0,0,0,0,0,14.66131907,0,0,0,3.4313725490196005,0,0,0,0.1627684021627787
"powder--0.18--bauer2011-bd0001--100.0--nan--0.0--nan--0.0--nan--0.0--nan--0.0--moist carbonation--semi-batch--8.0--constant pressure--0.101--initial temperature--25.0--20.0--0.0--80.0--3.0--nan--nan--500.0--acidification, gas chromatography",,0.18,0,0,0,semi-batch,constant pressure,0.101,initial temperature,25,20,0,80,3,500,1.6875,"acidification, gas chromatography",,,,18,27.8,1.9891923838350787,17.04210748591374,2.281910065351678,7.990486176321602,19.14447867389158,0.7133707872340842,44.44872829628784,5.659163792290448,10.57,28.44028520499127,71.55971479500873,0,6.800356506,0,0,31.56862745,0,3.057040998,0,0,0,0,0,0,12.04099822,0,0,0,0,0,14.66131907,0,0,0,3.4313725490196005,0,0,0,0.17245090977858016
"powder--0.18--bauer2011-bd0001--100.0--nan--0.0--nan--0.0--nan--0.0--nan--0.0--moist carbonation--semi-batch--8.0--constant pressure--0.101--initial temperature--25.0--20.0--0.0--80.0--3.0--nan--nan--500.0--acidification, gas chromatography",,0.18,0,0,0,semi-batch,constant pressure,0.101,initial temperature,25,20,0,80,3,500,1.75,"acidification, gas chromatography",,,,18,27.8,1.9891923838350787,17.04210748591374,2.281910065351678,7.990486176321602,19.14447867389158,0.7133707872340842,44.44872829628784,5.659163792290448,10.57,28.44028520499127,71.55971479500873,0,6.800356506,0,0,31.56862745,0,3.057040998,0,0,0,0,0,0,12.04099822,0,0,0,0,0,14.66131907,0,0,0,3.4313725490196005,0,0,0,0.16752554590013316
"powder--0.18--bauer2011-bd0001--100.0--nan--0.0--nan--0.0--nan--0.0--nan--0.0--moist carbonation--semi-batch--8.0--constant pressure--0.101--initial temperature--25.0--20.0--0.0--80.0--3.0--nan--nan--500.0--acidification, gas chromatography",,0.18,0,0,0,semi-batch,constant pressure,0.101,initial temperature,25,20,0,80,3,500,1.8125,"acidification, gas chromatography",,,,18,27.8,1.9891923838350787,17.04210748591374,2.281910065351678,7.990486176321602,19.14447867389158,0.7133707872340842,44.44872829628784,5.659163792290448,10.57,28.44028520499127,71.55971479500873,0,6.800356506,0,0,31.56862745,0,3.057040998,0,0,0,0,0,0,12.04099822,0,0,0,0,0,14.66131907,0,0,0,3.4313725490196005,0,0,0,0.16895564608627034
"powder--0.18--bauer2011-bd0001--100.0--nan--0.0--nan--0.0--nan--0.0--nan--0.0--moist carbonation--semi-batch--8.0--constant pressure--0.101--initial temperature--25.0--20.0--0.0--80.0--3.0--nan--nan--500.0--acidification, gas chromatography",,0.18,0,0,0,semi-batch,constant pressure,0.101,initial temperature,25,20,0,80,3,500,1.875,"acidification, gas chromatography",,,,18,27.8,1.9891923838350787,17.04210748591374,2.281910065351678,7.990486176321602,19.14447867389158,0.7133707872340842,44.44872829628784,5.659163792290448,10.57,28.44028520499127,71.55971479500873,0,6.800356506,0,0,31.56862745,0,3.057040998,0,0,0,0,0,0,12.04099822,0,0,0,0,0,14.66131907,0,0,0,3.4313725490196005,0,0,0,0.17931630628600573
"powder--0.18--bauer2011-bd0001--100.0--nan--0.0--nan--0.0--nan--0.0--nan--0.0--moist carbonation--semi-batch--8.0--constant pressure--0.101--initial temperature--25.0--20.0--0.0--80.0--3.0--nan--nan--500.0--acidification, gas chromatography",,0.18,0,0,0,semi-batch,constant pressure,0.101,initial temperature,25,20,0,80,3,500,1.9375,"acidification, gas chromatography",,,,18,27.8,1.9891923838350787,17.04210748591374,2.281910065351678,7.990486176321602,19.14447867389158,0.7133707872340842,44.44872829628784,5.659163792290448,10.57,28.44028520499127,71.55971479500873,0,6.800356506,0,0,31.56862745,0,3.057040998,0,0,0,0,0,0,12.04099822,0,0,0,0,0,14.66131907,0,0,0,3.4313725490196005,0,0,0,0.18014744383568998
"powder--0.18--bauer2011-bd0001--100.0--nan--0.0--nan--0.0--nan--0.0--nan--0.0--moist carbonation--semi-batch--8.0--constant pressure--0.101--initial temperature--25.0--20.0--0.0--80.0--3.0--nan--nan--500.0--acidification, gas chromatography",,0.18,0,0,0,semi-batch,constant pressure,0.101,initial temperature,25,20,0,80,3,500,2,"acidification, gas chromatography",,,,18,27.8,1.9891923838350787,17.04210748591374,2.281910065351678,7.990486176321602,19.14447867389158,0.7133707872340842,44.44872829628784,5.659163792290448,10.57,28.44028520499127,71.55971479500873,0,6.800356506,0,0,31.56862745,0,3.057040998,0,0,0,0,0,0,12.04099822,0,0,0,0,0,14.66131907,0,0,0,3.4313725490196005,0,0,0,0.184842
"powder--0.24--bauer2011-bd0001--100.0--nan--0.0--nan--0.0--nan--0.0--nan--0.0--moist carbonation--semi-batch--8.0--constant pressure--0.101--initial temperature--25.0--20.0--0.0--80.0--3.0--nan--nan--500.0--acidification, gas chromatography",,0.24,0,0,0,semi-batch,constant pressure,0.101,initial temperature,25,20,0,80,3,500,0,"acidification, gas chromatography",,,,18,27.8,1.9891923838350787,17.04210748591374,2.281910065351678,7.990486176321602,19.14447867389158,0.7133707872340842,44.44872829628784,5.659163792290448,10.57,28.44028520499127,71.55971479500873,0,6.800356506,0,0,31.56862745,0,3.057040998,0,0,0,0,0,0,12.04099822,0,0,0,0,0,14.66131907,0,0,0,3.4313725490196005,0,0,0,1e-05
"powder--0.24--bauer2011-bd0001--100.0--nan--0.0--nan--0.0--nan--0.0--nan--0.0--moist carbonation--semi-batch--8.0--constant pressure--0.101--initial temperature--25.0--20.0--0.0--80.0--3.0--nan--nan--500.0--acidification, gas chromatography",,0.24,0,0,0,semi-batch,constant pressure,0.101,initial temperature,25,20,0,80,3,500,0.0625,"acidification, gas chromatography",,,,18,27.8,1.9891923838350787,17.04210748591374,2.281910065351678,7.990486176321602,19.14447867389158,0.7133707872340842,44.44872829628784,5.659163792290448,10.57,28.44028520499127,71.55971479500873,0,6.800356506,0,0,31.56862745,0,3.057040998,0,0,0,0,0,0,12.04099822,0,0,0,0,0,14.66131907,0,0,0,3.4313725490196005,0,0,0,0.013300252004747557
