Repository: kycai/c3gb

# c3gb

**c3gb**, Gradient Boosting models for predicting the CO2 uptake of Coal ashes in Carbon mineralization, were developed in the research article: [AI-guided prediction and control of CO2 mineralization in coal ashes as carbon-efficient supplementary cementitious materials](). They are tree-based ensemble models. 

The models take the physicochemical properties of coal ashes, along with the process parameters related to reactant proportions and carbonation conditions as input features, while the output is CO2 uptake. The models can be used as a objective function to optimize the carbonation process for CO2 mineralization in coal ashes.

Kangyi Cai 2026 @ Missouri S&T

File: data/Xys_gt_augmented.csv (part 18 of 89)
Group id,Class id,Water-Solid ratio,Chemical admixture 1-content,Chemical admixture 2-content,Chemical admixture 3-content,Carbonation reactor operation mode,Carbonation pressure control type,Carbonation pressure,Carbonation temperature control type,Carbonation temperature,Carbonation gas 1-CO2,Carbonation gas 2-H2O vapor,Carbonation gas 3-N2,Carbonation gas flow rate,Carbonation stirring speed ,Carbonation duration,Method-CO2 uptake,Chemical admixture 1_Classification 2,Chemical admixture 2_Classification 2,Chemical admixture 3_Classification 2,"Solid_Dv,50",Solid_Specific surface area,Solid_Na2O,Solid_MgO,Solid_Al2O3,Solid_SiO2,Solid_SO3,Solid_K2O,Solid_CaO,Solid_Fe2O3,Solid_Loss on ignition,Solid_Amorphous+others,Solid_Crystalline,Solid_Albite,Solid_Anhydrite,Solid_Augite,Solid_Bassanite,Solid_Brownmillerite,Solid_Brucite,Solid_Calcite,Solid_Corundum,Solid_Diopside,Solid_Glauberite,Solid_Gypsum,Solid_Hematite,Solid_Hydrotalcite,Solid_Lime,Solid_Maghemite,Solid_Magnesioferrite,Solid_Magnetite,Solid_Microcline,Solid_Mullite,Solid_Periclase,Solid_Polyhalite,Solid_Portlandite,Solid_Pyroaurite,Solid_Quartz,Solid_Spinel,Solid_Srebrodolskite,Solid_Thenardite,Experimental CO2 uptake-U2
"powder--0.24--bauer2011-bd0001--100.0--nan--0.0--nan--0.0--nan--0.0--nan--0.0--moist carbonation--semi-batch--8.0--constant pressure--0.101--initial temperature--25.0--20.0--0.0--80.0--3.0--nan--nan--500.0--acidification, gas chromatography",,0.24,0,0,0,semi-batch,constant pressure,0.101,initial temperature,25,20,0,80,3,500,0.125,"acidification, gas chromatography",,,,18,27.8,1.9891923838350787,17.04210748591374,2.281910065351678,7.990486176321602,19.14447867389158,0.7133707872340842,44.44872829628784,5.659163792290448,10.57,28.44028520499127,71.55971479500873,0,6.800356506,0,0,31.56862745,0,3.057040998,0,0,0,0,0,0,12.04099822,0,0,0,0,0,14.66131907,0,0,0,3.4313725490196005,0,0,0,0.021930703088246545
"powder--0.24--bauer2011-bd0001--100.0--nan--0.0--nan--0.0--nan--0.0--nan--0.0--moist carbonation--semi-batch--8.0--constant pressure--0.101--initial temperature--25.0--20.0--0.0--80.0--3.0--nan--nan--500.0--acidification, gas chromatography",,0.24,0,0,0,semi-batch,constant pressure,0.101,initial temperature,25,20,0,80,3,500,0.1875,"acidification, gas chromatography",,,,18,27.8,1.9891923838350787,17.04210748591374,2.281910065351678,7.990486176321602,19.14447867389158,0.7133707872340842,44.44872829628784,5.659163792290448,10.57,28.44028520499127,71.55971479500873,0,6.800356506,0,0,31.56862745,0,3.057040998,0,0,0,0,0,0,12.04099822,0,0,0,0,0,14.66131907,0,0,0,3.4313725490196005,0,0,0,0.029272301723655043
"powder--0.24--bauer2011-bd0001--100.0--nan--0.0--nan--0.0--nan--0.0--nan--0.0--moist carbonation--semi-batch--8.0--constant pressure--0.101--initial temperature--25.0--20.0--0.0--80.0--3.0--nan--nan--500.0--acidification, gas chromatography",,0.24,0,0,0,semi-batch,constant pressure,0.101,initial temperature,25,20,0,80,3,500,0.25,"acidification, gas chromatography",,,,18,27.8,1.9891923838350787,17.04210748591374,2.281910065351678,7.990486176321602,19.14447867389158,0.7133707872340842,44.44872829628784,5.659163792290448,10.57,28.44028520499127,71.55971479500873,0,6.800356506,0,0,31.56862745,0,3.057040998,0,0,0,0,0,0,12.04099822,0,0,0,0,0,14.66131907,0,0,0,3.4313725490196005,0,0,0,0.037398812
"powder--0.24--bauer2011-bd0001--100.0--nan--0.0--nan--0.0--nan--0.0--nan--0.0--moist carbonation--semi-batch--8.0--constant pressure--0.101--initial temperature--25.0--20.0--0.0--80.0--3.0--nan--nan--500.0--acidification, gas chromatography",,0.24,0,0,0,semi-batch,constant pressure,0.101,initial temperature,25,20,0,80,3,500,0.3125,"acidification, gas chromatography",,,,18,27.8,1.9891923838350787,17.04210748591374,2.281910065351678,7.990486176321602,19.14447867389158,0.7133707872340842,44.44872829628784,5.659163792290448,10.57,28.44028520499127,71.55971479500873,0,6.800356506,0,0,31.56862745,0,3.057040998,0,0,0,0,0,0,12.04099822,0,0,0,0,0,14.66131907,0,0,0,3.4313725490196005,0,0,0,0.043958723202513816
"powder--0.24--bauer2011-bd0001--100.0--nan--0.0--nan--0.0--nan--0.0--nan--0.0--moist carbonation--semi-batch--8.0--constant pressure--0.101--initial temperature--25.0--20.0--0.0--80.0--3.0--nan--nan--500.0--acidification, gas chromatography",,0.24,0,0,0,semi-batch,constant pressure,0.101,initial temperature,25,20,0,80,3,500,0.375,"acidification, gas chromatography",,,,18,27.8,1.9891923838350787,17.04210748591374,2.281910065351678,7.990486176321602,19.14447867389158,0.7133707872340842,44.44872829628784,5.659163792290448,10.57,28.44028520499127,71.55971479500873,0,6.800356506,0,0,31.56862745,0,3.057040998,0,0,0,0,0,0,12.04099822,0,0,0,0,0,14.66131907,0,0,0,3.4313725490196005,0,0,0,0.049739357
"powder--0.24--bauer2011-bd0001--100.0--nan--0.0--nan--0.0--nan--0.0--nan--0.0--moist carbonation--semi-batch--8.0--constant pressure--0.101--initial temperature--25.0--20.0--0.0--80.0--3.0--nan--nan--500.0--acidification, gas chromatography",,0.24,0,0,0,semi-batch,constant pressure,0.101,initial temperature,25,20,0,80,3,500,0.4375,"acidification, gas chromatography",,,,18,27.8,1.9891923838350787,17.04210748591374,2.281910065351678,7.990486176321602,19.14447867389158,0.7133707872340842,44.44872829628784,5.659163792290448,10.57,28.44028520499127,71.55971479500873,0,6.800356506,0,0,31.56862745,0,3.057040998,0,0,0,0,0,0,12.04099822,0,0,0,0,0,14.66131907,0,0,0,3.4313725490196005,0,0,0,0.057370436269654296
"powder--0.24--bauer2011-bd0001--100.0--nan--0.0--nan--0.0--nan--0.0--nan--0.0--moist carbonation--semi-batch--8.0--constant pressure--0.101--initial temperature--25.0--20.0--0.0--80.0--3.0--nan--nan--500.0--acidification, gas chromatography",,0.24,0,0,0,semi-batch,constant pressure,0.101,initial temperature,25,20,0,80,3,500,0.5,"acidification, gas chromatography",,,,18,27.8,1.9891923838350787,17.04210748591374,2.281910065351678,7.990486176321602,19.14447867389158,0.7133707872340842,44.44872829628784,5.659163792290448,10.57,28.44028520499127,71.55971479500873,0,6.800356506,0,0,31.56862745,0,3.057040998,0,0,0,0,0,0,12.04099822,0,0,0,0,0,14.66131907,0,0,0,3.4313725490196005,0,0,0,0.061614
"powder--0.24--bauer2011-bd0001--100.0--nan--0.0--nan--0.0--nan--0.0--nan--0.0--moist carbonation--semi-batch--8.0--constant pressure--0.101--initial temperature--25.0--20.0--0.0--80.0--3.0--nan--nan--500.0--acidification, gas chromatography",,0.24,0,0,0,semi-batch,constant pressure,0.101,initial temperature,25,20,0,80,3,500,0.5625,"acidification, gas chromatography",,,,18,27.8,1.9891923838350787,17.04210748591374,2.281910065351678,7.990486176321602,19.14447867389158,0.7133707872340842,44.44872829628784,5.659163792290448,10.57,28.44028520499127,71.55971479500873,0,6.800356506,0,0,31.56862745,0,3.057040998,0,0,0,0,0,0,12.04099822,0,0,0,0,0,14.66131907,0,0,0,3.4313725490196005,0,0,0,0.065679366
"powder--0.24--bauer2011-bd0001--100.0--nan--0.0--nan--0.0--nan--0.0--nan--0.0--moist carbonation--semi-batch--8.0--constant pressure--0.101--initial temperature--25.0--20.0--0.0--80.0--3.0--nan--nan--500.0--acidification, gas chromatography",,0.24,0,0,0,semi-batch,constant pressure,0.101,initial temperature,25,20,0,80,3,500,0.625,"acidification, gas chromatography",,,,18,27.8,1.9891923838350787,17.04210748591374,2.281910065351678,7.990486176321602,19.14447867389158,0.7133707872340842,44.44872829628784,5.659163792290448,10.57,28.44028520499127,71.55971479500873,0,6.800356506,0,0,31.56862745,0,3.057040998,0,0,0,0,0,0,12.04099822,0,0,0,0,0,14.66131907,0,0,0,3.4313725490196005,0,0,0,0.071906353
"powder--0.24--bauer2011-bd0001--100.0--nan--0.0--nan--0.0--nan--0.0--nan--0.0--moist carbonation--semi-batch--8.0--constant pressure--0.101--initial temperature--25.0--20.0--0.0--80.0--3.0--nan--nan--500.0--acidification, gas chromatography",,0.24,0,0,0,semi-batch,constant pressure,0.101,initial temperature,25,20,0,80,3,500,0.6875,"acidification, gas chromatography",,,,18,27.8,1.9891923838350787,17.04210748591374,2.281910065351678,7.990486176321602,19.14447867389158,0.7133707872340842,44.44872829628784,5.659163792290448,10.57,28.44028520499127,71.55971479500873,0,6.800356506,0,0,31.56862745,0,3.057040998,0,0,0,0,0,0,12.04099822,0,0,0,0,0,14.66131907,0,0,0,3.4313725490196005,0,0,0,0.077909659
"powder--0.24--bauer2011-bd0001--100.0--nan--0.0--nan--0.0--nan--0.0--nan--0.0--moist carbonation--semi-batch--8.0--constant pressure--0.101--initial temperature--25.0--20.0--0.0--80.0--3.0--nan--nan--500.0--acidification, gas chromatography",,0.24,0,0,0,semi-batch,constant pressure,0.101,initial temperature,25,20,0,80,3,500,0.75,"acidification, gas chromatography",,,,18,27.8,1.9891923838350787,17.04210748591374,2.281910065351678,7.990486176321602,19.14447867389158,0.7133707872340842,44.44872829628784,5.659163792290448,10.57,28.44028520499127,71.55971479500873,0,6.800356506,0,0,31.56862745,0,3.057040998,0,0,0,0,0,0,12.04099822,0,0,0,0,0,14.66131907,0,0,0,3.4313725490196005,0,0,0,0.083444427
"powder--0.24--bauer2011-bd0001--100.0--nan--0.0--nan--0.0--nan--0.0--nan--0.0--moist carbonation--semi-batch--8.0--constant pressure--0.101--initial temperature--25.0--20.0--0.0--80.0--3.0--nan--nan--500.0--acidification, gas chromatography",,0.24,0,0,0,semi-batch,constant pressure,0.101,initial temperature,25,20,0,80,3,500,0.8125,"acidification, gas chromatography",,,,18,27.8,1.9891923838350787,17.04210748591374,2.281910065351678,7.990486176321602,19.14447867389158,0.7133707872340842,44.44872829628784,5.659163792290448,10.57,28.44028520499127,71.55971479500873,0,6.800356506,0,0,31.56862745,0,3.057040998,0,0,0,0,0,0,12.04099822,0,0,0,0,0,14.66131907,0,0,0,3.4313725490196005,0,0,0,0.087888219
"powder--0.24--bauer2011-bd0001--100.0--nan--0.0--nan--0.0--nan--0.0--nan--0.0--moist carbonation--semi-batch--8.0--constant pressure--0.101--initial temperature--25.0--20.0--0.0--80.0--3.0--nan--nan--500.0--acidification, gas chromatography",,0.24,0,0,0,semi-batch,constant pressure,0.101,initial temperature,25,20,0,80,3,500,0.875,"acidification, gas chromatography",,,,18,27.8,1.9891923838350787,17.04210748591374,2.281910065351678,7.990486176321602,19.14447867389158,0.7133707872340842,44.44872829628784,5.659163792290448,10.57,28.44028520499127,71.55971479500873,0,6.800356506,0,0,31.56862745,0,3.057040998,0,0,0,0,0,0,12.04099822,0,0,0,0,0,14.66131907,0,0,0,3.4313725490196005,0,0,0,0.093665072
"powder--0.24--bauer2011-bd0001--100.0--nan--0.0--nan--0.0--nan--0.0--nan--0.0--moist carbonation--semi-batch--8.0--constant pressure--0.101--initial temperature--25.0--20.0--0.0--80.0--3.0--nan--nan--500.0--acidification, gas chromatography",,0.24,0,0,0,semi-batch,constant pressure,0.101,initial temperature,25,20,0,80,3,500,0.9375,"acidification, gas chromatography",,,,18,27.8,1.9891923838350787,17.04210748591374,2.281910065351678,7.990486176321602,19.14447867389158,0.7133707872340842,44.44872829628784,5.659163792290448,10.57,28.44028520499127,71.55971479500873,0,6.800356506,0,0,31.56862745,0,3.057040998,0,0,0,0,0,0,12.04099822,0,0,0,0,0,14.66131907,0,0,0,3.4313725490196005,0,0,0,0.096206242
"powder--0.24--bauer2011-bd0001--100.0--nan--0.0--nan--0.0--nan--0.0--nan--0.0--moist carbonation--semi-batch--8.0--constant pressure--0.101--initial temperature--25.0--20.0--0.0--80.0--3.0--nan--nan--500.0--acidification, gas chromatography",,0.24,0,0,0,semi-batch,constant pressure,0.101,initial temperature,25,20,0,80,3,500,1,"acidification, gas chromatography",,,,18,27.8,1.9891923838350787,17.04210748591374,2.281910065351678,7.990486176321602,19.14447867389158,0.7133707872340842,44.44872829628784,5.659163792290448,10.57,28.44028520499127,71.55971479500873,0,6.800356506,0,0,31.56862745,0,3.057040998,0,0,0,0,0,0,12.04099822,0,0,0,0,0,14.66131907,0,0,0,3.4313725490196005,0,0,0,0.1050636729095558
"powder--0.24--bauer2011-bd0001--100.0--nan--0.0--nan--0.0--nan--0.0--nan--0.0--moist carbonation--semi-batch--8.0--constant pressure--0.101--initial temperature--25.0--20.0--0.0--80.0--3.0--nan--nan--500.0--acidification, gas chromatography",,0.24,0,0,0,semi-batch,constant pressure,0.101,initial temperature,25,20,0,80,3,500,1.0625,"acidification, gas chromatography",,,,18,27.8,1.9891923838350787,17.04210748591374,2.281910065351678,7.990486176321602,19.14447867389158,0.7133707872340842,44.44872829628784,5.659163792290448,10.57,28.44028520499127,71.55971479500873,0,6.800356506,0,0,31.56862745,0,3.057040998,0,0,0,0,0,0,12.04099822,0,0,0,0,0,14.66131907,0,0,0,3.4313725490196005,0,0,0,0.10741622885935426
"powder--0.24--bauer2011-bd0001--100.0--nan--0.0--nan--0.0--nan--0.0--nan--0.0--moist carbonation--semi-batch--8.0--constant pressure--0.101--initial temperature--25.0--20.0--0.0--80.0--3.0--nan--nan--500.0--acidification, gas chromatography",,0.24,0,0,0,semi-batch,constant pressure,0.101,initial temperature,25,20,0,80,3,500,1.125,"acidification, gas chromatography",,,,18,27.8,1.9891923838350787,17.04210748591374,2.281910065351678,7.990486176321602,19.14447867389158,0.7133707872340842,44.44872829628784,5.659163792290448,10.57,28.44028520499127,71.55971479500873,0,6.800356506,0,0,31.56862745,0,3.057040998,0,0,0,0,0,0,12.04099822,0,0,0,0,0,14.66131907,0,0,0,3.4313725490196005,0,0,0,0.11406931297610756
"powder--0.24--bauer2011-bd0001--100.0--nan--0.0--nan--0.0--nan--0.0--nan--0.0--moist carbonation--semi-batch--8.0--constant pressure--0.101--initial temperature--25.0--20.0--0.0--80.0--3.0--nan--nan--500.0--acidification, gas chromatography",,0.24,0,0,0,semi-batch,constant pressure,0.101,initial temperature,25,20,0,80,3,500,1.1875,"acidification, gas chromatography",,,,18,27.8,1.9891923838350787,17.04210748591374,2.281910065351678,7.990486176321602,19.14447867389158,0.7133707872340842,44.44872829628784,5.659163792290448,10.57,28.44028520499127,71.55971479500873,0,6.800356506,0,0,31.56862745,0,3.057040998,0,0,0,0,0,0,12.04099822,0,0,0,0,0,14.66131907,0,0,0,3.4313725490196005,0,0,0,0.11736284680148501
"powder--0.24--bauer2011-bd0001--100.0--nan--0.0--nan--0.0--nan--0.0--nan--0.0--moist carbonation--semi-batch--8.0--constant pressure--0.101--initial temperature--25.0--20.0--0.0--80.0--3.0--nan--nan--500.0--acidification, gas chromatography",,0.24,0,0,0,semi-batch,constant pressure,0.101,initial temperature,25,20,0,80,3,500,1.25,"acidification, gas chromatography",,,,18,27.8,1.9891923838350787,17.04210748591374,2.281910065351678,7.990486176321602,19.14447867389158,0.7133707872340842,44.44872829628784,5.659163792290448,10.57,28.44028520499127,71.55971479500873,0,6.800356506,0,0,31.56862745,0,3.057040998,0,0,0,0,0,0,12.04099822,0,0,0,0,0,14.66131907,0,0,0,3.4313725490196005,0,0,0,0.12210454107995233
"powder--0.24--bauer2011-bd0001--100.0--nan--0.0--nan--0.0--nan--0.0--nan--0.0--moist carbonation--semi-batch--8.0--constant pressure--0.101--initial temperature--25.0--20.0--0.0--80.0--3.0--nan--nan--500.0--acidification, gas chromatography",,0.24,0,0,0,semi-batch,constant pressure,0.101,initial temperature,25,20,0,80,3,500,1.3125,"acidification, gas chromatography",,,,18,27.8,1.9891923838350787,17.04210748591374,2.281910065351678,7.990486176321602,19.14447867389158,0.7133707872340842,44.44872829628784,5.659163792290448,10.57,28.44028520499127,71.55971479500873,0,6.800356506,0,0,31.56862745,0,3.057040998,0,0,0,0,0,0,12.04099822,0,0,0,0,0,14.66131907,0,0,0,3.4313725490196005,0,0,0,0.1268007449261417
"powder--0.24--bauer2011-bd0001--100.0--nan--0.0--nan--0.0--nan--0.0--nan--0.0--moist carbonation--semi-batch--8.0--constant pressure--0.101--initial temperature--25.0--20.0--0.0--80.0--3.0--nan--nan--500.0--acidification, gas chromatography",,0.24,0,0,0,semi-batch,constant pressure,0.101,initial temperature,25,20,0,80,3,500,1.375,"acidification, gas chromatography",,,,18,27.8,1.9891923838350787,17.04210748591374,2.281910065351678,7.990486176321602,19.14447867389158,0.7133707872340842,44.44872829628784,5.659163792290448,10.57,28.44028520499127,71.55971479500873,0,6.800356506,0,0,31.56862745,0,3.057040998,0,0,0,0,0,0,12.04099822,0,0,0,0,0,14.66131907,0,0,0,3.4313725490196005,0,0,0,0.13099763805702536
"powder--0.24--bauer2011-bd0001--100.0--nan--0.0--nan--0.0--nan--0.0--nan--0.0--moist carbonation--semi-batch--8.0--constant pressure--0.101--initial temperature--25.0--20.0--0.0--80.0--3.0--nan--nan--500.0--acidification, gas chromatography",,0.24,0,0,0,semi-batch,constant pressure,0.101,initial temperature,25,20,0,80,3,500,1.4375,"acidification, gas chromatography",,,,18,27.8,1.9891923838350787,17.04210748591374,2.281910065351678,7.990486176321602,19.14447867389158,0.7133707872340842,44.44872829628784,5.659163792290448,10.57,28.44028520499127,71.55971479500873,0,6.800356506,0,0,31.56862745,0,3.057040998,0,0,0,0,0,0,12.04099822,0,0,0,0,0,14.66131907,0,0,0,3.4313725490196005,0,0,0,0.13576584619344512
"powder--0.24--bauer2011-bd0001--100.0--nan--0.0--nan--0.0--nan--0.0--nan--0.0--moist carbonation--semi-batch--8.0--constant pressure--0.101--initial temperature--25.0--20.0--0.0--80.0--3.0--nan--nan--500.0--acidification, gas chromatography",,0.24,0,0,0,semi-batch,constant pressure,0.101,initial temperature,25,20,0,80,3,500,1.5,"acidification, gas chromatography",,,,18,27.8,1.9891923838350787,17.04210748591374,2.281910065351678,7.990486176321602,19.14447867389158,0.7133707872340842,44.44872829628784,5.659163792290448,10.57,28.44028520499127,71.55971479500873,0,6.800356506,0,0,31.56862745,0,3.057040998,0,0,0,0,0,0,12.04099822,0,0,0,0,0,14.66131907,0,0,0,3.4313725490196005,0,0,0,0.1415326909999597
"powder--0.24--bauer2011-bd0001--100.0--nan--0.0--nan--0.0--nan--0.0--nan--0.0--moist carbonation--semi-batch--8.0--constant pressure--0.101--initial temperature--25.0--20.0--0.0--80.0--3.0--nan--nan--500.0--acidification, gas chromatography",,0.24,0,0,0,semi-batch,constant pressure,0.101,initial temperature,25,20,0,80,3,500,1.5625,"acidification, gas chromatography",,,,18,27.8,1.9891923838350787,17.04210748591374,2.281910065351678,7.990486176321602,19.14447867389158,0.7133707872340842,44.44872829628784,5.659163792290448,10.57,28.44028520499127,71.55971479500873,0,6.800356506,0,0,31.56862745,0,3.057040998,0,0,0,0,0,0,12.04099822,0,0,0,0,0,14.66131907,0,0,0,3.4313725490196005,0,0,0,0.14343779828101924
"powder--0.24--bauer2011-bd0001--100.0--nan--0.0--nan--0.0--nan--0.0--nan--0.0--moist carbonation--semi-batch--8.0--constant pressure--0.101--initial temperature--25.0--20.0--0.0--80.0--3.0--nan--nan--500.0--acidification, gas chromatography",,0.24,0,0,0,semi-batch,constant pressure,0.101,initial temperature,25,20,0,80,3,500,1.625,"acidification, gas chromatography",,,,18,27.8,1.9891923838350787,17.04210748591374,2.281910065351678,7.990486176321602,19.14447867389158,0.7133707872340842,44.44872829628784,5.659163792290448,10.57,28.44028520499127,71.55971479500873,0,6.800356506,0,0,31.56862745,0,3.057040998,0,0,0,0,0,0,12.04099822,0,0,0,0,0,14.66131907,0,0,0,3.4313725490196005,0,0,0,0.14878791980337283
"powder--0.24--bauer2011-bd0001--100.0--nan--0.0--nan--0.0--nan--0.0--nan--0.0--moist carbonation--semi-batch--8.0--constant pressure--0.101--initial temperature--25.0--20.0--0.0--80.0--3.0--nan--nan--500.0--acidification, gas chromatography",,0.24,0,0,0,semi-batch,constant pressure,0.101,initial temperature,25,20,0,80,3,500,1.6875,"acidification, gas chromatography",,,,18,27.8,1.9891923838350787,17.04210748591374,2.281910065351678,7.990486176321602,19.14447867389158,0.7133707872340842,44.44872829628784,5.659163792290448,10.57,28.44028520499127,71.55971479500873,0,6.800356506,0,0,31.56862745,0,3.057040998,0,0,0,0,0,0,12.04099822,0,0,0,0,0,14.66131907,0,0,0,3.4313725490196005,0,0,0,0.15118240467736105
"powder--0.24--bauer2011-bd0001--100.0--nan--0.0--nan--0.0--nan--0.0--nan--0.0--moist carbonation--semi-batch--8.0--constant pressure--0.101--initial temperature--25.0--20.0--0.0--80.0--3.0--nan--nan--500.0--acidification, gas chromatography",,0.24,0,0,0,semi-batch,constant pressure,0.101,initial temperature,25,20,0,80,3,500,1.75,"acidification, gas chromatography",,,,18,27.8,1.9891923838350787,17.04210748591374,2.281910065351678,7.990486176321602,19.14447867389158,0.7133707872340842,44.44872829628784,5.659163792290448,10.57,28.44028520499127,71.55971479500873,0,6.800356506,0,0,31.56862745,0,3.057040998,0,0,0,0,0,0,12.04099822,0,0,0,0,0,14.66131907,0,0,0,3.4313725490196005,0,0,0,0.15886937501692425
"powder--0.24--bauer2011-bd0001--100.0--nan--0.0--nan--0.0--nan--0.0--nan--0.0--moist carbonation--semi-batch--8.0--constant pressure--0.101--initial temperature--25.0--20.0--0.0--80.0--3.0--nan--nan--500.0--acidification, gas chromatography",,0.24,0,0,0,semi-batch,constant pressure,0.101,initial temperature,25,20,0,80,3,500,1.8125,"acidification, gas chromatography",,,,18,27.8,1.9891923838350787,17.04210748591374,2.281910065351678,7.990486176321602,19.14447867389158,0.7133707872340842,44.44872829628784,5.659163792290448,10.57,28.44028520499127,71.55971479500873,0,6.800356506,0,0,31.56862745,0,3.057040998,0,0,0,0,0,0,12.04099822,0,0,0,0,0,14.66131907,0,0,0,3.4313725490196005,0,0,0,0.15797648413720913
"powder--0.24--bauer2011-bd0001--100.0--nan--0.0--nan--0.0--nan--0.0--nan--0.0--moist carbonation--semi-batch--8.0--constant pressure--0.101--initial temperature--25.0--20.0--0.0--80.0--3.0--nan--nan--500.0--acidification, gas chromatography",,0.24,0,0,0,semi-batch,constant pressure,0.101,initial temperature,25,20,0,80,3,500,1.875,"acidification, gas chromatography",,,,18,27.8,1.9891923838350787,17.04210748591374,2.281910065351678,7.990486176321602,19.14447867389158,0.7133707872340842,44.44872829628784,5.659163792290448,10.57,28.44028520499127,71.55971479500873,0,6.800356506,0,0,31.56862745,0,3.057040998,0,0,0,0,0,0,12.04099822,0,0,0,0,0,14.66131907,0,0,0,3.4313725490196005,0,0,0,0.1680654702048313
"powder--0.24--bauer2011-bd0001--100.0--nan--0.0--nan--0.0--nan--0.0--nan--0.0--moist carbonation--semi-batch--8.0--constant pressure--0.101--initial temperature--25.0--20.0--0.0--80.0--3.0--nan--nan--500.0--acidification, gas chromatography",,0.24,0,0,0,semi-batch,constant pressure,0.101,initial temperature,25,20,0,80,3,500,1.9375,"acidification, gas chromatography",,,,18,27.8,1.9891923838350787,17.04210748591374,2.281910065351678,7.990486176321602,19.14447867389158,0.7133707872340842,44.44872829628784,5.659163792290448,10.57,28.44028520499127,71.55971479500873,0,6.800356506,0,0,31.56862745,0,3.057040998,0,0,0,0,0,0,12.04099822,0,0,0,0,0,14.66131907,0,0,0,3.4313725490196005,0,0,0,0.16755771253045904
"powder--0.24--bauer2011-bd0001--100.0--nan--0.0--nan--0.0--nan--0.0--nan--0.0--moist carbonation--semi-batch--8.0--constant pressure--0.101--initial temperature--25.0--20.0--0.0--80.0--3.0--nan--nan--500.0--acidification, gas chromatography",,0.24,0,0,0,semi-batch,constant pressure,0.101,initial temperature,25,20,0,80,3,500,2,"acidification, gas chromatography",,,,18,27.8,1.9891923838350787,17.04210748591374,2.281910065351678,7.990486176321602,19.14447867389158,0.7133707872340842,44.44872829628784,5.659163792290448,10.57,28.44028520499127,71.55971479500873,0,6.800356506,0,0,31.56862745,0,3.057040998,0,0,0,0,0,0,12.04099822,0,0,0,0,0,14.66131907,0,0,0,3.4313725490196005,0,0,0,0.17163899999999999
powder--0.3--ukwattage2015-bd0001--100.0--nan--0.0--nan--0.0--nan--0.0--nan--0.0--moist carbonation--batch--1.25--initial pressure--3.0--constant temperature--20.0--100.0--0.0--0.0--0.0--nan--nan--60.0--manometric analysis,,0.3,0,0,0,batch,initial pressure,3,constant temperature,20,100,0,0,0,60,0.158154167,manometric analysis,,,,320,3.73,4.431606400868288,11.290044878402542,2.1102887623182323,37.985197721728184,12.661732573909394,0.4220577524636465,13.189304764488952,16.882310098545858,16.983680715006987,73.69650323933583,26.30349676066417,0.085803642,1.1710915651349847,0,0.1059927337872767,0.3903638550449948,0,0,0,0,0.3987345699616599,0,1.2819709439637377,0,1.1394327235501276,0.6056727644987239,0,1.003792770115701,0.095898188,8.712067610001146,0,0.030283638224936193,1.9518192752249741,0,8.699663352120119,0.4794909385614898,0,0.15141819112468097,0.002535479
powder--0.3--ukwattage2015-bd0001--100.0--nan--0.0--nan--0.0--nan--0.0--nan--0.0--moist carbonation--batch--1.25--initial pressure--3.0--constant temperature--20.0--100.0--0.0--0.0--0.0--nan--nan--60.0--manometric analysis,,0.3,0,0,0,batch,initial pressure,3,constant temperature,20,100,0,0,0,60,0.325123153,manometric analysis,,,,320,3.73,4.431606400868288,11.290044878402542,2.1102887623182323,37.985197721728184,12.661732573909394,0.4220577524636465,13.189304764488952,16.882310098545858,16.983680715006987,73.69650323933583,26.30349676066417,0.085803642,1.1710915651349847,0,0.1059927337872767,0.3903638550449948,0,0,0,0,0.3987345699616599,0,1.2819709439637377,0,1.1394327235501276,0.6056727644987239,0,1.003792770115701,0.095898188,8.712067610001146,0,0.030283638224936193,1.9518192752249741,0,8.699663352120119,0.4794909385614898,0,0.15141819112468097,0.005005419
powder--0.3--ukwattage2015-bd0001--100.0--nan--0.0--nan--0.0--nan--0.0--nan--0.0--moist carbonation--batch--1.25--initial pressure--3.0--constant temperature--20.0--100.0--0.0--0.0--0.0--nan--nan--60.0--manometric analysis,,0.3,0,0,0,batch,initial pressure,3,constant temperature,20,100,0,0,0,60,0.492610837,manometric analysis,,,,320,3.73,4.431606400868288,11.290044878402542,2.1102887623182323,37.985197721728184,12.661732573909394,0.4220577524636465,13.189304764488952,16.882310098545858,16.983680715006987,73.69650323933583,26.30349676066417,0.085803642,1.1710915651349847,0,0.1059927337872767,0.3903638550449948,0,0,0,0,0.3987345699616599,0,1.2819709439637377,0,1.1394327235501276,0.6056727644987239,0,1.003792770115701,0.095898188,8.712067610001146,0,0.030283638224936193,1.9518192752249741,0,8.699663352120119,0.4794909385614898,0,0.15141819112468097,0.010341544
powder--0.3--ukwattage2015-bd0001--100.0--nan--0.0--nan--0.0--nan--0.0--nan--0.0--moist carbonation--batch--1.25--initial pressure--3.0--constant temperature--20.0--100.0--0.0--0.0--0.0--nan--nan--60.0--manometric analysis,,0.3,0,0,0,batch,initial pressure,3,constant temperature,20,100,0,0,0,60,0.670307919,manometric analysis,,,,320,3.73,4.431606400868288,11.290044878402542,2.1102887623182323,37.985197721728184,12.661732573909394,0.4220577524636465,13.189304764488952,16.882310098545858,16.983680715006987,73.69650323933583,26.30349676066417,0.085803642,1.1710915651349847,0,0.1059927337872767,0.3903638550449948,0,0,0,0,0.3987345699616599,0,1.2819709439637377,0,1.1394327235501276,0.6056727644987239,0,1.003792770115701,0.095898188,8.712067610001146,0,0.030283638224936193,1.9518192752249741,0,8.699663352120119,0.4794909385614898,0,0.15141819112468097,0.014519834
powder--0.3--ukwattage2015-bd0001--100.0--nan--0.0--nan--0.0--nan--0.0--nan--0.0--moist carbonation--batch--1.25--initial pressure--3.0--constant temperature--20.0--100.0--0.0--0.0--0.0--nan--nan--60.0--manometric analysis,,0.3,0,0,0,batch,initial pressure,3,constant temperature,20,100,0,0,0,60,1.195548643,manometric analysis,,,,320,3.73,4.431606400868288,11.290044878402542,2.1102887623182323,37.985197721728184,12.661732573909394,0.4220577524636465,13.189304764488952,16.882310098545858,16.983680715006987,73.69650323933583,26.30349676066417,0.085803642,1.1710915651349847,0,0.1059927337872767,0.3903638550449948,0,0,0,0,0.3987345699616599,0,1.2819709439637377,0,1.1394327235501276,0.6056727644987239,0,1.003792770115701,0.095898188,8.712067610001146,0,0.030283638224936193,1.9518192752249741,0,8.699663352120119,0.4794909385614898,0,0.15141819112468097,0.024126644
powder--0.3--ukwattage2015-bd0001--100.0--nan--0.0--nan--0.0--nan--0.0--nan--0.0--moist carbonation--batch--1.25--initial pressure--3.0--constant temperature--20.0--100.0--0.0--0.0--0.0--nan--nan--60.0--manometric analysis,,0.3,0,0,0,batch,initial pressure,3,constant temperature,20,100,0,0,0,60,1.759491316,manometric analysis,,,,320,3.73,4.431606400868288,11.290044878402542,2.1102887623182323,37.985197721728184,12.661732573909394,0.4220577524636465,13.189304764488952,16.882310098545858,16.983680715006987,73.69650323933583,26.30349676066417,0.085803642,1.1710915651349847,0,0.1059927337872767,0.3903638550449948,0,0,0,0,0.3987345699616599,0,1.2819709439637377,0,1.1394327235501276,0.6056727644987239,0,1.003792770115701,0.095898188,8.712067610001146,0,0.030283638224936193,1.9518192752249741,0,8.699663352120119,0.4794909385614898,0,0.15141819112468097,0.032117506
powder--0.3--ukwattage2015-bd0001--100.0--nan--0.0--nan--0.0--nan--0.0--nan--0.0--moist carbonation--batch--1.25--initial pressure--3.0--constant temperature--20.0--100.0--0.0--0.0--0.0--nan--nan--60.0--manometric analysis,,0.3,0,0,0,batch,initial pressure,3,constant temperature,20,100,0,0,0,60,2.323433989,manometric analysis,,,,320,3.73,4.431606400868288,11.290044878402542,2.1102887623182323,37.985197721728184,12.661732573909394,0.4220577524636465,13.189304764488952,16.882310098545858,16.983680715006987,73.69650323933583,26.30349676066417,0.085803642,1.1710915651349847,0,0.1059927337872767,0.3903638550449948,0,0,0,0,0.3987345699616599,0,1.2819709439637377,0,1.1394327235501276,0.6056727644987239,0,1.003792770115701,0.095898188,8.712067610001146,0,0.030283638224936193,1.9518192752249741,0,8.699663352120119,0.4794909385614898,0,0.15141819112468097,0.039443269
powder--0.3--ukwattage2015-bd0001--100.0--nan--0.0--nan--0.0--nan--0.0--nan--0.0--moist carbonation--batch--1.25--initial pressure--3.0--constant temperature--20.0--100.0--0.0--0.0--0.0--nan--nan--60.0--manometric analysis,,0.3,0,0,0,batch,initial pressure,3,constant temperature,20,100,0,0,0,60,2.887376661,manometric analysis,,,,320,3.73,4.431606400868288,11.290044878402542,2.1102887623182323,37.985197721728184,12.661732573909394,0.4220577524636465,13.189304764488952,16.882310098545858,16.983680715006987,73.69650323933583,26.30349676066417,0.085803642,1.1710915651349847,0,0.1059927337872767,0.3903638550449948,0,0,0,0,0.3987345699616599,0,1.2819709439637377,0,1.1394327235501276,0.6056727644987239,0,1.003792770115701,0.095898188,8.712067610001146,0,0.030283638224936193,1.9518192752249741,0,8.699663352120119,0.4794909385614898,0,0.15141819112468097,0.045811466
powder--0.3--ukwattage2015-bd0001--100.0--nan--0.0--nan--0.0--nan--0.0--nan--0.0--moist carbonation--batch--1.25--initial pressure--3.0--constant temperature--20.0--100.0--0.0--0.0--0.0--nan--nan--60.0--manometric analysis,,0.3,0,0,0,batch,initial pressure,3,constant temperature,20,100,0,0,0,60,3.451319334,manometric analysis,,,,320,3.73,4.431606400868288,11.290044878402542,2.1102887623182323,37.985197721728184,12.661732573909394,0.4220577524636465,13.189304764488952,16.882310098545858,16.983680715006987,73.69650323933583,26.30349676066417,0.085803642,1.1710915651349847,0,0.1059927337872767,0.3903638550449948,0,0,0,0,0.3987345699616599,0,1.2819709439637377,0,1.1394327235501276,0.6056727644987239,0,1.003792770115701,0.095898188,8.712067610001146,0,0.030283638224936193,1.9518192752249741,0,8.699663352120119,0.4794909385614898,0,0.15141819112468097,0.050246016
powder--0.3--ukwattage2015-bd0001--100.0--nan--0.0--nan--0.0--nan--0.0--nan--0.0--moist carbonation--batch--1.25--initial pressure--3.0--constant temperature--20.0--100.0--0.0--0.0--0.0--nan--nan--60.0--manometric analysis,,0.3,0,0,0,batch,initial pressure,3,constant temperature,20,100,0,0,0,60,4.015262006,manometric analysis,,,,320,3.73,4.431606400868288,11.290044878402542,2.1102887623182323,37.985197721728184,12.661732573909394,0.4220577524636465,13.189304764488952,16.882310098545858,16.983680715006987,73.69650323933583,26.30349676066417,0.085803642,1.1710915651349847,0,0.1059927337872767,0.3903638550449948,0,0,0,0,0.3987345699616599,0,1.2819709439637377,0,1.1394327235501276,0.6056727644987239,0,1.003792770115701,0.095898188,8.712067610001146,0,0.030283638224936193,1.9518192752249741,0,8.699663352120119,0.4794909385614898,0,0.15141819112468097,0.05337805
powder--0.3--ukwattage2015-bd0001--100.0--nan--0.0--nan--0.0--nan--0.0--nan--0.0--moist carbonation--batch--1.25--initial pressure--3.0--constant temperature--20.0--100.0--0.0--0.0--0.0--nan--nan--60.0--manometric analysis,,0.3,0,0,0,batch,initial pressure,3,constant temperature,20,100,0,0,0,60,4.579204679,manometric analysis,,,,320,3.73,4.431606400868288,11.290044878402542,2.1102887623182323,37.985197721728184,12.661732573909394,0.4220577524636465,13.189304764488952,16.882310098545858,16.983680715006987,73.69650323933583,26.30349676066417,0.085803642,1.1710915651349847,0,0.1059927337872767,0.3903638550449948,0,0,0,0,0.3987345699616599,0,1.2819709439637377,0,1.1394327235501276,0.6056727644987239,0,1.003792770115701,0.095898188,8.712067610001146,0,0.030283638224936193,1.9518192752249741,0,8.699663352120119,0.4794909385614898,0,0.15141819112468097,0.055643165
powder--0.3--ukwattage2015-bd0001--100.0--nan--0.0--nan--0.0--nan--0.0--nan--0.0--moist carbonation--batch--1.25--initial pressure--3.0--constant temperature--20.0--100.0--0.0--0.0--0.0--nan--nan--60.0--manometric analysis,,0.3,0,0,0,batch,initial pressure,3,constant temperature,20,100,0,0,0,60,5.143147352,manometric analysis,,,,320,3.73,4.431606400868288,11.290044878402542,2.1102887623182323,37.985197721728184,12.661732573909394,0.4220577524636465,13.189304764488952,16.882310098545858,16.983680715006987,73.69650323933583,26.30349676066417,0.085803642,1.1710915651349847,0,0.1059927337872767,0.3903638550449948,0,0,0,0,0.3987345699616599,0,1.2819709439637377,0,1.1394327235501276,0.6056727644987239,0,1.003792770115701,0.095898188,8.712067610001146,0,0.030283638224936193,1.9518192752249741,0,8.699663352120119,0.4794909385614898,0,0.15141819112468097,0.057315926
powder--0.3--ukwattage2015-bd0001--100.0--nan--0.0--nan--0.0--nan--0.0--nan--0.0--moist carbonation--batch--1.25--initial pressure--3.0--constant temperature--20.0--100.0--0.0--0.0--0.0--nan--nan--60.0--manometric analysis,,0.3,0,0,0,batch,initial pressure,3,constant temperature,20,100,0,0,0,60,5.707090024,manometric analysis,,,,320,3.73,4.431606400868288,11.290044878402542,2.1102887623182323,37.985197721728184,12.661732573909394,0.4220577524636465,13.189304764488952,16.882310098545858,16.983680715006987,73.69650323933583,26.30349676066417,0.085803642,1.1710915651349847,0,0.1059927337872767,0.3903638550449948,0,0,0,0,0.3987345699616599,0,1.2819709439637377,0,1.1394327235501276,0.6056727644987239,0,1.003792770115701,0.095898188,8.712067610001146,0,0.030283638224936193,1.9518192752249741,0,8.699663352120119,0.4794909385614898,0,0.15141819112468097,0.058891489
powder--0.3--ukwattage2015-bd0001--100.0--nan--0.0--nan--0.0--nan--0.0--nan--0.0--moist carbonation--batch--1.25--initial pressure--3.0--constant temperature--20.0--100.0--0.0--0.0--0.0--nan--nan--60.0--manometric analysis,,0.3,0,0,0,batch,initial pressure,3,constant temperature,20,100,0,0,0,60,6.271032697,manometric analysis,,,,320,3.73,4.431606400868288,11.290044878402542,2.1102887623182323,37.985197721728184,12.661732573909394,0.4220577524636465,13.189304764488952,16.882310098545858,16.983680715006987,73.69650323933583,26.30349676066417,0.085803642,1.1710915651349847,0,0.1059927337872767,0.3903638550449948,0,0,0,0,0.3987345699616599,0,1.2819709439637377,0,1.1394327235501276,0.6056727644987239,0,1.003792770115701,0.095898188,8.712067610001146,0,0.030283638224936193,1.9518192752249741,0,8.699663352120119,0.4794909385614898,0,0.15141819112468097,0.060098313
powder--0.3--ukwattage2015-bd0001--100.0--nan--0.0--nan--0.0--nan--0.0--nan--0.0--moist carbonation--batch--1.25--initial pressure--3.0--constant temperature--20.0--100.0--0.0--0.0--0.0--nan--nan--60.0--manometric analysis,,0.3,0,0,0,batch,initial pressure,3,constant temperature,20,100,0,0,0,60,6.834975369,manometric analysis,,,,320,3.73,4.431606400868288,11.290044878402542,2.1102887623182323,37.985197721728184,12.661732573909394,0.4220577524636465,13.189304764488952,16.882310098545858,16.983680715006987,73.69650323933583,26.30349676066417,0.085803642,1.1710915651349847,0,0.1059927337872767,0.3903638550449948,0,0,0,0,0.3987345699616599,0,1.2819709439637377,0,1.1394327235501276,0.6056727644987239,0,1.003792770115701,0.095898188,8.712067610001146,0,0.030283638224936193,1.9518192752249741,0,8.699663352120119,0.4794909385614898,0,0.15141819112468097,0.060835899
powder--0.3--ukwattage2015-bd0001--100.0--nan--0.0--nan--0.0--nan--0.0--nan--0.0--moist carbonation--batch--1.25--initial pressure--3.0--constant temperature--20.0--100.0--0.0--0.0--0.0--nan--nan--60.0--manometric analysis,,0.3,0,0,0,batch,initial pressure,3,constant temperature,20,100,0,0,0,60,7.398918042,manometric analysis,,,,320,3.73,4.431606400868288,11.290044878402542,2.1102887623182323,37.985197721728184,12.661732573909394,0.4220577524636465,13.189304764488952,16.882310098545858,16.983680715006987,73.69650323933583,26.30349676066417,0.085803642,1.1710915651349847,0,0.1059927337872767,0.3903638550449948,0,0,0,0,0.3987345699616599,0,1.2819709439637377,0,1.1394327235501276,0.6056727644987239,0,1.003792770115701,0.095898188,8.712067610001146,0,0.030283638224936193,1.9518192752249741,0,8.699663352120119,0.4794909385614898,0,0.15141819112468097,0.060686009
powder--0.3--ukwattage2015-bd0001--100.0--nan--0.0--nan--0.0--nan--0.0--nan--0.0--moist carbonation--batch--1.25--initial pressure--3.0--constant temperature--20.0--100.0--0.0--0.0--0.0--nan--nan--60.0--manometric analysis,,0.3,0,0,0,batch,initial pressure,3,constant temperature,20,100,0,0,0,60,7.962860715,manometric analysis,,,,320,3.73,4.431606400868288,11.290044878402542,2.1102887623182323,37.985197721728184,12.661732573909394,0.4220577524636465,13.189304764488952,16.882310098545858,16.983680715006987,73.69650323933583,26.30349676066417,0.085803642,1.1710915651349847,0,0.1059927337872767,0.3903638550449948,0,0,0,0,0.3987345699616599,0,1.2819709439637377,0,1.1394327235501276,0.6056727644987239,0,1.003792770115701,0.095898188,8.712067610001146,0,0.030283638224936193,1.9518192752249741,0,8.699663352120119,0.4794909385614898,0,0.15141819112468097,0.061060096
powder--0.3--ukwattage2015-bd0001--100.0--nan--0.0--nan--0.0--nan--0.0--nan--0.0--moist carbonation--batch--1.25--initial pressure--3.0--constant temperature--20.0--100.0--0.0--0.0--0.0--nan--nan--60.0--manometric analysis,,0.3,0,0,0,batch,initial pressure,3,constant temperature,20,100,0,0,0,60,8.526803387,manometric analysis,,,,320,3.73,4.431606400868288,11.290044878402542,2.1102887623182323,37.985197721728184,12.661732573909394,0.4220577524636465,13.189304764488952,16.882310098545858,16.983680715006987,73.69650323933583,26.30349676066417,0.085803642,1.1710915651349847,0,0.1059927337872767,0.3903638550449948,0,0,0,0,0.3987345699616599,0,1.2819709439637377,0,1.1394327235501276,0.6056727644987239,0,1.003792770115701,0.095898188,8.712067610001146,0,0.030283638224936193,1.9518192752249741,0,8.699663352120119,0.4794909385614898,0,0.15141819112468097,0.061100671
powder--0.3--ukwattage2015-bd0001--100.0--nan--0.0--nan--0.0--nan--0.0--nan--0.0--moist carbonation--batch--1.25--initial pressure--3.0--constant temperature--20.0--100.0--0.0--0.0--0.0--nan--nan--60.0--manometric analysis,,0.3,0,0,0,batch,initial pressure,3,constant temperature,20,100,0,0,0,60,9.09074606,manometric analysis,,,,320,3.73,4.431606400868288,11.290044878402542,2.1102887623182323,37.985197721728184,12.661732573909394,0.4220577524636465,13.189304764488952,16.882310098545858,16.983680715006987,73.69650323933583,26.30349676066417,0.085803642,1.1710915651349847,0,0.1059927337872767,0.3903638550449948,0,0,0,0,0.3987345699616599,0,1.2819709439637377,0,1.1394327235501276,0.6056727644987239,0,1.003792770115701,0.095898188,8.712067610001146,0,0.030283638224936193,1.9518192752249741,0,8.699663352120119,0.4794909385614898,0,0.15141819112468097,0.061080728
powder--0.3--ukwattage2015-bd0001--100.0--nan--0.0--nan--0.0--nan--0.0--nan--0.0--moist carbonation--batch--1.25--initial pressure--3.0--constant temperature--20.0--100.0--0.0--0.0--0.0--nan--nan--60.0--manometric analysis,,0.3,0,0,0,batch,initial pressure,3,constant temperature,20,100,0,0,0,60,9.654688732,manometric analysis,,,,320,3.73,4.431606400868288,11.290044878402542,2.1102887623182323,37.985197721728184,12.661732573909394,0.4220577524636465,13.189304764488952,16.882310098545858,16.983680715006987,73.69650323933583,26.30349676066417,0.085803642,1.1710915651349847,0,0.1059927337872767,0.3903638550449948,0,0,0,0,0.3987345699616599,0,1.2819709439637377,0,1.1394327235501276,0.6056727644987239,0,1.003792770115701,0.095898188,8.712067610001146,0,0.030283638224936193,1.9518192752249741,0,8.699663352120119,0.4794909385614898,0,0.15141819112468097,0.061040611
