Repository: kycai/c3gb

# c3gb

**c3gb**, Gradient Boosting models for predicting the CO2 uptake of Coal ashes in Carbon mineralization, were developed in the research article: [AI-guided prediction and control of CO2 mineralization in coal ashes as carbon-efficient supplementary cementitious materials](). They are tree-based ensemble models. 

The models take the physicochemical properties of coal ashes, along with the process parameters related to reactant proportions and carbonation conditions as input features, while the output is CO2 uptake. The models can be used as a objective function to optimize the carbonation process for CO2 mineralization in coal ashes.

Kangyi Cai 2026 @ Missouri S&T

File: data/Xys_gt_augmented.csv (part 20 of 89)
Group id,Class id,Water-Solid ratio,Chemical admixture 1-content,Chemical admixture 2-content,Chemical admixture 3-content,Carbonation reactor operation mode,Carbonation pressure control type,Carbonation pressure,Carbonation temperature control type,Carbonation temperature,Carbonation gas 1-CO2,Carbonation gas 2-H2O vapor,Carbonation gas 3-N2,Carbonation gas flow rate,Carbonation stirring speed ,Carbonation duration,Method-CO2 uptake,Chemical admixture 1_Classification 2,Chemical admixture 2_Classification 2,Chemical admixture 3_Classification 2,"Solid_Dv,50",Solid_Specific surface area,Solid_Na2O,Solid_MgO,Solid_Al2O3,Solid_SiO2,Solid_SO3,Solid_K2O,Solid_CaO,Solid_Fe2O3,Solid_Loss on ignition,Solid_Amorphous+others,Solid_Crystalline,Solid_Albite,Solid_Anhydrite,Solid_Augite,Solid_Bassanite,Solid_Brownmillerite,Solid_Brucite,Solid_Calcite,Solid_Corundum,Solid_Diopside,Solid_Glauberite,Solid_Gypsum,Solid_Hematite,Solid_Hydrotalcite,Solid_Lime,Solid_Maghemite,Solid_Magnesioferrite,Solid_Magnetite,Solid_Microcline,Solid_Mullite,Solid_Periclase,Solid_Polyhalite,Solid_Portlandite,Solid_Pyroaurite,Solid_Quartz,Solid_Spinel,Solid_Srebrodolskite,Solid_Thenardite,Experimental CO2 uptake-U2
powder--0.3--ukwattage2015-bd0001--100.0--nan--0.0--nan--0.0--nan--0.0--nan--0.0--moist carbonation--batch--1.25--initial pressure--3.0--constant temperature--40.0--100.0--0.0--0.0--0.0--nan--nan--60.0--manometric analysis,,0.3,0,0,0,batch,initial pressure,3,constant temperature,40,100,0,0,0,60,3.625,manometric analysis,,,,320,3.73,4.431606400868288,11.290044878402542,2.1102887623182323,37.985197721728184,12.661732573909394,0.4220577524636465,13.189304764488952,16.882310098545858,16.983680715006987,73.69650323933583,26.30349676066417,0.085803642,1.1710915651349847,0,0.1059927337872767,0.3903638550449948,0,0,0,0,0.3987345699616599,0,1.2819709439637377,0,1.1394327235501276,0.6056727644987239,0,1.003792770115701,0.095898188,8.712067610001146,0,0.030283638224936193,1.9518192752249741,0,8.699663352120119,0.4794909385614898,0,0.15141819112468097,0.059295256
powder--0.3--ukwattage2015-bd0001--100.0--nan--0.0--nan--0.0--nan--0.0--nan--0.0--moist carbonation--batch--1.25--initial pressure--3.0--constant temperature--40.0--100.0--0.0--0.0--0.0--nan--nan--60.0--manometric analysis,,0.3,0,0,0,batch,initial pressure,3,constant temperature,40,100,0,0,0,60,3.75,manometric analysis,,,,320,3.73,4.431606400868288,11.290044878402542,2.1102887623182323,37.985197721728184,12.661732573909394,0.4220577524636465,13.189304764488952,16.882310098545858,16.983680715006987,73.69650323933583,26.30349676066417,0.085803642,1.1710915651349847,0,0.1059927337872767,0.3903638550449948,0,0,0,0,0.3987345699616599,0,1.2819709439637377,0,1.1394327235501276,0.6056727644987239,0,1.003792770115701,0.095898188,8.712067610001146,0,0.030283638224936193,1.9518192752249741,0,8.699663352120119,0.4794909385614898,0,0.15141819112468097,0.0575738
powder--0.3--ukwattage2015-bd0001--100.0--nan--0.0--nan--0.0--nan--0.0--nan--0.0--moist carbonation--batch--1.25--initial pressure--3.0--constant temperature--40.0--100.0--0.0--0.0--0.0--nan--nan--60.0--manometric analysis,,0.3,0,0,0,batch,initial pressure,3,constant temperature,40,100,0,0,0,60,3.875,manometric analysis,,,,320,3.73,4.431606400868288,11.290044878402542,2.1102887623182323,37.985197721728184,12.661732573909394,0.4220577524636465,13.189304764488952,16.882310098545858,16.983680715006987,73.69650323933583,26.30349676066417,0.085803642,1.1710915651349847,0,0.1059927337872767,0.3903638550449948,0,0,0,0,0.3987345699616599,0,1.2819709439637377,0,1.1394327235501276,0.6056727644987239,0,1.003792770115701,0.095898188,8.712067610001146,0,0.030283638224936193,1.9518192752249741,0,8.699663352120119,0.4794909385614898,0,0.15141819112468097,0.058810505
powder--0.3--ukwattage2015-bd0001--100.0--nan--0.0--nan--0.0--nan--0.0--nan--0.0--moist carbonation--batch--1.25--initial pressure--3.0--constant temperature--40.0--100.0--0.0--0.0--0.0--nan--nan--60.0--manometric analysis,,0.3,0,0,0,batch,initial pressure,3,constant temperature,40,100,0,0,0,60,4,manometric analysis,,,,320,3.73,4.431606400868288,11.290044878402542,2.1102887623182323,37.985197721728184,12.661732573909394,0.4220577524636465,13.189304764488952,16.882310098545858,16.983680715006987,73.69650323933583,26.30349676066417,0.085803642,1.1710915651349847,0,0.1059927337872767,0.3903638550449948,0,0,0,0,0.3987345699616599,0,1.2819709439637377,0,1.1394327235501276,0.6056727644987239,0,1.003792770115701,0.095898188,8.712067610001146,0,0.030283638224936193,1.9518192752249741,0,8.699663352120119,0.4794909385614898,0,0.15141819112468097,0.060008569
powder--0.3--ukwattage2015-bd0001--100.0--nan--0.0--nan--0.0--nan--0.0--nan--0.0--moist carbonation--batch--1.25--initial pressure--3.0--constant temperature--40.0--100.0--0.0--0.0--0.0--nan--nan--60.0--manometric analysis,,0.3,0,0,0,batch,initial pressure,3,constant temperature,40,100,0,0,0,60,4.25,manometric analysis,,,,320,3.73,4.431606400868288,11.290044878402542,2.1102887623182323,37.985197721728184,12.661732573909394,0.4220577524636465,13.189304764488952,16.882310098545858,16.983680715006987,73.69650323933583,26.30349676066417,0.085803642,1.1710915651349847,0,0.1059927337872767,0.3903638550449948,0,0,0,0,0.3987345699616599,0,1.2819709439637377,0,1.1394327235501276,0.6056727644987239,0,1.003792770115701,0.095898188,8.712067610001146,0,0.030283638224936193,1.9518192752249741,0,8.699663352120119,0.4794909385614898,0,0.15141819112468097,0.063627221
powder--0.3--ukwattage2015-bd0001--100.0--nan--0.0--nan--0.0--nan--0.0--nan--0.0--moist carbonation--batch--1.25--initial pressure--3.0--constant temperature--40.0--100.0--0.0--0.0--0.0--nan--nan--60.0--manometric analysis,,0.3,0,0,0,batch,initial pressure,3,constant temperature,40,100,0,0,0,60,4.5,manometric analysis,,,,320,3.73,4.431606400868288,11.290044878402542,2.1102887623182323,37.985197721728184,12.661732573909394,0.4220577524636465,13.189304764488952,16.882310098545858,16.983680715006987,73.69650323933583,26.30349676066417,0.085803642,1.1710915651349847,0,0.1059927337872767,0.3903638550449948,0,0,0,0,0.3987345699616599,0,1.2819709439637377,0,1.1394327235501276,0.6056727644987239,0,1.003792770115701,0.095898188,8.712067610001146,0,0.030283638224936193,1.9518192752249741,0,8.699663352120119,0.4794909385614898,0,0.15141819112468097,0.065144938
powder--0.3--ukwattage2015-bd0001--100.0--nan--0.0--nan--0.0--nan--0.0--nan--0.0--moist carbonation--batch--1.25--initial pressure--3.0--constant temperature--40.0--100.0--0.0--0.0--0.0--nan--nan--60.0--manometric analysis,,0.3,0,0,0,batch,initial pressure,3,constant temperature,40,100,0,0,0,60,4.75,manometric analysis,,,,320,3.73,4.431606400868288,11.290044878402542,2.1102887623182323,37.985197721728184,12.661732573909394,0.4220577524636465,13.189304764488952,16.882310098545858,16.983680715006987,73.69650323933583,26.30349676066417,0.085803642,1.1710915651349847,0,0.1059927337872767,0.3903638550449948,0,0,0,0,0.3987345699616599,0,1.2819709439637377,0,1.1394327235501276,0.6056727644987239,0,1.003792770115701,0.095898188,8.712067610001146,0,0.030283638224936193,1.9518192752249741,0,8.699663352120119,0.4794909385614898,0,0.15141819112468097,0.062683658
powder--0.3--ukwattage2015-bd0001--100.0--nan--0.0--nan--0.0--nan--0.0--nan--0.0--moist carbonation--batch--1.25--initial pressure--3.0--constant temperature--40.0--100.0--0.0--0.0--0.0--nan--nan--60.0--manometric analysis,,0.3,0,0,0,batch,initial pressure,3,constant temperature,40,100,0,0,0,60,5,manometric analysis,,,,320,3.73,4.431606400868288,11.290044878402542,2.1102887623182323,37.985197721728184,12.661732573909394,0.4220577524636465,13.189304764488952,16.882310098545858,16.983680715006987,73.69650323933583,26.30349676066417,0.085803642,1.1710915651349847,0,0.1059927337872767,0.3903638550449948,0,0,0,0,0.3987345699616599,0,1.2819709439637377,0,1.1394327235501276,0.6056727644987239,0,1.003792770115701,0.095898188,8.712067610001146,0,0.030283638224936193,1.9518192752249741,0,8.699663352120119,0.4794909385614898,0,0.15141819112468097,0.06538483
powder--0.3--ukwattage2015-bd0001--100.0--nan--0.0--nan--0.0--nan--0.0--nan--0.0--moist carbonation--batch--1.25--initial pressure--3.0--constant temperature--40.0--100.0--0.0--0.0--0.0--nan--nan--60.0--manometric analysis,,0.3,0,0,0,batch,initial pressure,3,constant temperature,40,100,0,0,0,60,5.25,manometric analysis,,,,320,3.73,4.431606400868288,11.290044878402542,2.1102887623182323,37.985197721728184,12.661732573909394,0.4220577524636465,13.189304764488952,16.882310098545858,16.983680715006987,73.69650323933583,26.30349676066417,0.085803642,1.1710915651349847,0,0.1059927337872767,0.3903638550449948,0,0,0,0,0.3987345699616599,0,1.2819709439637377,0,1.1394327235501276,0.6056727644987239,0,1.003792770115701,0.095898188,8.712067610001146,0,0.030283638224936193,1.9518192752249741,0,8.699663352120119,0.4794909385614898,0,0.15141819112468097,0.073383822
powder--0.3--ukwattage2015-bd0001--100.0--nan--0.0--nan--0.0--nan--0.0--nan--0.0--moist carbonation--batch--1.25--initial pressure--3.0--constant temperature--40.0--100.0--0.0--0.0--0.0--nan--nan--60.0--manometric analysis,,0.3,0,0,0,batch,initial pressure,3,constant temperature,40,100,0,0,0,60,5.5,manometric analysis,,,,320,3.73,4.431606400868288,11.290044878402542,2.1102887623182323,37.985197721728184,12.661732573909394,0.4220577524636465,13.189304764488952,16.882310098545858,16.983680715006987,73.69650323933583,26.30349676066417,0.085803642,1.1710915651349847,0,0.1059927337872767,0.3903638550449948,0,0,0,0,0.3987345699616599,0,1.2819709439637377,0,1.1394327235501276,0.6056727644987239,0,1.003792770115701,0.095898188,8.712067610001146,0,0.030283638224936193,1.9518192752249741,0,8.699663352120119,0.4794909385614898,0,0.15141819112468097,0.072789262
powder--0.3--ukwattage2015-bd0001--100.0--nan--0.0--nan--0.0--nan--0.0--nan--0.0--moist carbonation--batch--1.25--initial pressure--3.0--constant temperature--40.0--100.0--0.0--0.0--0.0--nan--nan--60.0--manometric analysis,,0.3,0,0,0,batch,initial pressure,3,constant temperature,40,100,0,0,0,60,5.75,manometric analysis,,,,320,3.73,4.431606400868288,11.290044878402542,2.1102887623182323,37.985197721728184,12.661732573909394,0.4220577524636465,13.189304764488952,16.882310098545858,16.983680715006987,73.69650323933583,26.30349676066417,0.085803642,1.1710915651349847,0,0.1059927337872767,0.3903638550449948,0,0,0,0,0.3987345699616599,0,1.2819709439637377,0,1.1394327235501276,0.6056727644987239,0,1.003792770115701,0.095898188,8.712067610001146,0,0.030283638224936193,1.9518192752249741,0,8.699663352120119,0.4794909385614898,0,0.15141819112468097,0.069102003
powder--0.3--ukwattage2015-bd0001--100.0--nan--0.0--nan--0.0--nan--0.0--nan--0.0--moist carbonation--batch--1.25--initial pressure--3.0--constant temperature--40.0--100.0--0.0--0.0--0.0--nan--nan--60.0--manometric analysis,,0.3,0,0,0,batch,initial pressure,3,constant temperature,40,100,0,0,0,60,6,manometric analysis,,,,320,3.73,4.431606400868288,11.290044878402542,2.1102887623182323,37.985197721728184,12.661732573909394,0.4220577524636465,13.189304764488952,16.882310098545858,16.983680715006987,73.69650323933583,26.30349676066417,0.085803642,1.1710915651349847,0,0.1059927337872767,0.3903638550449948,0,0,0,0,0.3987345699616599,0,1.2819709439637377,0,1.1394327235501276,0.6056727644987239,0,1.003792770115701,0.095898188,8.712067610001146,0,0.030283638224936193,1.9518192752249741,0,8.699663352120119,0.4794909385614898,0,0.15141819112468097,0.068295778
powder--0.3--ukwattage2015-bd0001--100.0--nan--0.0--nan--0.0--nan--0.0--nan--0.0--moist carbonation--batch--1.25--initial pressure--3.0--constant temperature--40.0--100.0--0.0--0.0--0.0--nan--nan--60.0--manometric analysis,,0.3,0,0,0,batch,initial pressure,3,constant temperature,40,100,0,0,0,60,6.25,manometric analysis,,,,320,3.73,4.431606400868288,11.290044878402542,2.1102887623182323,37.985197721728184,12.661732573909394,0.4220577524636465,13.189304764488952,16.882310098545858,16.983680715006987,73.69650323933583,26.30349676066417,0.085803642,1.1710915651349847,0,0.1059927337872767,0.3903638550449948,0,0,0,0,0.3987345699616599,0,1.2819709439637377,0,1.1394327235501276,0.6056727644987239,0,1.003792770115701,0.095898188,8.712067610001146,0,0.030283638224936193,1.9518192752249741,0,8.699663352120119,0.4794909385614898,0,0.15141819112468097,0.069039991
powder--0.3--ukwattage2015-bd0001--100.0--nan--0.0--nan--0.0--nan--0.0--nan--0.0--moist carbonation--batch--1.25--initial pressure--3.0--constant temperature--40.0--100.0--0.0--0.0--0.0--nan--nan--60.0--manometric analysis,,0.3,0,0,0,batch,initial pressure,3,constant temperature,40,100,0,0,0,60,6.5,manometric analysis,,,,320,3.73,4.431606400868288,11.290044878402542,2.1102887623182323,37.985197721728184,12.661732573909394,0.4220577524636465,13.189304764488952,16.882310098545858,16.983680715006987,73.69650323933583,26.30349676066417,0.085803642,1.1710915651349847,0,0.1059927337872767,0.3903638550449948,0,0,0,0,0.3987345699616599,0,1.2819709439637377,0,1.1394327235501276,0.6056727644987239,0,1.003792770115701,0.095898188,8.712067610001146,0,0.030283638224936193,1.9518192752249741,0,8.699663352120119,0.4794909385614898,0,0.15141819112468097,0.071136576
powder--0.3--ukwattage2015-bd0001--100.0--nan--0.0--nan--0.0--nan--0.0--nan--0.0--moist carbonation--batch--1.25--initial pressure--3.0--constant temperature--40.0--100.0--0.0--0.0--0.0--nan--nan--60.0--manometric analysis,,0.3,0,0,0,batch,initial pressure,3,constant temperature,40,100,0,0,0,60,6.75,manometric analysis,,,,320,3.73,4.431606400868288,11.290044878402542,2.1102887623182323,37.985197721728184,12.661732573909394,0.4220577524636465,13.189304764488952,16.882310098545858,16.983680715006987,73.69650323933583,26.30349676066417,0.085803642,1.1710915651349847,0,0.1059927337872767,0.3903638550449948,0,0,0,0,0.3987345699616599,0,1.2819709439637377,0,1.1394327235501276,0.6056727644987239,0,1.003792770115701,0.095898188,8.712067610001146,0,0.030283638224936193,1.9518192752249741,0,8.699663352120119,0.4794909385614898,0,0.15141819112468097,0.065800344
powder--0.3--ukwattage2015-bd0001--100.0--nan--0.0--nan--0.0--nan--0.0--nan--0.0--moist carbonation--batch--1.25--initial pressure--3.0--constant temperature--40.0--100.0--0.0--0.0--0.0--nan--nan--60.0--manometric analysis,,0.3,0,0,0,batch,initial pressure,3,constant temperature,40,100,0,0,0,60,7,manometric analysis,,,,320,3.73,4.431606400868288,11.290044878402542,2.1102887623182323,37.985197721728184,12.661732573909394,0.4220577524636465,13.189304764488952,16.882310098545858,16.983680715006987,73.69650323933583,26.30349676066417,0.085803642,1.1710915651349847,0,0.1059927337872767,0.3903638550449948,0,0,0,0,0.3987345699616599,0,1.2819709439637377,0,1.1394327235501276,0.6056727644987239,0,1.003792770115701,0.095898188,8.712067610001146,0,0.030283638224936193,1.9518192752249741,0,8.699663352120119,0.4794909385614898,0,0.15141819112468097,0.068720787
powder--0.3--ukwattage2015-bd0001--100.0--nan--0.0--nan--0.0--nan--0.0--nan--0.0--moist carbonation--batch--1.25--initial pressure--3.0--constant temperature--40.0--100.0--0.0--0.0--0.0--nan--nan--60.0--manometric analysis,,0.3,0,0,0,batch,initial pressure,3,constant temperature,40,100,0,0,0,60,7.25,manometric analysis,,,,320,3.73,4.431606400868288,11.290044878402542,2.1102887623182323,37.985197721728184,12.661732573909394,0.4220577524636465,13.189304764488952,16.882310098545858,16.983680715006987,73.69650323933583,26.30349676066417,0.085803642,1.1710915651349847,0,0.1059927337872767,0.3903638550449948,0,0,0,0,0.3987345699616599,0,1.2819709439637377,0,1.1394327235501276,0.6056727644987239,0,1.003792770115701,0.095898188,8.712067610001146,0,0.030283638224936193,1.9518192752249741,0,8.699663352120119,0.4794909385614898,0,0.15141819112468097,0.064009108
powder--0.3--ukwattage2015-bd0001--100.0--nan--0.0--nan--0.0--nan--0.0--nan--0.0--moist carbonation--batch--1.25--initial pressure--3.0--constant temperature--40.0--100.0--0.0--0.0--0.0--nan--nan--60.0--manometric analysis,,0.3,0,0,0,batch,initial pressure,3,constant temperature,40,100,0,0,0,60,7.5,manometric analysis,,,,320,3.73,4.431606400868288,11.290044878402542,2.1102887623182323,37.985197721728184,12.661732573909394,0.4220577524636465,13.189304764488952,16.882310098545858,16.983680715006987,73.69650323933583,26.30349676066417,0.085803642,1.1710915651349847,0,0.1059927337872767,0.3903638550449948,0,0,0,0,0.3987345699616599,0,1.2819709439637377,0,1.1394327235501276,0.6056727644987239,0,1.003792770115701,0.095898188,8.712067610001146,0,0.030283638224936193,1.9518192752249741,0,8.699663352120119,0.4794909385614898,0,0.15141819112468097,0.071406358
powder--0.3--ukwattage2015-bd0001--100.0--nan--0.0--nan--0.0--nan--0.0--nan--0.0--moist carbonation--batch--1.25--initial pressure--3.0--constant temperature--40.0--100.0--0.0--0.0--0.0--nan--nan--60.0--manometric analysis,,0.3,0,0,0,batch,initial pressure,3,constant temperature,40,100,0,0,0,60,7.75,manometric analysis,,,,320,3.73,4.431606400868288,11.290044878402542,2.1102887623182323,37.985197721728184,12.661732573909394,0.4220577524636465,13.189304764488952,16.882310098545858,16.983680715006987,73.69650323933583,26.30349676066417,0.085803642,1.1710915651349847,0,0.1059927337872767,0.3903638550449948,0,0,0,0,0.3987345699616599,0,1.2819709439637377,0,1.1394327235501276,0.6056727644987239,0,1.003792770115701,0.095898188,8.712067610001146,0,0.030283638224936193,1.9518192752249741,0,8.699663352120119,0.4794909385614898,0,0.15141819112468097,0.072412619
powder--0.3--ukwattage2015-bd0001--100.0--nan--0.0--nan--0.0--nan--0.0--nan--0.0--moist carbonation--batch--1.25--initial pressure--3.0--constant temperature--40.0--100.0--0.0--0.0--0.0--nan--nan--60.0--manometric analysis,,0.3,0,0,0,batch,initial pressure,3,constant temperature,40,100,0,0,0,60,8,manometric analysis,,,,320,3.73,4.431606400868288,11.290044878402542,2.1102887623182323,37.985197721728184,12.661732573909394,0.4220577524636465,13.189304764488952,16.882310098545858,16.983680715006987,73.69650323933583,26.30349676066417,0.085803642,1.1710915651349847,0,0.1059927337872767,0.3903638550449948,0,0,0,0,0.3987345699616599,0,1.2819709439637377,0,1.1394327235501276,0.6056727644987239,0,1.003792770115701,0.095898188,8.712067610001146,0,0.030283638224936193,1.9518192752249741,0,8.699663352120119,0.4794909385614898,0,0.15141819112468097,0.068545641
powder--0.3--ukwattage2015-bd0001--100.0--nan--0.0--nan--0.0--nan--0.0--nan--0.0--moist carbonation--batch--1.25--initial pressure--3.0--constant temperature--40.0--100.0--0.0--0.0--0.0--nan--nan--60.0--manometric analysis,,0.3,0,0,0,batch,initial pressure,3,constant temperature,40,100,0,0,0,60,8.5,manometric analysis,,,,320,3.73,4.431606400868288,11.290044878402542,2.1102887623182323,37.985197721728184,12.661732573909394,0.4220577524636465,13.189304764488952,16.882310098545858,16.983680715006987,73.69650323933583,26.30349676066417,0.085803642,1.1710915651349847,0,0.1059927337872767,0.3903638550449948,0,0,0,0,0.3987345699616599,0,1.2819709439637377,0,1.1394327235501276,0.6056727644987239,0,1.003792770115701,0.095898188,8.712067610001146,0,0.030283638224936193,1.9518192752249741,0,8.699663352120119,0.4794909385614898,0,0.15141819112468097,0.075898544
powder--0.3--ukwattage2015-bd0001--100.0--nan--0.0--nan--0.0--nan--0.0--nan--0.0--moist carbonation--batch--1.25--initial pressure--3.0--constant temperature--40.0--100.0--0.0--0.0--0.0--nan--nan--60.0--manometric analysis,,0.3,0,0,0,batch,initial pressure,3,constant temperature,40,100,0,0,0,60,9,manometric analysis,,,,320,3.73,4.431606400868288,11.290044878402542,2.1102887623182323,37.985197721728184,12.661732573909394,0.4220577524636465,13.189304764488952,16.882310098545858,16.983680715006987,73.69650323933583,26.30349676066417,0.085803642,1.1710915651349847,0,0.1059927337872767,0.3903638550449948,0,0,0,0,0.3987345699616599,0,1.2819709439637377,0,1.1394327235501276,0.6056727644987239,0,1.003792770115701,0.095898188,8.712067610001146,0,0.030283638224936193,1.9518192752249741,0,8.699663352120119,0.4794909385614898,0,0.15141819112468097,0.066089775
powder--0.3--ukwattage2015-bd0001--100.0--nan--0.0--nan--0.0--nan--0.0--nan--0.0--moist carbonation--batch--1.25--initial pressure--3.0--constant temperature--40.0--100.0--0.0--0.0--0.0--nan--nan--60.0--manometric analysis,,0.3,0,0,0,batch,initial pressure,3,constant temperature,40,100,0,0,0,60,9.5,manometric analysis,,,,320,3.73,4.431606400868288,11.290044878402542,2.1102887623182323,37.985197721728184,12.661732573909394,0.4220577524636465,13.189304764488952,16.882310098545858,16.983680715006987,73.69650323933583,26.30349676066417,0.085803642,1.1710915651349847,0,0.1059927337872767,0.3903638550449948,0,0,0,0,0.3987345699616599,0,1.2819709439637377,0,1.1394327235501276,0.6056727644987239,0,1.003792770115701,0.095898188,8.712067610001146,0,0.030283638224936193,1.9518192752249741,0,8.699663352120119,0.4794909385614898,0,0.15141819112468097,0.065255848
powder--0.3--ukwattage2015-bd0001--100.0--nan--0.0--nan--0.0--nan--0.0--nan--0.0--moist carbonation--batch--1.25--initial pressure--3.0--constant temperature--40.0--100.0--0.0--0.0--0.0--nan--nan--60.0--manometric analysis,,0.3,0,0,0,batch,initial pressure,3,constant temperature,40,100,0,0,0,60,10,manometric analysis,,,,320,3.73,4.431606400868288,11.290044878402542,2.1102887623182323,37.985197721728184,12.661732573909394,0.4220577524636465,13.189304764488952,16.882310098545858,16.983680715006987,73.69650323933583,26.30349676066417,0.085803642,1.1710915651349847,0,0.1059927337872767,0.3903638550449948,0,0,0,0,0.3987345699616599,0,1.2819709439637377,0,1.1394327235501276,0.6056727644987239,0,1.003792770115701,0.095898188,8.712067610001146,0,0.030283638224936193,1.9518192752249741,0,8.699663352120119,0.4794909385614898,0,0.15141819112468097,0.071206615
powder--0.3--ukwattage2015-bd0001--100.0--nan--0.0--nan--0.0--nan--0.0--nan--0.0--moist carbonation--batch--1.25--initial pressure--3.0--constant temperature--60.0--100.0--0.0--0.0--0.0--nan--nan--60.0--manometric analysis,,0.3,0,0,0,batch,initial pressure,3,constant temperature,60,100,0,0,0,60,0,manometric analysis,,,,320,3.73,4.431606400868288,11.290044878402542,2.1102887623182323,37.985197721728184,12.661732573909394,0.4220577524636465,13.189304764488952,16.882310098545858,16.983680715006987,73.69650323933583,26.30349676066417,0.085803642,1.1710915651349847,0,0.1059927337872767,0.3903638550449948,0,0,0,0,0.3987345699616599,0,1.2819709439637377,0,1.1394327235501276,0.6056727644987239,0,1.003792770115701,0.095898188,8.712067610001146,0,0.030283638224936193,1.9518192752249741,0,8.699663352120119,0.4794909385614898,0,0.15141819112468097,1e-05
powder--0.3--ukwattage2015-bd0001--100.0--nan--0.0--nan--0.0--nan--0.0--nan--0.0--moist carbonation--batch--1.25--initial pressure--3.0--constant temperature--60.0--100.0--0.0--0.0--0.0--nan--nan--60.0--manometric analysis,,0.3,0,0,0,batch,initial pressure,3,constant temperature,60,100,0,0,0,60,0.0625,manometric analysis,,,,320,3.73,4.431606400868288,11.290044878402542,2.1102887623182323,37.985197721728184,12.661732573909394,0.4220577524636465,13.189304764488952,16.882310098545858,16.983680715006987,73.69650323933583,26.30349676066417,0.085803642,1.1710915651349847,0,0.1059927337872767,0.3903638550449948,0,0,0,0,0.3987345699616599,0,1.2819709439637377,0,1.1394327235501276,0.6056727644987239,0,1.003792770115701,0.095898188,8.712067610001146,0,0.030283638224936193,1.9518192752249741,0,8.699663352120119,0.4794909385614898,0,0.15141819112468097,0.012561843770956982
powder--0.3--ukwattage2015-bd0001--100.0--nan--0.0--nan--0.0--nan--0.0--nan--0.0--moist carbonation--batch--1.25--initial pressure--3.0--constant temperature--60.0--100.0--0.0--0.0--0.0--nan--nan--60.0--manometric analysis,,0.3,0,0,0,batch,initial pressure,3,constant temperature,60,100,0,0,0,60,0.125,manometric analysis,,,,320,3.73,4.431606400868288,11.290044878402542,2.1102887623182323,37.985197721728184,12.661732573909394,0.4220577524636465,13.189304764488952,16.882310098545858,16.983680715006987,73.69650323933583,26.30349676066417,0.085803642,1.1710915651349847,0,0.1059927337872767,0.3903638550449948,0,0,0,0,0.3987345699616599,0,1.2819709439637377,0,1.1394327235501276,0.6056727644987239,0,1.003792770115701,0.095898188,8.712067610001146,0,0.030283638224936193,1.9518192752249741,0,8.699663352120119,0.4794909385614898,0,0.15141819112468097,0.015356528413249916
powder--0.3--ukwattage2015-bd0001--100.0--nan--0.0--nan--0.0--nan--0.0--nan--0.0--moist carbonation--batch--1.25--initial pressure--3.0--constant temperature--60.0--100.0--0.0--0.0--0.0--nan--nan--60.0--manometric analysis,,0.3,0,0,0,batch,initial pressure,3,constant temperature,60,100,0,0,0,60,0.1875,manometric analysis,,,,320,3.73,4.431606400868288,11.290044878402542,2.1102887623182323,37.985197721728184,12.661732573909394,0.4220577524636465,13.189304764488952,16.882310098545858,16.983680715006987,73.69650323933583,26.30349676066417,0.085803642,1.1710915651349847,0,0.1059927337872767,0.3903638550449948,0,0,0,0,0.3987345699616599,0,1.2819709439637377,0,1.1394327235501276,0.6056727644987239,0,1.003792770115701,0.095898188,8.712067610001146,0,0.030283638224936193,1.9518192752249741,0,8.699663352120119,0.4794909385614898,0,0.15141819112468097,0.019746615491655316
powder--0.3--ukwattage2015-bd0001--100.0--nan--0.0--nan--0.0--nan--0.0--nan--0.0--moist carbonation--batch--1.25--initial pressure--3.0--constant temperature--60.0--100.0--0.0--0.0--0.0--nan--nan--60.0--manometric analysis,,0.3,0,0,0,batch,initial pressure,3,constant temperature,60,100,0,0,0,60,0.25,manometric analysis,,,,320,3.73,4.431606400868288,11.290044878402542,2.1102887623182323,37.985197721728184,12.661732573909394,0.4220577524636465,13.189304764488952,16.882310098545858,16.983680715006987,73.69650323933583,26.30349676066417,0.085803642,1.1710915651349847,0,0.1059927337872767,0.3903638550449948,0,0,0,0,0.3987345699616599,0,1.2819709439637377,0,1.1394327235501276,0.6056727644987239,0,1.003792770115701,0.095898188,8.712067610001146,0,0.030283638224936193,1.9518192752249741,0,8.699663352120119,0.4794909385614898,0,0.15141819112468097,0.021151244
powder--0.3--ukwattage2015-bd0001--100.0--nan--0.0--nan--0.0--nan--0.0--nan--0.0--moist carbonation--batch--1.25--initial pressure--3.0--constant temperature--60.0--100.0--0.0--0.0--0.0--nan--nan--60.0--manometric analysis,,0.3,0,0,0,batch,initial pressure,3,constant temperature,60,100,0,0,0,60,0.3125,manometric analysis,,,,320,3.73,4.431606400868288,11.290044878402542,2.1102887623182323,37.985197721728184,12.661732573909394,0.4220577524636465,13.189304764488952,16.882310098545858,16.983680715006987,73.69650323933583,26.30349676066417,0.085803642,1.1710915651349847,0,0.1059927337872767,0.3903638550449948,0,0,0,0,0.3987345699616599,0,1.2819709439637377,0,1.1394327235501276,0.6056727644987239,0,1.003792770115701,0.095898188,8.712067610001146,0,0.030283638224936193,1.9518192752249741,0,8.699663352120119,0.4794909385614898,0,0.15141819112468097,0.023092635
powder--0.3--ukwattage2015-bd0001--100.0--nan--0.0--nan--0.0--nan--0.0--nan--0.0--moist carbonation--batch--1.25--initial pressure--3.0--constant temperature--60.0--100.0--0.0--0.0--0.0--nan--nan--60.0--manometric analysis,,0.3,0,0,0,batch,initial pressure,3,constant temperature,60,100,0,0,0,60,0.375,manometric analysis,,,,320,3.73,4.431606400868288,11.290044878402542,2.1102887623182323,37.985197721728184,12.661732573909394,0.4220577524636465,13.189304764488952,16.882310098545858,16.983680715006987,73.69650323933583,26.30349676066417,0.085803642,1.1710915651349847,0,0.1059927337872767,0.3903638550449948,0,0,0,0,0.3987345699616599,0,1.2819709439637377,0,1.1394327235501276,0.6056727644987239,0,1.003792770115701,0.095898188,8.712067610001146,0,0.030283638224936193,1.9518192752249741,0,8.699663352120119,0.4794909385614898,0,0.15141819112468097,0.026257764194341428
powder--0.3--ukwattage2015-bd0001--100.0--nan--0.0--nan--0.0--nan--0.0--nan--0.0--moist carbonation--batch--1.25--initial pressure--3.0--constant temperature--60.0--100.0--0.0--0.0--0.0--nan--nan--60.0--manometric analysis,,0.3,0,0,0,batch,initial pressure,3,constant temperature,60,100,0,0,0,60,0.4375,manometric analysis,,,,320,3.73,4.431606400868288,11.290044878402542,2.1102887623182323,37.985197721728184,12.661732573909394,0.4220577524636465,13.189304764488952,16.882310098545858,16.983680715006987,73.69650323933583,26.30349676066417,0.085803642,1.1710915651349847,0,0.1059927337872767,0.3903638550449948,0,0,0,0,0.3987345699616599,0,1.2819709439637377,0,1.1394327235501276,0.6056727644987239,0,1.003792770115701,0.095898188,8.712067610001146,0,0.030283638224936193,1.9518192752249741,0,8.699663352120119,0.4794909385614898,0,0.15141819112468097,0.027687785134847837
powder--0.3--ukwattage2015-bd0001--100.0--nan--0.0--nan--0.0--nan--0.0--nan--0.0--moist carbonation--batch--1.25--initial pressure--3.0--constant temperature--60.0--100.0--0.0--0.0--0.0--nan--nan--60.0--manometric analysis,,0.3,0,0,0,batch,initial pressure,3,constant temperature,60,100,0,0,0,60,0.5,manometric analysis,,,,320,3.73,4.431606400868288,11.290044878402542,2.1102887623182323,37.985197721728184,12.661732573909394,0.4220577524636465,13.189304764488952,16.882310098545858,16.983680715006987,73.69650323933583,26.30349676066417,0.085803642,1.1710915651349847,0,0.1059927337872767,0.3903638550449948,0,0,0,0,0.3987345699616599,0,1.2819709439637377,0,1.1394327235501276,0.6056727644987239,0,1.003792770115701,0.095898188,8.712067610001146,0,0.030283638224936193,1.9518192752249741,0,8.699663352120119,0.4794909385614898,0,0.15141819112468097,0.026100212
powder--0.3--ukwattage2015-bd0001--100.0--nan--0.0--nan--0.0--nan--0.0--nan--0.0--moist carbonation--batch--1.25--initial pressure--3.0--constant temperature--60.0--100.0--0.0--0.0--0.0--nan--nan--60.0--manometric analysis,,0.3,0,0,0,batch,initial pressure,3,constant temperature,60,100,0,0,0,60,0.5625,manometric analysis,,,,320,3.73,4.431606400868288,11.290044878402542,2.1102887623182323,37.985197721728184,12.661732573909394,0.4220577524636465,13.189304764488952,16.882310098545858,16.983680715006987,73.69650323933583,26.30349676066417,0.085803642,1.1710915651349847,0,0.1059927337872767,0.3903638550449948,0,0,0,0,0.3987345699616599,0,1.2819709439637377,0,1.1394327235501276,0.6056727644987239,0,1.003792770115701,0.095898188,8.712067610001146,0,0.030283638224936193,1.9518192752249741,0,8.699663352120119,0.4794909385614898,0,0.15141819112468097,0.031930246
powder--0.3--ukwattage2015-bd0001--100.0--nan--0.0--nan--0.0--nan--0.0--nan--0.0--moist carbonation--batch--1.25--initial pressure--3.0--constant temperature--60.0--100.0--0.0--0.0--0.0--nan--nan--60.0--manometric analysis,,0.3,0,0,0,batch,initial pressure,3,constant temperature,60,100,0,0,0,60,0.625,manometric analysis,,,,320,3.73,4.431606400868288,11.290044878402542,2.1102887623182323,37.985197721728184,12.661732573909394,0.4220577524636465,13.189304764488952,16.882310098545858,16.983680715006987,73.69650323933583,26.30349676066417,0.085803642,1.1710915651349847,0,0.1059927337872767,0.3903638550449948,0,0,0,0,0.3987345699616599,0,1.2819709439637377,0,1.1394327235501276,0.6056727644987239,0,1.003792770115701,0.095898188,8.712067610001146,0,0.030283638224936193,1.9518192752249741,0,8.699663352120119,0.4794909385614898,0,0.15141819112468097,0.033179701
powder--0.3--ukwattage2015-bd0001--100.0--nan--0.0--nan--0.0--nan--0.0--nan--0.0--moist carbonation--batch--1.25--initial pressure--3.0--constant temperature--60.0--100.0--0.0--0.0--0.0--nan--nan--60.0--manometric analysis,,0.3,0,0,0,batch,initial pressure,3,constant temperature,60,100,0,0,0,60,0.6875,manometric analysis,,,,320,3.73,4.431606400868288,11.290044878402542,2.1102887623182323,37.985197721728184,12.661732573909394,0.4220577524636465,13.189304764488952,16.882310098545858,16.983680715006987,73.69650323933583,26.30349676066417,0.085803642,1.1710915651349847,0,0.1059927337872767,0.3903638550449948,0,0,0,0,0.3987345699616599,0,1.2819709439637377,0,1.1394327235501276,0.6056727644987239,0,1.003792770115701,0.095898188,8.712067610001146,0,0.030283638224936193,1.9518192752249741,0,8.699663352120119,0.4794909385614898,0,0.15141819112468097,0.031248350450628654
powder--0.3--ukwattage2015-bd0001--100.0--nan--0.0--nan--0.0--nan--0.0--nan--0.0--moist carbonation--batch--1.25--initial pressure--3.0--constant temperature--60.0--100.0--0.0--0.0--0.0--nan--nan--60.0--manometric analysis,,0.3,0,0,0,batch,initial pressure,3,constant temperature,60,100,0,0,0,60,0.75,manometric analysis,,,,320,3.73,4.431606400868288,11.290044878402542,2.1102887623182323,37.985197721728184,12.661732573909394,0.4220577524636465,13.189304764488952,16.882310098545858,16.983680715006987,73.69650323933583,26.30349676066417,0.085803642,1.1710915651349847,0,0.1059927337872767,0.3903638550449948,0,0,0,0,0.3987345699616599,0,1.2819709439637377,0,1.1394327235501276,0.6056727644987239,0,1.003792770115701,0.095898188,8.712067610001146,0,0.030283638224936193,1.9518192752249741,0,8.699663352120119,0.4794909385614898,0,0.15141819112468097,0.034065775
powder--0.3--ukwattage2015-bd0001--100.0--nan--0.0--nan--0.0--nan--0.0--nan--0.0--moist carbonation--batch--1.25--initial pressure--3.0--constant temperature--60.0--100.0--0.0--0.0--0.0--nan--nan--60.0--manometric analysis,,0.3,0,0,0,batch,initial pressure,3,constant temperature,60,100,0,0,0,60,0.8125,manometric analysis,,,,320,3.73,4.431606400868288,11.290044878402542,2.1102887623182323,37.985197721728184,12.661732573909394,0.4220577524636465,13.189304764488952,16.882310098545858,16.983680715006987,73.69650323933583,26.30349676066417,0.085803642,1.1710915651349847,0,0.1059927337872767,0.3903638550449948,0,0,0,0,0.3987345699616599,0,1.2819709439637377,0,1.1394327235501276,0.6056727644987239,0,1.003792770115701,0.095898188,8.712067610001146,0,0.030283638224936193,1.9518192752249741,0,8.699663352120119,0.4794909385614898,0,0.15141819112468097,0.035341245968958074
powder--0.3--ukwattage2015-bd0001--100.0--nan--0.0--nan--0.0--nan--0.0--nan--0.0--moist carbonation--batch--1.25--initial pressure--3.0--constant temperature--60.0--100.0--0.0--0.0--0.0--nan--nan--60.0--manometric analysis,,0.3,0,0,0,batch,initial pressure,3,constant temperature,60,100,0,0,0,60,0.875,manometric analysis,,,,320,3.73,4.431606400868288,11.290044878402542,2.1102887623182323,37.985197721728184,12.661732573909394,0.4220577524636465,13.189304764488952,16.882310098545858,16.983680715006987,73.69650323933583,26.30349676066417,0.085803642,1.1710915651349847,0,0.1059927337872767,0.3903638550449948,0,0,0,0,0.3987345699616599,0,1.2819709439637377,0,1.1394327235501276,0.6056727644987239,0,1.003792770115701,0.095898188,8.712067610001146,0,0.030283638224936193,1.9518192752249741,0,8.699663352120119,0.4794909385614898,0,0.15141819112468097,0.035981511
powder--0.3--ukwattage2015-bd0001--100.0--nan--0.0--nan--0.0--nan--0.0--nan--0.0--moist carbonation--batch--1.25--initial pressure--3.0--constant temperature--60.0--100.0--0.0--0.0--0.0--nan--nan--60.0--manometric analysis,,0.3,0,0,0,batch,initial pressure,3,constant temperature,60,100,0,0,0,60,0.9375,manometric analysis,,,,320,3.73,4.431606400868288,11.290044878402542,2.1102887623182323,37.985197721728184,12.661732573909394,0.4220577524636465,13.189304764488952,16.882310098545858,16.983680715006987,73.69650323933583,26.30349676066417,0.085803642,1.1710915651349847,0,0.1059927337872767,0.3903638550449948,0,0,0,0,0.3987345699616599,0,1.2819709439637377,0,1.1394327235501276,0.6056727644987239,0,1.003792770115701,0.095898188,8.712067610001146,0,0.030283638224936193,1.9518192752249741,0,8.699663352120119,0.4794909385614898,0,0.15141819112468097,0.035494307
powder--0.3--ukwattage2015-bd0001--100.0--nan--0.0--nan--0.0--nan--0.0--nan--0.0--moist carbonation--batch--1.25--initial pressure--3.0--constant temperature--60.0--100.0--0.0--0.0--0.0--nan--nan--60.0--manometric analysis,,0.3,0,0,0,batch,initial pressure,3,constant temperature,60,100,0,0,0,60,1,manometric analysis,,,,320,3.73,4.431606400868288,11.290044878402542,2.1102887623182323,37.985197721728184,12.661732573909394,0.4220577524636465,13.189304764488952,16.882310098545858,16.983680715006987,73.69650323933583,26.30349676066417,0.085803642,1.1710915651349847,0,0.1059927337872767,0.3903638550449948,0,0,0,0,0.3987345699616599,0,1.2819709439637377,0,1.1394327235501276,0.6056727644987239,0,1.003792770115701,0.095898188,8.712067610001146,0,0.030283638224936193,1.9518192752249741,0,8.699663352120119,0.4794909385614898,0,0.15141819112468097,0.036177291
powder--0.3--ukwattage2015-bd0001--100.0--nan--0.0--nan--0.0--nan--0.0--nan--0.0--moist carbonation--batch--1.25--initial pressure--3.0--constant temperature--60.0--100.0--0.0--0.0--0.0--nan--nan--60.0--manometric analysis,,0.3,0,0,0,batch,initial pressure,3,constant temperature,60,100,0,0,0,60,1.0625,manometric analysis,,,,320,3.73,4.431606400868288,11.290044878402542,2.1102887623182323,37.985197721728184,12.661732573909394,0.4220577524636465,13.189304764488952,16.882310098545858,16.983680715006987,73.69650323933583,26.30349676066417,0.085803642,1.1710915651349847,0,0.1059927337872767,0.3903638550449948,0,0,0,0,0.3987345699616599,0,1.2819709439637377,0,1.1394327235501276,0.6056727644987239,0,1.003792770115701,0.095898188,8.712067610001146,0,0.030283638224936193,1.9518192752249741,0,8.699663352120119,0.4794909385614898,0,0.15141819112468097,0.038281289
powder--0.3--ukwattage2015-bd0001--100.0--nan--0.0--nan--0.0--nan--0.0--nan--0.0--moist carbonation--batch--1.25--initial pressure--3.0--constant temperature--60.0--100.0--0.0--0.0--0.0--nan--nan--60.0--manometric analysis,,0.3,0,0,0,batch,initial pressure,3,constant temperature,60,100,0,0,0,60,1.125,manometric analysis,,,,320,3.73,4.431606400868288,11.290044878402542,2.1102887623182323,37.985197721728184,12.661732573909394,0.4220577524636465,13.189304764488952,16.882310098545858,16.983680715006987,73.69650323933583,26.30349676066417,0.085803642,1.1710915651349847,0,0.1059927337872767,0.3903638550449948,0,0,0,0,0.3987345699616599,0,1.2819709439637377,0,1.1394327235501276,0.6056727644987239,0,1.003792770115701,0.095898188,8.712067610001146,0,0.030283638224936193,1.9518192752249741,0,8.699663352120119,0.4794909385614898,0,0.15141819112468097,0.041487815
powder--0.3--ukwattage2015-bd0001--100.0--nan--0.0--nan--0.0--nan--0.0--nan--0.0--moist carbonation--batch--1.25--initial pressure--3.0--constant temperature--60.0--100.0--0.0--0.0--0.0--nan--nan--60.0--manometric analysis,,0.3,0,0,0,batch,initial pressure,3,constant temperature,60,100,0,0,0,60,1.1875,manometric analysis,,,,320,3.73,4.431606400868288,11.290044878402542,2.1102887623182323,37.985197721728184,12.661732573909394,0.4220577524636465,13.189304764488952,16.882310098545858,16.983680715006987,73.69650323933583,26.30349676066417,0.085803642,1.1710915651349847,0,0.1059927337872767,0.3903638550449948,0,0,0,0,0.3987345699616599,0,1.2819709439637377,0,1.1394327235501276,0.6056727644987239,0,1.003792770115701,0.095898188,8.712067610001146,0,0.030283638224936193,1.9518192752249741,0,8.699663352120119,0.4794909385614898,0,0.15141819112468097,0.041103944
powder--0.3--ukwattage2015-bd0001--100.0--nan--0.0--nan--0.0--nan--0.0--nan--0.0--moist carbonation--batch--1.25--initial pressure--3.0--constant temperature--60.0--100.0--0.0--0.0--0.0--nan--nan--60.0--manometric analysis,,0.3,0,0,0,batch,initial pressure,3,constant temperature,60,100,0,0,0,60,1.25,manometric analysis,,,,320,3.73,4.431606400868288,11.290044878402542,2.1102887623182323,37.985197721728184,12.661732573909394,0.4220577524636465,13.189304764488952,16.882310098545858,16.983680715006987,73.69650323933583,26.30349676066417,0.085803642,1.1710915651349847,0,0.1059927337872767,0.3903638550449948,0,0,0,0,0.3987345699616599,0,1.2819709439637377,0,1.1394327235501276,0.6056727644987239,0,1.003792770115701,0.095898188,8.712067610001146,0,0.030283638224936193,1.9518192752249741,0,8.699663352120119,0.4794909385614898,0,0.15141819112468097,0.040056014598936984
powder--0.3--ukwattage2015-bd0001--100.0--nan--0.0--nan--0.0--nan--0.0--nan--0.0--moist carbonation--batch--1.25--initial pressure--3.0--constant temperature--60.0--100.0--0.0--0.0--0.0--nan--nan--60.0--manometric analysis,,0.3,0,0,0,batch,initial pressure,3,constant temperature,60,100,0,0,0,60,1.3125,manometric analysis,,,,320,3.73,4.431606400868288,11.290044878402542,2.1102887623182323,37.985197721728184,12.661732573909394,0.4220577524636465,13.189304764488952,16.882310098545858,16.983680715006987,73.69650323933583,26.30349676066417,0.085803642,1.1710915651349847,0,0.1059927337872767,0.3903638550449948,0,0,0,0,0.3987345699616599,0,1.2819709439637377,0,1.1394327235501276,0.6056727644987239,0,1.003792770115701,0.095898188,8.712067610001146,0,0.030283638224936193,1.9518192752249741,0,8.699663352120119,0.4794909385614898,0,0.15141819112468097,0.043184586
