Repository: kycai/c3gb

# c3gb

**c3gb**, Gradient Boosting models for predicting the CO2 uptake of Coal ashes in Carbon mineralization, were developed in the research article: [AI-guided prediction and control of CO2 mineralization in coal ashes as carbon-efficient supplementary cementitious materials](). They are tree-based ensemble models. 

The models take the physicochemical properties of coal ashes, along with the process parameters related to reactant proportions and carbonation conditions as input features, while the output is CO2 uptake. The models can be used as a objective function to optimize the carbonation process for CO2 mineralization in coal ashes.

Kangyi Cai 2026 @ Missouri S&T

File: data/Xys_gt_augmented.csv (part 21 of 89)
Group id,Class id,Water-Solid ratio,Chemical admixture 1-content,Chemical admixture 2-content,Chemical admixture 3-content,Carbonation reactor operation mode,Carbonation pressure control type,Carbonation pressure,Carbonation temperature control type,Carbonation temperature,Carbonation gas 1-CO2,Carbonation gas 2-H2O vapor,Carbonation gas 3-N2,Carbonation gas flow rate,Carbonation stirring speed ,Carbonation duration,Method-CO2 uptake,Chemical admixture 1_Classification 2,Chemical admixture 2_Classification 2,Chemical admixture 3_Classification 2,"Solid_Dv,50",Solid_Specific surface area,Solid_Na2O,Solid_MgO,Solid_Al2O3,Solid_SiO2,Solid_SO3,Solid_K2O,Solid_CaO,Solid_Fe2O3,Solid_Loss on ignition,Solid_Amorphous+others,Solid_Crystalline,Solid_Albite,Solid_Anhydrite,Solid_Augite,Solid_Bassanite,Solid_Brownmillerite,Solid_Brucite,Solid_Calcite,Solid_Corundum,Solid_Diopside,Solid_Glauberite,Solid_Gypsum,Solid_Hematite,Solid_Hydrotalcite,Solid_Lime,Solid_Maghemite,Solid_Magnesioferrite,Solid_Magnetite,Solid_Microcline,Solid_Mullite,Solid_Periclase,Solid_Polyhalite,Solid_Portlandite,Solid_Pyroaurite,Solid_Quartz,Solid_Spinel,Solid_Srebrodolskite,Solid_Thenardite,Experimental CO2 uptake-U2
powder--0.3--ukwattage2015-bd0001--100.0--nan--0.0--nan--0.0--nan--0.0--nan--0.0--moist carbonation--batch--1.25--initial pressure--3.0--constant temperature--60.0--100.0--0.0--0.0--0.0--nan--nan--60.0--manometric analysis,,0.3,0,0,0,batch,initial pressure,3,constant temperature,60,100,0,0,0,60,1.375,manometric analysis,,,,320,3.73,4.431606400868288,11.290044878402542,2.1102887623182323,37.985197721728184,12.661732573909394,0.4220577524636465,13.189304764488952,16.882310098545858,16.983680715006987,73.69650323933583,26.30349676066417,0.085803642,1.1710915651349847,0,0.1059927337872767,0.3903638550449948,0,0,0,0,0.3987345699616599,0,1.2819709439637377,0,1.1394327235501276,0.6056727644987239,0,1.003792770115701,0.095898188,8.712067610001146,0,0.030283638224936193,1.9518192752249741,0,8.699663352120119,0.4794909385614898,0,0.15141819112468097,0.036294325
powder--0.3--ukwattage2015-bd0001--100.0--nan--0.0--nan--0.0--nan--0.0--nan--0.0--moist carbonation--batch--1.25--initial pressure--3.0--constant temperature--60.0--100.0--0.0--0.0--0.0--nan--nan--60.0--manometric analysis,,0.3,0,0,0,batch,initial pressure,3,constant temperature,60,100,0,0,0,60,1.4375,manometric analysis,,,,320,3.73,4.431606400868288,11.290044878402542,2.1102887623182323,37.985197721728184,12.661732573909394,0.4220577524636465,13.189304764488952,16.882310098545858,16.983680715006987,73.69650323933583,26.30349676066417,0.085803642,1.1710915651349847,0,0.1059927337872767,0.3903638550449948,0,0,0,0,0.3987345699616599,0,1.2819709439637377,0,1.1394327235501276,0.6056727644987239,0,1.003792770115701,0.095898188,8.712067610001146,0,0.030283638224936193,1.9518192752249741,0,8.699663352120119,0.4794909385614898,0,0.15141819112468097,0.045512072
powder--0.3--ukwattage2015-bd0001--100.0--nan--0.0--nan--0.0--nan--0.0--nan--0.0--moist carbonation--batch--1.25--initial pressure--3.0--constant temperature--60.0--100.0--0.0--0.0--0.0--nan--nan--60.0--manometric analysis,,0.3,0,0,0,batch,initial pressure,3,constant temperature,60,100,0,0,0,60,1.5,manometric analysis,,,,320,3.73,4.431606400868288,11.290044878402542,2.1102887623182323,37.985197721728184,12.661732573909394,0.4220577524636465,13.189304764488952,16.882310098545858,16.983680715006987,73.69650323933583,26.30349676066417,0.085803642,1.1710915651349847,0,0.1059927337872767,0.3903638550449948,0,0,0,0,0.3987345699616599,0,1.2819709439637377,0,1.1394327235501276,0.6056727644987239,0,1.003792770115701,0.095898188,8.712067610001146,0,0.030283638224936193,1.9518192752249741,0,8.699663352120119,0.4794909385614898,0,0.15141819112468097,0.039930875
powder--0.3--ukwattage2015-bd0001--100.0--nan--0.0--nan--0.0--nan--0.0--nan--0.0--moist carbonation--batch--1.25--initial pressure--3.0--constant temperature--60.0--100.0--0.0--0.0--0.0--nan--nan--60.0--manometric analysis,,0.3,0,0,0,batch,initial pressure,3,constant temperature,60,100,0,0,0,60,1.5625,manometric analysis,,,,320,3.73,4.431606400868288,11.290044878402542,2.1102887623182323,37.985197721728184,12.661732573909394,0.4220577524636465,13.189304764488952,16.882310098545858,16.983680715006987,73.69650323933583,26.30349676066417,0.085803642,1.1710915651349847,0,0.1059927337872767,0.3903638550449948,0,0,0,0,0.3987345699616599,0,1.2819709439637377,0,1.1394327235501276,0.6056727644987239,0,1.003792770115701,0.095898188,8.712067610001146,0,0.030283638224936193,1.9518192752249741,0,8.699663352120119,0.4794909385614898,0,0.15141819112468097,0.043604668
powder--0.3--ukwattage2015-bd0001--100.0--nan--0.0--nan--0.0--nan--0.0--nan--0.0--moist carbonation--batch--1.25--initial pressure--3.0--constant temperature--60.0--100.0--0.0--0.0--0.0--nan--nan--60.0--manometric analysis,,0.3,0,0,0,batch,initial pressure,3,constant temperature,60,100,0,0,0,60,1.625,manometric analysis,,,,320,3.73,4.431606400868288,11.290044878402542,2.1102887623182323,37.985197721728184,12.661732573909394,0.4220577524636465,13.189304764488952,16.882310098545858,16.983680715006987,73.69650323933583,26.30349676066417,0.085803642,1.1710915651349847,0,0.1059927337872767,0.3903638550449948,0,0,0,0,0.3987345699616599,0,1.2819709439637377,0,1.1394327235501276,0.6056727644987239,0,1.003792770115701,0.095898188,8.712067610001146,0,0.030283638224936193,1.9518192752249741,0,8.699663352120119,0.4794909385614898,0,0.15141819112468097,0.042541148
powder--0.3--ukwattage2015-bd0001--100.0--nan--0.0--nan--0.0--nan--0.0--nan--0.0--moist carbonation--batch--1.25--initial pressure--3.0--constant temperature--60.0--100.0--0.0--0.0--0.0--nan--nan--60.0--manometric analysis,,0.3,0,0,0,batch,initial pressure,3,constant temperature,60,100,0,0,0,60,1.6875,manometric analysis,,,,320,3.73,4.431606400868288,11.290044878402542,2.1102887623182323,37.985197721728184,12.661732573909394,0.4220577524636465,13.189304764488952,16.882310098545858,16.983680715006987,73.69650323933583,26.30349676066417,0.085803642,1.1710915651349847,0,0.1059927337872767,0.3903638550449948,0,0,0,0,0.3987345699616599,0,1.2819709439637377,0,1.1394327235501276,0.6056727644987239,0,1.003792770115701,0.095898188,8.712067610001146,0,0.030283638224936193,1.9518192752249741,0,8.699663352120119,0.4794909385614898,0,0.15141819112468097,0.042741644674925666
powder--0.3--ukwattage2015-bd0001--100.0--nan--0.0--nan--0.0--nan--0.0--nan--0.0--moist carbonation--batch--1.25--initial pressure--3.0--constant temperature--60.0--100.0--0.0--0.0--0.0--nan--nan--60.0--manometric analysis,,0.3,0,0,0,batch,initial pressure,3,constant temperature,60,100,0,0,0,60,1.75,manometric analysis,,,,320,3.73,4.431606400868288,11.290044878402542,2.1102887623182323,37.985197721728184,12.661732573909394,0.4220577524636465,13.189304764488952,16.882310098545858,16.983680715006987,73.69650323933583,26.30349676066417,0.085803642,1.1710915651349847,0,0.1059927337872767,0.3903638550449948,0,0,0,0,0.3987345699616599,0,1.2819709439637377,0,1.1394327235501276,0.6056727644987239,0,1.003792770115701,0.095898188,8.712067610001146,0,0.030283638224936193,1.9518192752249741,0,8.699663352120119,0.4794909385614898,0,0.15141819112468097,0.049006937956040324
powder--0.3--ukwattage2015-bd0001--100.0--nan--0.0--nan--0.0--nan--0.0--nan--0.0--moist carbonation--batch--1.25--initial pressure--3.0--constant temperature--60.0--100.0--0.0--0.0--0.0--nan--nan--60.0--manometric analysis,,0.3,0,0,0,batch,initial pressure,3,constant temperature,60,100,0,0,0,60,1.8125,manometric analysis,,,,320,3.73,4.431606400868288,11.290044878402542,2.1102887623182323,37.985197721728184,12.661732573909394,0.4220577524636465,13.189304764488952,16.882310098545858,16.983680715006987,73.69650323933583,26.30349676066417,0.085803642,1.1710915651349847,0,0.1059927337872767,0.3903638550449948,0,0,0,0,0.3987345699616599,0,1.2819709439637377,0,1.1394327235501276,0.6056727644987239,0,1.003792770115701,0.095898188,8.712067610001146,0,0.030283638224936193,1.9518192752249741,0,8.699663352120119,0.4794909385614898,0,0.15141819112468097,0.045823395
powder--0.3--ukwattage2015-bd0001--100.0--nan--0.0--nan--0.0--nan--0.0--nan--0.0--moist carbonation--batch--1.25--initial pressure--3.0--constant temperature--60.0--100.0--0.0--0.0--0.0--nan--nan--60.0--manometric analysis,,0.3,0,0,0,batch,initial pressure,3,constant temperature,60,100,0,0,0,60,1.875,manometric analysis,,,,320,3.73,4.431606400868288,11.290044878402542,2.1102887623182323,37.985197721728184,12.661732573909394,0.4220577524636465,13.189304764488952,16.882310098545858,16.983680715006987,73.69650323933583,26.30349676066417,0.085803642,1.1710915651349847,0,0.1059927337872767,0.3903638550449948,0,0,0,0,0.3987345699616599,0,1.2819709439637377,0,1.1394327235501276,0.6056727644987239,0,1.003792770115701,0.095898188,8.712067610001146,0,0.030283638224936193,1.9518192752249741,0,8.699663352120119,0.4794909385614898,0,0.15141819112468097,0.048330225
powder--0.3--ukwattage2015-bd0001--100.0--nan--0.0--nan--0.0--nan--0.0--nan--0.0--moist carbonation--batch--1.25--initial pressure--3.0--constant temperature--60.0--100.0--0.0--0.0--0.0--nan--nan--60.0--manometric analysis,,0.3,0,0,0,batch,initial pressure,3,constant temperature,60,100,0,0,0,60,1.9375,manometric analysis,,,,320,3.73,4.431606400868288,11.290044878402542,2.1102887623182323,37.985197721728184,12.661732573909394,0.4220577524636465,13.189304764488952,16.882310098545858,16.983680715006987,73.69650323933583,26.30349676066417,0.085803642,1.1710915651349847,0,0.1059927337872767,0.3903638550449948,0,0,0,0,0.3987345699616599,0,1.2819709439637377,0,1.1394327235501276,0.6056727644987239,0,1.003792770115701,0.095898188,8.712067610001146,0,0.030283638224936193,1.9518192752249741,0,8.699663352120119,0.4794909385614898,0,0.15141819112468097,0.047966125
powder--0.3--ukwattage2015-bd0001--100.0--nan--0.0--nan--0.0--nan--0.0--nan--0.0--moist carbonation--batch--1.25--initial pressure--3.0--constant temperature--60.0--100.0--0.0--0.0--0.0--nan--nan--60.0--manometric analysis,,0.3,0,0,0,batch,initial pressure,3,constant temperature,60,100,0,0,0,60,2,manometric analysis,,,,320,3.73,4.431606400868288,11.290044878402542,2.1102887623182323,37.985197721728184,12.661732573909394,0.4220577524636465,13.189304764488952,16.882310098545858,16.983680715006987,73.69650323933583,26.30349676066417,0.085803642,1.1710915651349847,0,0.1059927337872767,0.3903638550449948,0,0,0,0,0.3987345699616599,0,1.2819709439637377,0,1.1394327235501276,0.6056727644987239,0,1.003792770115701,0.095898188,8.712067610001146,0,0.030283638224936193,1.9518192752249741,0,8.699663352120119,0.4794909385614898,0,0.15141819112468097,0.049796766
powder--0.3--ukwattage2015-bd0001--100.0--nan--0.0--nan--0.0--nan--0.0--nan--0.0--moist carbonation--batch--1.25--initial pressure--3.0--constant temperature--60.0--100.0--0.0--0.0--0.0--nan--nan--60.0--manometric analysis,,0.3,0,0,0,batch,initial pressure,3,constant temperature,60,100,0,0,0,60,2.125,manometric analysis,,,,320,3.73,4.431606400868288,11.290044878402542,2.1102887623182323,37.985197721728184,12.661732573909394,0.4220577524636465,13.189304764488952,16.882310098545858,16.983680715006987,73.69650323933583,26.30349676066417,0.085803642,1.1710915651349847,0,0.1059927337872767,0.3903638550449948,0,0,0,0,0.3987345699616599,0,1.2819709439637377,0,1.1394327235501276,0.6056727644987239,0,1.003792770115701,0.095898188,8.712067610001146,0,0.030283638224936193,1.9518192752249741,0,8.699663352120119,0.4794909385614898,0,0.15141819112468097,0.04990387
powder--0.3--ukwattage2015-bd0001--100.0--nan--0.0--nan--0.0--nan--0.0--nan--0.0--moist carbonation--batch--1.25--initial pressure--3.0--constant temperature--60.0--100.0--0.0--0.0--0.0--nan--nan--60.0--manometric analysis,,0.3,0,0,0,batch,initial pressure,3,constant temperature,60,100,0,0,0,60,2.25,manometric analysis,,,,320,3.73,4.431606400868288,11.290044878402542,2.1102887623182323,37.985197721728184,12.661732573909394,0.4220577524636465,13.189304764488952,16.882310098545858,16.983680715006987,73.69650323933583,26.30349676066417,0.085803642,1.1710915651349847,0,0.1059927337872767,0.3903638550449948,0,0,0,0,0.3987345699616599,0,1.2819709439637377,0,1.1394327235501276,0.6056727644987239,0,1.003792770115701,0.095898188,8.712067610001146,0,0.030283638224936193,1.9518192752249741,0,8.699663352120119,0.4794909385614898,0,0.15141819112468097,0.047485786
powder--0.3--ukwattage2015-bd0001--100.0--nan--0.0--nan--0.0--nan--0.0--nan--0.0--moist carbonation--batch--1.25--initial pressure--3.0--constant temperature--60.0--100.0--0.0--0.0--0.0--nan--nan--60.0--manometric analysis,,0.3,0,0,0,batch,initial pressure,3,constant temperature,60,100,0,0,0,60,2.375,manometric analysis,,,,320,3.73,4.431606400868288,11.290044878402542,2.1102887623182323,37.985197721728184,12.661732573909394,0.4220577524636465,13.189304764488952,16.882310098545858,16.983680715006987,73.69650323933583,26.30349676066417,0.085803642,1.1710915651349847,0,0.1059927337872767,0.3903638550449948,0,0,0,0,0.3987345699616599,0,1.2819709439637377,0,1.1394327235501276,0.6056727644987239,0,1.003792770115701,0.095898188,8.712067610001146,0,0.030283638224936193,1.9518192752249741,0,8.699663352120119,0.4794909385614898,0,0.15141819112468097,0.054301096940420915
powder--0.3--ukwattage2015-bd0001--100.0--nan--0.0--nan--0.0--nan--0.0--nan--0.0--moist carbonation--batch--1.25--initial pressure--3.0--constant temperature--60.0--100.0--0.0--0.0--0.0--nan--nan--60.0--manometric analysis,,0.3,0,0,0,batch,initial pressure,3,constant temperature,60,100,0,0,0,60,2.5,manometric analysis,,,,320,3.73,4.431606400868288,11.290044878402542,2.1102887623182323,37.985197721728184,12.661732573909394,0.4220577524636465,13.189304764488952,16.882310098545858,16.983680715006987,73.69650323933583,26.30349676066417,0.085803642,1.1710915651349847,0,0.1059927337872767,0.3903638550449948,0,0,0,0,0.3987345699616599,0,1.2819709439637377,0,1.1394327235501276,0.6056727644987239,0,1.003792770115701,0.095898188,8.712067610001146,0,0.030283638224936193,1.9518192752249741,0,8.699663352120119,0.4794909385614898,0,0.15141819112468097,0.051367545
powder--0.3--ukwattage2015-bd0001--100.0--nan--0.0--nan--0.0--nan--0.0--nan--0.0--moist carbonation--batch--1.25--initial pressure--3.0--constant temperature--60.0--100.0--0.0--0.0--0.0--nan--nan--60.0--manometric analysis,,0.3,0,0,0,batch,initial pressure,3,constant temperature,60,100,0,0,0,60,2.625,manometric analysis,,,,320,3.73,4.431606400868288,11.290044878402542,2.1102887623182323,37.985197721728184,12.661732573909394,0.4220577524636465,13.189304764488952,16.882310098545858,16.983680715006987,73.69650323933583,26.30349676066417,0.085803642,1.1710915651349847,0,0.1059927337872767,0.3903638550449948,0,0,0,0,0.3987345699616599,0,1.2819709439637377,0,1.1394327235501276,0.6056727644987239,0,1.003792770115701,0.095898188,8.712067610001146,0,0.030283638224936193,1.9518192752249741,0,8.699663352120119,0.4794909385614898,0,0.15141819112468097,0.049404209
powder--0.3--ukwattage2015-bd0001--100.0--nan--0.0--nan--0.0--nan--0.0--nan--0.0--moist carbonation--batch--1.25--initial pressure--3.0--constant temperature--60.0--100.0--0.0--0.0--0.0--nan--nan--60.0--manometric analysis,,0.3,0,0,0,batch,initial pressure,3,constant temperature,60,100,0,0,0,60,2.75,manometric analysis,,,,320,3.73,4.431606400868288,11.290044878402542,2.1102887623182323,37.985197721728184,12.661732573909394,0.4220577524636465,13.189304764488952,16.882310098545858,16.983680715006987,73.69650323933583,26.30349676066417,0.085803642,1.1710915651349847,0,0.1059927337872767,0.3903638550449948,0,0,0,0,0.3987345699616599,0,1.2819709439637377,0,1.1394327235501276,0.6056727644987239,0,1.003792770115701,0.095898188,8.712067610001146,0,0.030283638224936193,1.9518192752249741,0,8.699663352120119,0.4794909385614898,0,0.15141819112468097,0.05327993
powder--0.3--ukwattage2015-bd0001--100.0--nan--0.0--nan--0.0--nan--0.0--nan--0.0--moist carbonation--batch--1.25--initial pressure--3.0--constant temperature--60.0--100.0--0.0--0.0--0.0--nan--nan--60.0--manometric analysis,,0.3,0,0,0,batch,initial pressure,3,constant temperature,60,100,0,0,0,60,2.875,manometric analysis,,,,320,3.73,4.431606400868288,11.290044878402542,2.1102887623182323,37.985197721728184,12.661732573909394,0.4220577524636465,13.189304764488952,16.882310098545858,16.983680715006987,73.69650323933583,26.30349676066417,0.085803642,1.1710915651349847,0,0.1059927337872767,0.3903638550449948,0,0,0,0,0.3987345699616599,0,1.2819709439637377,0,1.1394327235501276,0.6056727644987239,0,1.003792770115701,0.095898188,8.712067610001146,0,0.030283638224936193,1.9518192752249741,0,8.699663352120119,0.4794909385614898,0,0.15141819112468097,0.059433456
powder--0.3--ukwattage2015-bd0001--100.0--nan--0.0--nan--0.0--nan--0.0--nan--0.0--moist carbonation--batch--1.25--initial pressure--3.0--constant temperature--60.0--100.0--0.0--0.0--0.0--nan--nan--60.0--manometric analysis,,0.3,0,0,0,batch,initial pressure,3,constant temperature,60,100,0,0,0,60,3,manometric analysis,,,,320,3.73,4.431606400868288,11.290044878402542,2.1102887623182323,37.985197721728184,12.661732573909394,0.4220577524636465,13.189304764488952,16.882310098545858,16.983680715006987,73.69650323933583,26.30349676066417,0.085803642,1.1710915651349847,0,0.1059927337872767,0.3903638550449948,0,0,0,0,0.3987345699616599,0,1.2819709439637377,0,1.1394327235501276,0.6056727644987239,0,1.003792770115701,0.095898188,8.712067610001146,0,0.030283638224936193,1.9518192752249741,0,8.699663352120119,0.4794909385614898,0,0.15141819112468097,0.0584795
powder--0.3--ukwattage2015-bd0001--100.0--nan--0.0--nan--0.0--nan--0.0--nan--0.0--moist carbonation--batch--1.25--initial pressure--3.0--constant temperature--60.0--100.0--0.0--0.0--0.0--nan--nan--60.0--manometric analysis,,0.3,0,0,0,batch,initial pressure,3,constant temperature,60,100,0,0,0,60,3.125,manometric analysis,,,,320,3.73,4.431606400868288,11.290044878402542,2.1102887623182323,37.985197721728184,12.661732573909394,0.4220577524636465,13.189304764488952,16.882310098545858,16.983680715006987,73.69650323933583,26.30349676066417,0.085803642,1.1710915651349847,0,0.1059927337872767,0.3903638550449948,0,0,0,0,0.3987345699616599,0,1.2819709439637377,0,1.1394327235501276,0.6056727644987239,0,1.003792770115701,0.095898188,8.712067610001146,0,0.030283638224936193,1.9518192752249741,0,8.699663352120119,0.4794909385614898,0,0.15141819112468097,0.055885433
powder--0.3--ukwattage2015-bd0001--100.0--nan--0.0--nan--0.0--nan--0.0--nan--0.0--moist carbonation--batch--1.25--initial pressure--3.0--constant temperature--60.0--100.0--0.0--0.0--0.0--nan--nan--60.0--manometric analysis,,0.3,0,0,0,batch,initial pressure,3,constant temperature,60,100,0,0,0,60,3.25,manometric analysis,,,,320,3.73,4.431606400868288,11.290044878402542,2.1102887623182323,37.985197721728184,12.661732573909394,0.4220577524636465,13.189304764488952,16.882310098545858,16.983680715006987,73.69650323933583,26.30349676066417,0.085803642,1.1710915651349847,0,0.1059927337872767,0.3903638550449948,0,0,0,0,0.3987345699616599,0,1.2819709439637377,0,1.1394327235501276,0.6056727644987239,0,1.003792770115701,0.095898188,8.712067610001146,0,0.030283638224936193,1.9518192752249741,0,8.699663352120119,0.4794909385614898,0,0.15141819112468097,0.05662662
powder--0.3--ukwattage2015-bd0001--100.0--nan--0.0--nan--0.0--nan--0.0--nan--0.0--moist carbonation--batch--1.25--initial pressure--3.0--constant temperature--60.0--100.0--0.0--0.0--0.0--nan--nan--60.0--manometric analysis,,0.3,0,0,0,batch,initial pressure,3,constant temperature,60,100,0,0,0,60,3.375,manometric analysis,,,,320,3.73,4.431606400868288,11.290044878402542,2.1102887623182323,37.985197721728184,12.661732573909394,0.4220577524636465,13.189304764488952,16.882310098545858,16.983680715006987,73.69650323933583,26.30349676066417,0.085803642,1.1710915651349847,0,0.1059927337872767,0.3903638550449948,0,0,0,0,0.3987345699616599,0,1.2819709439637377,0,1.1394327235501276,0.6056727644987239,0,1.003792770115701,0.095898188,8.712067610001146,0,0.030283638224936193,1.9518192752249741,0,8.699663352120119,0.4794909385614898,0,0.15141819112468097,0.05742618
powder--0.3--ukwattage2015-bd0001--100.0--nan--0.0--nan--0.0--nan--0.0--nan--0.0--moist carbonation--batch--1.25--initial pressure--3.0--constant temperature--60.0--100.0--0.0--0.0--0.0--nan--nan--60.0--manometric analysis,,0.3,0,0,0,batch,initial pressure,3,constant temperature,60,100,0,0,0,60,3.5,manometric analysis,,,,320,3.73,4.431606400868288,11.290044878402542,2.1102887623182323,37.985197721728184,12.661732573909394,0.4220577524636465,13.189304764488952,16.882310098545858,16.983680715006987,73.69650323933583,26.30349676066417,0.085803642,1.1710915651349847,0,0.1059927337872767,0.3903638550449948,0,0,0,0,0.3987345699616599,0,1.2819709439637377,0,1.1394327235501276,0.6056727644987239,0,1.003792770115701,0.095898188,8.712067610001146,0,0.030283638224936193,1.9518192752249741,0,8.699663352120119,0.4794909385614898,0,0.15141819112468097,0.065207629
powder--0.3--ukwattage2015-bd0001--100.0--nan--0.0--nan--0.0--nan--0.0--nan--0.0--moist carbonation--batch--1.25--initial pressure--3.0--constant temperature--60.0--100.0--0.0--0.0--0.0--nan--nan--60.0--manometric analysis,,0.3,0,0,0,batch,initial pressure,3,constant temperature,60,100,0,0,0,60,3.625,manometric analysis,,,,320,3.73,4.431606400868288,11.290044878402542,2.1102887623182323,37.985197721728184,12.661732573909394,0.4220577524636465,13.189304764488952,16.882310098545858,16.983680715006987,73.69650323933583,26.30349676066417,0.085803642,1.1710915651349847,0,0.1059927337872767,0.3903638550449948,0,0,0,0,0.3987345699616599,0,1.2819709439637377,0,1.1394327235501276,0.6056727644987239,0,1.003792770115701,0.095898188,8.712067610001146,0,0.030283638224936193,1.9518192752249741,0,8.699663352120119,0.4794909385614898,0,0.15141819112468097,0.060901999
powder--0.3--ukwattage2015-bd0001--100.0--nan--0.0--nan--0.0--nan--0.0--nan--0.0--moist carbonation--batch--1.25--initial pressure--3.0--constant temperature--60.0--100.0--0.0--0.0--0.0--nan--nan--60.0--manometric analysis,,0.3,0,0,0,batch,initial pressure,3,constant temperature,60,100,0,0,0,60,3.75,manometric analysis,,,,320,3.73,4.431606400868288,11.290044878402542,2.1102887623182323,37.985197721728184,12.661732573909394,0.4220577524636465,13.189304764488952,16.882310098545858,16.983680715006987,73.69650323933583,26.30349676066417,0.085803642,1.1710915651349847,0,0.1059927337872767,0.3903638550449948,0,0,0,0,0.3987345699616599,0,1.2819709439637377,0,1.1394327235501276,0.6056727644987239,0,1.003792770115701,0.095898188,8.712067610001146,0,0.030283638224936193,1.9518192752249741,0,8.699663352120119,0.4794909385614898,0,0.15141819112468097,0.061726846
powder--0.3--ukwattage2015-bd0001--100.0--nan--0.0--nan--0.0--nan--0.0--nan--0.0--moist carbonation--batch--1.25--initial pressure--3.0--constant temperature--60.0--100.0--0.0--0.0--0.0--nan--nan--60.0--manometric analysis,,0.3,0,0,0,batch,initial pressure,3,constant temperature,60,100,0,0,0,60,3.875,manometric analysis,,,,320,3.73,4.431606400868288,11.290044878402542,2.1102887623182323,37.985197721728184,12.661732573909394,0.4220577524636465,13.189304764488952,16.882310098545858,16.983680715006987,73.69650323933583,26.30349676066417,0.085803642,1.1710915651349847,0,0.1059927337872767,0.3903638550449948,0,0,0,0,0.3987345699616599,0,1.2819709439637377,0,1.1394327235501276,0.6056727644987239,0,1.003792770115701,0.095898188,8.712067610001146,0,0.030283638224936193,1.9518192752249741,0,8.699663352120119,0.4794909385614898,0,0.15141819112468097,0.064221208
powder--0.3--ukwattage2015-bd0001--100.0--nan--0.0--nan--0.0--nan--0.0--nan--0.0--moist carbonation--batch--1.25--initial pressure--3.0--constant temperature--60.0--100.0--0.0--0.0--0.0--nan--nan--60.0--manometric analysis,,0.3,0,0,0,batch,initial pressure,3,constant temperature,60,100,0,0,0,60,4,manometric analysis,,,,320,3.73,4.431606400868288,11.290044878402542,2.1102887623182323,37.985197721728184,12.661732573909394,0.4220577524636465,13.189304764488952,16.882310098545858,16.983680715006987,73.69650323933583,26.30349676066417,0.085803642,1.1710915651349847,0,0.1059927337872767,0.3903638550449948,0,0,0,0,0.3987345699616599,0,1.2819709439637377,0,1.1394327235501276,0.6056727644987239,0,1.003792770115701,0.095898188,8.712067610001146,0,0.030283638224936193,1.9518192752249741,0,8.699663352120119,0.4794909385614898,0,0.15141819112468097,0.062440843381103006
powder--0.3--ukwattage2015-bd0001--100.0--nan--0.0--nan--0.0--nan--0.0--nan--0.0--moist carbonation--batch--1.25--initial pressure--3.0--constant temperature--60.0--100.0--0.0--0.0--0.0--nan--nan--60.0--manometric analysis,,0.3,0,0,0,batch,initial pressure,3,constant temperature,60,100,0,0,0,60,4.25,manometric analysis,,,,320,3.73,4.431606400868288,11.290044878402542,2.1102887623182323,37.985197721728184,12.661732573909394,0.4220577524636465,13.189304764488952,16.882310098545858,16.983680715006987,73.69650323933583,26.30349676066417,0.085803642,1.1710915651349847,0,0.1059927337872767,0.3903638550449948,0,0,0,0,0.3987345699616599,0,1.2819709439637377,0,1.1394327235501276,0.6056727644987239,0,1.003792770115701,0.095898188,8.712067610001146,0,0.030283638224936193,1.9518192752249741,0,8.699663352120119,0.4794909385614898,0,0.15141819112468097,0.062096320119509295
powder--0.3--ukwattage2015-bd0001--100.0--nan--0.0--nan--0.0--nan--0.0--nan--0.0--moist carbonation--batch--1.25--initial pressure--3.0--constant temperature--60.0--100.0--0.0--0.0--0.0--nan--nan--60.0--manometric analysis,,0.3,0,0,0,batch,initial pressure,3,constant temperature,60,100,0,0,0,60,4.5,manometric analysis,,,,320,3.73,4.431606400868288,11.290044878402542,2.1102887623182323,37.985197721728184,12.661732573909394,0.4220577524636465,13.189304764488952,16.882310098545858,16.983680715006987,73.69650323933583,26.30349676066417,0.085803642,1.1710915651349847,0,0.1059927337872767,0.3903638550449948,0,0,0,0,0.3987345699616599,0,1.2819709439637377,0,1.1394327235501276,0.6056727644987239,0,1.003792770115701,0.095898188,8.712067610001146,0,0.030283638224936193,1.9518192752249741,0,8.699663352120119,0.4794909385614898,0,0.15141819112468097,0.063426336
powder--0.3--ukwattage2015-bd0001--100.0--nan--0.0--nan--0.0--nan--0.0--nan--0.0--moist carbonation--batch--1.25--initial pressure--3.0--constant temperature--60.0--100.0--0.0--0.0--0.0--nan--nan--60.0--manometric analysis,,0.3,0,0,0,batch,initial pressure,3,constant temperature,60,100,0,0,0,60,4.75,manometric analysis,,,,320,3.73,4.431606400868288,11.290044878402542,2.1102887623182323,37.985197721728184,12.661732573909394,0.4220577524636465,13.189304764488952,16.882310098545858,16.983680715006987,73.69650323933583,26.30349676066417,0.085803642,1.1710915651349847,0,0.1059927337872767,0.3903638550449948,0,0,0,0,0.3987345699616599,0,1.2819709439637377,0,1.1394327235501276,0.6056727644987239,0,1.003792770115701,0.095898188,8.712067610001146,0,0.030283638224936193,1.9518192752249741,0,8.699663352120119,0.4794909385614898,0,0.15141819112468097,0.06490872
powder--0.3--ukwattage2015-bd0001--100.0--nan--0.0--nan--0.0--nan--0.0--nan--0.0--moist carbonation--batch--1.25--initial pressure--3.0--constant temperature--60.0--100.0--0.0--0.0--0.0--nan--nan--60.0--manometric analysis,,0.3,0,0,0,batch,initial pressure,3,constant temperature,60,100,0,0,0,60,5,manometric analysis,,,,320,3.73,4.431606400868288,11.290044878402542,2.1102887623182323,37.985197721728184,12.661732573909394,0.4220577524636465,13.189304764488952,16.882310098545858,16.983680715006987,73.69650323933583,26.30349676066417,0.085803642,1.1710915651349847,0,0.1059927337872767,0.3903638550449948,0,0,0,0,0.3987345699616599,0,1.2819709439637377,0,1.1394327235501276,0.6056727644987239,0,1.003792770115701,0.095898188,8.712067610001146,0,0.030283638224936193,1.9518192752249741,0,8.699663352120119,0.4794909385614898,0,0.15141819112468097,0.066053098
powder--0.3--ukwattage2015-bd0001--100.0--nan--0.0--nan--0.0--nan--0.0--nan--0.0--moist carbonation--batch--1.25--initial pressure--3.0--constant temperature--60.0--100.0--0.0--0.0--0.0--nan--nan--60.0--manometric analysis,,0.3,0,0,0,batch,initial pressure,3,constant temperature,60,100,0,0,0,60,5.25,manometric analysis,,,,320,3.73,4.431606400868288,11.290044878402542,2.1102887623182323,37.985197721728184,12.661732573909394,0.4220577524636465,13.189304764488952,16.882310098545858,16.983680715006987,73.69650323933583,26.30349676066417,0.085803642,1.1710915651349847,0,0.1059927337872767,0.3903638550449948,0,0,0,0,0.3987345699616599,0,1.2819709439637377,0,1.1394327235501276,0.6056727644987239,0,1.003792770115701,0.095898188,8.712067610001146,0,0.030283638224936193,1.9518192752249741,0,8.699663352120119,0.4794909385614898,0,0.15141819112468097,0.069605927
powder--0.3--ukwattage2015-bd0001--100.0--nan--0.0--nan--0.0--nan--0.0--nan--0.0--moist carbonation--batch--1.25--initial pressure--3.0--constant temperature--60.0--100.0--0.0--0.0--0.0--nan--nan--60.0--manometric analysis,,0.3,0,0,0,batch,initial pressure,3,constant temperature,60,100,0,0,0,60,5.5,manometric analysis,,,,320,3.73,4.431606400868288,11.290044878402542,2.1102887623182323,37.985197721728184,12.661732573909394,0.4220577524636465,13.189304764488952,16.882310098545858,16.983680715006987,73.69650323933583,26.30349676066417,0.085803642,1.1710915651349847,0,0.1059927337872767,0.3903638550449948,0,0,0,0,0.3987345699616599,0,1.2819709439637377,0,1.1394327235501276,0.6056727644987239,0,1.003792770115701,0.095898188,8.712067610001146,0,0.030283638224936193,1.9518192752249741,0,8.699663352120119,0.4794909385614898,0,0.15141819112468097,0.068281167
powder--0.3--ukwattage2015-bd0001--100.0--nan--0.0--nan--0.0--nan--0.0--nan--0.0--moist carbonation--batch--1.25--initial pressure--3.0--constant temperature--60.0--100.0--0.0--0.0--0.0--nan--nan--60.0--manometric analysis,,0.3,0,0,0,batch,initial pressure,3,constant temperature,60,100,0,0,0,60,5.75,manometric analysis,,,,320,3.73,4.431606400868288,11.290044878402542,2.1102887623182323,37.985197721728184,12.661732573909394,0.4220577524636465,13.189304764488952,16.882310098545858,16.983680715006987,73.69650323933583,26.30349676066417,0.085803642,1.1710915651349847,0,0.1059927337872767,0.3903638550449948,0,0,0,0,0.3987345699616599,0,1.2819709439637377,0,1.1394327235501276,0.6056727644987239,0,1.003792770115701,0.095898188,8.712067610001146,0,0.030283638224936193,1.9518192752249741,0,8.699663352120119,0.4794909385614898,0,0.15141819112468097,0.071532838
powder--0.3--ukwattage2015-bd0001--100.0--nan--0.0--nan--0.0--nan--0.0--nan--0.0--moist carbonation--batch--1.25--initial pressure--3.0--constant temperature--60.0--100.0--0.0--0.0--0.0--nan--nan--60.0--manometric analysis,,0.3,0,0,0,batch,initial pressure,3,constant temperature,60,100,0,0,0,60,6,manometric analysis,,,,320,3.73,4.431606400868288,11.290044878402542,2.1102887623182323,37.985197721728184,12.661732573909394,0.4220577524636465,13.189304764488952,16.882310098545858,16.983680715006987,73.69650323933583,26.30349676066417,0.085803642,1.1710915651349847,0,0.1059927337872767,0.3903638550449948,0,0,0,0,0.3987345699616599,0,1.2819709439637377,0,1.1394327235501276,0.6056727644987239,0,1.003792770115701,0.095898188,8.712067610001146,0,0.030283638224936193,1.9518192752249741,0,8.699663352120119,0.4794909385614898,0,0.15141819112468097,0.069585725
powder--0.3--ukwattage2015-bd0001--100.0--nan--0.0--nan--0.0--nan--0.0--nan--0.0--moist carbonation--batch--1.25--initial pressure--3.0--constant temperature--60.0--100.0--0.0--0.0--0.0--nan--nan--60.0--manometric analysis,,0.3,0,0,0,batch,initial pressure,3,constant temperature,60,100,0,0,0,60,6.25,manometric analysis,,,,320,3.73,4.431606400868288,11.290044878402542,2.1102887623182323,37.985197721728184,12.661732573909394,0.4220577524636465,13.189304764488952,16.882310098545858,16.983680715006987,73.69650323933583,26.30349676066417,0.085803642,1.1710915651349847,0,0.1059927337872767,0.3903638550449948,0,0,0,0,0.3987345699616599,0,1.2819709439637377,0,1.1394327235501276,0.6056727644987239,0,1.003792770115701,0.095898188,8.712067610001146,0,0.030283638224936193,1.9518192752249741,0,8.699663352120119,0.4794909385614898,0,0.15141819112468097,0.070972828
powder--0.3--ukwattage2015-bd0001--100.0--nan--0.0--nan--0.0--nan--0.0--nan--0.0--moist carbonation--batch--1.25--initial pressure--3.0--constant temperature--60.0--100.0--0.0--0.0--0.0--nan--nan--60.0--manometric analysis,,0.3,0,0,0,batch,initial pressure,3,constant temperature,60,100,0,0,0,60,6.5,manometric analysis,,,,320,3.73,4.431606400868288,11.290044878402542,2.1102887623182323,37.985197721728184,12.661732573909394,0.4220577524636465,13.189304764488952,16.882310098545858,16.983680715006987,73.69650323933583,26.30349676066417,0.085803642,1.1710915651349847,0,0.1059927337872767,0.3903638550449948,0,0,0,0,0.3987345699616599,0,1.2819709439637377,0,1.1394327235501276,0.6056727644987239,0,1.003792770115701,0.095898188,8.712067610001146,0,0.030283638224936193,1.9518192752249741,0,8.699663352120119,0.4794909385614898,0,0.15141819112468097,0.064346464
powder--0.3--ukwattage2015-bd0001--100.0--nan--0.0--nan--0.0--nan--0.0--nan--0.0--moist carbonation--batch--1.25--initial pressure--3.0--constant temperature--60.0--100.0--0.0--0.0--0.0--nan--nan--60.0--manometric analysis,,0.3,0,0,0,batch,initial pressure,3,constant temperature,60,100,0,0,0,60,6.75,manometric analysis,,,,320,3.73,4.431606400868288,11.290044878402542,2.1102887623182323,37.985197721728184,12.661732573909394,0.4220577524636465,13.189304764488952,16.882310098545858,16.983680715006987,73.69650323933583,26.30349676066417,0.085803642,1.1710915651349847,0,0.1059927337872767,0.3903638550449948,0,0,0,0,0.3987345699616599,0,1.2819709439637377,0,1.1394327235501276,0.6056727644987239,0,1.003792770115701,0.095898188,8.712067610001146,0,0.030283638224936193,1.9518192752249741,0,8.699663352120119,0.4794909385614898,0,0.15141819112468097,0.075562308
powder--0.3--ukwattage2015-bd0001--100.0--nan--0.0--nan--0.0--nan--0.0--nan--0.0--moist carbonation--batch--1.25--initial pressure--3.0--constant temperature--60.0--100.0--0.0--0.0--0.0--nan--nan--60.0--manometric analysis,,0.3,0,0,0,batch,initial pressure,3,constant temperature,60,100,0,0,0,60,7,manometric analysis,,,,320,3.73,4.431606400868288,11.290044878402542,2.1102887623182323,37.985197721728184,12.661732573909394,0.4220577524636465,13.189304764488952,16.882310098545858,16.983680715006987,73.69650323933583,26.30349676066417,0.085803642,1.1710915651349847,0,0.1059927337872767,0.3903638550449948,0,0,0,0,0.3987345699616599,0,1.2819709439637377,0,1.1394327235501276,0.6056727644987239,0,1.003792770115701,0.095898188,8.712067610001146,0,0.030283638224936193,1.9518192752249741,0,8.699663352120119,0.4794909385614898,0,0.15141819112468097,0.07425041
powder--0.3--ukwattage2015-bd0001--100.0--nan--0.0--nan--0.0--nan--0.0--nan--0.0--moist carbonation--batch--1.25--initial pressure--3.0--constant temperature--60.0--100.0--0.0--0.0--0.0--nan--nan--60.0--manometric analysis,,0.3,0,0,0,batch,initial pressure,3,constant temperature,60,100,0,0,0,60,7.25,manometric analysis,,,,320,3.73,4.431606400868288,11.290044878402542,2.1102887623182323,37.985197721728184,12.661732573909394,0.4220577524636465,13.189304764488952,16.882310098545858,16.983680715006987,73.69650323933583,26.30349676066417,0.085803642,1.1710915651349847,0,0.1059927337872767,0.3903638550449948,0,0,0,0,0.3987345699616599,0,1.2819709439637377,0,1.1394327235501276,0.6056727644987239,0,1.003792770115701,0.095898188,8.712067610001146,0,0.030283638224936193,1.9518192752249741,0,8.699663352120119,0.4794909385614898,0,0.15141819112468097,0.077369929
powder--0.3--ukwattage2015-bd0001--100.0--nan--0.0--nan--0.0--nan--0.0--nan--0.0--moist carbonation--batch--1.25--initial pressure--3.0--constant temperature--60.0--100.0--0.0--0.0--0.0--nan--nan--60.0--manometric analysis,,0.3,0,0,0,batch,initial pressure,3,constant temperature,60,100,0,0,0,60,7.5,manometric analysis,,,,320,3.73,4.431606400868288,11.290044878402542,2.1102887623182323,37.985197721728184,12.661732573909394,0.4220577524636465,13.189304764488952,16.882310098545858,16.983680715006987,73.69650323933583,26.30349676066417,0.085803642,1.1710915651349847,0,0.1059927337872767,0.3903638550449948,0,0,0,0,0.3987345699616599,0,1.2819709439637377,0,1.1394327235501276,0.6056727644987239,0,1.003792770115701,0.095898188,8.712067610001146,0,0.030283638224936193,1.9518192752249741,0,8.699663352120119,0.4794909385614898,0,0.15141819112468097,0.063603311
powder--0.3--ukwattage2015-bd0001--100.0--nan--0.0--nan--0.0--nan--0.0--nan--0.0--moist carbonation--batch--1.25--initial pressure--3.0--constant temperature--60.0--100.0--0.0--0.0--0.0--nan--nan--60.0--manometric analysis,,0.3,0,0,0,batch,initial pressure,3,constant temperature,60,100,0,0,0,60,7.75,manometric analysis,,,,320,3.73,4.431606400868288,11.290044878402542,2.1102887623182323,37.985197721728184,12.661732573909394,0.4220577524636465,13.189304764488952,16.882310098545858,16.983680715006987,73.69650323933583,26.30349676066417,0.085803642,1.1710915651349847,0,0.1059927337872767,0.3903638550449948,0,0,0,0,0.3987345699616599,0,1.2819709439637377,0,1.1394327235501276,0.6056727644987239,0,1.003792770115701,0.095898188,8.712067610001146,0,0.030283638224936193,1.9518192752249741,0,8.699663352120119,0.4794909385614898,0,0.15141819112468097,0.082864745
powder--0.3--ukwattage2015-bd0001--100.0--nan--0.0--nan--0.0--nan--0.0--nan--0.0--moist carbonation--batch--1.25--initial pressure--3.0--constant temperature--60.0--100.0--0.0--0.0--0.0--nan--nan--60.0--manometric analysis,,0.3,0,0,0,batch,initial pressure,3,constant temperature,60,100,0,0,0,60,8,manometric analysis,,,,320,3.73,4.431606400868288,11.290044878402542,2.1102887623182323,37.985197721728184,12.661732573909394,0.4220577524636465,13.189304764488952,16.882310098545858,16.983680715006987,73.69650323933583,26.30349676066417,0.085803642,1.1710915651349847,0,0.1059927337872767,0.3903638550449948,0,0,0,0,0.3987345699616599,0,1.2819709439637377,0,1.1394327235501276,0.6056727644987239,0,1.003792770115701,0.095898188,8.712067610001146,0,0.030283638224936193,1.9518192752249741,0,8.699663352120119,0.4794909385614898,0,0.15141819112468097,0.075135775
powder--0.3--ukwattage2015-bd0001--100.0--nan--0.0--nan--0.0--nan--0.0--nan--0.0--moist carbonation--batch--1.25--initial pressure--3.0--constant temperature--60.0--100.0--0.0--0.0--0.0--nan--nan--60.0--manometric analysis,,0.3,0,0,0,batch,initial pressure,3,constant temperature,60,100,0,0,0,60,8.5,manometric analysis,,,,320,3.73,4.431606400868288,11.290044878402542,2.1102887623182323,37.985197721728184,12.661732573909394,0.4220577524636465,13.189304764488952,16.882310098545858,16.983680715006987,73.69650323933583,26.30349676066417,0.085803642,1.1710915651349847,0,0.1059927337872767,0.3903638550449948,0,0,0,0,0.3987345699616599,0,1.2819709439637377,0,1.1394327235501276,0.6056727644987239,0,1.003792770115701,0.095898188,8.712067610001146,0,0.030283638224936193,1.9518192752249741,0,8.699663352120119,0.4794909385614898,0,0.15141819112468097,0.08112631
powder--0.3--ukwattage2015-bd0001--100.0--nan--0.0--nan--0.0--nan--0.0--nan--0.0--moist carbonation--batch--1.25--initial pressure--3.0--constant temperature--60.0--100.0--0.0--0.0--0.0--nan--nan--60.0--manometric analysis,,0.3,0,0,0,batch,initial pressure,3,constant temperature,60,100,0,0,0,60,9,manometric analysis,,,,320,3.73,4.431606400868288,11.290044878402542,2.1102887623182323,37.985197721728184,12.661732573909394,0.4220577524636465,13.189304764488952,16.882310098545858,16.983680715006987,73.69650323933583,26.30349676066417,0.085803642,1.1710915651349847,0,0.1059927337872767,0.3903638550449948,0,0,0,0,0.3987345699616599,0,1.2819709439637377,0,1.1394327235501276,0.6056727644987239,0,1.003792770115701,0.095898188,8.712067610001146,0,0.030283638224936193,1.9518192752249741,0,8.699663352120119,0.4794909385614898,0,0.15141819112468097,0.073936904
powder--0.3--ukwattage2015-bd0001--100.0--nan--0.0--nan--0.0--nan--0.0--nan--0.0--moist carbonation--batch--1.25--initial pressure--3.0--constant temperature--60.0--100.0--0.0--0.0--0.0--nan--nan--60.0--manometric analysis,,0.3,0,0,0,batch,initial pressure,3,constant temperature,60,100,0,0,0,60,9.5,manometric analysis,,,,320,3.73,4.431606400868288,11.290044878402542,2.1102887623182323,37.985197721728184,12.661732573909394,0.4220577524636465,13.189304764488952,16.882310098545858,16.983680715006987,73.69650323933583,26.30349676066417,0.085803642,1.1710915651349847,0,0.1059927337872767,0.3903638550449948,0,0,0,0,0.3987345699616599,0,1.2819709439637377,0,1.1394327235501276,0.6056727644987239,0,1.003792770115701,0.095898188,8.712067610001146,0,0.030283638224936193,1.9518192752249741,0,8.699663352120119,0.4794909385614898,0,0.15141819112468097,0.081468067
