Repository: kycai/c3gb

# c3gb

**c3gb**, Gradient Boosting models for predicting the CO2 uptake of Coal ashes in Carbon mineralization, were developed in the research article: [AI-guided prediction and control of CO2 mineralization in coal ashes as carbon-efficient supplementary cementitious materials](). They are tree-based ensemble models. 

The models take the physicochemical properties of coal ashes, along with the process parameters related to reactant proportions and carbonation conditions as input features, while the output is CO2 uptake. The models can be used as a objective function to optimize the carbonation process for CO2 mineralization in coal ashes.

Kangyi Cai 2026 @ Missouri S&T

File: data/Xys_gt_augmented.csv (part 23 of 89)
Group id,Class id,Water-Solid ratio,Chemical admixture 1-content,Chemical admixture 2-content,Chemical admixture 3-content,Carbonation reactor operation mode,Carbonation pressure control type,Carbonation pressure,Carbonation temperature control type,Carbonation temperature,Carbonation gas 1-CO2,Carbonation gas 2-H2O vapor,Carbonation gas 3-N2,Carbonation gas flow rate,Carbonation stirring speed ,Carbonation duration,Method-CO2 uptake,Chemical admixture 1_Classification 2,Chemical admixture 2_Classification 2,Chemical admixture 3_Classification 2,"Solid_Dv,50",Solid_Specific surface area,Solid_Na2O,Solid_MgO,Solid_Al2O3,Solid_SiO2,Solid_SO3,Solid_K2O,Solid_CaO,Solid_Fe2O3,Solid_Loss on ignition,Solid_Amorphous+others,Solid_Crystalline,Solid_Albite,Solid_Anhydrite,Solid_Augite,Solid_Bassanite,Solid_Brownmillerite,Solid_Brucite,Solid_Calcite,Solid_Corundum,Solid_Diopside,Solid_Glauberite,Solid_Gypsum,Solid_Hematite,Solid_Hydrotalcite,Solid_Lime,Solid_Maghemite,Solid_Magnesioferrite,Solid_Magnetite,Solid_Microcline,Solid_Mullite,Solid_Periclase,Solid_Polyhalite,Solid_Portlandite,Solid_Pyroaurite,Solid_Quartz,Solid_Spinel,Solid_Srebrodolskite,Solid_Thenardite,Experimental CO2 uptake-U2
powder--0.3--ukwattage2015-bd0001--100.0--nan--0.0--nan--0.0--nan--0.0--nan--0.0--moist carbonation--batch--1.25--initial pressure--3.0--constant temperature--80.0--100.0--0.0--0.0--0.0--nan--nan--60.0--manometric analysis,,0.3,0,0,0,batch,initial pressure,3,constant temperature,80,100,0,0,0,60,3.625,manometric analysis,,,,320,3.73,4.431606400868288,11.290044878402542,2.1102887623182323,37.985197721728184,12.661732573909394,0.4220577524636465,13.189304764488952,16.882310098545858,16.983680715006987,73.69650323933583,26.30349676066417,0.085803642,1.1710915651349847,0,0.1059927337872767,0.3903638550449948,0,0,0,0,0.3987345699616599,0,1.2819709439637377,0,1.1394327235501276,0.6056727644987239,0,1.003792770115701,0.095898188,8.712067610001146,0,0.030283638224936193,1.9518192752249741,0,8.699663352120119,0.4794909385614898,0,0.15141819112468097,0.056452865
powder--0.3--ukwattage2015-bd0001--100.0--nan--0.0--nan--0.0--nan--0.0--nan--0.0--moist carbonation--batch--1.25--initial pressure--3.0--constant temperature--80.0--100.0--0.0--0.0--0.0--nan--nan--60.0--manometric analysis,,0.3,0,0,0,batch,initial pressure,3,constant temperature,80,100,0,0,0,60,3.75,manometric analysis,,,,320,3.73,4.431606400868288,11.290044878402542,2.1102887623182323,37.985197721728184,12.661732573909394,0.4220577524636465,13.189304764488952,16.882310098545858,16.983680715006987,73.69650323933583,26.30349676066417,0.085803642,1.1710915651349847,0,0.1059927337872767,0.3903638550449948,0,0,0,0,0.3987345699616599,0,1.2819709439637377,0,1.1394327235501276,0.6056727644987239,0,1.003792770115701,0.095898188,8.712067610001146,0,0.030283638224936193,1.9518192752249741,0,8.699663352120119,0.4794909385614898,0,0.15141819112468097,0.066042319
powder--0.3--ukwattage2015-bd0001--100.0--nan--0.0--nan--0.0--nan--0.0--nan--0.0--moist carbonation--batch--1.25--initial pressure--3.0--constant temperature--80.0--100.0--0.0--0.0--0.0--nan--nan--60.0--manometric analysis,,0.3,0,0,0,batch,initial pressure,3,constant temperature,80,100,0,0,0,60,3.875,manometric analysis,,,,320,3.73,4.431606400868288,11.290044878402542,2.1102887623182323,37.985197721728184,12.661732573909394,0.4220577524636465,13.189304764488952,16.882310098545858,16.983680715006987,73.69650323933583,26.30349676066417,0.085803642,1.1710915651349847,0,0.1059927337872767,0.3903638550449948,0,0,0,0,0.3987345699616599,0,1.2819709439637377,0,1.1394327235501276,0.6056727644987239,0,1.003792770115701,0.095898188,8.712067610001146,0,0.030283638224936193,1.9518192752249741,0,8.699663352120119,0.4794909385614898,0,0.15141819112468097,0.064707508
powder--0.3--ukwattage2015-bd0001--100.0--nan--0.0--nan--0.0--nan--0.0--nan--0.0--moist carbonation--batch--1.25--initial pressure--3.0--constant temperature--80.0--100.0--0.0--0.0--0.0--nan--nan--60.0--manometric analysis,,0.3,0,0,0,batch,initial pressure,3,constant temperature,80,100,0,0,0,60,4,manometric analysis,,,,320,3.73,4.431606400868288,11.290044878402542,2.1102887623182323,37.985197721728184,12.661732573909394,0.4220577524636465,13.189304764488952,16.882310098545858,16.983680715006987,73.69650323933583,26.30349676066417,0.085803642,1.1710915651349847,0,0.1059927337872767,0.3903638550449948,0,0,0,0,0.3987345699616599,0,1.2819709439637377,0,1.1394327235501276,0.6056727644987239,0,1.003792770115701,0.095898188,8.712067610001146,0,0.030283638224936193,1.9518192752249741,0,8.699663352120119,0.4794909385614898,0,0.15141819112468097,0.060011820983373605
powder--0.3--ukwattage2015-bd0001--100.0--nan--0.0--nan--0.0--nan--0.0--nan--0.0--moist carbonation--batch--1.25--initial pressure--3.0--constant temperature--80.0--100.0--0.0--0.0--0.0--nan--nan--60.0--manometric analysis,,0.3,0,0,0,batch,initial pressure,3,constant temperature,80,100,0,0,0,60,4.25,manometric analysis,,,,320,3.73,4.431606400868288,11.290044878402542,2.1102887623182323,37.985197721728184,12.661732573909394,0.4220577524636465,13.189304764488952,16.882310098545858,16.983680715006987,73.69650323933583,26.30349676066417,0.085803642,1.1710915651349847,0,0.1059927337872767,0.3903638550449948,0,0,0,0,0.3987345699616599,0,1.2819709439637377,0,1.1394327235501276,0.6056727644987239,0,1.003792770115701,0.095898188,8.712067610001146,0,0.030283638224936193,1.9518192752249741,0,8.699663352120119,0.4794909385614898,0,0.15141819112468097,0.070339685
powder--0.3--ukwattage2015-bd0001--100.0--nan--0.0--nan--0.0--nan--0.0--nan--0.0--moist carbonation--batch--1.25--initial pressure--3.0--constant temperature--80.0--100.0--0.0--0.0--0.0--nan--nan--60.0--manometric analysis,,0.3,0,0,0,batch,initial pressure,3,constant temperature,80,100,0,0,0,60,4.5,manometric analysis,,,,320,3.73,4.431606400868288,11.290044878402542,2.1102887623182323,37.985197721728184,12.661732573909394,0.4220577524636465,13.189304764488952,16.882310098545858,16.983680715006987,73.69650323933583,26.30349676066417,0.085803642,1.1710915651349847,0,0.1059927337872767,0.3903638550449948,0,0,0,0,0.3987345699616599,0,1.2819709439637377,0,1.1394327235501276,0.6056727644987239,0,1.003792770115701,0.095898188,8.712067610001146,0,0.030283638224936193,1.9518192752249741,0,8.699663352120119,0.4794909385614898,0,0.15141819112468097,0.067398645
powder--0.3--ukwattage2015-bd0001--100.0--nan--0.0--nan--0.0--nan--0.0--nan--0.0--moist carbonation--batch--1.25--initial pressure--3.0--constant temperature--80.0--100.0--0.0--0.0--0.0--nan--nan--60.0--manometric analysis,,0.3,0,0,0,batch,initial pressure,3,constant temperature,80,100,0,0,0,60,4.75,manometric analysis,,,,320,3.73,4.431606400868288,11.290044878402542,2.1102887623182323,37.985197721728184,12.661732573909394,0.4220577524636465,13.189304764488952,16.882310098545858,16.983680715006987,73.69650323933583,26.30349676066417,0.085803642,1.1710915651349847,0,0.1059927337872767,0.3903638550449948,0,0,0,0,0.3987345699616599,0,1.2819709439637377,0,1.1394327235501276,0.6056727644987239,0,1.003792770115701,0.095898188,8.712067610001146,0,0.030283638224936193,1.9518192752249741,0,8.699663352120119,0.4794909385614898,0,0.15141819112468097,0.064170591
powder--0.3--ukwattage2015-bd0001--100.0--nan--0.0--nan--0.0--nan--0.0--nan--0.0--moist carbonation--batch--1.25--initial pressure--3.0--constant temperature--80.0--100.0--0.0--0.0--0.0--nan--nan--60.0--manometric analysis,,0.3,0,0,0,batch,initial pressure,3,constant temperature,80,100,0,0,0,60,5,manometric analysis,,,,320,3.73,4.431606400868288,11.290044878402542,2.1102887623182323,37.985197721728184,12.661732573909394,0.4220577524636465,13.189304764488952,16.882310098545858,16.983680715006987,73.69650323933583,26.30349676066417,0.085803642,1.1710915651349847,0,0.1059927337872767,0.3903638550449948,0,0,0,0,0.3987345699616599,0,1.2819709439637377,0,1.1394327235501276,0.6056727644987239,0,1.003792770115701,0.095898188,8.712067610001146,0,0.030283638224936193,1.9518192752249741,0,8.699663352120119,0.4794909385614898,0,0.15141819112468097,0.057908161
powder--0.3--ukwattage2015-bd0001--100.0--nan--0.0--nan--0.0--nan--0.0--nan--0.0--moist carbonation--batch--1.25--initial pressure--3.0--constant temperature--80.0--100.0--0.0--0.0--0.0--nan--nan--60.0--manometric analysis,,0.3,0,0,0,batch,initial pressure,3,constant temperature,80,100,0,0,0,60,5.25,manometric analysis,,,,320,3.73,4.431606400868288,11.290044878402542,2.1102887623182323,37.985197721728184,12.661732573909394,0.4220577524636465,13.189304764488952,16.882310098545858,16.983680715006987,73.69650323933583,26.30349676066417,0.085803642,1.1710915651349847,0,0.1059927337872767,0.3903638550449948,0,0,0,0,0.3987345699616599,0,1.2819709439637377,0,1.1394327235501276,0.6056727644987239,0,1.003792770115701,0.095898188,8.712067610001146,0,0.030283638224936193,1.9518192752249741,0,8.699663352120119,0.4794909385614898,0,0.15141819112468097,0.074778863
powder--0.3--ukwattage2015-bd0001--100.0--nan--0.0--nan--0.0--nan--0.0--nan--0.0--moist carbonation--batch--1.25--initial pressure--3.0--constant temperature--80.0--100.0--0.0--0.0--0.0--nan--nan--60.0--manometric analysis,,0.3,0,0,0,batch,initial pressure,3,constant temperature,80,100,0,0,0,60,5.5,manometric analysis,,,,320,3.73,4.431606400868288,11.290044878402542,2.1102887623182323,37.985197721728184,12.661732573909394,0.4220577524636465,13.189304764488952,16.882310098545858,16.983680715006987,73.69650323933583,26.30349676066417,0.085803642,1.1710915651349847,0,0.1059927337872767,0.3903638550449948,0,0,0,0,0.3987345699616599,0,1.2819709439637377,0,1.1394327235501276,0.6056727644987239,0,1.003792770115701,0.095898188,8.712067610001146,0,0.030283638224936193,1.9518192752249741,0,8.699663352120119,0.4794909385614898,0,0.15141819112468097,0.063254693
powder--0.3--ukwattage2015-bd0001--100.0--nan--0.0--nan--0.0--nan--0.0--nan--0.0--moist carbonation--batch--1.25--initial pressure--3.0--constant temperature--80.0--100.0--0.0--0.0--0.0--nan--nan--60.0--manometric analysis,,0.3,0,0,0,batch,initial pressure,3,constant temperature,80,100,0,0,0,60,5.75,manometric analysis,,,,320,3.73,4.431606400868288,11.290044878402542,2.1102887623182323,37.985197721728184,12.661732573909394,0.4220577524636465,13.189304764488952,16.882310098545858,16.983680715006987,73.69650323933583,26.30349676066417,0.085803642,1.1710915651349847,0,0.1059927337872767,0.3903638550449948,0,0,0,0,0.3987345699616599,0,1.2819709439637377,0,1.1394327235501276,0.6056727644987239,0,1.003792770115701,0.095898188,8.712067610001146,0,0.030283638224936193,1.9518192752249741,0,8.699663352120119,0.4794909385614898,0,0.15141819112468097,0.063170532
powder--0.3--ukwattage2015-bd0001--100.0--nan--0.0--nan--0.0--nan--0.0--nan--0.0--moist carbonation--batch--1.25--initial pressure--3.0--constant temperature--80.0--100.0--0.0--0.0--0.0--nan--nan--60.0--manometric analysis,,0.3,0,0,0,batch,initial pressure,3,constant temperature,80,100,0,0,0,60,6,manometric analysis,,,,320,3.73,4.431606400868288,11.290044878402542,2.1102887623182323,37.985197721728184,12.661732573909394,0.4220577524636465,13.189304764488952,16.882310098545858,16.983680715006987,73.69650323933583,26.30349676066417,0.085803642,1.1710915651349847,0,0.1059927337872767,0.3903638550449948,0,0,0,0,0.3987345699616599,0,1.2819709439637377,0,1.1394327235501276,0.6056727644987239,0,1.003792770115701,0.095898188,8.712067610001146,0,0.030283638224936193,1.9518192752249741,0,8.699663352120119,0.4794909385614898,0,0.15141819112468097,0.07322465
powder--0.3--ukwattage2015-bd0001--100.0--nan--0.0--nan--0.0--nan--0.0--nan--0.0--moist carbonation--batch--1.25--initial pressure--3.0--constant temperature--80.0--100.0--0.0--0.0--0.0--nan--nan--60.0--manometric analysis,,0.3,0,0,0,batch,initial pressure,3,constant temperature,80,100,0,0,0,60,6.25,manometric analysis,,,,320,3.73,4.431606400868288,11.290044878402542,2.1102887623182323,37.985197721728184,12.661732573909394,0.4220577524636465,13.189304764488952,16.882310098545858,16.983680715006987,73.69650323933583,26.30349676066417,0.085803642,1.1710915651349847,0,0.1059927337872767,0.3903638550449948,0,0,0,0,0.3987345699616599,0,1.2819709439637377,0,1.1394327235501276,0.6056727644987239,0,1.003792770115701,0.095898188,8.712067610001146,0,0.030283638224936193,1.9518192752249741,0,8.699663352120119,0.4794909385614898,0,0.15141819112468097,0.079064054
powder--0.3--ukwattage2015-bd0001--100.0--nan--0.0--nan--0.0--nan--0.0--nan--0.0--moist carbonation--batch--1.25--initial pressure--3.0--constant temperature--80.0--100.0--0.0--0.0--0.0--nan--nan--60.0--manometric analysis,,0.3,0,0,0,batch,initial pressure,3,constant temperature,80,100,0,0,0,60,6.5,manometric analysis,,,,320,3.73,4.431606400868288,11.290044878402542,2.1102887623182323,37.985197721728184,12.661732573909394,0.4220577524636465,13.189304764488952,16.882310098545858,16.983680715006987,73.69650323933583,26.30349676066417,0.085803642,1.1710915651349847,0,0.1059927337872767,0.3903638550449948,0,0,0,0,0.3987345699616599,0,1.2819709439637377,0,1.1394327235501276,0.6056727644987239,0,1.003792770115701,0.095898188,8.712067610001146,0,0.030283638224936193,1.9518192752249741,0,8.699663352120119,0.4794909385614898,0,0.15141819112468097,0.076181464
powder--0.3--ukwattage2015-bd0001--100.0--nan--0.0--nan--0.0--nan--0.0--nan--0.0--moist carbonation--batch--1.25--initial pressure--3.0--constant temperature--80.0--100.0--0.0--0.0--0.0--nan--nan--60.0--manometric analysis,,0.3,0,0,0,batch,initial pressure,3,constant temperature,80,100,0,0,0,60,6.75,manometric analysis,,,,320,3.73,4.431606400868288,11.290044878402542,2.1102887623182323,37.985197721728184,12.661732573909394,0.4220577524636465,13.189304764488952,16.882310098545858,16.983680715006987,73.69650323933583,26.30349676066417,0.085803642,1.1710915651349847,0,0.1059927337872767,0.3903638550449948,0,0,0,0,0.3987345699616599,0,1.2819709439637377,0,1.1394327235501276,0.6056727644987239,0,1.003792770115701,0.095898188,8.712067610001146,0,0.030283638224936193,1.9518192752249741,0,8.699663352120119,0.4794909385614898,0,0.15141819112468097,0.074041186
powder--0.3--ukwattage2015-bd0001--100.0--nan--0.0--nan--0.0--nan--0.0--nan--0.0--moist carbonation--batch--1.25--initial pressure--3.0--constant temperature--80.0--100.0--0.0--0.0--0.0--nan--nan--60.0--manometric analysis,,0.3,0,0,0,batch,initial pressure,3,constant temperature,80,100,0,0,0,60,7,manometric analysis,,,,320,3.73,4.431606400868288,11.290044878402542,2.1102887623182323,37.985197721728184,12.661732573909394,0.4220577524636465,13.189304764488952,16.882310098545858,16.983680715006987,73.69650323933583,26.30349676066417,0.085803642,1.1710915651349847,0,0.1059927337872767,0.3903638550449948,0,0,0,0,0.3987345699616599,0,1.2819709439637377,0,1.1394327235501276,0.6056727644987239,0,1.003792770115701,0.095898188,8.712067610001146,0,0.030283638224936193,1.9518192752249741,0,8.699663352120119,0.4794909385614898,0,0.15141819112468097,0.074915105
powder--0.3--ukwattage2015-bd0001--100.0--nan--0.0--nan--0.0--nan--0.0--nan--0.0--moist carbonation--batch--1.25--initial pressure--3.0--constant temperature--80.0--100.0--0.0--0.0--0.0--nan--nan--60.0--manometric analysis,,0.3,0,0,0,batch,initial pressure,3,constant temperature,80,100,0,0,0,60,7.25,manometric analysis,,,,320,3.73,4.431606400868288,11.290044878402542,2.1102887623182323,37.985197721728184,12.661732573909394,0.4220577524636465,13.189304764488952,16.882310098545858,16.983680715006987,73.69650323933583,26.30349676066417,0.085803642,1.1710915651349847,0,0.1059927337872767,0.3903638550449948,0,0,0,0,0.3987345699616599,0,1.2819709439637377,0,1.1394327235501276,0.6056727644987239,0,1.003792770115701,0.095898188,8.712067610001146,0,0.030283638224936193,1.9518192752249741,0,8.699663352120119,0.4794909385614898,0,0.15141819112468097,0.076608871
powder--0.3--ukwattage2015-bd0001--100.0--nan--0.0--nan--0.0--nan--0.0--nan--0.0--moist carbonation--batch--1.25--initial pressure--3.0--constant temperature--80.0--100.0--0.0--0.0--0.0--nan--nan--60.0--manometric analysis,,0.3,0,0,0,batch,initial pressure,3,constant temperature,80,100,0,0,0,60,7.5,manometric analysis,,,,320,3.73,4.431606400868288,11.290044878402542,2.1102887623182323,37.985197721728184,12.661732573909394,0.4220577524636465,13.189304764488952,16.882310098545858,16.983680715006987,73.69650323933583,26.30349676066417,0.085803642,1.1710915651349847,0,0.1059927337872767,0.3903638550449948,0,0,0,0,0.3987345699616599,0,1.2819709439637377,0,1.1394327235501276,0.6056727644987239,0,1.003792770115701,0.095898188,8.712067610001146,0,0.030283638224936193,1.9518192752249741,0,8.699663352120119,0.4794909385614898,0,0.15141819112468097,0.076992863
powder--0.3--ukwattage2015-bd0001--100.0--nan--0.0--nan--0.0--nan--0.0--nan--0.0--moist carbonation--batch--1.25--initial pressure--3.0--constant temperature--80.0--100.0--0.0--0.0--0.0--nan--nan--60.0--manometric analysis,,0.3,0,0,0,batch,initial pressure,3,constant temperature,80,100,0,0,0,60,7.75,manometric analysis,,,,320,3.73,4.431606400868288,11.290044878402542,2.1102887623182323,37.985197721728184,12.661732573909394,0.4220577524636465,13.189304764488952,16.882310098545858,16.983680715006987,73.69650323933583,26.30349676066417,0.085803642,1.1710915651349847,0,0.1059927337872767,0.3903638550449948,0,0,0,0,0.3987345699616599,0,1.2819709439637377,0,1.1394327235501276,0.6056727644987239,0,1.003792770115701,0.095898188,8.712067610001146,0,0.030283638224936193,1.9518192752249741,0,8.699663352120119,0.4794909385614898,0,0.15141819112468097,0.075918353
powder--0.3--ukwattage2015-bd0001--100.0--nan--0.0--nan--0.0--nan--0.0--nan--0.0--moist carbonation--batch--1.25--initial pressure--3.0--constant temperature--80.0--100.0--0.0--0.0--0.0--nan--nan--60.0--manometric analysis,,0.3,0,0,0,batch,initial pressure,3,constant temperature,80,100,0,0,0,60,8,manometric analysis,,,,320,3.73,4.431606400868288,11.290044878402542,2.1102887623182323,37.985197721728184,12.661732573909394,0.4220577524636465,13.189304764488952,16.882310098545858,16.983680715006987,73.69650323933583,26.30349676066417,0.085803642,1.1710915651349847,0,0.1059927337872767,0.3903638550449948,0,0,0,0,0.3987345699616599,0,1.2819709439637377,0,1.1394327235501276,0.6056727644987239,0,1.003792770115701,0.095898188,8.712067610001146,0,0.030283638224936193,1.9518192752249741,0,8.699663352120119,0.4794909385614898,0,0.15141819112468097,0.07593127
powder--0.3--ukwattage2015-bd0001--100.0--nan--0.0--nan--0.0--nan--0.0--nan--0.0--moist carbonation--batch--1.25--initial pressure--3.0--constant temperature--80.0--100.0--0.0--0.0--0.0--nan--nan--60.0--manometric analysis,,0.3,0,0,0,batch,initial pressure,3,constant temperature,80,100,0,0,0,60,8.5,manometric analysis,,,,320,3.73,4.431606400868288,11.290044878402542,2.1102887623182323,37.985197721728184,12.661732573909394,0.4220577524636465,13.189304764488952,16.882310098545858,16.983680715006987,73.69650323933583,26.30349676066417,0.085803642,1.1710915651349847,0,0.1059927337872767,0.3903638550449948,0,0,0,0,0.3987345699616599,0,1.2819709439637377,0,1.1394327235501276,0.6056727644987239,0,1.003792770115701,0.095898188,8.712067610001146,0,0.030283638224936193,1.9518192752249741,0,8.699663352120119,0.4794909385614898,0,0.15141819112468097,0.076597121
powder--0.3--ukwattage2015-bd0001--100.0--nan--0.0--nan--0.0--nan--0.0--nan--0.0--moist carbonation--batch--1.25--initial pressure--3.0--constant temperature--80.0--100.0--0.0--0.0--0.0--nan--nan--60.0--manometric analysis,,0.3,0,0,0,batch,initial pressure,3,constant temperature,80,100,0,0,0,60,9,manometric analysis,,,,320,3.73,4.431606400868288,11.290044878402542,2.1102887623182323,37.985197721728184,12.661732573909394,0.4220577524636465,13.189304764488952,16.882310098545858,16.983680715006987,73.69650323933583,26.30349676066417,0.085803642,1.1710915651349847,0,0.1059927337872767,0.3903638550449948,0,0,0,0,0.3987345699616599,0,1.2819709439637377,0,1.1394327235501276,0.6056727644987239,0,1.003792770115701,0.095898188,8.712067610001146,0,0.030283638224936193,1.9518192752249741,0,8.699663352120119,0.4794909385614898,0,0.15141819112468097,0.075140024
powder--0.3--ukwattage2015-bd0001--100.0--nan--0.0--nan--0.0--nan--0.0--nan--0.0--moist carbonation--batch--1.25--initial pressure--3.0--constant temperature--80.0--100.0--0.0--0.0--0.0--nan--nan--60.0--manometric analysis,,0.3,0,0,0,batch,initial pressure,3,constant temperature,80,100,0,0,0,60,9.5,manometric analysis,,,,320,3.73,4.431606400868288,11.290044878402542,2.1102887623182323,37.985197721728184,12.661732573909394,0.4220577524636465,13.189304764488952,16.882310098545858,16.983680715006987,73.69650323933583,26.30349676066417,0.085803642,1.1710915651349847,0,0.1059927337872767,0.3903638550449948,0,0,0,0,0.3987345699616599,0,1.2819709439637377,0,1.1394327235501276,0.6056727644987239,0,1.003792770115701,0.095898188,8.712067610001146,0,0.030283638224936193,1.9518192752249741,0,8.699663352120119,0.4794909385614898,0,0.15141819112468097,0.078168276
powder--0.3--ukwattage2015-bd0001--100.0--nan--0.0--nan--0.0--nan--0.0--nan--0.0--moist carbonation--batch--1.25--initial pressure--3.0--constant temperature--80.0--100.0--0.0--0.0--0.0--nan--nan--60.0--manometric analysis,,0.3,0,0,0,batch,initial pressure,3,constant temperature,80,100,0,0,0,60,10,manometric analysis,,,,320,3.73,4.431606400868288,11.290044878402542,2.1102887623182323,37.985197721728184,12.661732573909394,0.4220577524636465,13.189304764488952,16.882310098545858,16.983680715006987,73.69650323933583,26.30349676066417,0.085803642,1.1710915651349847,0,0.1059927337872767,0.3903638550449948,0,0,0,0,0.3987345699616599,0,1.2819709439637377,0,1.1394327235501276,0.6056727644987239,0,1.003792770115701,0.095898188,8.712067610001146,0,0.030283638224936193,1.9518192752249741,0,8.699663352120119,0.4794909385614898,0,0.15141819112468097,0.073625133
powder--0.3--ukwattage2015-bd0002--100.0--nan--0.0--nan--0.0--nan--0.0--nan--0.0--moist carbonation--batch--1.25--initial pressure--3.0--constant temperature--20.0--100.0--0.0--0.0--0.0--nan--nan--60.0--manometric analysis,,0.3,0,0,0,batch,initial pressure,3,constant temperature,20,100,0,0,0,60,0,manometric analysis,,,,116,8.97,2.1,5.5,9.5,54,2.5,1.2,18.5,3,7.243574867357993,70.52464502918764,29.475354970812354,0.15707699668629002,1.0294023560429453,0,0.1940362900242406,0.3431341186809817,0,0,0,0,0.7299460434245243,0,1.3129118608729191,0,1.089122119986148,1.108778800138518,0,0.8823448766082387,0.17555664335526533,9.134650048600134,0,0.05543894,1.7156705934049086,0,10.392307366169359,0.8777832167763266,0,0.2771947000346295,1e-05
powder--0.3--ukwattage2015-bd0002--100.0--nan--0.0--nan--0.0--nan--0.0--nan--0.0--moist carbonation--batch--1.25--initial pressure--3.0--constant temperature--20.0--100.0--0.0--0.0--0.0--nan--nan--60.0--manometric analysis,,0.3,0,0,0,batch,initial pressure,3,constant temperature,20,100,0,0,0,60,0.0625,manometric analysis,,,,116,8.97,2.1,5.5,9.5,54,2.5,1.2,18.5,3,7.243574867357993,70.52464502918764,29.475354970812354,0.15707699668629002,1.0294023560429453,0,0.1940362900242406,0.3431341186809817,0,0,0,0,0.7299460434245243,0,1.3129118608729191,0,1.089122119986148,1.108778800138518,0,0.8823448766082387,0.17555664335526533,9.134650048600134,0,0.05543894,1.7156705934049086,0,10.392307366169359,0.8777832167763266,0,0.2771947000346295,0.00192992
powder--0.3--ukwattage2015-bd0002--100.0--nan--0.0--nan--0.0--nan--0.0--nan--0.0--moist carbonation--batch--1.25--initial pressure--3.0--constant temperature--20.0--100.0--0.0--0.0--0.0--nan--nan--60.0--manometric analysis,,0.3,0,0,0,batch,initial pressure,3,constant temperature,20,100,0,0,0,60,0.125,manometric analysis,,,,116,8.97,2.1,5.5,9.5,54,2.5,1.2,18.5,3,7.243574867357993,70.52464502918764,29.475354970812354,0.15707699668629002,1.0294023560429453,0,0.1940362900242406,0.3431341186809817,0,0,0,0,0.7299460434245243,0,1.3129118608729191,0,1.089122119986148,1.108778800138518,0,0.8823448766082387,0.17555664335526533,9.134650048600134,0,0.05543894,1.7156705934049086,0,10.392307366169359,0.8777832167763266,0,0.2771947000346295,0.003852945
powder--0.3--ukwattage2015-bd0002--100.0--nan--0.0--nan--0.0--nan--0.0--nan--0.0--moist carbonation--batch--1.25--initial pressure--3.0--constant temperature--20.0--100.0--0.0--0.0--0.0--nan--nan--60.0--manometric analysis,,0.3,0,0,0,batch,initial pressure,3,constant temperature,20,100,0,0,0,60,0.1875,manometric analysis,,,,116,8.97,2.1,5.5,9.5,54,2.5,1.2,18.5,3,7.243574867357993,70.52464502918764,29.475354970812354,0.15707699668629002,1.0294023560429453,0,0.1940362900242406,0.3431341186809817,0,0,0,0,0.7299460434245243,0,1.3129118608729191,0,1.089122119986148,1.108778800138518,0,0.8823448766082387,0.17555664335526533,9.134650048600134,0,0.05543894,1.7156705934049086,0,10.392307366169359,0.8777832167763266,0,0.2771947000346295,0.005877724
powder--0.3--ukwattage2015-bd0002--100.0--nan--0.0--nan--0.0--nan--0.0--nan--0.0--moist carbonation--batch--1.25--initial pressure--3.0--constant temperature--20.0--100.0--0.0--0.0--0.0--nan--nan--60.0--manometric analysis,,0.3,0,0,0,batch,initial pressure,3,constant temperature,20,100,0,0,0,60,0.25,manometric analysis,,,,116,8.97,2.1,5.5,9.5,54,2.5,1.2,18.5,3,7.243574867357993,70.52464502918764,29.475354970812354,0.15707699668629002,1.0294023560429453,0,0.1940362900242406,0.3431341186809817,0,0,0,0,0.7299460434245243,0,1.3129118608729191,0,1.089122119986148,1.108778800138518,0,0.8823448766082387,0.17555664335526533,9.134650048600134,0,0.05543894,1.7156705934049086,0,10.392307366169359,0.8777832167763266,0,0.2771947000346295,0.007950786
powder--0.3--ukwattage2015-bd0002--100.0--nan--0.0--nan--0.0--nan--0.0--nan--0.0--moist carbonation--batch--1.25--initial pressure--3.0--constant temperature--20.0--100.0--0.0--0.0--0.0--nan--nan--60.0--manometric analysis,,0.3,0,0,0,batch,initial pressure,3,constant temperature,20,100,0,0,0,60,0.3125,manometric analysis,,,,116,8.97,2.1,5.5,9.5,54,2.5,1.2,18.5,3,7.243574867357993,70.52464502918764,29.475354970812354,0.15707699668629002,1.0294023560429453,0,0.1940362900242406,0.3431341186809817,0,0,0,0,0.7299460434245243,0,1.3129118608729191,0,1.089122119986148,1.108778800138518,0,0.8823448766082387,0.17555664335526533,9.134650048600134,0,0.05543894,1.7156705934049086,0,10.392307366169359,0.8777832167763266,0,0.2771947000346295,0.009828685
powder--0.3--ukwattage2015-bd0002--100.0--nan--0.0--nan--0.0--nan--0.0--nan--0.0--moist carbonation--batch--1.25--initial pressure--3.0--constant temperature--20.0--100.0--0.0--0.0--0.0--nan--nan--60.0--manometric analysis,,0.3,0,0,0,batch,initial pressure,3,constant temperature,20,100,0,0,0,60,0.375,manometric analysis,,,,116,8.97,2.1,5.5,9.5,54,2.5,1.2,18.5,3,7.243574867357993,70.52464502918764,29.475354970812354,0.15707699668629002,1.0294023560429453,0,0.1940362900242406,0.3431341186809817,0,0,0,0,0.7299460434245243,0,1.3129118608729191,0,1.089122119986148,1.108778800138518,0,0.8823448766082387,0.17555664335526533,9.134650048600134,0,0.05543894,1.7156705934049086,0,10.392307366169359,0.8777832167763266,0,0.2771947000346295,0.011309150399813407
powder--0.3--ukwattage2015-bd0002--100.0--nan--0.0--nan--0.0--nan--0.0--nan--0.0--moist carbonation--batch--1.25--initial pressure--3.0--constant temperature--20.0--100.0--0.0--0.0--0.0--nan--nan--60.0--manometric analysis,,0.3,0,0,0,batch,initial pressure,3,constant temperature,20,100,0,0,0,60,0.4375,manometric analysis,,,,116,8.97,2.1,5.5,9.5,54,2.5,1.2,18.5,3,7.243574867357993,70.52464502918764,29.475354970812354,0.15707699668629002,1.0294023560429453,0,0.1940362900242406,0.3431341186809817,0,0,0,0,0.7299460434245243,0,1.3129118608729191,0,1.089122119986148,1.108778800138518,0,0.8823448766082387,0.17555664335526533,9.134650048600134,0,0.05543894,1.7156705934049086,0,10.392307366169359,0.8777832167763266,0,0.2771947000346295,0.013248602217783158
powder--0.3--ukwattage2015-bd0002--100.0--nan--0.0--nan--0.0--nan--0.0--nan--0.0--moist carbonation--batch--1.25--initial pressure--3.0--constant temperature--20.0--100.0--0.0--0.0--0.0--nan--nan--60.0--manometric analysis,,0.3,0,0,0,batch,initial pressure,3,constant temperature,20,100,0,0,0,60,0.5,manometric analysis,,,,116,8.97,2.1,5.5,9.5,54,2.5,1.2,18.5,3,7.243574867357993,70.52464502918764,29.475354970812354,0.15707699668629002,1.0294023560429453,0,0.1940362900242406,0.3431341186809817,0,0,0,0,0.7299460434245243,0,1.3129118608729191,0,1.089122119986148,1.108778800138518,0,0.8823448766082387,0.17555664335526533,9.134650048600134,0,0.05543894,1.7156705934049086,0,10.392307366169359,0.8777832167763266,0,0.2771947000346295,0.015509346299124002
powder--0.3--ukwattage2015-bd0002--100.0--nan--0.0--nan--0.0--nan--0.0--nan--0.0--moist carbonation--batch--1.25--initial pressure--3.0--constant temperature--20.0--100.0--0.0--0.0--0.0--nan--nan--60.0--manometric analysis,,0.3,0,0,0,batch,initial pressure,3,constant temperature,20,100,0,0,0,60,0.5625,manometric analysis,,,,116,8.97,2.1,5.5,9.5,54,2.5,1.2,18.5,3,7.243574867357993,70.52464502918764,29.475354970812354,0.15707699668629002,1.0294023560429453,0,0.1940362900242406,0.3431341186809817,0,0,0,0,0.7299460434245243,0,1.3129118608729191,0,1.089122119986148,1.108778800138518,0,0.8823448766082387,0.17555664335526533,9.134650048600134,0,0.05543894,1.7156705934049086,0,10.392307366169359,0.8777832167763266,0,0.2771947000346295,0.016865401843952375
powder--0.3--ukwattage2015-bd0002--100.0--nan--0.0--nan--0.0--nan--0.0--nan--0.0--moist carbonation--batch--1.25--initial pressure--3.0--constant temperature--20.0--100.0--0.0--0.0--0.0--nan--nan--60.0--manometric analysis,,0.3,0,0,0,batch,initial pressure,3,constant temperature,20,100,0,0,0,60,0.625,manometric analysis,,,,116,8.97,2.1,5.5,9.5,54,2.5,1.2,18.5,3,7.243574867357993,70.52464502918764,29.475354970812354,0.15707699668629002,1.0294023560429453,0,0.1940362900242406,0.3431341186809817,0,0,0,0,0.7299460434245243,0,1.3129118608729191,0,1.089122119986148,1.108778800138518,0,0.8823448766082387,0.17555664335526533,9.134650048600134,0,0.05543894,1.7156705934049086,0,10.392307366169359,0.8777832167763266,0,0.2771947000346295,0.018856761
powder--0.3--ukwattage2015-bd0002--100.0--nan--0.0--nan--0.0--nan--0.0--nan--0.0--moist carbonation--batch--1.25--initial pressure--3.0--constant temperature--20.0--100.0--0.0--0.0--0.0--nan--nan--60.0--manometric analysis,,0.3,0,0,0,batch,initial pressure,3,constant temperature,20,100,0,0,0,60,0.6875,manometric analysis,,,,116,8.97,2.1,5.5,9.5,54,2.5,1.2,18.5,3,7.243574867357993,70.52464502918764,29.475354970812354,0.15707699668629002,1.0294023560429453,0,0.1940362900242406,0.3431341186809817,0,0,0,0,0.7299460434245243,0,1.3129118608729191,0,1.089122119986148,1.108778800138518,0,0.8823448766082387,0.17555664335526533,9.134650048600134,0,0.05543894,1.7156705934049086,0,10.392307366169359,0.8777832167763266,0,0.2771947000346295,0.020872782
powder--0.3--ukwattage2015-bd0002--100.0--nan--0.0--nan--0.0--nan--0.0--nan--0.0--moist carbonation--batch--1.25--initial pressure--3.0--constant temperature--20.0--100.0--0.0--0.0--0.0--nan--nan--60.0--manometric analysis,,0.3,0,0,0,batch,initial pressure,3,constant temperature,20,100,0,0,0,60,0.75,manometric analysis,,,,116,8.97,2.1,5.5,9.5,54,2.5,1.2,18.5,3,7.243574867357993,70.52464502918764,29.475354970812354,0.15707699668629002,1.0294023560429453,0,0.1940362900242406,0.3431341186809817,0,0,0,0,0.7299460434245243,0,1.3129118608729191,0,1.089122119986148,1.108778800138518,0,0.8823448766082387,0.17555664335526533,9.134650048600134,0,0.05543894,1.7156705934049086,0,10.392307366169359,0.8777832167763266,0,0.2771947000346295,0.022135743
powder--0.3--ukwattage2015-bd0002--100.0--nan--0.0--nan--0.0--nan--0.0--nan--0.0--moist carbonation--batch--1.25--initial pressure--3.0--constant temperature--20.0--100.0--0.0--0.0--0.0--nan--nan--60.0--manometric analysis,,0.3,0,0,0,batch,initial pressure,3,constant temperature,20,100,0,0,0,60,0.8125,manometric analysis,,,,116,8.97,2.1,5.5,9.5,54,2.5,1.2,18.5,3,7.243574867357993,70.52464502918764,29.475354970812354,0.15707699668629002,1.0294023560429453,0,0.1940362900242406,0.3431341186809817,0,0,0,0,0.7299460434245243,0,1.3129118608729191,0,1.089122119986148,1.108778800138518,0,0.8823448766082387,0.17555664335526533,9.134650048600134,0,0.05543894,1.7156705934049086,0,10.392307366169359,0.8777832167763266,0,0.2771947000346295,0.024238847481906002
powder--0.3--ukwattage2015-bd0002--100.0--nan--0.0--nan--0.0--nan--0.0--nan--0.0--moist carbonation--batch--1.25--initial pressure--3.0--constant temperature--20.0--100.0--0.0--0.0--0.0--nan--nan--60.0--manometric analysis,,0.3,0,0,0,batch,initial pressure,3,constant temperature,20,100,0,0,0,60,0.875,manometric analysis,,,,116,8.97,2.1,5.5,9.5,54,2.5,1.2,18.5,3,7.243574867357993,70.52464502918764,29.475354970812354,0.15707699668629002,1.0294023560429453,0,0.1940362900242406,0.3431341186809817,0,0,0,0,0.7299460434245243,0,1.3129118608729191,0,1.089122119986148,1.108778800138518,0,0.8823448766082387,0.17555664335526533,9.134650048600134,0,0.05543894,1.7156705934049086,0,10.392307366169359,0.8777832167763266,0,0.2771947000346295,0.025399121
powder--0.3--ukwattage2015-bd0002--100.0--nan--0.0--nan--0.0--nan--0.0--nan--0.0--moist carbonation--batch--1.25--initial pressure--3.0--constant temperature--20.0--100.0--0.0--0.0--0.0--nan--nan--60.0--manometric analysis,,0.3,0,0,0,batch,initial pressure,3,constant temperature,20,100,0,0,0,60,0.9375,manometric analysis,,,,116,8.97,2.1,5.5,9.5,54,2.5,1.2,18.5,3,7.243574867357993,70.52464502918764,29.475354970812354,0.15707699668629002,1.0294023560429453,0,0.1940362900242406,0.3431341186809817,0,0,0,0,0.7299460434245243,0,1.3129118608729191,0,1.089122119986148,1.108778800138518,0,0.8823448766082387,0.17555664335526533,9.134650048600134,0,0.05543894,1.7156705934049086,0,10.392307366169359,0.8777832167763266,0,0.2771947000346295,0.027364393264951353
powder--0.3--ukwattage2015-bd0002--100.0--nan--0.0--nan--0.0--nan--0.0--nan--0.0--moist carbonation--batch--1.25--initial pressure--3.0--constant temperature--20.0--100.0--0.0--0.0--0.0--nan--nan--60.0--manometric analysis,,0.3,0,0,0,batch,initial pressure,3,constant temperature,20,100,0,0,0,60,1,manometric analysis,,,,116,8.97,2.1,5.5,9.5,54,2.5,1.2,18.5,3,7.243574867357993,70.52464502918764,29.475354970812354,0.15707699668629002,1.0294023560429453,0,0.1940362900242406,0.3431341186809817,0,0,0,0,0.7299460434245243,0,1.3129118608729191,0,1.089122119986148,1.108778800138518,0,0.8823448766082387,0.17555664335526533,9.134650048600134,0,0.05543894,1.7156705934049086,0,10.392307366169359,0.8777832167763266,0,0.2771947000346295,0.02942833
powder--0.3--ukwattage2015-bd0002--100.0--nan--0.0--nan--0.0--nan--0.0--nan--0.0--moist carbonation--batch--1.25--initial pressure--3.0--constant temperature--20.0--100.0--0.0--0.0--0.0--nan--nan--60.0--manometric analysis,,0.3,0,0,0,batch,initial pressure,3,constant temperature,20,100,0,0,0,60,1.0625,manometric analysis,,,,116,8.97,2.1,5.5,9.5,54,2.5,1.2,18.5,3,7.243574867357993,70.52464502918764,29.475354970812354,0.15707699668629002,1.0294023560429453,0,0.1940362900242406,0.3431341186809817,0,0,0,0,0.7299460434245243,0,1.3129118608729191,0,1.089122119986148,1.108778800138518,0,0.8823448766082387,0.17555664335526533,9.134650048600134,0,0.05543894,1.7156705934049086,0,10.392307366169359,0.8777832167763266,0,0.2771947000346295,0.030201557
powder--0.3--ukwattage2015-bd0002--100.0--nan--0.0--nan--0.0--nan--0.0--nan--0.0--moist carbonation--batch--1.25--initial pressure--3.0--constant temperature--20.0--100.0--0.0--0.0--0.0--nan--nan--60.0--manometric analysis,,0.3,0,0,0,batch,initial pressure,3,constant temperature,20,100,0,0,0,60,1.125,manometric analysis,,,,116,8.97,2.1,5.5,9.5,54,2.5,1.2,18.5,3,7.243574867357993,70.52464502918764,29.475354970812354,0.15707699668629002,1.0294023560429453,0,0.1940362900242406,0.3431341186809817,0,0,0,0,0.7299460434245243,0,1.3129118608729191,0,1.089122119986148,1.108778800138518,0,0.8823448766082387,0.17555664335526533,9.134650048600134,0,0.05543894,1.7156705934049086,0,10.392307366169359,0.8777832167763266,0,0.2771947000346295,0.032787882893072114
powder--0.3--ukwattage2015-bd0002--100.0--nan--0.0--nan--0.0--nan--0.0--nan--0.0--moist carbonation--batch--1.25--initial pressure--3.0--constant temperature--20.0--100.0--0.0--0.0--0.0--nan--nan--60.0--manometric analysis,,0.3,0,0,0,batch,initial pressure,3,constant temperature,20,100,0,0,0,60,1.1875,manometric analysis,,,,116,8.97,2.1,5.5,9.5,54,2.5,1.2,18.5,3,7.243574867357993,70.52464502918764,29.475354970812354,0.15707699668629002,1.0294023560429453,0,0.1940362900242406,0.3431341186809817,0,0,0,0,0.7299460434245243,0,1.3129118608729191,0,1.089122119986148,1.108778800138518,0,0.8823448766082387,0.17555664335526533,9.134650048600134,0,0.05543894,1.7156705934049086,0,10.392307366169359,0.8777832167763266,0,0.2771947000346295,0.0341732
powder--0.3--ukwattage2015-bd0002--100.0--nan--0.0--nan--0.0--nan--0.0--nan--0.0--moist carbonation--batch--1.25--initial pressure--3.0--constant temperature--20.0--100.0--0.0--0.0--0.0--nan--nan--60.0--manometric analysis,,0.3,0,0,0,batch,initial pressure,3,constant temperature,20,100,0,0,0,60,1.25,manometric analysis,,,,116,8.97,2.1,5.5,9.5,54,2.5,1.2,18.5,3,7.243574867357993,70.52464502918764,29.475354970812354,0.15707699668629002,1.0294023560429453,0,0.1940362900242406,0.3431341186809817,0,0,0,0,0.7299460434245243,0,1.3129118608729191,0,1.089122119986148,1.108778800138518,0,0.8823448766082387,0.17555664335526533,9.134650048600134,0,0.05543894,1.7156705934049086,0,10.392307366169359,0.8777832167763266,0,0.2771947000346295,0.03606922
powder--0.3--ukwattage2015-bd0002--100.0--nan--0.0--nan--0.0--nan--0.0--nan--0.0--moist carbonation--batch--1.25--initial pressure--3.0--constant temperature--20.0--100.0--0.0--0.0--0.0--nan--nan--60.0--manometric analysis,,0.3,0,0,0,batch,initial pressure,3,constant temperature,20,100,0,0,0,60,1.3125,manometric analysis,,,,116,8.97,2.1,5.5,9.5,54,2.5,1.2,18.5,3,7.243574867357993,70.52464502918764,29.475354970812354,0.15707699668629002,1.0294023560429453,0,0.1940362900242406,0.3431341186809817,0,0,0,0,0.7299460434245243,0,1.3129118608729191,0,1.089122119986148,1.108778800138518,0,0.8823448766082387,0.17555664335526533,9.134650048600134,0,0.05543894,1.7156705934049086,0,10.392307366169359,0.8777832167763266,0,0.2771947000346295,0.037466644
powder--0.3--ukwattage2015-bd0002--100.0--nan--0.0--nan--0.0--nan--0.0--nan--0.0--moist carbonation--batch--1.25--initial pressure--3.0--constant temperature--20.0--100.0--0.0--0.0--0.0--nan--nan--60.0--manometric analysis,,0.3,0,0,0,batch,initial pressure,3,constant temperature,20,100,0,0,0,60,1.375,manometric analysis,,,,116,8.97,2.1,5.5,9.5,54,2.5,1.2,18.5,3,7.243574867357993,70.52464502918764,29.475354970812354,0.15707699668629002,1.0294023560429453,0,0.1940362900242406,0.3431341186809817,0,0,0,0,0.7299460434245243,0,1.3129118608729191,0,1.089122119986148,1.108778800138518,0,0.8823448766082387,0.17555664335526533,9.134650048600134,0,0.05543894,1.7156705934049086,0,10.392307366169359,0.8777832167763266,0,0.2771947000346295,0.039684506626276476
powder--0.3--ukwattage2015-bd0002--100.0--nan--0.0--nan--0.0--nan--0.0--nan--0.0--moist carbonation--batch--1.25--initial pressure--3.0--constant temperature--20.0--100.0--0.0--0.0--0.0--nan--nan--60.0--manometric analysis,,0.3,0,0,0,batch,initial pressure,3,constant temperature,20,100,0,0,0,60,1.4375,manometric analysis,,,,116,8.97,2.1,5.5,9.5,54,2.5,1.2,18.5,3,7.243574867357993,70.52464502918764,29.475354970812354,0.15707699668629002,1.0294023560429453,0,0.1940362900242406,0.3431341186809817,0,0,0,0,0.7299460434245243,0,1.3129118608729191,0,1.089122119986148,1.108778800138518,0,0.8823448766082387,0.17555664335526533,9.134650048600134,0,0.05543894,1.7156705934049086,0,10.392307366169359,0.8777832167763266,0,0.2771947000346295,0.040491373844542426
powder--0.3--ukwattage2015-bd0002--100.0--nan--0.0--nan--0.0--nan--0.0--nan--0.0--moist carbonation--batch--1.25--initial pressure--3.0--constant temperature--20.0--100.0--0.0--0.0--0.0--nan--nan--60.0--manometric analysis,,0.3,0,0,0,batch,initial pressure,3,constant temperature,20,100,0,0,0,60,1.5,manometric analysis,,,,116,8.97,2.1,5.5,9.5,54,2.5,1.2,18.5,3,7.243574867357993,70.52464502918764,29.475354970812354,0.15707699668629002,1.0294023560429453,0,0.1940362900242406,0.3431341186809817,0,0,0,0,0.7299460434245243,0,1.3129118608729191,0,1.089122119986148,1.108778800138518,0,0.8823448766082387,0.17555664335526533,9.134650048600134,0,0.05543894,1.7156705934049086,0,10.392307366169359,0.8777832167763266,0,0.2771947000346295,0.041651401
