Repository: kycai/c3gb

# c3gb

**c3gb**, Gradient Boosting models for predicting the CO2 uptake of Coal ashes in Carbon mineralization, were developed in the research article: [AI-guided prediction and control of CO2 mineralization in coal ashes as carbon-efficient supplementary cementitious materials](). They are tree-based ensemble models. 

The models take the physicochemical properties of coal ashes, along with the process parameters related to reactant proportions and carbonation conditions as input features, while the output is CO2 uptake. The models can be used as a objective function to optimize the carbonation process for CO2 mineralization in coal ashes.

Kangyi Cai 2026 @ Missouri S&T

File: data/Xys_gt_augmented.csv (part 24 of 89)
Group id,Class id,Water-Solid ratio,Chemical admixture 1-content,Chemical admixture 2-content,Chemical admixture 3-content,Carbonation reactor operation mode,Carbonation pressure control type,Carbonation pressure,Carbonation temperature control type,Carbonation temperature,Carbonation gas 1-CO2,Carbonation gas 2-H2O vapor,Carbonation gas 3-N2,Carbonation gas flow rate,Carbonation stirring speed ,Carbonation duration,Method-CO2 uptake,Chemical admixture 1_Classification 2,Chemical admixture 2_Classification 2,Chemical admixture 3_Classification 2,"Solid_Dv,50",Solid_Specific surface area,Solid_Na2O,Solid_MgO,Solid_Al2O3,Solid_SiO2,Solid_SO3,Solid_K2O,Solid_CaO,Solid_Fe2O3,Solid_Loss on ignition,Solid_Amorphous+others,Solid_Crystalline,Solid_Albite,Solid_Anhydrite,Solid_Augite,Solid_Bassanite,Solid_Brownmillerite,Solid_Brucite,Solid_Calcite,Solid_Corundum,Solid_Diopside,Solid_Glauberite,Solid_Gypsum,Solid_Hematite,Solid_Hydrotalcite,Solid_Lime,Solid_Maghemite,Solid_Magnesioferrite,Solid_Magnetite,Solid_Microcline,Solid_Mullite,Solid_Periclase,Solid_Polyhalite,Solid_Portlandite,Solid_Pyroaurite,Solid_Quartz,Solid_Spinel,Solid_Srebrodolskite,Solid_Thenardite,Experimental CO2 uptake-U2
powder--0.3--ukwattage2015-bd0002--100.0--nan--0.0--nan--0.0--nan--0.0--nan--0.0--moist carbonation--batch--1.25--initial pressure--3.0--constant temperature--20.0--100.0--0.0--0.0--0.0--nan--nan--60.0--manometric analysis,,0.3,0,0,0,batch,initial pressure,3,constant temperature,20,100,0,0,0,60,1.5625,manometric analysis,,,,116,8.97,2.1,5.5,9.5,54,2.5,1.2,18.5,3,7.243574867357993,70.52464502918764,29.475354970812354,0.15707699668629002,1.0294023560429453,0,0.1940362900242406,0.3431341186809817,0,0,0,0,0.7299460434245243,0,1.3129118608729191,0,1.089122119986148,1.108778800138518,0,0.8823448766082387,0.17555664335526533,9.134650048600134,0,0.05543894,1.7156705934049086,0,10.392307366169359,0.8777832167763266,0,0.2771947000346295,0.043486376
powder--0.3--ukwattage2015-bd0002--100.0--nan--0.0--nan--0.0--nan--0.0--nan--0.0--moist carbonation--batch--1.25--initial pressure--3.0--constant temperature--20.0--100.0--0.0--0.0--0.0--nan--nan--60.0--manometric analysis,,0.3,0,0,0,batch,initial pressure,3,constant temperature,20,100,0,0,0,60,1.625,manometric analysis,,,,116,8.97,2.1,5.5,9.5,54,2.5,1.2,18.5,3,7.243574867357993,70.52464502918764,29.475354970812354,0.15707699668629002,1.0294023560429453,0,0.1940362900242406,0.3431341186809817,0,0,0,0,0.7299460434245243,0,1.3129118608729191,0,1.089122119986148,1.108778800138518,0,0.8823448766082387,0.17555664335526533,9.134650048600134,0,0.05543894,1.7156705934049086,0,10.392307366169359,0.8777832167763266,0,0.2771947000346295,0.045237228
powder--0.3--ukwattage2015-bd0002--100.0--nan--0.0--nan--0.0--nan--0.0--nan--0.0--moist carbonation--batch--1.25--initial pressure--3.0--constant temperature--20.0--100.0--0.0--0.0--0.0--nan--nan--60.0--manometric analysis,,0.3,0,0,0,batch,initial pressure,3,constant temperature,20,100,0,0,0,60,1.6875,manometric analysis,,,,116,8.97,2.1,5.5,9.5,54,2.5,1.2,18.5,3,7.243574867357993,70.52464502918764,29.475354970812354,0.15707699668629002,1.0294023560429453,0,0.1940362900242406,0.3431341186809817,0,0,0,0,0.7299460434245243,0,1.3129118608729191,0,1.089122119986148,1.108778800138518,0,0.8823448766082387,0.17555664335526533,9.134650048600134,0,0.05543894,1.7156705934049086,0,10.392307366169359,0.8777832167763266,0,0.2771947000346295,0.046349879
powder--0.3--ukwattage2015-bd0002--100.0--nan--0.0--nan--0.0--nan--0.0--nan--0.0--moist carbonation--batch--1.25--initial pressure--3.0--constant temperature--20.0--100.0--0.0--0.0--0.0--nan--nan--60.0--manometric analysis,,0.3,0,0,0,batch,initial pressure,3,constant temperature,20,100,0,0,0,60,1.75,manometric analysis,,,,116,8.97,2.1,5.5,9.5,54,2.5,1.2,18.5,3,7.243574867357993,70.52464502918764,29.475354970812354,0.15707699668629002,1.0294023560429453,0,0.1940362900242406,0.3431341186809817,0,0,0,0,0.7299460434245243,0,1.3129118608729191,0,1.089122119986148,1.108778800138518,0,0.8823448766082387,0.17555664335526533,9.134650048600134,0,0.05543894,1.7156705934049086,0,10.392307366169359,0.8777832167763266,0,0.2771947000346295,0.047769083
powder--0.3--ukwattage2015-bd0002--100.0--nan--0.0--nan--0.0--nan--0.0--nan--0.0--moist carbonation--batch--1.25--initial pressure--3.0--constant temperature--20.0--100.0--0.0--0.0--0.0--nan--nan--60.0--manometric analysis,,0.3,0,0,0,batch,initial pressure,3,constant temperature,20,100,0,0,0,60,1.8125,manometric analysis,,,,116,8.97,2.1,5.5,9.5,54,2.5,1.2,18.5,3,7.243574867357993,70.52464502918764,29.475354970812354,0.15707699668629002,1.0294023560429453,0,0.1940362900242406,0.3431341186809817,0,0,0,0,0.7299460434245243,0,1.3129118608729191,0,1.089122119986148,1.108778800138518,0,0.8823448766082387,0.17555664335526533,9.134650048600134,0,0.05543894,1.7156705934049086,0,10.392307366169359,0.8777832167763266,0,0.2771947000346295,0.048626428
powder--0.3--ukwattage2015-bd0002--100.0--nan--0.0--nan--0.0--nan--0.0--nan--0.0--moist carbonation--batch--1.25--initial pressure--3.0--constant temperature--20.0--100.0--0.0--0.0--0.0--nan--nan--60.0--manometric analysis,,0.3,0,0,0,batch,initial pressure,3,constant temperature,20,100,0,0,0,60,1.875,manometric analysis,,,,116,8.97,2.1,5.5,9.5,54,2.5,1.2,18.5,3,7.243574867357993,70.52464502918764,29.475354970812354,0.15707699668629002,1.0294023560429453,0,0.1940362900242406,0.3431341186809817,0,0,0,0,0.7299460434245243,0,1.3129118608729191,0,1.089122119986148,1.108778800138518,0,0.8823448766082387,0.17555664335526533,9.134650048600134,0,0.05543894,1.7156705934049086,0,10.392307366169359,0.8777832167763266,0,0.2771947000346295,0.050025306
powder--0.3--ukwattage2015-bd0002--100.0--nan--0.0--nan--0.0--nan--0.0--nan--0.0--moist carbonation--batch--1.25--initial pressure--3.0--constant temperature--20.0--100.0--0.0--0.0--0.0--nan--nan--60.0--manometric analysis,,0.3,0,0,0,batch,initial pressure,3,constant temperature,20,100,0,0,0,60,1.9375,manometric analysis,,,,116,8.97,2.1,5.5,9.5,54,2.5,1.2,18.5,3,7.243574867357993,70.52464502918764,29.475354970812354,0.15707699668629002,1.0294023560429453,0,0.1940362900242406,0.3431341186809817,0,0,0,0,0.7299460434245243,0,1.3129118608729191,0,1.089122119986148,1.108778800138518,0,0.8823448766082387,0.17555664335526533,9.134650048600134,0,0.05543894,1.7156705934049086,0,10.392307366169359,0.8777832167763266,0,0.2771947000346295,0.050799847
powder--0.3--ukwattage2015-bd0002--100.0--nan--0.0--nan--0.0--nan--0.0--nan--0.0--moist carbonation--batch--1.25--initial pressure--3.0--constant temperature--20.0--100.0--0.0--0.0--0.0--nan--nan--60.0--manometric analysis,,0.3,0,0,0,batch,initial pressure,3,constant temperature,20,100,0,0,0,60,2,manometric analysis,,,,116,8.97,2.1,5.5,9.5,54,2.5,1.2,18.5,3,7.243574867357993,70.52464502918764,29.475354970812354,0.15707699668629002,1.0294023560429453,0,0.1940362900242406,0.3431341186809817,0,0,0,0,0.7299460434245243,0,1.3129118608729191,0,1.089122119986148,1.108778800138518,0,0.8823448766082387,0.17555664335526533,9.134650048600134,0,0.05543894,1.7156705934049086,0,10.392307366169359,0.8777832167763266,0,0.2771947000346295,0.054632734781807066
powder--0.3--ukwattage2015-bd0002--100.0--nan--0.0--nan--0.0--nan--0.0--nan--0.0--moist carbonation--batch--1.25--initial pressure--3.0--constant temperature--20.0--100.0--0.0--0.0--0.0--nan--nan--60.0--manometric analysis,,0.3,0,0,0,batch,initial pressure,3,constant temperature,20,100,0,0,0,60,2.125,manometric analysis,,,,116,8.97,2.1,5.5,9.5,54,2.5,1.2,18.5,3,7.243574867357993,70.52464502918764,29.475354970812354,0.15707699668629002,1.0294023560429453,0,0.1940362900242406,0.3431341186809817,0,0,0,0,0.7299460434245243,0,1.3129118608729191,0,1.089122119986148,1.108778800138518,0,0.8823448766082387,0.17555664335526533,9.134650048600134,0,0.05543894,1.7156705934049086,0,10.392307366169359,0.8777832167763266,0,0.2771947000346295,0.054822396
powder--0.3--ukwattage2015-bd0002--100.0--nan--0.0--nan--0.0--nan--0.0--nan--0.0--moist carbonation--batch--1.25--initial pressure--3.0--constant temperature--20.0--100.0--0.0--0.0--0.0--nan--nan--60.0--manometric analysis,,0.3,0,0,0,batch,initial pressure,3,constant temperature,20,100,0,0,0,60,2.25,manometric analysis,,,,116,8.97,2.1,5.5,9.5,54,2.5,1.2,18.5,3,7.243574867357993,70.52464502918764,29.475354970812354,0.15707699668629002,1.0294023560429453,0,0.1940362900242406,0.3431341186809817,0,0,0,0,0.7299460434245243,0,1.3129118608729191,0,1.089122119986148,1.108778800138518,0,0.8823448766082387,0.17555664335526533,9.134650048600134,0,0.05543894,1.7156705934049086,0,10.392307366169359,0.8777832167763266,0,0.2771947000346295,0.057808821105535396
powder--0.3--ukwattage2015-bd0002--100.0--nan--0.0--nan--0.0--nan--0.0--nan--0.0--moist carbonation--batch--1.25--initial pressure--3.0--constant temperature--20.0--100.0--0.0--0.0--0.0--nan--nan--60.0--manometric analysis,,0.3,0,0,0,batch,initial pressure,3,constant temperature,20,100,0,0,0,60,2.375,manometric analysis,,,,116,8.97,2.1,5.5,9.5,54,2.5,1.2,18.5,3,7.243574867357993,70.52464502918764,29.475354970812354,0.15707699668629002,1.0294023560429453,0,0.1940362900242406,0.3431341186809817,0,0,0,0,0.7299460434245243,0,1.3129118608729191,0,1.089122119986148,1.108778800138518,0,0.8823448766082387,0.17555664335526533,9.134650048600134,0,0.05543894,1.7156705934049086,0,10.392307366169359,0.8777832167763266,0,0.2771947000346295,0.060234263
powder--0.3--ukwattage2015-bd0002--100.0--nan--0.0--nan--0.0--nan--0.0--nan--0.0--moist carbonation--batch--1.25--initial pressure--3.0--constant temperature--20.0--100.0--0.0--0.0--0.0--nan--nan--60.0--manometric analysis,,0.3,0,0,0,batch,initial pressure,3,constant temperature,20,100,0,0,0,60,2.5,manometric analysis,,,,116,8.97,2.1,5.5,9.5,54,2.5,1.2,18.5,3,7.243574867357993,70.52464502918764,29.475354970812354,0.15707699668629002,1.0294023560429453,0,0.1940362900242406,0.3431341186809817,0,0,0,0,0.7299460434245243,0,1.3129118608729191,0,1.089122119986148,1.108778800138518,0,0.8823448766082387,0.17555664335526533,9.134650048600134,0,0.05543894,1.7156705934049086,0,10.392307366169359,0.8777832167763266,0,0.2771947000346295,0.064138705
powder--0.3--ukwattage2015-bd0002--100.0--nan--0.0--nan--0.0--nan--0.0--nan--0.0--moist carbonation--batch--1.25--initial pressure--3.0--constant temperature--20.0--100.0--0.0--0.0--0.0--nan--nan--60.0--manometric analysis,,0.3,0,0,0,batch,initial pressure,3,constant temperature,20,100,0,0,0,60,2.625,manometric analysis,,,,116,8.97,2.1,5.5,9.5,54,2.5,1.2,18.5,3,7.243574867357993,70.52464502918764,29.475354970812354,0.15707699668629002,1.0294023560429453,0,0.1940362900242406,0.3431341186809817,0,0,0,0,0.7299460434245243,0,1.3129118608729191,0,1.089122119986148,1.108778800138518,0,0.8823448766082387,0.17555664335526533,9.134650048600134,0,0.05543894,1.7156705934049086,0,10.392307366169359,0.8777832167763266,0,0.2771947000346295,0.065322828
powder--0.3--ukwattage2015-bd0002--100.0--nan--0.0--nan--0.0--nan--0.0--nan--0.0--moist carbonation--batch--1.25--initial pressure--3.0--constant temperature--20.0--100.0--0.0--0.0--0.0--nan--nan--60.0--manometric analysis,,0.3,0,0,0,batch,initial pressure,3,constant temperature,20,100,0,0,0,60,2.75,manometric analysis,,,,116,8.97,2.1,5.5,9.5,54,2.5,1.2,18.5,3,7.243574867357993,70.52464502918764,29.475354970812354,0.15707699668629002,1.0294023560429453,0,0.1940362900242406,0.3431341186809817,0,0,0,0,0.7299460434245243,0,1.3129118608729191,0,1.089122119986148,1.108778800138518,0,0.8823448766082387,0.17555664335526533,9.134650048600134,0,0.05543894,1.7156705934049086,0,10.392307366169359,0.8777832167763266,0,0.2771947000346295,0.06913363
powder--0.3--ukwattage2015-bd0002--100.0--nan--0.0--nan--0.0--nan--0.0--nan--0.0--moist carbonation--batch--1.25--initial pressure--3.0--constant temperature--20.0--100.0--0.0--0.0--0.0--nan--nan--60.0--manometric analysis,,0.3,0,0,0,batch,initial pressure,3,constant temperature,20,100,0,0,0,60,2.875,manometric analysis,,,,116,8.97,2.1,5.5,9.5,54,2.5,1.2,18.5,3,7.243574867357993,70.52464502918764,29.475354970812354,0.15707699668629002,1.0294023560429453,0,0.1940362900242406,0.3431341186809817,0,0,0,0,0.7299460434245243,0,1.3129118608729191,0,1.089122119986148,1.108778800138518,0,0.8823448766082387,0.17555664335526533,9.134650048600134,0,0.05543894,1.7156705934049086,0,10.392307366169359,0.8777832167763266,0,0.2771947000346295,0.06933374
powder--0.3--ukwattage2015-bd0002--100.0--nan--0.0--nan--0.0--nan--0.0--nan--0.0--moist carbonation--batch--1.25--initial pressure--3.0--constant temperature--20.0--100.0--0.0--0.0--0.0--nan--nan--60.0--manometric analysis,,0.3,0,0,0,batch,initial pressure,3,constant temperature,20,100,0,0,0,60,3,manometric analysis,,,,116,8.97,2.1,5.5,9.5,54,2.5,1.2,18.5,3,7.243574867357993,70.52464502918764,29.475354970812354,0.15707699668629002,1.0294023560429453,0,0.1940362900242406,0.3431341186809817,0,0,0,0,0.7299460434245243,0,1.3129118608729191,0,1.089122119986148,1.108778800138518,0,0.8823448766082387,0.17555664335526533,9.134650048600134,0,0.05543894,1.7156705934049086,0,10.392307366169359,0.8777832167763266,0,0.2771947000346295,0.072449649
powder--0.3--ukwattage2015-bd0002--100.0--nan--0.0--nan--0.0--nan--0.0--nan--0.0--moist carbonation--batch--1.25--initial pressure--3.0--constant temperature--20.0--100.0--0.0--0.0--0.0--nan--nan--60.0--manometric analysis,,0.3,0,0,0,batch,initial pressure,3,constant temperature,20,100,0,0,0,60,3.125,manometric analysis,,,,116,8.97,2.1,5.5,9.5,54,2.5,1.2,18.5,3,7.243574867357993,70.52464502918764,29.475354970812354,0.15707699668629002,1.0294023560429453,0,0.1940362900242406,0.3431341186809817,0,0,0,0,0.7299460434245243,0,1.3129118608729191,0,1.089122119986148,1.108778800138518,0,0.8823448766082387,0.17555664335526533,9.134650048600134,0,0.05543894,1.7156705934049086,0,10.392307366169359,0.8777832167763266,0,0.2771947000346295,0.073254243
powder--0.3--ukwattage2015-bd0002--100.0--nan--0.0--nan--0.0--nan--0.0--nan--0.0--moist carbonation--batch--1.25--initial pressure--3.0--constant temperature--20.0--100.0--0.0--0.0--0.0--nan--nan--60.0--manometric analysis,,0.3,0,0,0,batch,initial pressure,3,constant temperature,20,100,0,0,0,60,3.25,manometric analysis,,,,116,8.97,2.1,5.5,9.5,54,2.5,1.2,18.5,3,7.243574867357993,70.52464502918764,29.475354970812354,0.15707699668629002,1.0294023560429453,0,0.1940362900242406,0.3431341186809817,0,0,0,0,0.7299460434245243,0,1.3129118608729191,0,1.089122119986148,1.108778800138518,0,0.8823448766082387,0.17555664335526533,9.134650048600134,0,0.05543894,1.7156705934049086,0,10.392307366169359,0.8777832167763266,0,0.2771947000346295,0.078600948
powder--0.3--ukwattage2015-bd0002--100.0--nan--0.0--nan--0.0--nan--0.0--nan--0.0--moist carbonation--batch--1.25--initial pressure--3.0--constant temperature--20.0--100.0--0.0--0.0--0.0--nan--nan--60.0--manometric analysis,,0.3,0,0,0,batch,initial pressure,3,constant temperature,20,100,0,0,0,60,3.375,manometric analysis,,,,116,8.97,2.1,5.5,9.5,54,2.5,1.2,18.5,3,7.243574867357993,70.52464502918764,29.475354970812354,0.15707699668629002,1.0294023560429453,0,0.1940362900242406,0.3431341186809817,0,0,0,0,0.7299460434245243,0,1.3129118608729191,0,1.089122119986148,1.108778800138518,0,0.8823448766082387,0.17555664335526533,9.134650048600134,0,0.05543894,1.7156705934049086,0,10.392307366169359,0.8777832167763266,0,0.2771947000346295,0.076659025
powder--0.3--ukwattage2015-bd0002--100.0--nan--0.0--nan--0.0--nan--0.0--nan--0.0--moist carbonation--batch--1.25--initial pressure--3.0--constant temperature--20.0--100.0--0.0--0.0--0.0--nan--nan--60.0--manometric analysis,,0.3,0,0,0,batch,initial pressure,3,constant temperature,20,100,0,0,0,60,3.5,manometric analysis,,,,116,8.97,2.1,5.5,9.5,54,2.5,1.2,18.5,3,7.243574867357993,70.52464502918764,29.475354970812354,0.15707699668629002,1.0294023560429453,0,0.1940362900242406,0.3431341186809817,0,0,0,0,0.7299460434245243,0,1.3129118608729191,0,1.089122119986148,1.108778800138518,0,0.8823448766082387,0.17555664335526533,9.134650048600134,0,0.05543894,1.7156705934049086,0,10.392307366169359,0.8777832167763266,0,0.2771947000346295,0.080252438
powder--0.3--ukwattage2015-bd0002--100.0--nan--0.0--nan--0.0--nan--0.0--nan--0.0--moist carbonation--batch--1.25--initial pressure--3.0--constant temperature--20.0--100.0--0.0--0.0--0.0--nan--nan--60.0--manometric analysis,,0.3,0,0,0,batch,initial pressure,3,constant temperature,20,100,0,0,0,60,3.625,manometric analysis,,,,116,8.97,2.1,5.5,9.5,54,2.5,1.2,18.5,3,7.243574867357993,70.52464502918764,29.475354970812354,0.15707699668629002,1.0294023560429453,0,0.1940362900242406,0.3431341186809817,0,0,0,0,0.7299460434245243,0,1.3129118608729191,0,1.089122119986148,1.108778800138518,0,0.8823448766082387,0.17555664335526533,9.134650048600134,0,0.05543894,1.7156705934049086,0,10.392307366169359,0.8777832167763266,0,0.2771947000346295,0.082423395
powder--0.3--ukwattage2015-bd0002--100.0--nan--0.0--nan--0.0--nan--0.0--nan--0.0--moist carbonation--batch--1.25--initial pressure--3.0--constant temperature--20.0--100.0--0.0--0.0--0.0--nan--nan--60.0--manometric analysis,,0.3,0,0,0,batch,initial pressure,3,constant temperature,20,100,0,0,0,60,3.75,manometric analysis,,,,116,8.97,2.1,5.5,9.5,54,2.5,1.2,18.5,3,7.243574867357993,70.52464502918764,29.475354970812354,0.15707699668629002,1.0294023560429453,0,0.1940362900242406,0.3431341186809817,0,0,0,0,0.7299460434245243,0,1.3129118608729191,0,1.089122119986148,1.108778800138518,0,0.8823448766082387,0.17555664335526533,9.134650048600134,0,0.05543894,1.7156705934049086,0,10.392307366169359,0.8777832167763266,0,0.2771947000346295,0.08386588
powder--0.3--ukwattage2015-bd0002--100.0--nan--0.0--nan--0.0--nan--0.0--nan--0.0--moist carbonation--batch--1.25--initial pressure--3.0--constant temperature--20.0--100.0--0.0--0.0--0.0--nan--nan--60.0--manometric analysis,,0.3,0,0,0,batch,initial pressure,3,constant temperature,20,100,0,0,0,60,3.875,manometric analysis,,,,116,8.97,2.1,5.5,9.5,54,2.5,1.2,18.5,3,7.243574867357993,70.52464502918764,29.475354970812354,0.15707699668629002,1.0294023560429453,0,0.1940362900242406,0.3431341186809817,0,0,0,0,0.7299460434245243,0,1.3129118608729191,0,1.089122119986148,1.108778800138518,0,0.8823448766082387,0.17555664335526533,9.134650048600134,0,0.05543894,1.7156705934049086,0,10.392307366169359,0.8777832167763266,0,0.2771947000346295,0.084750155
powder--0.3--ukwattage2015-bd0002--100.0--nan--0.0--nan--0.0--nan--0.0--nan--0.0--moist carbonation--batch--1.25--initial pressure--3.0--constant temperature--20.0--100.0--0.0--0.0--0.0--nan--nan--60.0--manometric analysis,,0.3,0,0,0,batch,initial pressure,3,constant temperature,20,100,0,0,0,60,4,manometric analysis,,,,116,8.97,2.1,5.5,9.5,54,2.5,1.2,18.5,3,7.243574867357993,70.52464502918764,29.475354970812354,0.15707699668629002,1.0294023560429453,0,0.1940362900242406,0.3431341186809817,0,0,0,0,0.7299460434245243,0,1.3129118608729191,0,1.089122119986148,1.108778800138518,0,0.8823448766082387,0.17555664335526533,9.134650048600134,0,0.05543894,1.7156705934049086,0,10.392307366169359,0.8777832167763266,0,0.2771947000346295,0.086393265
powder--0.3--ukwattage2015-bd0002--100.0--nan--0.0--nan--0.0--nan--0.0--nan--0.0--moist carbonation--batch--1.25--initial pressure--3.0--constant temperature--20.0--100.0--0.0--0.0--0.0--nan--nan--60.0--manometric analysis,,0.3,0,0,0,batch,initial pressure,3,constant temperature,20,100,0,0,0,60,4.25,manometric analysis,,,,116,8.97,2.1,5.5,9.5,54,2.5,1.2,18.5,3,7.243574867357993,70.52464502918764,29.475354970812354,0.15707699668629002,1.0294023560429453,0,0.1940362900242406,0.3431341186809817,0,0,0,0,0.7299460434245243,0,1.3129118608729191,0,1.089122119986148,1.108778800138518,0,0.8823448766082387,0.17555664335526533,9.134650048600134,0,0.05543894,1.7156705934049086,0,10.392307366169359,0.8777832167763266,0,0.2771947000346295,0.089589205
powder--0.3--ukwattage2015-bd0002--100.0--nan--0.0--nan--0.0--nan--0.0--nan--0.0--moist carbonation--batch--1.25--initial pressure--3.0--constant temperature--20.0--100.0--0.0--0.0--0.0--nan--nan--60.0--manometric analysis,,0.3,0,0,0,batch,initial pressure,3,constant temperature,20,100,0,0,0,60,4.5,manometric analysis,,,,116,8.97,2.1,5.5,9.5,54,2.5,1.2,18.5,3,7.243574867357993,70.52464502918764,29.475354970812354,0.15707699668629002,1.0294023560429453,0,0.1940362900242406,0.3431341186809817,0,0,0,0,0.7299460434245243,0,1.3129118608729191,0,1.089122119986148,1.108778800138518,0,0.8823448766082387,0.17555664335526533,9.134650048600134,0,0.05543894,1.7156705934049086,0,10.392307366169359,0.8777832167763266,0,0.2771947000346295,0.092060082
powder--0.3--ukwattage2015-bd0002--100.0--nan--0.0--nan--0.0--nan--0.0--nan--0.0--moist carbonation--batch--1.25--initial pressure--3.0--constant temperature--20.0--100.0--0.0--0.0--0.0--nan--nan--60.0--manometric analysis,,0.3,0,0,0,batch,initial pressure,3,constant temperature,20,100,0,0,0,60,4.75,manometric analysis,,,,116,8.97,2.1,5.5,9.5,54,2.5,1.2,18.5,3,7.243574867357993,70.52464502918764,29.475354970812354,0.15707699668629002,1.0294023560429453,0,0.1940362900242406,0.3431341186809817,0,0,0,0,0.7299460434245243,0,1.3129118608729191,0,1.089122119986148,1.108778800138518,0,0.8823448766082387,0.17555664335526533,9.134650048600134,0,0.05543894,1.7156705934049086,0,10.392307366169359,0.8777832167763266,0,0.2771947000346295,0.096140947
powder--0.3--ukwattage2015-bd0002--100.0--nan--0.0--nan--0.0--nan--0.0--nan--0.0--moist carbonation--batch--1.25--initial pressure--3.0--constant temperature--20.0--100.0--0.0--0.0--0.0--nan--nan--60.0--manometric analysis,,0.3,0,0,0,batch,initial pressure,3,constant temperature,20,100,0,0,0,60,5,manometric analysis,,,,116,8.97,2.1,5.5,9.5,54,2.5,1.2,18.5,3,7.243574867357993,70.52464502918764,29.475354970812354,0.15707699668629002,1.0294023560429453,0,0.1940362900242406,0.3431341186809817,0,0,0,0,0.7299460434245243,0,1.3129118608729191,0,1.089122119986148,1.108778800138518,0,0.8823448766082387,0.17555664335526533,9.134650048600134,0,0.05543894,1.7156705934049086,0,10.392307366169359,0.8777832167763266,0,0.2771947000346295,0.10027983631881425
powder--0.3--ukwattage2015-bd0002--100.0--nan--0.0--nan--0.0--nan--0.0--nan--0.0--moist carbonation--batch--1.25--initial pressure--3.0--constant temperature--20.0--100.0--0.0--0.0--0.0--nan--nan--60.0--manometric analysis,,0.3,0,0,0,batch,initial pressure,3,constant temperature,20,100,0,0,0,60,5.25,manometric analysis,,,,116,8.97,2.1,5.5,9.5,54,2.5,1.2,18.5,3,7.243574867357993,70.52464502918764,29.475354970812354,0.15707699668629002,1.0294023560429453,0,0.1940362900242406,0.3431341186809817,0,0,0,0,0.7299460434245243,0,1.3129118608729191,0,1.089122119986148,1.108778800138518,0,0.8823448766082387,0.17555664335526533,9.134650048600134,0,0.05543894,1.7156705934049086,0,10.392307366169359,0.8777832167763266,0,0.2771947000346295,0.098316238
powder--0.3--ukwattage2015-bd0002--100.0--nan--0.0--nan--0.0--nan--0.0--nan--0.0--moist carbonation--batch--1.25--initial pressure--3.0--constant temperature--20.0--100.0--0.0--0.0--0.0--nan--nan--60.0--manometric analysis,,0.3,0,0,0,batch,initial pressure,3,constant temperature,20,100,0,0,0,60,5.5,manometric analysis,,,,116,8.97,2.1,5.5,9.5,54,2.5,1.2,18.5,3,7.243574867357993,70.52464502918764,29.475354970812354,0.15707699668629002,1.0294023560429453,0,0.1940362900242406,0.3431341186809817,0,0,0,0,0.7299460434245243,0,1.3129118608729191,0,1.089122119986148,1.108778800138518,0,0.8823448766082387,0.17555664335526533,9.134650048600134,0,0.05543894,1.7156705934049086,0,10.392307366169359,0.8777832167763266,0,0.2771947000346295,0.098955949
powder--0.3--ukwattage2015-bd0002--100.0--nan--0.0--nan--0.0--nan--0.0--nan--0.0--moist carbonation--batch--1.25--initial pressure--3.0--constant temperature--20.0--100.0--0.0--0.0--0.0--nan--nan--60.0--manometric analysis,,0.3,0,0,0,batch,initial pressure,3,constant temperature,20,100,0,0,0,60,5.75,manometric analysis,,,,116,8.97,2.1,5.5,9.5,54,2.5,1.2,18.5,3,7.243574867357993,70.52464502918764,29.475354970812354,0.15707699668629002,1.0294023560429453,0,0.1940362900242406,0.3431341186809817,0,0,0,0,0.7299460434245243,0,1.3129118608729191,0,1.089122119986148,1.108778800138518,0,0.8823448766082387,0.17555664335526533,9.134650048600134,0,0.05543894,1.7156705934049086,0,10.392307366169359,0.8777832167763266,0,0.2771947000346295,0.1025946606682695
powder--0.3--ukwattage2015-bd0002--100.0--nan--0.0--nan--0.0--nan--0.0--nan--0.0--moist carbonation--batch--1.25--initial pressure--3.0--constant temperature--20.0--100.0--0.0--0.0--0.0--nan--nan--60.0--manometric analysis,,0.3,0,0,0,batch,initial pressure,3,constant temperature,20,100,0,0,0,60,6,manometric analysis,,,,116,8.97,2.1,5.5,9.5,54,2.5,1.2,18.5,3,7.243574867357993,70.52464502918764,29.475354970812354,0.15707699668629002,1.0294023560429453,0,0.1940362900242406,0.3431341186809817,0,0,0,0,0.7299460434245243,0,1.3129118608729191,0,1.089122119986148,1.108778800138518,0,0.8823448766082387,0.17555664335526533,9.134650048600134,0,0.05543894,1.7156705934049086,0,10.392307366169359,0.8777832167763266,0,0.2771947000346295,0.1082856197035397
powder--0.3--ukwattage2015-bd0002--100.0--nan--0.0--nan--0.0--nan--0.0--nan--0.0--moist carbonation--batch--1.25--initial pressure--3.0--constant temperature--20.0--100.0--0.0--0.0--0.0--nan--nan--60.0--manometric analysis,,0.3,0,0,0,batch,initial pressure,3,constant temperature,20,100,0,0,0,60,6.25,manometric analysis,,,,116,8.97,2.1,5.5,9.5,54,2.5,1.2,18.5,3,7.243574867357993,70.52464502918764,29.475354970812354,0.15707699668629002,1.0294023560429453,0,0.1940362900242406,0.3431341186809817,0,0,0,0,0.7299460434245243,0,1.3129118608729191,0,1.089122119986148,1.108778800138518,0,0.8823448766082387,0.17555664335526533,9.134650048600134,0,0.05543894,1.7156705934049086,0,10.392307366169359,0.8777832167763266,0,0.2771947000346295,0.10433101505906817
powder--0.3--ukwattage2015-bd0002--100.0--nan--0.0--nan--0.0--nan--0.0--nan--0.0--moist carbonation--batch--1.25--initial pressure--3.0--constant temperature--20.0--100.0--0.0--0.0--0.0--nan--nan--60.0--manometric analysis,,0.3,0,0,0,batch,initial pressure,3,constant temperature,20,100,0,0,0,60,6.5,manometric analysis,,,,116,8.97,2.1,5.5,9.5,54,2.5,1.2,18.5,3,7.243574867357993,70.52464502918764,29.475354970812354,0.15707699668629002,1.0294023560429453,0,0.1940362900242406,0.3431341186809817,0,0,0,0,0.7299460434245243,0,1.3129118608729191,0,1.089122119986148,1.108778800138518,0,0.8823448766082387,0.17555664335526533,9.134650048600134,0,0.05543894,1.7156705934049086,0,10.392307366169359,0.8777832167763266,0,0.2771947000346295,0.10942389666260338
powder--0.3--ukwattage2015-bd0002--100.0--nan--0.0--nan--0.0--nan--0.0--nan--0.0--moist carbonation--batch--1.25--initial pressure--3.0--constant temperature--20.0--100.0--0.0--0.0--0.0--nan--nan--60.0--manometric analysis,,0.3,0,0,0,batch,initial pressure,3,constant temperature,20,100,0,0,0,60,6.75,manometric analysis,,,,116,8.97,2.1,5.5,9.5,54,2.5,1.2,18.5,3,7.243574867357993,70.52464502918764,29.475354970812354,0.15707699668629002,1.0294023560429453,0,0.1940362900242406,0.3431341186809817,0,0,0,0,0.7299460434245243,0,1.3129118608729191,0,1.089122119986148,1.108778800138518,0,0.8823448766082387,0.17555664335526533,9.134650048600134,0,0.05543894,1.7156705934049086,0,10.392307366169359,0.8777832167763266,0,0.2771947000346295,0.11055722697443755
powder--0.3--ukwattage2015-bd0002--100.0--nan--0.0--nan--0.0--nan--0.0--nan--0.0--moist carbonation--batch--1.25--initial pressure--3.0--constant temperature--20.0--100.0--0.0--0.0--0.0--nan--nan--60.0--manometric analysis,,0.3,0,0,0,batch,initial pressure,3,constant temperature,20,100,0,0,0,60,7,manometric analysis,,,,116,8.97,2.1,5.5,9.5,54,2.5,1.2,18.5,3,7.243574867357993,70.52464502918764,29.475354970812354,0.15707699668629002,1.0294023560429453,0,0.1940362900242406,0.3431341186809817,0,0,0,0,0.7299460434245243,0,1.3129118608729191,0,1.089122119986148,1.108778800138518,0,0.8823448766082387,0.17555664335526533,9.134650048600134,0,0.05543894,1.7156705934049086,0,10.392307366169359,0.8777832167763266,0,0.2771947000346295,0.10784649887565687
powder--0.3--ukwattage2015-bd0002--100.0--nan--0.0--nan--0.0--nan--0.0--nan--0.0--moist carbonation--batch--1.25--initial pressure--3.0--constant temperature--20.0--100.0--0.0--0.0--0.0--nan--nan--60.0--manometric analysis,,0.3,0,0,0,batch,initial pressure,3,constant temperature,20,100,0,0,0,60,7.25,manometric analysis,,,,116,8.97,2.1,5.5,9.5,54,2.5,1.2,18.5,3,7.243574867357993,70.52464502918764,29.475354970812354,0.15707699668629002,1.0294023560429453,0,0.1940362900242406,0.3431341186809817,0,0,0,0,0.7299460434245243,0,1.3129118608729191,0,1.089122119986148,1.108778800138518,0,0.8823448766082387,0.17555664335526533,9.134650048600134,0,0.05543894,1.7156705934049086,0,10.392307366169359,0.8777832167763266,0,0.2771947000346295,0.1104614104491535
powder--0.3--ukwattage2015-bd0002--100.0--nan--0.0--nan--0.0--nan--0.0--nan--0.0--moist carbonation--batch--1.25--initial pressure--3.0--constant temperature--20.0--100.0--0.0--0.0--0.0--nan--nan--60.0--manometric analysis,,0.3,0,0,0,batch,initial pressure,3,constant temperature,20,100,0,0,0,60,7.5,manometric analysis,,,,116,8.97,2.1,5.5,9.5,54,2.5,1.2,18.5,3,7.243574867357993,70.52464502918764,29.475354970812354,0.15707699668629002,1.0294023560429453,0,0.1940362900242406,0.3431341186809817,0,0,0,0,0.7299460434245243,0,1.3129118608729191,0,1.089122119986148,1.108778800138518,0,0.8823448766082387,0.17555664335526533,9.134650048600134,0,0.05543894,1.7156705934049086,0,10.392307366169359,0.8777832167763266,0,0.2771947000346295,0.11287578448749952
powder--0.3--ukwattage2015-bd0002--100.0--nan--0.0--nan--0.0--nan--0.0--nan--0.0--moist carbonation--batch--1.25--initial pressure--3.0--constant temperature--20.0--100.0--0.0--0.0--0.0--nan--nan--60.0--manometric analysis,,0.3,0,0,0,batch,initial pressure,3,constant temperature,20,100,0,0,0,60,7.75,manometric analysis,,,,116,8.97,2.1,5.5,9.5,54,2.5,1.2,18.5,3,7.243574867357993,70.52464502918764,29.475354970812354,0.15707699668629002,1.0294023560429453,0,0.1940362900242406,0.3431341186809817,0,0,0,0,0.7299460434245243,0,1.3129118608729191,0,1.089122119986148,1.108778800138518,0,0.8823448766082387,0.17555664335526533,9.134650048600134,0,0.05543894,1.7156705934049086,0,10.392307366169359,0.8777832167763266,0,0.2771947000346295,0.11010307317605378
powder--0.3--ukwattage2015-bd0002--100.0--nan--0.0--nan--0.0--nan--0.0--nan--0.0--moist carbonation--batch--1.25--initial pressure--3.0--constant temperature--20.0--100.0--0.0--0.0--0.0--nan--nan--60.0--manometric analysis,,0.3,0,0,0,batch,initial pressure,3,constant temperature,20,100,0,0,0,60,8,manometric analysis,,,,116,8.97,2.1,5.5,9.5,54,2.5,1.2,18.5,3,7.243574867357993,70.52464502918764,29.475354970812354,0.15707699668629002,1.0294023560429453,0,0.1940362900242406,0.3431341186809817,0,0,0,0,0.7299460434245243,0,1.3129118608729191,0,1.089122119986148,1.108778800138518,0,0.8823448766082387,0.17555664335526533,9.134650048600134,0,0.05543894,1.7156705934049086,0,10.392307366169359,0.8777832167763266,0,0.2771947000346295,0.11084213704093984
powder--0.3--ukwattage2015-bd0002--100.0--nan--0.0--nan--0.0--nan--0.0--nan--0.0--moist carbonation--batch--1.25--initial pressure--3.0--constant temperature--20.0--100.0--0.0--0.0--0.0--nan--nan--60.0--manometric analysis,,0.3,0,0,0,batch,initial pressure,3,constant temperature,20,100,0,0,0,60,8.5,manometric analysis,,,,116,8.97,2.1,5.5,9.5,54,2.5,1.2,18.5,3,7.243574867357993,70.52464502918764,29.475354970812354,0.15707699668629002,1.0294023560429453,0,0.1940362900242406,0.3431341186809817,0,0,0,0,0.7299460434245243,0,1.3129118608729191,0,1.089122119986148,1.108778800138518,0,0.8823448766082387,0.17555664335526533,9.134650048600134,0,0.05543894,1.7156705934049086,0,10.392307366169359,0.8777832167763266,0,0.2771947000346295,0.11084481206008215
powder--0.3--ukwattage2015-bd0002--100.0--nan--0.0--nan--0.0--nan--0.0--nan--0.0--moist carbonation--batch--1.25--initial pressure--3.0--constant temperature--20.0--100.0--0.0--0.0--0.0--nan--nan--60.0--manometric analysis,,0.3,0,0,0,batch,initial pressure,3,constant temperature,20,100,0,0,0,60,9,manometric analysis,,,,116,8.97,2.1,5.5,9.5,54,2.5,1.2,18.5,3,7.243574867357993,70.52464502918764,29.475354970812354,0.15707699668629002,1.0294023560429453,0,0.1940362900242406,0.3431341186809817,0,0,0,0,0.7299460434245243,0,1.3129118608729191,0,1.089122119986148,1.108778800138518,0,0.8823448766082387,0.17555664335526533,9.134650048600134,0,0.05543894,1.7156705934049086,0,10.392307366169359,0.8777832167763266,0,0.2771947000346295,0.11047289410122885
powder--0.3--ukwattage2015-bd0002--100.0--nan--0.0--nan--0.0--nan--0.0--nan--0.0--moist carbonation--batch--1.25--initial pressure--3.0--constant temperature--20.0--100.0--0.0--0.0--0.0--nan--nan--60.0--manometric analysis,,0.3,0,0,0,batch,initial pressure,3,constant temperature,20,100,0,0,0,60,9.5,manometric analysis,,,,116,8.97,2.1,5.5,9.5,54,2.5,1.2,18.5,3,7.243574867357993,70.52464502918764,29.475354970812354,0.15707699668629002,1.0294023560429453,0,0.1940362900242406,0.3431341186809817,0,0,0,0,0.7299460434245243,0,1.3129118608729191,0,1.089122119986148,1.108778800138518,0,0.8823448766082387,0.17555664335526533,9.134650048600134,0,0.05543894,1.7156705934049086,0,10.392307366169359,0.8777832167763266,0,0.2771947000346295,0.11124726139380592
powder--0.3--ukwattage2015-bd0002--100.0--nan--0.0--nan--0.0--nan--0.0--nan--0.0--moist carbonation--batch--1.25--initial pressure--3.0--constant temperature--20.0--100.0--0.0--0.0--0.0--nan--nan--60.0--manometric analysis,,0.3,0,0,0,batch,initial pressure,3,constant temperature,20,100,0,0,0,60,10,manometric analysis,,,,116,8.97,2.1,5.5,9.5,54,2.5,1.2,18.5,3,7.243574867357993,70.52464502918764,29.475354970812354,0.15707699668629002,1.0294023560429453,0,0.1940362900242406,0.3431341186809817,0,0,0,0,0.7299460434245243,0,1.3129118608729191,0,1.089122119986148,1.108778800138518,0,0.8823448766082387,0.17555664335526533,9.134650048600134,0,0.05543894,1.7156705934049086,0,10.392307366169359,0.8777832167763266,0,0.2771947000346295,0.11032011509050227
powder--0.3--ukwattage2015-bd0002--100.0--nan--0.0--nan--0.0--nan--0.0--nan--0.0--moist carbonation--batch--1.25--initial pressure--3.0--constant temperature--40.0--100.0--0.0--0.0--0.0--nan--nan--60.0--manometric analysis,,0.3,0,0,0,batch,initial pressure,3,constant temperature,40,100,0,0,0,60,0,manometric analysis,,,,116,8.97,2.1,5.5,9.5,54,2.5,1.2,18.5,3,7.243574867357993,70.52464502918764,29.475354970812354,0.15707699668629002,1.0294023560429453,0,0.1940362900242406,0.3431341186809817,0,0,0,0,0.7299460434245243,0,1.3129118608729191,0,1.089122119986148,1.108778800138518,0,0.8823448766082387,0.17555664335526533,9.134650048600134,0,0.05543894,1.7156705934049086,0,10.392307366169359,0.8777832167763266,0,0.2771947000346295,1e-05
powder--0.3--ukwattage2015-bd0002--100.0--nan--0.0--nan--0.0--nan--0.0--nan--0.0--moist carbonation--batch--1.25--initial pressure--3.0--constant temperature--40.0--100.0--0.0--0.0--0.0--nan--nan--60.0--manometric analysis,,0.3,0,0,0,batch,initial pressure,3,constant temperature,40,100,0,0,0,60,0.0625,manometric analysis,,,,116,8.97,2.1,5.5,9.5,54,2.5,1.2,18.5,3,7.243574867357993,70.52464502918764,29.475354970812354,0.15707699668629002,1.0294023560429453,0,0.1940362900242406,0.3431341186809817,0,0,0,0,0.7299460434245243,0,1.3129118608729191,0,1.089122119986148,1.108778800138518,0,0.8823448766082387,0.17555664335526533,9.134650048600134,0,0.05543894,1.7156705934049086,0,10.392307366169359,0.8777832167763266,0,0.2771947000346295,0.003368204
powder--0.3--ukwattage2015-bd0002--100.0--nan--0.0--nan--0.0--nan--0.0--nan--0.0--moist carbonation--batch--1.25--initial pressure--3.0--constant temperature--40.0--100.0--0.0--0.0--0.0--nan--nan--60.0--manometric analysis,,0.3,0,0,0,batch,initial pressure,3,constant temperature,40,100,0,0,0,60,0.125,manometric analysis,,,,116,8.97,2.1,5.5,9.5,54,2.5,1.2,18.5,3,7.243574867357993,70.52464502918764,29.475354970812354,0.15707699668629002,1.0294023560429453,0,0.1940362900242406,0.3431341186809817,0,0,0,0,0.7299460434245243,0,1.3129118608729191,0,1.089122119986148,1.108778800138518,0,0.8823448766082387,0.17555664335526533,9.134650048600134,0,0.05543894,1.7156705934049086,0,10.392307366169359,0.8777832167763266,0,0.2771947000346295,0.006451121
powder--0.3--ukwattage2015-bd0002--100.0--nan--0.0--nan--0.0--nan--0.0--nan--0.0--moist carbonation--batch--1.25--initial pressure--3.0--constant temperature--40.0--100.0--0.0--0.0--0.0--nan--nan--60.0--manometric analysis,,0.3,0,0,0,batch,initial pressure,3,constant temperature,40,100,0,0,0,60,0.1875,manometric analysis,,,,116,8.97,2.1,5.5,9.5,54,2.5,1.2,18.5,3,7.243574867357993,70.52464502918764,29.475354970812354,0.15707699668629002,1.0294023560429453,0,0.1940362900242406,0.3431341186809817,0,0,0,0,0.7299460434245243,0,1.3129118608729191,0,1.089122119986148,1.108778800138518,0,0.8823448766082387,0.17555664335526533,9.134650048600134,0,0.05543894,1.7156705934049086,0,10.392307366169359,0.8777832167763266,0,0.2771947000346295,0.008953858
powder--0.3--ukwattage2015-bd0002--100.0--nan--0.0--nan--0.0--nan--0.0--nan--0.0--moist carbonation--batch--1.25--initial pressure--3.0--constant temperature--40.0--100.0--0.0--0.0--0.0--nan--nan--60.0--manometric analysis,,0.3,0,0,0,batch,initial pressure,3,constant temperature,40,100,0,0,0,60,0.25,manometric analysis,,,,116,8.97,2.1,5.5,9.5,54,2.5,1.2,18.5,3,7.243574867357993,70.52464502918764,29.475354970812354,0.15707699668629002,1.0294023560429453,0,0.1940362900242406,0.3431341186809817,0,0,0,0,0.7299460434245243,0,1.3129118608729191,0,1.089122119986148,1.108778800138518,0,0.8823448766082387,0.17555664335526533,9.134650048600134,0,0.05543894,1.7156705934049086,0,10.392307366169359,0.8777832167763266,0,0.2771947000346295,0.012032825090332171
powder--0.3--ukwattage2015-bd0002--100.0--nan--0.0--nan--0.0--nan--0.0--nan--0.0--moist carbonation--batch--1.25--initial pressure--3.0--constant temperature--40.0--100.0--0.0--0.0--0.0--nan--nan--60.0--manometric analysis,,0.3,0,0,0,batch,initial pressure,3,constant temperature,40,100,0,0,0,60,0.3125,manometric analysis,,,,116,8.97,2.1,5.5,9.5,54,2.5,1.2,18.5,3,7.243574867357993,70.52464502918764,29.475354970812354,0.15707699668629002,1.0294023560429453,0,0.1940362900242406,0.3431341186809817,0,0,0,0,0.7299460434245243,0,1.3129118608729191,0,1.089122119986148,1.108778800138518,0,0.8823448766082387,0.17555664335526533,9.134650048600134,0,0.05543894,1.7156705934049086,0,10.392307366169359,0.8777832167763266,0,0.2771947000346295,0.014806967308130164
powder--0.3--ukwattage2015-bd0002--100.0--nan--0.0--nan--0.0--nan--0.0--nan--0.0--moist carbonation--batch--1.25--initial pressure--3.0--constant temperature--40.0--100.0--0.0--0.0--0.0--nan--nan--60.0--manometric analysis,,0.3,0,0,0,batch,initial pressure,3,constant temperature,40,100,0,0,0,60,0.375,manometric analysis,,,,116,8.97,2.1,5.5,9.5,54,2.5,1.2,18.5,3,7.243574867357993,70.52464502918764,29.475354970812354,0.15707699668629002,1.0294023560429453,0,0.1940362900242406,0.3431341186809817,0,0,0,0,0.7299460434245243,0,1.3129118608729191,0,1.089122119986148,1.108778800138518,0,0.8823448766082387,0.17555664335526533,9.134650048600134,0,0.05543894,1.7156705934049086,0,10.392307366169359,0.8777832167763266,0,0.2771947000346295,0.016389132097092793
powder--0.3--ukwattage2015-bd0002--100.0--nan--0.0--nan--0.0--nan--0.0--nan--0.0--moist carbonation--batch--1.25--initial pressure--3.0--constant temperature--40.0--100.0--0.0--0.0--0.0--nan--nan--60.0--manometric analysis,,0.3,0,0,0,batch,initial pressure,3,constant temperature,40,100,0,0,0,60,0.4375,manometric analysis,,,,116,8.97,2.1,5.5,9.5,54,2.5,1.2,18.5,3,7.243574867357993,70.52464502918764,29.475354970812354,0.15707699668629002,1.0294023560429453,0,0.1940362900242406,0.3431341186809817,0,0,0,0,0.7299460434245243,0,1.3129118608729191,0,1.089122119986148,1.108778800138518,0,0.8823448766082387,0.17555664335526533,9.134650048600134,0,0.05543894,1.7156705934049086,0,10.392307366169359,0.8777832167763266,0,0.2771947000346295,0.019682402297066533
powder--0.3--ukwattage2015-bd0002--100.0--nan--0.0--nan--0.0--nan--0.0--nan--0.0--moist carbonation--batch--1.25--initial pressure--3.0--constant temperature--40.0--100.0--0.0--0.0--0.0--nan--nan--60.0--manometric analysis,,0.3,0,0,0,batch,initial pressure,3,constant temperature,40,100,0,0,0,60,0.5,manometric analysis,,,,116,8.97,2.1,5.5,9.5,54,2.5,1.2,18.5,3,7.243574867357993,70.52464502918764,29.475354970812354,0.15707699668629002,1.0294023560429453,0,0.1940362900242406,0.3431341186809817,0,0,0,0,0.7299460434245243,0,1.3129118608729191,0,1.089122119986148,1.108778800138518,0,0.8823448766082387,0.17555664335526533,9.134650048600134,0,0.05543894,1.7156705934049086,0,10.392307366169359,0.8777832167763266,0,0.2771947000346295,0.022464893425341474
