Repository: kycai/c3gb

# c3gb

**c3gb**, Gradient Boosting models for predicting the CO2 uptake of Coal ashes in Carbon mineralization, were developed in the research article: [AI-guided prediction and control of CO2 mineralization in coal ashes as carbon-efficient supplementary cementitious materials](). They are tree-based ensemble models. 

The models take the physicochemical properties of coal ashes, along with the process parameters related to reactant proportions and carbonation conditions as input features, while the output is CO2 uptake. The models can be used as a objective function to optimize the carbonation process for CO2 mineralization in coal ashes.

Kangyi Cai 2026 @ Missouri S&T

File: data/Xys_gt_augmented.csv (part 26 of 89)
Group id,Class id,Water-Solid ratio,Chemical admixture 1-content,Chemical admixture 2-content,Chemical admixture 3-content,Carbonation reactor operation mode,Carbonation pressure control type,Carbonation pressure,Carbonation temperature control type,Carbonation temperature,Carbonation gas 1-CO2,Carbonation gas 2-H2O vapor,Carbonation gas 3-N2,Carbonation gas flow rate,Carbonation stirring speed ,Carbonation duration,Method-CO2 uptake,Chemical admixture 1_Classification 2,Chemical admixture 2_Classification 2,Chemical admixture 3_Classification 2,"Solid_Dv,50",Solid_Specific surface area,Solid_Na2O,Solid_MgO,Solid_Al2O3,Solid_SiO2,Solid_SO3,Solid_K2O,Solid_CaO,Solid_Fe2O3,Solid_Loss on ignition,Solid_Amorphous+others,Solid_Crystalline,Solid_Albite,Solid_Anhydrite,Solid_Augite,Solid_Bassanite,Solid_Brownmillerite,Solid_Brucite,Solid_Calcite,Solid_Corundum,Solid_Diopside,Solid_Glauberite,Solid_Gypsum,Solid_Hematite,Solid_Hydrotalcite,Solid_Lime,Solid_Maghemite,Solid_Magnesioferrite,Solid_Magnetite,Solid_Microcline,Solid_Mullite,Solid_Periclase,Solid_Polyhalite,Solid_Portlandite,Solid_Pyroaurite,Solid_Quartz,Solid_Spinel,Solid_Srebrodolskite,Solid_Thenardite,Experimental CO2 uptake-U2
powder--0.3--ukwattage2015-bd0002--100.0--nan--0.0--nan--0.0--nan--0.0--nan--0.0--moist carbonation--batch--1.25--initial pressure--3.0--constant temperature--40.0--100.0--0.0--0.0--0.0--nan--nan--60.0--manometric analysis,,0.3,0,0,0,batch,initial pressure,3,constant temperature,40,100,0,0,0,60,7.5,manometric analysis,,,,116,8.97,2.1,5.5,9.5,54,2.5,1.2,18.5,3,7.243574867357993,70.52464502918764,29.475354970812354,0.15707699668629002,1.0294023560429453,0,0.1940362900242406,0.3431341186809817,0,0,0,0,0.7299460434245243,0,1.3129118608729191,0,1.089122119986148,1.108778800138518,0,0.8823448766082387,0.17555664335526533,9.134650048600134,0,0.05543894,1.7156705934049086,0,10.392307366169359,0.8777832167763266,0,0.2771947000346295,0.11971425789244575
powder--0.3--ukwattage2015-bd0002--100.0--nan--0.0--nan--0.0--nan--0.0--nan--0.0--moist carbonation--batch--1.25--initial pressure--3.0--constant temperature--40.0--100.0--0.0--0.0--0.0--nan--nan--60.0--manometric analysis,,0.3,0,0,0,batch,initial pressure,3,constant temperature,40,100,0,0,0,60,7.75,manometric analysis,,,,116,8.97,2.1,5.5,9.5,54,2.5,1.2,18.5,3,7.243574867357993,70.52464502918764,29.475354970812354,0.15707699668629002,1.0294023560429453,0,0.1940362900242406,0.3431341186809817,0,0,0,0,0.7299460434245243,0,1.3129118608729191,0,1.089122119986148,1.108778800138518,0,0.8823448766082387,0.17555664335526533,9.134650048600134,0,0.05543894,1.7156705934049086,0,10.392307366169359,0.8777832167763266,0,0.2771947000346295,0.11856388037142879
powder--0.3--ukwattage2015-bd0002--100.0--nan--0.0--nan--0.0--nan--0.0--nan--0.0--moist carbonation--batch--1.25--initial pressure--3.0--constant temperature--40.0--100.0--0.0--0.0--0.0--nan--nan--60.0--manometric analysis,,0.3,0,0,0,batch,initial pressure,3,constant temperature,40,100,0,0,0,60,8,manometric analysis,,,,116,8.97,2.1,5.5,9.5,54,2.5,1.2,18.5,3,7.243574867357993,70.52464502918764,29.475354970812354,0.15707699668629002,1.0294023560429453,0,0.1940362900242406,0.3431341186809817,0,0,0,0,0.7299460434245243,0,1.3129118608729191,0,1.089122119986148,1.108778800138518,0,0.8823448766082387,0.17555664335526533,9.134650048600134,0,0.05543894,1.7156705934049086,0,10.392307366169359,0.8777832167763266,0,0.2771947000346295,0.1175982913973939
powder--0.3--ukwattage2015-bd0002--100.0--nan--0.0--nan--0.0--nan--0.0--nan--0.0--moist carbonation--batch--1.25--initial pressure--3.0--constant temperature--40.0--100.0--0.0--0.0--0.0--nan--nan--60.0--manometric analysis,,0.3,0,0,0,batch,initial pressure,3,constant temperature,40,100,0,0,0,60,8.5,manometric analysis,,,,116,8.97,2.1,5.5,9.5,54,2.5,1.2,18.5,3,7.243574867357993,70.52464502918764,29.475354970812354,0.15707699668629002,1.0294023560429453,0,0.1940362900242406,0.3431341186809817,0,0,0,0,0.7299460434245243,0,1.3129118608729191,0,1.089122119986148,1.108778800138518,0,0.8823448766082387,0.17555664335526533,9.134650048600134,0,0.05543894,1.7156705934049086,0,10.392307366169359,0.8777832167763266,0,0.2771947000346295,0.11990399793000424
powder--0.3--ukwattage2015-bd0002--100.0--nan--0.0--nan--0.0--nan--0.0--nan--0.0--moist carbonation--batch--1.25--initial pressure--3.0--constant temperature--40.0--100.0--0.0--0.0--0.0--nan--nan--60.0--manometric analysis,,0.3,0,0,0,batch,initial pressure,3,constant temperature,40,100,0,0,0,60,9,manometric analysis,,,,116,8.97,2.1,5.5,9.5,54,2.5,1.2,18.5,3,7.243574867357993,70.52464502918764,29.475354970812354,0.15707699668629002,1.0294023560429453,0,0.1940362900242406,0.3431341186809817,0,0,0,0,0.7299460434245243,0,1.3129118608729191,0,1.089122119986148,1.108778800138518,0,0.8823448766082387,0.17555664335526533,9.134650048600134,0,0.05543894,1.7156705934049086,0,10.392307366169359,0.8777832167763266,0,0.2771947000346295,0.12139086558194818
powder--0.3--ukwattage2015-bd0002--100.0--nan--0.0--nan--0.0--nan--0.0--nan--0.0--moist carbonation--batch--1.25--initial pressure--3.0--constant temperature--40.0--100.0--0.0--0.0--0.0--nan--nan--60.0--manometric analysis,,0.3,0,0,0,batch,initial pressure,3,constant temperature,40,100,0,0,0,60,9.5,manometric analysis,,,,116,8.97,2.1,5.5,9.5,54,2.5,1.2,18.5,3,7.243574867357993,70.52464502918764,29.475354970812354,0.15707699668629002,1.0294023560429453,0,0.1940362900242406,0.3431341186809817,0,0,0,0,0.7299460434245243,0,1.3129118608729191,0,1.089122119986148,1.108778800138518,0,0.8823448766082387,0.17555664335526533,9.134650048600134,0,0.05543894,1.7156705934049086,0,10.392307366169359,0.8777832167763266,0,0.2771947000346295,0.11940611112201167
powder--0.3--ukwattage2015-bd0002--100.0--nan--0.0--nan--0.0--nan--0.0--nan--0.0--moist carbonation--batch--1.25--initial pressure--3.0--constant temperature--40.0--100.0--0.0--0.0--0.0--nan--nan--60.0--manometric analysis,,0.3,0,0,0,batch,initial pressure,3,constant temperature,40,100,0,0,0,60,10,manometric analysis,,,,116,8.97,2.1,5.5,9.5,54,2.5,1.2,18.5,3,7.243574867357993,70.52464502918764,29.475354970812354,0.15707699668629002,1.0294023560429453,0,0.1940362900242406,0.3431341186809817,0,0,0,0,0.7299460434245243,0,1.3129118608729191,0,1.089122119986148,1.108778800138518,0,0.8823448766082387,0.17555664335526533,9.134650048600134,0,0.05543894,1.7156705934049086,0,10.392307366169359,0.8777832167763266,0,0.2771947000346295,0.11809773708376732
powder--0.3--ukwattage2015-bd0002--100.0--nan--0.0--nan--0.0--nan--0.0--nan--0.0--moist carbonation--batch--1.25--initial pressure--3.0--constant temperature--60.0--100.0--0.0--0.0--0.0--nan--nan--60.0--manometric analysis,,0.3,0,0,0,batch,initial pressure,3,constant temperature,60,100,0,0,0,60,0,manometric analysis,,,,116,8.97,2.1,5.5,9.5,54,2.5,1.2,18.5,3,7.243574867357993,70.52464502918764,29.475354970812354,0.15707699668629002,1.0294023560429453,0,0.1940362900242406,0.3431341186809817,0,0,0,0,0.7299460434245243,0,1.3129118608729191,0,1.089122119986148,1.108778800138518,0,0.8823448766082387,0.17555664335526533,9.134650048600134,0,0.05543894,1.7156705934049086,0,10.392307366169359,0.8777832167763266,0,0.2771947000346295,1e-05
powder--0.3--ukwattage2015-bd0002--100.0--nan--0.0--nan--0.0--nan--0.0--nan--0.0--moist carbonation--batch--1.25--initial pressure--3.0--constant temperature--60.0--100.0--0.0--0.0--0.0--nan--nan--60.0--manometric analysis,,0.3,0,0,0,batch,initial pressure,3,constant temperature,60,100,0,0,0,60,0.0625,manometric analysis,,,,116,8.97,2.1,5.5,9.5,54,2.5,1.2,18.5,3,7.243574867357993,70.52464502918764,29.475354970812354,0.15707699668629002,1.0294023560429453,0,0.1940362900242406,0.3431341186809817,0,0,0,0,0.7299460434245243,0,1.3129118608729191,0,1.089122119986148,1.108778800138518,0,0.8823448766082387,0.17555664335526533,9.134650048600134,0,0.05543894,1.7156705934049086,0,10.392307366169359,0.8777832167763266,0,0.2771947000346295,0.005437584
powder--0.3--ukwattage2015-bd0002--100.0--nan--0.0--nan--0.0--nan--0.0--nan--0.0--moist carbonation--batch--1.25--initial pressure--3.0--constant temperature--60.0--100.0--0.0--0.0--0.0--nan--nan--60.0--manometric analysis,,0.3,0,0,0,batch,initial pressure,3,constant temperature,60,100,0,0,0,60,0.125,manometric analysis,,,,116,8.97,2.1,5.5,9.5,54,2.5,1.2,18.5,3,7.243574867357993,70.52464502918764,29.475354970812354,0.15707699668629002,1.0294023560429453,0,0.1940362900242406,0.3431341186809817,0,0,0,0,0.7299460434245243,0,1.3129118608729191,0,1.089122119986148,1.108778800138518,0,0.8823448766082387,0.17555664335526533,9.134650048600134,0,0.05543894,1.7156705934049086,0,10.392307366169359,0.8777832167763266,0,0.2771947000346295,0.009872386
powder--0.3--ukwattage2015-bd0002--100.0--nan--0.0--nan--0.0--nan--0.0--nan--0.0--moist carbonation--batch--1.25--initial pressure--3.0--constant temperature--60.0--100.0--0.0--0.0--0.0--nan--nan--60.0--manometric analysis,,0.3,0,0,0,batch,initial pressure,3,constant temperature,60,100,0,0,0,60,0.1875,manometric analysis,,,,116,8.97,2.1,5.5,9.5,54,2.5,1.2,18.5,3,7.243574867357993,70.52464502918764,29.475354970812354,0.15707699668629002,1.0294023560429453,0,0.1940362900242406,0.3431341186809817,0,0,0,0,0.7299460434245243,0,1.3129118608729191,0,1.089122119986148,1.108778800138518,0,0.8823448766082387,0.17555664335526533,9.134650048600134,0,0.05543894,1.7156705934049086,0,10.392307366169359,0.8777832167763266,0,0.2771947000346295,0.013484583998929808
powder--0.3--ukwattage2015-bd0002--100.0--nan--0.0--nan--0.0--nan--0.0--nan--0.0--moist carbonation--batch--1.25--initial pressure--3.0--constant temperature--60.0--100.0--0.0--0.0--0.0--nan--nan--60.0--manometric analysis,,0.3,0,0,0,batch,initial pressure,3,constant temperature,60,100,0,0,0,60,0.25,manometric analysis,,,,116,8.97,2.1,5.5,9.5,54,2.5,1.2,18.5,3,7.243574867357993,70.52464502918764,29.475354970812354,0.15707699668629002,1.0294023560429453,0,0.1940362900242406,0.3431341186809817,0,0,0,0,0.7299460434245243,0,1.3129118608729191,0,1.089122119986148,1.108778800138518,0,0.8823448766082387,0.17555664335526533,9.134650048600134,0,0.05543894,1.7156705934049086,0,10.392307366169359,0.8777832167763266,0,0.2771947000346295,0.017255128954549177
powder--0.3--ukwattage2015-bd0002--100.0--nan--0.0--nan--0.0--nan--0.0--nan--0.0--moist carbonation--batch--1.25--initial pressure--3.0--constant temperature--60.0--100.0--0.0--0.0--0.0--nan--nan--60.0--manometric analysis,,0.3,0,0,0,batch,initial pressure,3,constant temperature,60,100,0,0,0,60,0.3125,manometric analysis,,,,116,8.97,2.1,5.5,9.5,54,2.5,1.2,18.5,3,7.243574867357993,70.52464502918764,29.475354970812354,0.15707699668629002,1.0294023560429453,0,0.1940362900242406,0.3431341186809817,0,0,0,0,0.7299460434245243,0,1.3129118608729191,0,1.089122119986148,1.108778800138518,0,0.8823448766082387,0.17555664335526533,9.134650048600134,0,0.05543894,1.7156705934049086,0,10.392307366169359,0.8777832167763266,0,0.2771947000346295,0.020771438488972657
powder--0.3--ukwattage2015-bd0002--100.0--nan--0.0--nan--0.0--nan--0.0--nan--0.0--moist carbonation--batch--1.25--initial pressure--3.0--constant temperature--60.0--100.0--0.0--0.0--0.0--nan--nan--60.0--manometric analysis,,0.3,0,0,0,batch,initial pressure,3,constant temperature,60,100,0,0,0,60,0.375,manometric analysis,,,,116,8.97,2.1,5.5,9.5,54,2.5,1.2,18.5,3,7.243574867357993,70.52464502918764,29.475354970812354,0.15707699668629002,1.0294023560429453,0,0.1940362900242406,0.3431341186809817,0,0,0,0,0.7299460434245243,0,1.3129118608729191,0,1.089122119986148,1.108778800138518,0,0.8823448766082387,0.17555664335526533,9.134650048600134,0,0.05543894,1.7156705934049086,0,10.392307366169359,0.8777832167763266,0,0.2771947000346295,0.024412403193484845
powder--0.3--ukwattage2015-bd0002--100.0--nan--0.0--nan--0.0--nan--0.0--nan--0.0--moist carbonation--batch--1.25--initial pressure--3.0--constant temperature--60.0--100.0--0.0--0.0--0.0--nan--nan--60.0--manometric analysis,,0.3,0,0,0,batch,initial pressure,3,constant temperature,60,100,0,0,0,60,0.4375,manometric analysis,,,,116,8.97,2.1,5.5,9.5,54,2.5,1.2,18.5,3,7.243574867357993,70.52464502918764,29.475354970812354,0.15707699668629002,1.0294023560429453,0,0.1940362900242406,0.3431341186809817,0,0,0,0,0.7299460434245243,0,1.3129118608729191,0,1.089122119986148,1.108778800138518,0,0.8823448766082387,0.17555664335526533,9.134650048600134,0,0.05543894,1.7156705934049086,0,10.392307366169359,0.8777832167763266,0,0.2771947000346295,0.026784732028230236
powder--0.3--ukwattage2015-bd0002--100.0--nan--0.0--nan--0.0--nan--0.0--nan--0.0--moist carbonation--batch--1.25--initial pressure--3.0--constant temperature--60.0--100.0--0.0--0.0--0.0--nan--nan--60.0--manometric analysis,,0.3,0,0,0,batch,initial pressure,3,constant temperature,60,100,0,0,0,60,0.5,manometric analysis,,,,116,8.97,2.1,5.5,9.5,54,2.5,1.2,18.5,3,7.243574867357993,70.52464502918764,29.475354970812354,0.15707699668629002,1.0294023560429453,0,0.1940362900242406,0.3431341186809817,0,0,0,0,0.7299460434245243,0,1.3129118608729191,0,1.089122119986148,1.108778800138518,0,0.8823448766082387,0.17555664335526533,9.134650048600134,0,0.05543894,1.7156705934049086,0,10.392307366169359,0.8777832167763266,0,0.2771947000346295,0.030355751431400343
powder--0.3--ukwattage2015-bd0002--100.0--nan--0.0--nan--0.0--nan--0.0--nan--0.0--moist carbonation--batch--1.25--initial pressure--3.0--constant temperature--60.0--100.0--0.0--0.0--0.0--nan--nan--60.0--manometric analysis,,0.3,0,0,0,batch,initial pressure,3,constant temperature,60,100,0,0,0,60,0.5625,manometric analysis,,,,116,8.97,2.1,5.5,9.5,54,2.5,1.2,18.5,3,7.243574867357993,70.52464502918764,29.475354970812354,0.15707699668629002,1.0294023560429453,0,0.1940362900242406,0.3431341186809817,0,0,0,0,0.7299460434245243,0,1.3129118608729191,0,1.089122119986148,1.108778800138518,0,0.8823448766082387,0.17555664335526533,9.134650048600134,0,0.05543894,1.7156705934049086,0,10.392307366169359,0.8777832167763266,0,0.2771947000346295,0.032575681318963746
powder--0.3--ukwattage2015-bd0002--100.0--nan--0.0--nan--0.0--nan--0.0--nan--0.0--moist carbonation--batch--1.25--initial pressure--3.0--constant temperature--60.0--100.0--0.0--0.0--0.0--nan--nan--60.0--manometric analysis,,0.3,0,0,0,batch,initial pressure,3,constant temperature,60,100,0,0,0,60,0.625,manometric analysis,,,,116,8.97,2.1,5.5,9.5,54,2.5,1.2,18.5,3,7.243574867357993,70.52464502918764,29.475354970812354,0.15707699668629002,1.0294023560429453,0,0.1940362900242406,0.3431341186809817,0,0,0,0,0.7299460434245243,0,1.3129118608729191,0,1.089122119986148,1.108778800138518,0,0.8823448766082387,0.17555664335526533,9.134650048600134,0,0.05543894,1.7156705934049086,0,10.392307366169359,0.8777832167763266,0,0.2771947000346295,0.032148552
powder--0.3--ukwattage2015-bd0002--100.0--nan--0.0--nan--0.0--nan--0.0--nan--0.0--moist carbonation--batch--1.25--initial pressure--3.0--constant temperature--60.0--100.0--0.0--0.0--0.0--nan--nan--60.0--manometric analysis,,0.3,0,0,0,batch,initial pressure,3,constant temperature,60,100,0,0,0,60,0.6875,manometric analysis,,,,116,8.97,2.1,5.5,9.5,54,2.5,1.2,18.5,3,7.243574867357993,70.52464502918764,29.475354970812354,0.15707699668629002,1.0294023560429453,0,0.1940362900242406,0.3431341186809817,0,0,0,0,0.7299460434245243,0,1.3129118608729191,0,1.089122119986148,1.108778800138518,0,0.8823448766082387,0.17555664335526533,9.134650048600134,0,0.05543894,1.7156705934049086,0,10.392307366169359,0.8777832167763266,0,0.2771947000346295,0.036164596
powder--0.3--ukwattage2015-bd0002--100.0--nan--0.0--nan--0.0--nan--0.0--nan--0.0--moist carbonation--batch--1.25--initial pressure--3.0--constant temperature--60.0--100.0--0.0--0.0--0.0--nan--nan--60.0--manometric analysis,,0.3,0,0,0,batch,initial pressure,3,constant temperature,60,100,0,0,0,60,0.75,manometric analysis,,,,116,8.97,2.1,5.5,9.5,54,2.5,1.2,18.5,3,7.243574867357993,70.52464502918764,29.475354970812354,0.15707699668629002,1.0294023560429453,0,0.1940362900242406,0.3431341186809817,0,0,0,0,0.7299460434245243,0,1.3129118608729191,0,1.089122119986148,1.108778800138518,0,0.8823448766082387,0.17555664335526533,9.134650048600134,0,0.05543894,1.7156705934049086,0,10.392307366169359,0.8777832167763266,0,0.2771947000346295,0.039904734
powder--0.3--ukwattage2015-bd0002--100.0--nan--0.0--nan--0.0--nan--0.0--nan--0.0--moist carbonation--batch--1.25--initial pressure--3.0--constant temperature--60.0--100.0--0.0--0.0--0.0--nan--nan--60.0--manometric analysis,,0.3,0,0,0,batch,initial pressure,3,constant temperature,60,100,0,0,0,60,0.8125,manometric analysis,,,,116,8.97,2.1,5.5,9.5,54,2.5,1.2,18.5,3,7.243574867357993,70.52464502918764,29.475354970812354,0.15707699668629002,1.0294023560429453,0,0.1940362900242406,0.3431341186809817,0,0,0,0,0.7299460434245243,0,1.3129118608729191,0,1.089122119986148,1.108778800138518,0,0.8823448766082387,0.17555664335526533,9.134650048600134,0,0.05543894,1.7156705934049086,0,10.392307366169359,0.8777832167763266,0,0.2771947000346295,0.04032582
powder--0.3--ukwattage2015-bd0002--100.0--nan--0.0--nan--0.0--nan--0.0--nan--0.0--moist carbonation--batch--1.25--initial pressure--3.0--constant temperature--60.0--100.0--0.0--0.0--0.0--nan--nan--60.0--manometric analysis,,0.3,0,0,0,batch,initial pressure,3,constant temperature,60,100,0,0,0,60,0.875,manometric analysis,,,,116,8.97,2.1,5.5,9.5,54,2.5,1.2,18.5,3,7.243574867357993,70.52464502918764,29.475354970812354,0.15707699668629002,1.0294023560429453,0,0.1940362900242406,0.3431341186809817,0,0,0,0,0.7299460434245243,0,1.3129118608729191,0,1.089122119986148,1.108778800138518,0,0.8823448766082387,0.17555664335526533,9.134650048600134,0,0.05543894,1.7156705934049086,0,10.392307366169359,0.8777832167763266,0,0.2771947000346295,0.046006503666097015
powder--0.3--ukwattage2015-bd0002--100.0--nan--0.0--nan--0.0--nan--0.0--nan--0.0--moist carbonation--batch--1.25--initial pressure--3.0--constant temperature--60.0--100.0--0.0--0.0--0.0--nan--nan--60.0--manometric analysis,,0.3,0,0,0,batch,initial pressure,3,constant temperature,60,100,0,0,0,60,0.9375,manometric analysis,,,,116,8.97,2.1,5.5,9.5,54,2.5,1.2,18.5,3,7.243574867357993,70.52464502918764,29.475354970812354,0.15707699668629002,1.0294023560429453,0,0.1940362900242406,0.3431341186809817,0,0,0,0,0.7299460434245243,0,1.3129118608729191,0,1.089122119986148,1.108778800138518,0,0.8823448766082387,0.17555664335526533,9.134650048600134,0,0.05543894,1.7156705934049086,0,10.392307366169359,0.8777832167763266,0,0.2771947000346295,0.050188791
powder--0.3--ukwattage2015-bd0002--100.0--nan--0.0--nan--0.0--nan--0.0--nan--0.0--moist carbonation--batch--1.25--initial pressure--3.0--constant temperature--60.0--100.0--0.0--0.0--0.0--nan--nan--60.0--manometric analysis,,0.3,0,0,0,batch,initial pressure,3,constant temperature,60,100,0,0,0,60,1,manometric analysis,,,,116,8.97,2.1,5.5,9.5,54,2.5,1.2,18.5,3,7.243574867357993,70.52464502918764,29.475354970812354,0.15707699668629002,1.0294023560429453,0,0.1940362900242406,0.3431341186809817,0,0,0,0,0.7299460434245243,0,1.3129118608729191,0,1.089122119986148,1.108778800138518,0,0.8823448766082387,0.17555664335526533,9.134650048600134,0,0.05543894,1.7156705934049086,0,10.392307366169359,0.8777832167763266,0,0.2771947000346295,0.051843319
powder--0.3--ukwattage2015-bd0002--100.0--nan--0.0--nan--0.0--nan--0.0--nan--0.0--moist carbonation--batch--1.25--initial pressure--3.0--constant temperature--60.0--100.0--0.0--0.0--0.0--nan--nan--60.0--manometric analysis,,0.3,0,0,0,batch,initial pressure,3,constant temperature,60,100,0,0,0,60,1.0625,manometric analysis,,,,116,8.97,2.1,5.5,9.5,54,2.5,1.2,18.5,3,7.243574867357993,70.52464502918764,29.475354970812354,0.15707699668629002,1.0294023560429453,0,0.1940362900242406,0.3431341186809817,0,0,0,0,0.7299460434245243,0,1.3129118608729191,0,1.089122119986148,1.108778800138518,0,0.8823448766082387,0.17555664335526533,9.134650048600134,0,0.05543894,1.7156705934049086,0,10.392307366169359,0.8777832167763266,0,0.2771947000346295,0.050898760904320245
powder--0.3--ukwattage2015-bd0002--100.0--nan--0.0--nan--0.0--nan--0.0--nan--0.0--moist carbonation--batch--1.25--initial pressure--3.0--constant temperature--60.0--100.0--0.0--0.0--0.0--nan--nan--60.0--manometric analysis,,0.3,0,0,0,batch,initial pressure,3,constant temperature,60,100,0,0,0,60,1.125,manometric analysis,,,,116,8.97,2.1,5.5,9.5,54,2.5,1.2,18.5,3,7.243574867357993,70.52464502918764,29.475354970812354,0.15707699668629002,1.0294023560429453,0,0.1940362900242406,0.3431341186809817,0,0,0,0,0.7299460434245243,0,1.3129118608729191,0,1.089122119986148,1.108778800138518,0,0.8823448766082387,0.17555664335526533,9.134650048600134,0,0.05543894,1.7156705934049086,0,10.392307366169359,0.8777832167763266,0,0.2771947000346295,0.056844732360755476
powder--0.3--ukwattage2015-bd0002--100.0--nan--0.0--nan--0.0--nan--0.0--nan--0.0--moist carbonation--batch--1.25--initial pressure--3.0--constant temperature--60.0--100.0--0.0--0.0--0.0--nan--nan--60.0--manometric analysis,,0.3,0,0,0,batch,initial pressure,3,constant temperature,60,100,0,0,0,60,1.1875,manometric analysis,,,,116,8.97,2.1,5.5,9.5,54,2.5,1.2,18.5,3,7.243574867357993,70.52464502918764,29.475354970812354,0.15707699668629002,1.0294023560429453,0,0.1940362900242406,0.3431341186809817,0,0,0,0,0.7299460434245243,0,1.3129118608729191,0,1.089122119986148,1.108778800138518,0,0.8823448766082387,0.17555664335526533,9.134650048600134,0,0.05543894,1.7156705934049086,0,10.392307366169359,0.8777832167763266,0,0.2771947000346295,0.05576596
powder--0.3--ukwattage2015-bd0002--100.0--nan--0.0--nan--0.0--nan--0.0--nan--0.0--moist carbonation--batch--1.25--initial pressure--3.0--constant temperature--60.0--100.0--0.0--0.0--0.0--nan--nan--60.0--manometric analysis,,0.3,0,0,0,batch,initial pressure,3,constant temperature,60,100,0,0,0,60,1.25,manometric analysis,,,,116,8.97,2.1,5.5,9.5,54,2.5,1.2,18.5,3,7.243574867357993,70.52464502918764,29.475354970812354,0.15707699668629002,1.0294023560429453,0,0.1940362900242406,0.3431341186809817,0,0,0,0,0.7299460434245243,0,1.3129118608729191,0,1.089122119986148,1.108778800138518,0,0.8823448766082387,0.17555664335526533,9.134650048600134,0,0.05543894,1.7156705934049086,0,10.392307366169359,0.8777832167763266,0,0.2771947000346295,0.056517549326337416
powder--0.3--ukwattage2015-bd0002--100.0--nan--0.0--nan--0.0--nan--0.0--nan--0.0--moist carbonation--batch--1.25--initial pressure--3.0--constant temperature--60.0--100.0--0.0--0.0--0.0--nan--nan--60.0--manometric analysis,,0.3,0,0,0,batch,initial pressure,3,constant temperature,60,100,0,0,0,60,1.3125,manometric analysis,,,,116,8.97,2.1,5.5,9.5,54,2.5,1.2,18.5,3,7.243574867357993,70.52464502918764,29.475354970812354,0.15707699668629002,1.0294023560429453,0,0.1940362900242406,0.3431341186809817,0,0,0,0,0.7299460434245243,0,1.3129118608729191,0,1.089122119986148,1.108778800138518,0,0.8823448766082387,0.17555664335526533,9.134650048600134,0,0.05543894,1.7156705934049086,0,10.392307366169359,0.8777832167763266,0,0.2771947000346295,0.057671287653215435
powder--0.3--ukwattage2015-bd0002--100.0--nan--0.0--nan--0.0--nan--0.0--nan--0.0--moist carbonation--batch--1.25--initial pressure--3.0--constant temperature--60.0--100.0--0.0--0.0--0.0--nan--nan--60.0--manometric analysis,,0.3,0,0,0,batch,initial pressure,3,constant temperature,60,100,0,0,0,60,1.375,manometric analysis,,,,116,8.97,2.1,5.5,9.5,54,2.5,1.2,18.5,3,7.243574867357993,70.52464502918764,29.475354970812354,0.15707699668629002,1.0294023560429453,0,0.1940362900242406,0.3431341186809817,0,0,0,0,0.7299460434245243,0,1.3129118608729191,0,1.089122119986148,1.108778800138518,0,0.8823448766082387,0.17555664335526533,9.134650048600134,0,0.05543894,1.7156705934049086,0,10.392307366169359,0.8777832167763266,0,0.2771947000346295,0.060274414790368484
powder--0.3--ukwattage2015-bd0002--100.0--nan--0.0--nan--0.0--nan--0.0--nan--0.0--moist carbonation--batch--1.25--initial pressure--3.0--constant temperature--60.0--100.0--0.0--0.0--0.0--nan--nan--60.0--manometric analysis,,0.3,0,0,0,batch,initial pressure,3,constant temperature,60,100,0,0,0,60,1.4375,manometric analysis,,,,116,8.97,2.1,5.5,9.5,54,2.5,1.2,18.5,3,7.243574867357993,70.52464502918764,29.475354970812354,0.15707699668629002,1.0294023560429453,0,0.1940362900242406,0.3431341186809817,0,0,0,0,0.7299460434245243,0,1.3129118608729191,0,1.089122119986148,1.108778800138518,0,0.8823448766082387,0.17555664335526533,9.134650048600134,0,0.05543894,1.7156705934049086,0,10.392307366169359,0.8777832167763266,0,0.2771947000346295,0.061806036
powder--0.3--ukwattage2015-bd0002--100.0--nan--0.0--nan--0.0--nan--0.0--nan--0.0--moist carbonation--batch--1.25--initial pressure--3.0--constant temperature--60.0--100.0--0.0--0.0--0.0--nan--nan--60.0--manometric analysis,,0.3,0,0,0,batch,initial pressure,3,constant temperature,60,100,0,0,0,60,1.5,manometric analysis,,,,116,8.97,2.1,5.5,9.5,54,2.5,1.2,18.5,3,7.243574867357993,70.52464502918764,29.475354970812354,0.15707699668629002,1.0294023560429453,0,0.1940362900242406,0.3431341186809817,0,0,0,0,0.7299460434245243,0,1.3129118608729191,0,1.089122119986148,1.108778800138518,0,0.8823448766082387,0.17555664335526533,9.134650048600134,0,0.05543894,1.7156705934049086,0,10.392307366169359,0.8777832167763266,0,0.2771947000346295,0.06506903
powder--0.3--ukwattage2015-bd0002--100.0--nan--0.0--nan--0.0--nan--0.0--nan--0.0--moist carbonation--batch--1.25--initial pressure--3.0--constant temperature--60.0--100.0--0.0--0.0--0.0--nan--nan--60.0--manometric analysis,,0.3,0,0,0,batch,initial pressure,3,constant temperature,60,100,0,0,0,60,1.5625,manometric analysis,,,,116,8.97,2.1,5.5,9.5,54,2.5,1.2,18.5,3,7.243574867357993,70.52464502918764,29.475354970812354,0.15707699668629002,1.0294023560429453,0,0.1940362900242406,0.3431341186809817,0,0,0,0,0.7299460434245243,0,1.3129118608729191,0,1.089122119986148,1.108778800138518,0,0.8823448766082387,0.17555664335526533,9.134650048600134,0,0.05543894,1.7156705934049086,0,10.392307366169359,0.8777832167763266,0,0.2771947000346295,0.066748694
powder--0.3--ukwattage2015-bd0002--100.0--nan--0.0--nan--0.0--nan--0.0--nan--0.0--moist carbonation--batch--1.25--initial pressure--3.0--constant temperature--60.0--100.0--0.0--0.0--0.0--nan--nan--60.0--manometric analysis,,0.3,0,0,0,batch,initial pressure,3,constant temperature,60,100,0,0,0,60,1.625,manometric analysis,,,,116,8.97,2.1,5.5,9.5,54,2.5,1.2,18.5,3,7.243574867357993,70.52464502918764,29.475354970812354,0.15707699668629002,1.0294023560429453,0,0.1940362900242406,0.3431341186809817,0,0,0,0,0.7299460434245243,0,1.3129118608729191,0,1.089122119986148,1.108778800138518,0,0.8823448766082387,0.17555664335526533,9.134650048600134,0,0.05543894,1.7156705934049086,0,10.392307366169359,0.8777832167763266,0,0.2771947000346295,0.067951803
powder--0.3--ukwattage2015-bd0002--100.0--nan--0.0--nan--0.0--nan--0.0--nan--0.0--moist carbonation--batch--1.25--initial pressure--3.0--constant temperature--60.0--100.0--0.0--0.0--0.0--nan--nan--60.0--manometric analysis,,0.3,0,0,0,batch,initial pressure,3,constant temperature,60,100,0,0,0,60,1.6875,manometric analysis,,,,116,8.97,2.1,5.5,9.5,54,2.5,1.2,18.5,3,7.243574867357993,70.52464502918764,29.475354970812354,0.15707699668629002,1.0294023560429453,0,0.1940362900242406,0.3431341186809817,0,0,0,0,0.7299460434245243,0,1.3129118608729191,0,1.089122119986148,1.108778800138518,0,0.8823448766082387,0.17555664335526533,9.134650048600134,0,0.05543894,1.7156705934049086,0,10.392307366169359,0.8777832167763266,0,0.2771947000346295,0.070860242
powder--0.3--ukwattage2015-bd0002--100.0--nan--0.0--nan--0.0--nan--0.0--nan--0.0--moist carbonation--batch--1.25--initial pressure--3.0--constant temperature--60.0--100.0--0.0--0.0--0.0--nan--nan--60.0--manometric analysis,,0.3,0,0,0,batch,initial pressure,3,constant temperature,60,100,0,0,0,60,1.75,manometric analysis,,,,116,8.97,2.1,5.5,9.5,54,2.5,1.2,18.5,3,7.243574867357993,70.52464502918764,29.475354970812354,0.15707699668629002,1.0294023560429453,0,0.1940362900242406,0.3431341186809817,0,0,0,0,0.7299460434245243,0,1.3129118608729191,0,1.089122119986148,1.108778800138518,0,0.8823448766082387,0.17555664335526533,9.134650048600134,0,0.05543894,1.7156705934049086,0,10.392307366169359,0.8777832167763266,0,0.2771947000346295,0.074765128
powder--0.3--ukwattage2015-bd0002--100.0--nan--0.0--nan--0.0--nan--0.0--nan--0.0--moist carbonation--batch--1.25--initial pressure--3.0--constant temperature--60.0--100.0--0.0--0.0--0.0--nan--nan--60.0--manometric analysis,,0.3,0,0,0,batch,initial pressure,3,constant temperature,60,100,0,0,0,60,1.8125,manometric analysis,,,,116,8.97,2.1,5.5,9.5,54,2.5,1.2,18.5,3,7.243574867357993,70.52464502918764,29.475354970812354,0.15707699668629002,1.0294023560429453,0,0.1940362900242406,0.3431341186809817,0,0,0,0,0.7299460434245243,0,1.3129118608729191,0,1.089122119986148,1.108778800138518,0,0.8823448766082387,0.17555664335526533,9.134650048600134,0,0.05543894,1.7156705934049086,0,10.392307366169359,0.8777832167763266,0,0.2771947000346295,0.075620669
powder--0.3--ukwattage2015-bd0002--100.0--nan--0.0--nan--0.0--nan--0.0--nan--0.0--moist carbonation--batch--1.25--initial pressure--3.0--constant temperature--60.0--100.0--0.0--0.0--0.0--nan--nan--60.0--manometric analysis,,0.3,0,0,0,batch,initial pressure,3,constant temperature,60,100,0,0,0,60,1.875,manometric analysis,,,,116,8.97,2.1,5.5,9.5,54,2.5,1.2,18.5,3,7.243574867357993,70.52464502918764,29.475354970812354,0.15707699668629002,1.0294023560429453,0,0.1940362900242406,0.3431341186809817,0,0,0,0,0.7299460434245243,0,1.3129118608729191,0,1.089122119986148,1.108778800138518,0,0.8823448766082387,0.17555664335526533,9.134650048600134,0,0.05543894,1.7156705934049086,0,10.392307366169359,0.8777832167763266,0,0.2771947000346295,0.069410496
powder--0.3--ukwattage2015-bd0002--100.0--nan--0.0--nan--0.0--nan--0.0--nan--0.0--moist carbonation--batch--1.25--initial pressure--3.0--constant temperature--60.0--100.0--0.0--0.0--0.0--nan--nan--60.0--manometric analysis,,0.3,0,0,0,batch,initial pressure,3,constant temperature,60,100,0,0,0,60,1.9375,manometric analysis,,,,116,8.97,2.1,5.5,9.5,54,2.5,1.2,18.5,3,7.243574867357993,70.52464502918764,29.475354970812354,0.15707699668629002,1.0294023560429453,0,0.1940362900242406,0.3431341186809817,0,0,0,0,0.7299460434245243,0,1.3129118608729191,0,1.089122119986148,1.108778800138518,0,0.8823448766082387,0.17555664335526533,9.134650048600134,0,0.05543894,1.7156705934049086,0,10.392307366169359,0.8777832167763266,0,0.2771947000346295,0.067297035
powder--0.3--ukwattage2015-bd0002--100.0--nan--0.0--nan--0.0--nan--0.0--nan--0.0--moist carbonation--batch--1.25--initial pressure--3.0--constant temperature--60.0--100.0--0.0--0.0--0.0--nan--nan--60.0--manometric analysis,,0.3,0,0,0,batch,initial pressure,3,constant temperature,60,100,0,0,0,60,2,manometric analysis,,,,116,8.97,2.1,5.5,9.5,54,2.5,1.2,18.5,3,7.243574867357993,70.52464502918764,29.475354970812354,0.15707699668629002,1.0294023560429453,0,0.1940362900242406,0.3431341186809817,0,0,0,0,0.7299460434245243,0,1.3129118608729191,0,1.089122119986148,1.108778800138518,0,0.8823448766082387,0.17555664335526533,9.134650048600134,0,0.05543894,1.7156705934049086,0,10.392307366169359,0.8777832167763266,0,0.2771947000346295,0.080116555
powder--0.3--ukwattage2015-bd0002--100.0--nan--0.0--nan--0.0--nan--0.0--nan--0.0--moist carbonation--batch--1.25--initial pressure--3.0--constant temperature--60.0--100.0--0.0--0.0--0.0--nan--nan--60.0--manometric analysis,,0.3,0,0,0,batch,initial pressure,3,constant temperature,60,100,0,0,0,60,2.125,manometric analysis,,,,116,8.97,2.1,5.5,9.5,54,2.5,1.2,18.5,3,7.243574867357993,70.52464502918764,29.475354970812354,0.15707699668629002,1.0294023560429453,0,0.1940362900242406,0.3431341186809817,0,0,0,0,0.7299460434245243,0,1.3129118608729191,0,1.089122119986148,1.108778800138518,0,0.8823448766082387,0.17555664335526533,9.134650048600134,0,0.05543894,1.7156705934049086,0,10.392307366169359,0.8777832167763266,0,0.2771947000346295,0.075068458
powder--0.3--ukwattage2015-bd0002--100.0--nan--0.0--nan--0.0--nan--0.0--nan--0.0--moist carbonation--batch--1.25--initial pressure--3.0--constant temperature--60.0--100.0--0.0--0.0--0.0--nan--nan--60.0--manometric analysis,,0.3,0,0,0,batch,initial pressure,3,constant temperature,60,100,0,0,0,60,2.25,manometric analysis,,,,116,8.97,2.1,5.5,9.5,54,2.5,1.2,18.5,3,7.243574867357993,70.52464502918764,29.475354970812354,0.15707699668629002,1.0294023560429453,0,0.1940362900242406,0.3431341186809817,0,0,0,0,0.7299460434245243,0,1.3129118608729191,0,1.089122119986148,1.108778800138518,0,0.8823448766082387,0.17555664335526533,9.134650048600134,0,0.05543894,1.7156705934049086,0,10.392307366169359,0.8777832167763266,0,0.2771947000346295,0.081565365
powder--0.3--ukwattage2015-bd0002--100.0--nan--0.0--nan--0.0--nan--0.0--nan--0.0--moist carbonation--batch--1.25--initial pressure--3.0--constant temperature--60.0--100.0--0.0--0.0--0.0--nan--nan--60.0--manometric analysis,,0.3,0,0,0,batch,initial pressure,3,constant temperature,60,100,0,0,0,60,2.375,manometric analysis,,,,116,8.97,2.1,5.5,9.5,54,2.5,1.2,18.5,3,7.243574867357993,70.52464502918764,29.475354970812354,0.15707699668629002,1.0294023560429453,0,0.1940362900242406,0.3431341186809817,0,0,0,0,0.7299460434245243,0,1.3129118608729191,0,1.089122119986148,1.108778800138518,0,0.8823448766082387,0.17555664335526533,9.134650048600134,0,0.05543894,1.7156705934049086,0,10.392307366169359,0.8777832167763266,0,0.2771947000346295,0.08057075
powder--0.3--ukwattage2015-bd0002--100.0--nan--0.0--nan--0.0--nan--0.0--nan--0.0--moist carbonation--batch--1.25--initial pressure--3.0--constant temperature--60.0--100.0--0.0--0.0--0.0--nan--nan--60.0--manometric analysis,,0.3,0,0,0,batch,initial pressure,3,constant temperature,60,100,0,0,0,60,2.5,manometric analysis,,,,116,8.97,2.1,5.5,9.5,54,2.5,1.2,18.5,3,7.243574867357993,70.52464502918764,29.475354970812354,0.15707699668629002,1.0294023560429453,0,0.1940362900242406,0.3431341186809817,0,0,0,0,0.7299460434245243,0,1.3129118608729191,0,1.089122119986148,1.108778800138518,0,0.8823448766082387,0.17555664335526533,9.134650048600134,0,0.05543894,1.7156705934049086,0,10.392307366169359,0.8777832167763266,0,0.2771947000346295,0.080442122
powder--0.3--ukwattage2015-bd0002--100.0--nan--0.0--nan--0.0--nan--0.0--nan--0.0--moist carbonation--batch--1.25--initial pressure--3.0--constant temperature--60.0--100.0--0.0--0.0--0.0--nan--nan--60.0--manometric analysis,,0.3,0,0,0,batch,initial pressure,3,constant temperature,60,100,0,0,0,60,2.625,manometric analysis,,,,116,8.97,2.1,5.5,9.5,54,2.5,1.2,18.5,3,7.243574867357993,70.52464502918764,29.475354970812354,0.15707699668629002,1.0294023560429453,0,0.1940362900242406,0.3431341186809817,0,0,0,0,0.7299460434245243,0,1.3129118608729191,0,1.089122119986148,1.108778800138518,0,0.8823448766082387,0.17555664335526533,9.134650048600134,0,0.05543894,1.7156705934049086,0,10.392307366169359,0.8777832167763266,0,0.2771947000346295,0.091530404
powder--0.3--ukwattage2015-bd0002--100.0--nan--0.0--nan--0.0--nan--0.0--nan--0.0--moist carbonation--batch--1.25--initial pressure--3.0--constant temperature--60.0--100.0--0.0--0.0--0.0--nan--nan--60.0--manometric analysis,,0.3,0,0,0,batch,initial pressure,3,constant temperature,60,100,0,0,0,60,2.75,manometric analysis,,,,116,8.97,2.1,5.5,9.5,54,2.5,1.2,18.5,3,7.243574867357993,70.52464502918764,29.475354970812354,0.15707699668629002,1.0294023560429453,0,0.1940362900242406,0.3431341186809817,0,0,0,0,0.7299460434245243,0,1.3129118608729191,0,1.089122119986148,1.108778800138518,0,0.8823448766082387,0.17555664335526533,9.134650048600134,0,0.05543894,1.7156705934049086,0,10.392307366169359,0.8777832167763266,0,0.2771947000346295,0.094576412
powder--0.3--ukwattage2015-bd0002--100.0--nan--0.0--nan--0.0--nan--0.0--nan--0.0--moist carbonation--batch--1.25--initial pressure--3.0--constant temperature--60.0--100.0--0.0--0.0--0.0--nan--nan--60.0--manometric analysis,,0.3,0,0,0,batch,initial pressure,3,constant temperature,60,100,0,0,0,60,2.875,manometric analysis,,,,116,8.97,2.1,5.5,9.5,54,2.5,1.2,18.5,3,7.243574867357993,70.52464502918764,29.475354970812354,0.15707699668629002,1.0294023560429453,0,0.1940362900242406,0.3431341186809817,0,0,0,0,0.7299460434245243,0,1.3129118608729191,0,1.089122119986148,1.108778800138518,0,0.8823448766082387,0.17555664335526533,9.134650048600134,0,0.05543894,1.7156705934049086,0,10.392307366169359,0.8777832167763266,0,0.2771947000346295,0.091300002
powder--0.3--ukwattage2015-bd0002--100.0--nan--0.0--nan--0.0--nan--0.0--nan--0.0--moist carbonation--batch--1.25--initial pressure--3.0--constant temperature--60.0--100.0--0.0--0.0--0.0--nan--nan--60.0--manometric analysis,,0.3,0,0,0,batch,initial pressure,3,constant temperature,60,100,0,0,0,60,3,manometric analysis,,,,116,8.97,2.1,5.5,9.5,54,2.5,1.2,18.5,3,7.243574867357993,70.52464502918764,29.475354970812354,0.15707699668629002,1.0294023560429453,0,0.1940362900242406,0.3431341186809817,0,0,0,0,0.7299460434245243,0,1.3129118608729191,0,1.089122119986148,1.108778800138518,0,0.8823448766082387,0.17555664335526533,9.134650048600134,0,0.05543894,1.7156705934049086,0,10.392307366169359,0.8777832167763266,0,0.2771947000346295,0.084909036
powder--0.3--ukwattage2015-bd0002--100.0--nan--0.0--nan--0.0--nan--0.0--nan--0.0--moist carbonation--batch--1.25--initial pressure--3.0--constant temperature--60.0--100.0--0.0--0.0--0.0--nan--nan--60.0--manometric analysis,,0.3,0,0,0,batch,initial pressure,3,constant temperature,60,100,0,0,0,60,3.125,manometric analysis,,,,116,8.97,2.1,5.5,9.5,54,2.5,1.2,18.5,3,7.243574867357993,70.52464502918764,29.475354970812354,0.15707699668629002,1.0294023560429453,0,0.1940362900242406,0.3431341186809817,0,0,0,0,0.7299460434245243,0,1.3129118608729191,0,1.089122119986148,1.108778800138518,0,0.8823448766082387,0.17555664335526533,9.134650048600134,0,0.05543894,1.7156705934049086,0,10.392307366169359,0.8777832167763266,0,0.2771947000346295,0.095112451
powder--0.3--ukwattage2015-bd0002--100.0--nan--0.0--nan--0.0--nan--0.0--nan--0.0--moist carbonation--batch--1.25--initial pressure--3.0--constant temperature--60.0--100.0--0.0--0.0--0.0--nan--nan--60.0--manometric analysis,,0.3,0,0,0,batch,initial pressure,3,constant temperature,60,100,0,0,0,60,3.25,manometric analysis,,,,116,8.97,2.1,5.5,9.5,54,2.5,1.2,18.5,3,7.243574867357993,70.52464502918764,29.475354970812354,0.15707699668629002,1.0294023560429453,0,0.1940362900242406,0.3431341186809817,0,0,0,0,0.7299460434245243,0,1.3129118608729191,0,1.089122119986148,1.108778800138518,0,0.8823448766082387,0.17555664335526533,9.134650048600134,0,0.05543894,1.7156705934049086,0,10.392307366169359,0.8777832167763266,0,0.2771947000346295,0.10082385013085335
powder--0.3--ukwattage2015-bd0002--100.0--nan--0.0--nan--0.0--nan--0.0--nan--0.0--moist carbonation--batch--1.25--initial pressure--3.0--constant temperature--60.0--100.0--0.0--0.0--0.0--nan--nan--60.0--manometric analysis,,0.3,0,0,0,batch,initial pressure,3,constant temperature,60,100,0,0,0,60,3.375,manometric analysis,,,,116,8.97,2.1,5.5,9.5,54,2.5,1.2,18.5,3,7.243574867357993,70.52464502918764,29.475354970812354,0.15707699668629002,1.0294023560429453,0,0.1940362900242406,0.3431341186809817,0,0,0,0,0.7299460434245243,0,1.3129118608729191,0,1.089122119986148,1.108778800138518,0,0.8823448766082387,0.17555664335526533,9.134650048600134,0,0.05543894,1.7156705934049086,0,10.392307366169359,0.8777832167763266,0,0.2771947000346295,0.09440546
powder--0.3--ukwattage2015-bd0002--100.0--nan--0.0--nan--0.0--nan--0.0--nan--0.0--moist carbonation--batch--1.25--initial pressure--3.0--constant temperature--60.0--100.0--0.0--0.0--0.0--nan--nan--60.0--manometric analysis,,0.3,0,0,0,batch,initial pressure,3,constant temperature,60,100,0,0,0,60,3.5,manometric analysis,,,,116,8.97,2.1,5.5,9.5,54,2.5,1.2,18.5,3,7.243574867357993,70.52464502918764,29.475354970812354,0.15707699668629002,1.0294023560429453,0,0.1940362900242406,0.3431341186809817,0,0,0,0,0.7299460434245243,0,1.3129118608729191,0,1.089122119986148,1.108778800138518,0,0.8823448766082387,0.17555664335526533,9.134650048600134,0,0.05543894,1.7156705934049086,0,10.392307366169359,0.8777832167763266,0,0.2771947000346295,0.10320845550382485
powder--0.3--ukwattage2015-bd0002--100.0--nan--0.0--nan--0.0--nan--0.0--nan--0.0--moist carbonation--batch--1.25--initial pressure--3.0--constant temperature--60.0--100.0--0.0--0.0--0.0--nan--nan--60.0--manometric analysis,,0.3,0,0,0,batch,initial pressure,3,constant temperature,60,100,0,0,0,60,3.625,manometric analysis,,,,116,8.97,2.1,5.5,9.5,54,2.5,1.2,18.5,3,7.243574867357993,70.52464502918764,29.475354970812354,0.15707699668629002,1.0294023560429453,0,0.1940362900242406,0.3431341186809817,0,0,0,0,0.7299460434245243,0,1.3129118608729191,0,1.089122119986148,1.108778800138518,0,0.8823448766082387,0.17555664335526533,9.134650048600134,0,0.05543894,1.7156705934049086,0,10.392307366169359,0.8777832167763266,0,0.2771947000346295,0.10383519521402634
