Repository: kycai/c3gb

# c3gb

**c3gb**, Gradient Boosting models for predicting the CO2 uptake of Coal ashes in Carbon mineralization, were developed in the research article: [AI-guided prediction and control of CO2 mineralization in coal ashes as carbon-efficient supplementary cementitious materials](). They are tree-based ensemble models. 

The models take the physicochemical properties of coal ashes, along with the process parameters related to reactant proportions and carbonation conditions as input features, while the output is CO2 uptake. The models can be used as a objective function to optimize the carbonation process for CO2 mineralization in coal ashes.

Kangyi Cai 2026 @ Missouri S&T

File: data/Xys_gt_augmented.csv (part 27 of 89)
Group id,Class id,Water-Solid ratio,Chemical admixture 1-content,Chemical admixture 2-content,Chemical admixture 3-content,Carbonation reactor operation mode,Carbonation pressure control type,Carbonation pressure,Carbonation temperature control type,Carbonation temperature,Carbonation gas 1-CO2,Carbonation gas 2-H2O vapor,Carbonation gas 3-N2,Carbonation gas flow rate,Carbonation stirring speed ,Carbonation duration,Method-CO2 uptake,Chemical admixture 1_Classification 2,Chemical admixture 2_Classification 2,Chemical admixture 3_Classification 2,"Solid_Dv,50",Solid_Specific surface area,Solid_Na2O,Solid_MgO,Solid_Al2O3,Solid_SiO2,Solid_SO3,Solid_K2O,Solid_CaO,Solid_Fe2O3,Solid_Loss on ignition,Solid_Amorphous+others,Solid_Crystalline,Solid_Albite,Solid_Anhydrite,Solid_Augite,Solid_Bassanite,Solid_Brownmillerite,Solid_Brucite,Solid_Calcite,Solid_Corundum,Solid_Diopside,Solid_Glauberite,Solid_Gypsum,Solid_Hematite,Solid_Hydrotalcite,Solid_Lime,Solid_Maghemite,Solid_Magnesioferrite,Solid_Magnetite,Solid_Microcline,Solid_Mullite,Solid_Periclase,Solid_Polyhalite,Solid_Portlandite,Solid_Pyroaurite,Solid_Quartz,Solid_Spinel,Solid_Srebrodolskite,Solid_Thenardite,Experimental CO2 uptake-U2
powder--0.3--ukwattage2015-bd0002--100.0--nan--0.0--nan--0.0--nan--0.0--nan--0.0--moist carbonation--batch--1.25--initial pressure--3.0--constant temperature--60.0--100.0--0.0--0.0--0.0--nan--nan--60.0--manometric analysis,,0.3,0,0,0,batch,initial pressure,3,constant temperature,60,100,0,0,0,60,3.75,manometric analysis,,,,116,8.97,2.1,5.5,9.5,54,2.5,1.2,18.5,3,7.243574867357993,70.52464502918764,29.475354970812354,0.15707699668629002,1.0294023560429453,0,0.1940362900242406,0.3431341186809817,0,0,0,0,0.7299460434245243,0,1.3129118608729191,0,1.089122119986148,1.108778800138518,0,0.8823448766082387,0.17555664335526533,9.134650048600134,0,0.05543894,1.7156705934049086,0,10.392307366169359,0.8777832167763266,0,0.2771947000346295,0.10795423764306628
powder--0.3--ukwattage2015-bd0002--100.0--nan--0.0--nan--0.0--nan--0.0--nan--0.0--moist carbonation--batch--1.25--initial pressure--3.0--constant temperature--60.0--100.0--0.0--0.0--0.0--nan--nan--60.0--manometric analysis,,0.3,0,0,0,batch,initial pressure,3,constant temperature,60,100,0,0,0,60,3.875,manometric analysis,,,,116,8.97,2.1,5.5,9.5,54,2.5,1.2,18.5,3,7.243574867357993,70.52464502918764,29.475354970812354,0.15707699668629002,1.0294023560429453,0,0.1940362900242406,0.3431341186809817,0,0,0,0,0.7299460434245243,0,1.3129118608729191,0,1.089122119986148,1.108778800138518,0,0.8823448766082387,0.17555664335526533,9.134650048600134,0,0.05543894,1.7156705934049086,0,10.392307366169359,0.8777832167763266,0,0.2771947000346295,0.10723135147569411
powder--0.3--ukwattage2015-bd0002--100.0--nan--0.0--nan--0.0--nan--0.0--nan--0.0--moist carbonation--batch--1.25--initial pressure--3.0--constant temperature--60.0--100.0--0.0--0.0--0.0--nan--nan--60.0--manometric analysis,,0.3,0,0,0,batch,initial pressure,3,constant temperature,60,100,0,0,0,60,4,manometric analysis,,,,116,8.97,2.1,5.5,9.5,54,2.5,1.2,18.5,3,7.243574867357993,70.52464502918764,29.475354970812354,0.15707699668629002,1.0294023560429453,0,0.1940362900242406,0.3431341186809817,0,0,0,0,0.7299460434245243,0,1.3129118608729191,0,1.089122119986148,1.108778800138518,0,0.8823448766082387,0.17555664335526533,9.134650048600134,0,0.05543894,1.7156705934049086,0,10.392307366169359,0.8777832167763266,0,0.2771947000346295,0.10344630921736779
powder--0.3--ukwattage2015-bd0002--100.0--nan--0.0--nan--0.0--nan--0.0--nan--0.0--moist carbonation--batch--1.25--initial pressure--3.0--constant temperature--60.0--100.0--0.0--0.0--0.0--nan--nan--60.0--manometric analysis,,0.3,0,0,0,batch,initial pressure,3,constant temperature,60,100,0,0,0,60,4.25,manometric analysis,,,,116,8.97,2.1,5.5,9.5,54,2.5,1.2,18.5,3,7.243574867357993,70.52464502918764,29.475354970812354,0.15707699668629002,1.0294023560429453,0,0.1940362900242406,0.3431341186809817,0,0,0,0,0.7299460434245243,0,1.3129118608729191,0,1.089122119986148,1.108778800138518,0,0.8823448766082387,0.17555664335526533,9.134650048600134,0,0.05543894,1.7156705934049086,0,10.392307366169359,0.8777832167763266,0,0.2771947000346295,0.11600691708554903
powder--0.3--ukwattage2015-bd0002--100.0--nan--0.0--nan--0.0--nan--0.0--nan--0.0--moist carbonation--batch--1.25--initial pressure--3.0--constant temperature--60.0--100.0--0.0--0.0--0.0--nan--nan--60.0--manometric analysis,,0.3,0,0,0,batch,initial pressure,3,constant temperature,60,100,0,0,0,60,4.5,manometric analysis,,,,116,8.97,2.1,5.5,9.5,54,2.5,1.2,18.5,3,7.243574867357993,70.52464502918764,29.475354970812354,0.15707699668629002,1.0294023560429453,0,0.1940362900242406,0.3431341186809817,0,0,0,0,0.7299460434245243,0,1.3129118608729191,0,1.089122119986148,1.108778800138518,0,0.8823448766082387,0.17555664335526533,9.134650048600134,0,0.05543894,1.7156705934049086,0,10.392307366169359,0.8777832167763266,0,0.2771947000346295,0.11167567754796162
powder--0.3--ukwattage2015-bd0002--100.0--nan--0.0--nan--0.0--nan--0.0--nan--0.0--moist carbonation--batch--1.25--initial pressure--3.0--constant temperature--60.0--100.0--0.0--0.0--0.0--nan--nan--60.0--manometric analysis,,0.3,0,0,0,batch,initial pressure,3,constant temperature,60,100,0,0,0,60,4.75,manometric analysis,,,,116,8.97,2.1,5.5,9.5,54,2.5,1.2,18.5,3,7.243574867357993,70.52464502918764,29.475354970812354,0.15707699668629002,1.0294023560429453,0,0.1940362900242406,0.3431341186809817,0,0,0,0,0.7299460434245243,0,1.3129118608729191,0,1.089122119986148,1.108778800138518,0,0.8823448766082387,0.17555664335526533,9.134650048600134,0,0.05543894,1.7156705934049086,0,10.392307366169359,0.8777832167763266,0,0.2771947000346295,0.11419064362339738
powder--0.3--ukwattage2015-bd0002--100.0--nan--0.0--nan--0.0--nan--0.0--nan--0.0--moist carbonation--batch--1.25--initial pressure--3.0--constant temperature--60.0--100.0--0.0--0.0--0.0--nan--nan--60.0--manometric analysis,,0.3,0,0,0,batch,initial pressure,3,constant temperature,60,100,0,0,0,60,5,manometric analysis,,,,116,8.97,2.1,5.5,9.5,54,2.5,1.2,18.5,3,7.243574867357993,70.52464502918764,29.475354970812354,0.15707699668629002,1.0294023560429453,0,0.1940362900242406,0.3431341186809817,0,0,0,0,0.7299460434245243,0,1.3129118608729191,0,1.089122119986148,1.108778800138518,0,0.8823448766082387,0.17555664335526533,9.134650048600134,0,0.05543894,1.7156705934049086,0,10.392307366169359,0.8777832167763266,0,0.2771947000346295,0.11133821821082607
powder--0.3--ukwattage2015-bd0002--100.0--nan--0.0--nan--0.0--nan--0.0--nan--0.0--moist carbonation--batch--1.25--initial pressure--3.0--constant temperature--60.0--100.0--0.0--0.0--0.0--nan--nan--60.0--manometric analysis,,0.3,0,0,0,batch,initial pressure,3,constant temperature,60,100,0,0,0,60,5.25,manometric analysis,,,,116,8.97,2.1,5.5,9.5,54,2.5,1.2,18.5,3,7.243574867357993,70.52464502918764,29.475354970812354,0.15707699668629002,1.0294023560429453,0,0.1940362900242406,0.3431341186809817,0,0,0,0,0.7299460434245243,0,1.3129118608729191,0,1.089122119986148,1.108778800138518,0,0.8823448766082387,0.17555664335526533,9.134650048600134,0,0.05543894,1.7156705934049086,0,10.392307366169359,0.8777832167763266,0,0.2771947000346295,0.11522762655995128
powder--0.3--ukwattage2015-bd0002--100.0--nan--0.0--nan--0.0--nan--0.0--nan--0.0--moist carbonation--batch--1.25--initial pressure--3.0--constant temperature--60.0--100.0--0.0--0.0--0.0--nan--nan--60.0--manometric analysis,,0.3,0,0,0,batch,initial pressure,3,constant temperature,60,100,0,0,0,60,5.5,manometric analysis,,,,116,8.97,2.1,5.5,9.5,54,2.5,1.2,18.5,3,7.243574867357993,70.52464502918764,29.475354970812354,0.15707699668629002,1.0294023560429453,0,0.1940362900242406,0.3431341186809817,0,0,0,0,0.7299460434245243,0,1.3129118608729191,0,1.089122119986148,1.108778800138518,0,0.8823448766082387,0.17555664335526533,9.134650048600134,0,0.05543894,1.7156705934049086,0,10.392307366169359,0.8777832167763266,0,0.2771947000346295,0.11423988518486071
powder--0.3--ukwattage2015-bd0002--100.0--nan--0.0--nan--0.0--nan--0.0--nan--0.0--moist carbonation--batch--1.25--initial pressure--3.0--constant temperature--60.0--100.0--0.0--0.0--0.0--nan--nan--60.0--manometric analysis,,0.3,0,0,0,batch,initial pressure,3,constant temperature,60,100,0,0,0,60,5.75,manometric analysis,,,,116,8.97,2.1,5.5,9.5,54,2.5,1.2,18.5,3,7.243574867357993,70.52464502918764,29.475354970812354,0.15707699668629002,1.0294023560429453,0,0.1940362900242406,0.3431341186809817,0,0,0,0,0.7299460434245243,0,1.3129118608729191,0,1.089122119986148,1.108778800138518,0,0.8823448766082387,0.17555664335526533,9.134650048600134,0,0.05543894,1.7156705934049086,0,10.392307366169359,0.8777832167763266,0,0.2771947000346295,0.11899372975656522
powder--0.3--ukwattage2015-bd0002--100.0--nan--0.0--nan--0.0--nan--0.0--nan--0.0--moist carbonation--batch--1.25--initial pressure--3.0--constant temperature--60.0--100.0--0.0--0.0--0.0--nan--nan--60.0--manometric analysis,,0.3,0,0,0,batch,initial pressure,3,constant temperature,60,100,0,0,0,60,6,manometric analysis,,,,116,8.97,2.1,5.5,9.5,54,2.5,1.2,18.5,3,7.243574867357993,70.52464502918764,29.475354970812354,0.15707699668629002,1.0294023560429453,0,0.1940362900242406,0.3431341186809817,0,0,0,0,0.7299460434245243,0,1.3129118608729191,0,1.089122119986148,1.108778800138518,0,0.8823448766082387,0.17555664335526533,9.134650048600134,0,0.05543894,1.7156705934049086,0,10.392307366169359,0.8777832167763266,0,0.2771947000346295,0.12975739191044824
powder--0.3--ukwattage2015-bd0002--100.0--nan--0.0--nan--0.0--nan--0.0--nan--0.0--moist carbonation--batch--1.25--initial pressure--3.0--constant temperature--60.0--100.0--0.0--0.0--0.0--nan--nan--60.0--manometric analysis,,0.3,0,0,0,batch,initial pressure,3,constant temperature,60,100,0,0,0,60,6.25,manometric analysis,,,,116,8.97,2.1,5.5,9.5,54,2.5,1.2,18.5,3,7.243574867357993,70.52464502918764,29.475354970812354,0.15707699668629002,1.0294023560429453,0,0.1940362900242406,0.3431341186809817,0,0,0,0,0.7299460434245243,0,1.3129118608729191,0,1.089122119986148,1.108778800138518,0,0.8823448766082387,0.17555664335526533,9.134650048600134,0,0.05543894,1.7156705934049086,0,10.392307366169359,0.8777832167763266,0,0.2771947000346295,0.11451374380369772
powder--0.3--ukwattage2015-bd0002--100.0--nan--0.0--nan--0.0--nan--0.0--nan--0.0--moist carbonation--batch--1.25--initial pressure--3.0--constant temperature--60.0--100.0--0.0--0.0--0.0--nan--nan--60.0--manometric analysis,,0.3,0,0,0,batch,initial pressure,3,constant temperature,60,100,0,0,0,60,6.5,manometric analysis,,,,116,8.97,2.1,5.5,9.5,54,2.5,1.2,18.5,3,7.243574867357993,70.52464502918764,29.475354970812354,0.15707699668629002,1.0294023560429453,0,0.1940362900242406,0.3431341186809817,0,0,0,0,0.7299460434245243,0,1.3129118608729191,0,1.089122119986148,1.108778800138518,0,0.8823448766082387,0.17555664335526533,9.134650048600134,0,0.05543894,1.7156705934049086,0,10.392307366169359,0.8777832167763266,0,0.2771947000346295,0.11390834262133818
powder--0.3--ukwattage2015-bd0002--100.0--nan--0.0--nan--0.0--nan--0.0--nan--0.0--moist carbonation--batch--1.25--initial pressure--3.0--constant temperature--60.0--100.0--0.0--0.0--0.0--nan--nan--60.0--manometric analysis,,0.3,0,0,0,batch,initial pressure,3,constant temperature,60,100,0,0,0,60,6.75,manometric analysis,,,,116,8.97,2.1,5.5,9.5,54,2.5,1.2,18.5,3,7.243574867357993,70.52464502918764,29.475354970812354,0.15707699668629002,1.0294023560429453,0,0.1940362900242406,0.3431341186809817,0,0,0,0,0.7299460434245243,0,1.3129118608729191,0,1.089122119986148,1.108778800138518,0,0.8823448766082387,0.17555664335526533,9.134650048600134,0,0.05543894,1.7156705934049086,0,10.392307366169359,0.8777832167763266,0,0.2771947000346295,0.13078028858369087
powder--0.3--ukwattage2015-bd0002--100.0--nan--0.0--nan--0.0--nan--0.0--nan--0.0--moist carbonation--batch--1.25--initial pressure--3.0--constant temperature--60.0--100.0--0.0--0.0--0.0--nan--nan--60.0--manometric analysis,,0.3,0,0,0,batch,initial pressure,3,constant temperature,60,100,0,0,0,60,7,manometric analysis,,,,116,8.97,2.1,5.5,9.5,54,2.5,1.2,18.5,3,7.243574867357993,70.52464502918764,29.475354970812354,0.15707699668629002,1.0294023560429453,0,0.1940362900242406,0.3431341186809817,0,0,0,0,0.7299460434245243,0,1.3129118608729191,0,1.089122119986148,1.108778800138518,0,0.8823448766082387,0.17555664335526533,9.134650048600134,0,0.05543894,1.7156705934049086,0,10.392307366169359,0.8777832167763266,0,0.2771947000346295,0.12237698639678372
powder--0.3--ukwattage2015-bd0002--100.0--nan--0.0--nan--0.0--nan--0.0--nan--0.0--moist carbonation--batch--1.25--initial pressure--3.0--constant temperature--60.0--100.0--0.0--0.0--0.0--nan--nan--60.0--manometric analysis,,0.3,0,0,0,batch,initial pressure,3,constant temperature,60,100,0,0,0,60,7.25,manometric analysis,,,,116,8.97,2.1,5.5,9.5,54,2.5,1.2,18.5,3,7.243574867357993,70.52464502918764,29.475354970812354,0.15707699668629002,1.0294023560429453,0,0.1940362900242406,0.3431341186809817,0,0,0,0,0.7299460434245243,0,1.3129118608729191,0,1.089122119986148,1.108778800138518,0,0.8823448766082387,0.17555664335526533,9.134650048600134,0,0.05543894,1.7156705934049086,0,10.392307366169359,0.8777832167763266,0,0.2771947000346295,0.12032290837182318
powder--0.3--ukwattage2015-bd0002--100.0--nan--0.0--nan--0.0--nan--0.0--nan--0.0--moist carbonation--batch--1.25--initial pressure--3.0--constant temperature--60.0--100.0--0.0--0.0--0.0--nan--nan--60.0--manometric analysis,,0.3,0,0,0,batch,initial pressure,3,constant temperature,60,100,0,0,0,60,7.5,manometric analysis,,,,116,8.97,2.1,5.5,9.5,54,2.5,1.2,18.5,3,7.243574867357993,70.52464502918764,29.475354970812354,0.15707699668629002,1.0294023560429453,0,0.1940362900242406,0.3431341186809817,0,0,0,0,0.7299460434245243,0,1.3129118608729191,0,1.089122119986148,1.108778800138518,0,0.8823448766082387,0.17555664335526533,9.134650048600134,0,0.05543894,1.7156705934049086,0,10.392307366169359,0.8777832167763266,0,0.2771947000346295,0.12976127461264822
powder--0.3--ukwattage2015-bd0002--100.0--nan--0.0--nan--0.0--nan--0.0--nan--0.0--moist carbonation--batch--1.25--initial pressure--3.0--constant temperature--60.0--100.0--0.0--0.0--0.0--nan--nan--60.0--manometric analysis,,0.3,0,0,0,batch,initial pressure,3,constant temperature,60,100,0,0,0,60,7.75,manometric analysis,,,,116,8.97,2.1,5.5,9.5,54,2.5,1.2,18.5,3,7.243574867357993,70.52464502918764,29.475354970812354,0.15707699668629002,1.0294023560429453,0,0.1940362900242406,0.3431341186809817,0,0,0,0,0.7299460434245243,0,1.3129118608729191,0,1.089122119986148,1.108778800138518,0,0.8823448766082387,0.17555664335526533,9.134650048600134,0,0.05543894,1.7156705934049086,0,10.392307366169359,0.8777832167763266,0,0.2771947000346295,0.12121060732599613
powder--0.3--ukwattage2015-bd0002--100.0--nan--0.0--nan--0.0--nan--0.0--nan--0.0--moist carbonation--batch--1.25--initial pressure--3.0--constant temperature--60.0--100.0--0.0--0.0--0.0--nan--nan--60.0--manometric analysis,,0.3,0,0,0,batch,initial pressure,3,constant temperature,60,100,0,0,0,60,8,manometric analysis,,,,116,8.97,2.1,5.5,9.5,54,2.5,1.2,18.5,3,7.243574867357993,70.52464502918764,29.475354970812354,0.15707699668629002,1.0294023560429453,0,0.1940362900242406,0.3431341186809817,0,0,0,0,0.7299460434245243,0,1.3129118608729191,0,1.089122119986148,1.108778800138518,0,0.8823448766082387,0.17555664335526533,9.134650048600134,0,0.05543894,1.7156705934049086,0,10.392307366169359,0.8777832167763266,0,0.2771947000346295,0.13442594513159412
powder--0.3--ukwattage2015-bd0002--100.0--nan--0.0--nan--0.0--nan--0.0--nan--0.0--moist carbonation--batch--1.25--initial pressure--3.0--constant temperature--60.0--100.0--0.0--0.0--0.0--nan--nan--60.0--manometric analysis,,0.3,0,0,0,batch,initial pressure,3,constant temperature,60,100,0,0,0,60,8.5,manometric analysis,,,,116,8.97,2.1,5.5,9.5,54,2.5,1.2,18.5,3,7.243574867357993,70.52464502918764,29.475354970812354,0.15707699668629002,1.0294023560429453,0,0.1940362900242406,0.3431341186809817,0,0,0,0,0.7299460434245243,0,1.3129118608729191,0,1.089122119986148,1.108778800138518,0,0.8823448766082387,0.17555664335526533,9.134650048600134,0,0.05543894,1.7156705934049086,0,10.392307366169359,0.8777832167763266,0,0.2771947000346295,0.128499919
powder--0.3--ukwattage2015-bd0002--100.0--nan--0.0--nan--0.0--nan--0.0--nan--0.0--moist carbonation--batch--1.25--initial pressure--3.0--constant temperature--60.0--100.0--0.0--0.0--0.0--nan--nan--60.0--manometric analysis,,0.3,0,0,0,batch,initial pressure,3,constant temperature,60,100,0,0,0,60,9,manometric analysis,,,,116,8.97,2.1,5.5,9.5,54,2.5,1.2,18.5,3,7.243574867357993,70.52464502918764,29.475354970812354,0.15707699668629002,1.0294023560429453,0,0.1940362900242406,0.3431341186809817,0,0,0,0,0.7299460434245243,0,1.3129118608729191,0,1.089122119986148,1.108778800138518,0,0.8823448766082387,0.17555664335526533,9.134650048600134,0,0.05543894,1.7156705934049086,0,10.392307366169359,0.8777832167763266,0,0.2771947000346295,0.12232174199566827
powder--0.3--ukwattage2015-bd0002--100.0--nan--0.0--nan--0.0--nan--0.0--nan--0.0--moist carbonation--batch--1.25--initial pressure--3.0--constant temperature--60.0--100.0--0.0--0.0--0.0--nan--nan--60.0--manometric analysis,,0.3,0,0,0,batch,initial pressure,3,constant temperature,60,100,0,0,0,60,9.5,manometric analysis,,,,116,8.97,2.1,5.5,9.5,54,2.5,1.2,18.5,3,7.243574867357993,70.52464502918764,29.475354970812354,0.15707699668629002,1.0294023560429453,0,0.1940362900242406,0.3431341186809817,0,0,0,0,0.7299460434245243,0,1.3129118608729191,0,1.089122119986148,1.108778800138518,0,0.8823448766082387,0.17555664335526533,9.134650048600134,0,0.05543894,1.7156705934049086,0,10.392307366169359,0.8777832167763266,0,0.2771947000346295,0.13655240451647094
powder--0.3--ukwattage2015-bd0002--100.0--nan--0.0--nan--0.0--nan--0.0--nan--0.0--moist carbonation--batch--1.25--initial pressure--3.0--constant temperature--60.0--100.0--0.0--0.0--0.0--nan--nan--60.0--manometric analysis,,0.3,0,0,0,batch,initial pressure,3,constant temperature,60,100,0,0,0,60,10,manometric analysis,,,,116,8.97,2.1,5.5,9.5,54,2.5,1.2,18.5,3,7.243574867357993,70.52464502918764,29.475354970812354,0.15707699668629002,1.0294023560429453,0,0.1940362900242406,0.3431341186809817,0,0,0,0,0.7299460434245243,0,1.3129118608729191,0,1.089122119986148,1.108778800138518,0,0.8823448766082387,0.17555664335526533,9.134650048600134,0,0.05543894,1.7156705934049086,0,10.392307366169359,0.8777832167763266,0,0.2771947000346295,0.12170939794775375
powder--0.3--ukwattage2015-bd0002--100.0--nan--0.0--nan--0.0--nan--0.0--nan--0.0--moist carbonation--batch--1.25--initial pressure--3.0--constant temperature--80.0--100.0--0.0--0.0--0.0--nan--nan--60.0--manometric analysis,,0.3,0,0,0,batch,initial pressure,3,constant temperature,80,100,0,0,0,60,0,manometric analysis,,,,116,8.97,2.1,5.5,9.5,54,2.5,1.2,18.5,3,7.243574867357993,70.52464502918764,29.475354970812354,0.15707699668629002,1.0294023560429453,0,0.1940362900242406,0.3431341186809817,0,0,0,0,0.7299460434245243,0,1.3129118608729191,0,1.089122119986148,1.108778800138518,0,0.8823448766082387,0.17555664335526533,9.134650048600134,0,0.05543894,1.7156705934049086,0,10.392307366169359,0.8777832167763266,0,0.2771947000346295,1e-05
powder--0.3--ukwattage2015-bd0002--100.0--nan--0.0--nan--0.0--nan--0.0--nan--0.0--moist carbonation--batch--1.25--initial pressure--3.0--constant temperature--80.0--100.0--0.0--0.0--0.0--nan--nan--60.0--manometric analysis,,0.3,0,0,0,batch,initial pressure,3,constant temperature,80,100,0,0,0,60,0.0625,manometric analysis,,,,116,8.97,2.1,5.5,9.5,54,2.5,1.2,18.5,3,7.243574867357993,70.52464502918764,29.475354970812354,0.15707699668629002,1.0294023560429453,0,0.1940362900242406,0.3431341186809817,0,0,0,0,0.7299460434245243,0,1.3129118608729191,0,1.089122119986148,1.108778800138518,0,0.8823448766082387,0.17555664335526533,9.134650048600134,0,0.05543894,1.7156705934049086,0,10.392307366169359,0.8777832167763266,0,0.2771947000346295,0.010697307768553942
powder--0.3--ukwattage2015-bd0002--100.0--nan--0.0--nan--0.0--nan--0.0--nan--0.0--moist carbonation--batch--1.25--initial pressure--3.0--constant temperature--80.0--100.0--0.0--0.0--0.0--nan--nan--60.0--manometric analysis,,0.3,0,0,0,batch,initial pressure,3,constant temperature,80,100,0,0,0,60,0.125,manometric analysis,,,,116,8.97,2.1,5.5,9.5,54,2.5,1.2,18.5,3,7.243574867357993,70.52464502918764,29.475354970812354,0.15707699668629002,1.0294023560429453,0,0.1940362900242406,0.3431341186809817,0,0,0,0,0.7299460434245243,0,1.3129118608729191,0,1.089122119986148,1.108778800138518,0,0.8823448766082387,0.17555664335526533,9.134650048600134,0,0.05543894,1.7156705934049086,0,10.392307366169359,0.8777832167763266,0,0.2771947000346295,0.017783419227272338
powder--0.3--ukwattage2015-bd0002--100.0--nan--0.0--nan--0.0--nan--0.0--nan--0.0--moist carbonation--batch--1.25--initial pressure--3.0--constant temperature--80.0--100.0--0.0--0.0--0.0--nan--nan--60.0--manometric analysis,,0.3,0,0,0,batch,initial pressure,3,constant temperature,80,100,0,0,0,60,0.1875,manometric analysis,,,,116,8.97,2.1,5.5,9.5,54,2.5,1.2,18.5,3,7.243574867357993,70.52464502918764,29.475354970812354,0.15707699668629002,1.0294023560429453,0,0.1940362900242406,0.3431341186809817,0,0,0,0,0.7299460434245243,0,1.3129118608729191,0,1.089122119986148,1.108778800138518,0,0.8823448766082387,0.17555664335526533,9.134650048600134,0,0.05543894,1.7156705934049086,0,10.392307366169359,0.8777832167763266,0,0.2771947000346295,0.023506034753621393
powder--0.3--ukwattage2015-bd0002--100.0--nan--0.0--nan--0.0--nan--0.0--nan--0.0--moist carbonation--batch--1.25--initial pressure--3.0--constant temperature--80.0--100.0--0.0--0.0--0.0--nan--nan--60.0--manometric analysis,,0.3,0,0,0,batch,initial pressure,3,constant temperature,80,100,0,0,0,60,0.25,manometric analysis,,,,116,8.97,2.1,5.5,9.5,54,2.5,1.2,18.5,3,7.243574867357993,70.52464502918764,29.475354970812354,0.15707699668629002,1.0294023560429453,0,0.1940362900242406,0.3431341186809817,0,0,0,0,0.7299460434245243,0,1.3129118608729191,0,1.089122119986148,1.108778800138518,0,0.8823448766082387,0.17555664335526533,9.134650048600134,0,0.05543894,1.7156705934049086,0,10.392307366169359,0.8777832167763266,0,0.2771947000346295,0.026686989
powder--0.3--ukwattage2015-bd0002--100.0--nan--0.0--nan--0.0--nan--0.0--nan--0.0--moist carbonation--batch--1.25--initial pressure--3.0--constant temperature--80.0--100.0--0.0--0.0--0.0--nan--nan--60.0--manometric analysis,,0.3,0,0,0,batch,initial pressure,3,constant temperature,80,100,0,0,0,60,0.3125,manometric analysis,,,,116,8.97,2.1,5.5,9.5,54,2.5,1.2,18.5,3,7.243574867357993,70.52464502918764,29.475354970812354,0.15707699668629002,1.0294023560429453,0,0.1940362900242406,0.3431341186809817,0,0,0,0,0.7299460434245243,0,1.3129118608729191,0,1.089122119986148,1.108778800138518,0,0.8823448766082387,0.17555664335526533,9.134650048600134,0,0.05543894,1.7156705934049086,0,10.392307366169359,0.8777832167763266,0,0.2771947000346295,0.029808018
powder--0.3--ukwattage2015-bd0002--100.0--nan--0.0--nan--0.0--nan--0.0--nan--0.0--moist carbonation--batch--1.25--initial pressure--3.0--constant temperature--80.0--100.0--0.0--0.0--0.0--nan--nan--60.0--manometric analysis,,0.3,0,0,0,batch,initial pressure,3,constant temperature,80,100,0,0,0,60,0.375,manometric analysis,,,,116,8.97,2.1,5.5,9.5,54,2.5,1.2,18.5,3,7.243574867357993,70.52464502918764,29.475354970812354,0.15707699668629002,1.0294023560429453,0,0.1940362900242406,0.3431341186809817,0,0,0,0,0.7299460434245243,0,1.3129118608729191,0,1.089122119986148,1.108778800138518,0,0.8823448766082387,0.17555664335526533,9.134650048600134,0,0.05543894,1.7156705934049086,0,10.392307366169359,0.8777832167763266,0,0.2771947000346295,0.035167895784865406
powder--0.3--ukwattage2015-bd0002--100.0--nan--0.0--nan--0.0--nan--0.0--nan--0.0--moist carbonation--batch--1.25--initial pressure--3.0--constant temperature--80.0--100.0--0.0--0.0--0.0--nan--nan--60.0--manometric analysis,,0.3,0,0,0,batch,initial pressure,3,constant temperature,80,100,0,0,0,60,0.4375,manometric analysis,,,,116,8.97,2.1,5.5,9.5,54,2.5,1.2,18.5,3,7.243574867357993,70.52464502918764,29.475354970812354,0.15707699668629002,1.0294023560429453,0,0.1940362900242406,0.3431341186809817,0,0,0,0,0.7299460434245243,0,1.3129118608729191,0,1.089122119986148,1.108778800138518,0,0.8823448766082387,0.17555664335526533,9.134650048600134,0,0.05543894,1.7156705934049086,0,10.392307366169359,0.8777832167763266,0,0.2771947000346295,0.036943615
powder--0.3--ukwattage2015-bd0002--100.0--nan--0.0--nan--0.0--nan--0.0--nan--0.0--moist carbonation--batch--1.25--initial pressure--3.0--constant temperature--80.0--100.0--0.0--0.0--0.0--nan--nan--60.0--manometric analysis,,0.3,0,0,0,batch,initial pressure,3,constant temperature,80,100,0,0,0,60,0.5,manometric analysis,,,,116,8.97,2.1,5.5,9.5,54,2.5,1.2,18.5,3,7.243574867357993,70.52464502918764,29.475354970812354,0.15707699668629002,1.0294023560429453,0,0.1940362900242406,0.3431341186809817,0,0,0,0,0.7299460434245243,0,1.3129118608729191,0,1.089122119986148,1.108778800138518,0,0.8823448766082387,0.17555664335526533,9.134650048600134,0,0.05543894,1.7156705934049086,0,10.392307366169359,0.8777832167763266,0,0.2771947000346295,0.0446527
powder--0.3--ukwattage2015-bd0002--100.0--nan--0.0--nan--0.0--nan--0.0--nan--0.0--moist carbonation--batch--1.25--initial pressure--3.0--constant temperature--80.0--100.0--0.0--0.0--0.0--nan--nan--60.0--manometric analysis,,0.3,0,0,0,batch,initial pressure,3,constant temperature,80,100,0,0,0,60,0.5625,manometric analysis,,,,116,8.97,2.1,5.5,9.5,54,2.5,1.2,18.5,3,7.243574867357993,70.52464502918764,29.475354970812354,0.15707699668629002,1.0294023560429453,0,0.1940362900242406,0.3431341186809817,0,0,0,0,0.7299460434245243,0,1.3129118608729191,0,1.089122119986148,1.108778800138518,0,0.8823448766082387,0.17555664335526533,9.134650048600134,0,0.05543894,1.7156705934049086,0,10.392307366169359,0.8777832167763266,0,0.2771947000346295,0.044550059
powder--0.3--ukwattage2015-bd0002--100.0--nan--0.0--nan--0.0--nan--0.0--nan--0.0--moist carbonation--batch--1.25--initial pressure--3.0--constant temperature--80.0--100.0--0.0--0.0--0.0--nan--nan--60.0--manometric analysis,,0.3,0,0,0,batch,initial pressure,3,constant temperature,80,100,0,0,0,60,0.625,manometric analysis,,,,116,8.97,2.1,5.5,9.5,54,2.5,1.2,18.5,3,7.243574867357993,70.52464502918764,29.475354970812354,0.15707699668629002,1.0294023560429453,0,0.1940362900242406,0.3431341186809817,0,0,0,0,0.7299460434245243,0,1.3129118608729191,0,1.089122119986148,1.108778800138518,0,0.8823448766082387,0.17555664335526533,9.134650048600134,0,0.05543894,1.7156705934049086,0,10.392307366169359,0.8777832167763266,0,0.2771947000346295,0.046476793
powder--0.3--ukwattage2015-bd0002--100.0--nan--0.0--nan--0.0--nan--0.0--nan--0.0--moist carbonation--batch--1.25--initial pressure--3.0--constant temperature--80.0--100.0--0.0--0.0--0.0--nan--nan--60.0--manometric analysis,,0.3,0,0,0,batch,initial pressure,3,constant temperature,80,100,0,0,0,60,0.6875,manometric analysis,,,,116,8.97,2.1,5.5,9.5,54,2.5,1.2,18.5,3,7.243574867357993,70.52464502918764,29.475354970812354,0.15707699668629002,1.0294023560429453,0,0.1940362900242406,0.3431341186809817,0,0,0,0,0.7299460434245243,0,1.3129118608729191,0,1.089122119986148,1.108778800138518,0,0.8823448766082387,0.17555664335526533,9.134650048600134,0,0.05543894,1.7156705934049086,0,10.392307366169359,0.8777832167763266,0,0.2771947000346295,0.050290006131986434
powder--0.3--ukwattage2015-bd0002--100.0--nan--0.0--nan--0.0--nan--0.0--nan--0.0--moist carbonation--batch--1.25--initial pressure--3.0--constant temperature--80.0--100.0--0.0--0.0--0.0--nan--nan--60.0--manometric analysis,,0.3,0,0,0,batch,initial pressure,3,constant temperature,80,100,0,0,0,60,0.75,manometric analysis,,,,116,8.97,2.1,5.5,9.5,54,2.5,1.2,18.5,3,7.243574867357993,70.52464502918764,29.475354970812354,0.15707699668629002,1.0294023560429453,0,0.1940362900242406,0.3431341186809817,0,0,0,0,0.7299460434245243,0,1.3129118608729191,0,1.089122119986148,1.108778800138518,0,0.8823448766082387,0.17555664335526533,9.134650048600134,0,0.05543894,1.7156705934049086,0,10.392307366169359,0.8777832167763266,0,0.2771947000346295,0.049606999632007064
powder--0.3--ukwattage2015-bd0002--100.0--nan--0.0--nan--0.0--nan--0.0--nan--0.0--moist carbonation--batch--1.25--initial pressure--3.0--constant temperature--80.0--100.0--0.0--0.0--0.0--nan--nan--60.0--manometric analysis,,0.3,0,0,0,batch,initial pressure,3,constant temperature,80,100,0,0,0,60,0.8125,manometric analysis,,,,116,8.97,2.1,5.5,9.5,54,2.5,1.2,18.5,3,7.243574867357993,70.52464502918764,29.475354970812354,0.15707699668629002,1.0294023560429453,0,0.1940362900242406,0.3431341186809817,0,0,0,0,0.7299460434245243,0,1.3129118608729191,0,1.089122119986148,1.108778800138518,0,0.8823448766082387,0.17555664335526533,9.134650048600134,0,0.05543894,1.7156705934049086,0,10.392307366169359,0.8777832167763266,0,0.2771947000346295,0.052787245
powder--0.3--ukwattage2015-bd0002--100.0--nan--0.0--nan--0.0--nan--0.0--nan--0.0--moist carbonation--batch--1.25--initial pressure--3.0--constant temperature--80.0--100.0--0.0--0.0--0.0--nan--nan--60.0--manometric analysis,,0.3,0,0,0,batch,initial pressure,3,constant temperature,80,100,0,0,0,60,0.875,manometric analysis,,,,116,8.97,2.1,5.5,9.5,54,2.5,1.2,18.5,3,7.243574867357993,70.52464502918764,29.475354970812354,0.15707699668629002,1.0294023560429453,0,0.1940362900242406,0.3431341186809817,0,0,0,0,0.7299460434245243,0,1.3129118608729191,0,1.089122119986148,1.108778800138518,0,0.8823448766082387,0.17555664335526533,9.134650048600134,0,0.05543894,1.7156705934049086,0,10.392307366169359,0.8777832167763266,0,0.2771947000346295,0.060155634
powder--0.3--ukwattage2015-bd0002--100.0--nan--0.0--nan--0.0--nan--0.0--nan--0.0--moist carbonation--batch--1.25--initial pressure--3.0--constant temperature--80.0--100.0--0.0--0.0--0.0--nan--nan--60.0--manometric analysis,,0.3,0,0,0,batch,initial pressure,3,constant temperature,80,100,0,0,0,60,0.9375,manometric analysis,,,,116,8.97,2.1,5.5,9.5,54,2.5,1.2,18.5,3,7.243574867357993,70.52464502918764,29.475354970812354,0.15707699668629002,1.0294023560429453,0,0.1940362900242406,0.3431341186809817,0,0,0,0,0.7299460434245243,0,1.3129118608729191,0,1.089122119986148,1.108778800138518,0,0.8823448766082387,0.17555664335526533,9.134650048600134,0,0.05543894,1.7156705934049086,0,10.392307366169359,0.8777832167763266,0,0.2771947000346295,0.057987599
powder--0.3--ukwattage2015-bd0002--100.0--nan--0.0--nan--0.0--nan--0.0--nan--0.0--moist carbonation--batch--1.25--initial pressure--3.0--constant temperature--80.0--100.0--0.0--0.0--0.0--nan--nan--60.0--manometric analysis,,0.3,0,0,0,batch,initial pressure,3,constant temperature,80,100,0,0,0,60,1,manometric analysis,,,,116,8.97,2.1,5.5,9.5,54,2.5,1.2,18.5,3,7.243574867357993,70.52464502918764,29.475354970812354,0.15707699668629002,1.0294023560429453,0,0.1940362900242406,0.3431341186809817,0,0,0,0,0.7299460434245243,0,1.3129118608729191,0,1.089122119986148,1.108778800138518,0,0.8823448766082387,0.17555664335526533,9.134650048600134,0,0.05543894,1.7156705934049086,0,10.392307366169359,0.8777832167763266,0,0.2771947000346295,0.05910457
powder--0.3--ukwattage2015-bd0002--100.0--nan--0.0--nan--0.0--nan--0.0--nan--0.0--moist carbonation--batch--1.25--initial pressure--3.0--constant temperature--80.0--100.0--0.0--0.0--0.0--nan--nan--60.0--manometric analysis,,0.3,0,0,0,batch,initial pressure,3,constant temperature,80,100,0,0,0,60,1.0625,manometric analysis,,,,116,8.97,2.1,5.5,9.5,54,2.5,1.2,18.5,3,7.243574867357993,70.52464502918764,29.475354970812354,0.15707699668629002,1.0294023560429453,0,0.1940362900242406,0.3431341186809817,0,0,0,0,0.7299460434245243,0,1.3129118608729191,0,1.089122119986148,1.108778800138518,0,0.8823448766082387,0.17555664335526533,9.134650048600134,0,0.05543894,1.7156705934049086,0,10.392307366169359,0.8777832167763266,0,0.2771947000346295,0.065232292
powder--0.3--ukwattage2015-bd0002--100.0--nan--0.0--nan--0.0--nan--0.0--nan--0.0--moist carbonation--batch--1.25--initial pressure--3.0--constant temperature--80.0--100.0--0.0--0.0--0.0--nan--nan--60.0--manometric analysis,,0.3,0,0,0,batch,initial pressure,3,constant temperature,80,100,0,0,0,60,1.125,manometric analysis,,,,116,8.97,2.1,5.5,9.5,54,2.5,1.2,18.5,3,7.243574867357993,70.52464502918764,29.475354970812354,0.15707699668629002,1.0294023560429453,0,0.1940362900242406,0.3431341186809817,0,0,0,0,0.7299460434245243,0,1.3129118608729191,0,1.089122119986148,1.108778800138518,0,0.8823448766082387,0.17555664335526533,9.134650048600134,0,0.05543894,1.7156705934049086,0,10.392307366169359,0.8777832167763266,0,0.2771947000346295,0.069019991
powder--0.3--ukwattage2015-bd0002--100.0--nan--0.0--nan--0.0--nan--0.0--nan--0.0--moist carbonation--batch--1.25--initial pressure--3.0--constant temperature--80.0--100.0--0.0--0.0--0.0--nan--nan--60.0--manometric analysis,,0.3,0,0,0,batch,initial pressure,3,constant temperature,80,100,0,0,0,60,1.1875,manometric analysis,,,,116,8.97,2.1,5.5,9.5,54,2.5,1.2,18.5,3,7.243574867357993,70.52464502918764,29.475354970812354,0.15707699668629002,1.0294023560429453,0,0.1940362900242406,0.3431341186809817,0,0,0,0,0.7299460434245243,0,1.3129118608729191,0,1.089122119986148,1.108778800138518,0,0.8823448766082387,0.17555664335526533,9.134650048600134,0,0.05543894,1.7156705934049086,0,10.392307366169359,0.8777832167763266,0,0.2771947000346295,0.069734441
powder--0.3--ukwattage2015-bd0002--100.0--nan--0.0--nan--0.0--nan--0.0--nan--0.0--moist carbonation--batch--1.25--initial pressure--3.0--constant temperature--80.0--100.0--0.0--0.0--0.0--nan--nan--60.0--manometric analysis,,0.3,0,0,0,batch,initial pressure,3,constant temperature,80,100,0,0,0,60,1.25,manometric analysis,,,,116,8.97,2.1,5.5,9.5,54,2.5,1.2,18.5,3,7.243574867357993,70.52464502918764,29.475354970812354,0.15707699668629002,1.0294023560429453,0,0.1940362900242406,0.3431341186809817,0,0,0,0,0.7299460434245243,0,1.3129118608729191,0,1.089122119986148,1.108778800138518,0,0.8823448766082387,0.17555664335526533,9.134650048600134,0,0.05543894,1.7156705934049086,0,10.392307366169359,0.8777832167763266,0,0.2771947000346295,0.072424456
powder--0.3--ukwattage2015-bd0002--100.0--nan--0.0--nan--0.0--nan--0.0--nan--0.0--moist carbonation--batch--1.25--initial pressure--3.0--constant temperature--80.0--100.0--0.0--0.0--0.0--nan--nan--60.0--manometric analysis,,0.3,0,0,0,batch,initial pressure,3,constant temperature,80,100,0,0,0,60,1.3125,manometric analysis,,,,116,8.97,2.1,5.5,9.5,54,2.5,1.2,18.5,3,7.243574867357993,70.52464502918764,29.475354970812354,0.15707699668629002,1.0294023560429453,0,0.1940362900242406,0.3431341186809817,0,0,0,0,0.7299460434245243,0,1.3129118608729191,0,1.089122119986148,1.108778800138518,0,0.8823448766082387,0.17555664335526533,9.134650048600134,0,0.05543894,1.7156705934049086,0,10.392307366169359,0.8777832167763266,0,0.2771947000346295,0.069149269
powder--0.3--ukwattage2015-bd0002--100.0--nan--0.0--nan--0.0--nan--0.0--nan--0.0--moist carbonation--batch--1.25--initial pressure--3.0--constant temperature--80.0--100.0--0.0--0.0--0.0--nan--nan--60.0--manometric analysis,,0.3,0,0,0,batch,initial pressure,3,constant temperature,80,100,0,0,0,60,1.375,manometric analysis,,,,116,8.97,2.1,5.5,9.5,54,2.5,1.2,18.5,3,7.243574867357993,70.52464502918764,29.475354970812354,0.15707699668629002,1.0294023560429453,0,0.1940362900242406,0.3431341186809817,0,0,0,0,0.7299460434245243,0,1.3129118608729191,0,1.089122119986148,1.108778800138518,0,0.8823448766082387,0.17555664335526533,9.134650048600134,0,0.05543894,1.7156705934049086,0,10.392307366169359,0.8777832167763266,0,0.2771947000346295,0.068819384
powder--0.3--ukwattage2015-bd0002--100.0--nan--0.0--nan--0.0--nan--0.0--nan--0.0--moist carbonation--batch--1.25--initial pressure--3.0--constant temperature--80.0--100.0--0.0--0.0--0.0--nan--nan--60.0--manometric analysis,,0.3,0,0,0,batch,initial pressure,3,constant temperature,80,100,0,0,0,60,1.4375,manometric analysis,,,,116,8.97,2.1,5.5,9.5,54,2.5,1.2,18.5,3,7.243574867357993,70.52464502918764,29.475354970812354,0.15707699668629002,1.0294023560429453,0,0.1940362900242406,0.3431341186809817,0,0,0,0,0.7299460434245243,0,1.3129118608729191,0,1.089122119986148,1.108778800138518,0,0.8823448766082387,0.17555664335526533,9.134650048600134,0,0.05543894,1.7156705934049086,0,10.392307366169359,0.8777832167763266,0,0.2771947000346295,0.079329857
powder--0.3--ukwattage2015-bd0002--100.0--nan--0.0--nan--0.0--nan--0.0--nan--0.0--moist carbonation--batch--1.25--initial pressure--3.0--constant temperature--80.0--100.0--0.0--0.0--0.0--nan--nan--60.0--manometric analysis,,0.3,0,0,0,batch,initial pressure,3,constant temperature,80,100,0,0,0,60,1.5,manometric analysis,,,,116,8.97,2.1,5.5,9.5,54,2.5,1.2,18.5,3,7.243574867357993,70.52464502918764,29.475354970812354,0.15707699668629002,1.0294023560429453,0,0.1940362900242406,0.3431341186809817,0,0,0,0,0.7299460434245243,0,1.3129118608729191,0,1.089122119986148,1.108778800138518,0,0.8823448766082387,0.17555664335526533,9.134650048600134,0,0.05543894,1.7156705934049086,0,10.392307366169359,0.8777832167763266,0,0.2771947000346295,0.075320587
powder--0.3--ukwattage2015-bd0002--100.0--nan--0.0--nan--0.0--nan--0.0--nan--0.0--moist carbonation--batch--1.25--initial pressure--3.0--constant temperature--80.0--100.0--0.0--0.0--0.0--nan--nan--60.0--manometric analysis,,0.3,0,0,0,batch,initial pressure,3,constant temperature,80,100,0,0,0,60,1.5625,manometric analysis,,,,116,8.97,2.1,5.5,9.5,54,2.5,1.2,18.5,3,7.243574867357993,70.52464502918764,29.475354970812354,0.15707699668629002,1.0294023560429453,0,0.1940362900242406,0.3431341186809817,0,0,0,0,0.7299460434245243,0,1.3129118608729191,0,1.089122119986148,1.108778800138518,0,0.8823448766082387,0.17555664335526533,9.134650048600134,0,0.05543894,1.7156705934049086,0,10.392307366169359,0.8777832167763266,0,0.2771947000346295,0.07707328
powder--0.3--ukwattage2015-bd0002--100.0--nan--0.0--nan--0.0--nan--0.0--nan--0.0--moist carbonation--batch--1.25--initial pressure--3.0--constant temperature--80.0--100.0--0.0--0.0--0.0--nan--nan--60.0--manometric analysis,,0.3,0,0,0,batch,initial pressure,3,constant temperature,80,100,0,0,0,60,1.625,manometric analysis,,,,116,8.97,2.1,5.5,9.5,54,2.5,1.2,18.5,3,7.243574867357993,70.52464502918764,29.475354970812354,0.15707699668629002,1.0294023560429453,0,0.1940362900242406,0.3431341186809817,0,0,0,0,0.7299460434245243,0,1.3129118608729191,0,1.089122119986148,1.108778800138518,0,0.8823448766082387,0.17555664335526533,9.134650048600134,0,0.05543894,1.7156705934049086,0,10.392307366169359,0.8777832167763266,0,0.2771947000346295,0.083685935
powder--0.3--ukwattage2015-bd0002--100.0--nan--0.0--nan--0.0--nan--0.0--nan--0.0--moist carbonation--batch--1.25--initial pressure--3.0--constant temperature--80.0--100.0--0.0--0.0--0.0--nan--nan--60.0--manometric analysis,,0.3,0,0,0,batch,initial pressure,3,constant temperature,80,100,0,0,0,60,1.6875,manometric analysis,,,,116,8.97,2.1,5.5,9.5,54,2.5,1.2,18.5,3,7.243574867357993,70.52464502918764,29.475354970812354,0.15707699668629002,1.0294023560429453,0,0.1940362900242406,0.3431341186809817,0,0,0,0,0.7299460434245243,0,1.3129118608729191,0,1.089122119986148,1.108778800138518,0,0.8823448766082387,0.17555664335526533,9.134650048600134,0,0.05543894,1.7156705934049086,0,10.392307366169359,0.8777832167763266,0,0.2771947000346295,0.082651424
powder--0.3--ukwattage2015-bd0002--100.0--nan--0.0--nan--0.0--nan--0.0--nan--0.0--moist carbonation--batch--1.25--initial pressure--3.0--constant temperature--80.0--100.0--0.0--0.0--0.0--nan--nan--60.0--manometric analysis,,0.3,0,0,0,batch,initial pressure,3,constant temperature,80,100,0,0,0,60,1.75,manometric analysis,,,,116,8.97,2.1,5.5,9.5,54,2.5,1.2,18.5,3,7.243574867357993,70.52464502918764,29.475354970812354,0.15707699668629002,1.0294023560429453,0,0.1940362900242406,0.3431341186809817,0,0,0,0,0.7299460434245243,0,1.3129118608729191,0,1.089122119986148,1.108778800138518,0,0.8823448766082387,0.17555664335526533,9.134650048600134,0,0.05543894,1.7156705934049086,0,10.392307366169359,0.8777832167763266,0,0.2771947000346295,0.083741704
powder--0.3--ukwattage2015-bd0002--100.0--nan--0.0--nan--0.0--nan--0.0--nan--0.0--moist carbonation--batch--1.25--initial pressure--3.0--constant temperature--80.0--100.0--0.0--0.0--0.0--nan--nan--60.0--manometric analysis,,0.3,0,0,0,batch,initial pressure,3,constant temperature,80,100,0,0,0,60,1.8125,manometric analysis,,,,116,8.97,2.1,5.5,9.5,54,2.5,1.2,18.5,3,7.243574867357993,70.52464502918764,29.475354970812354,0.15707699668629002,1.0294023560429453,0,0.1940362900242406,0.3431341186809817,0,0,0,0,0.7299460434245243,0,1.3129118608729191,0,1.089122119986148,1.108778800138518,0,0.8823448766082387,0.17555664335526533,9.134650048600134,0,0.05543894,1.7156705934049086,0,10.392307366169359,0.8777832167763266,0,0.2771947000346295,0.090970919
