Repository: kycai/c3gb

# c3gb

**c3gb**, Gradient Boosting models for predicting the CO2 uptake of Coal ashes in Carbon mineralization, were developed in the research article: [AI-guided prediction and control of CO2 mineralization in coal ashes as carbon-efficient supplementary cementitious materials](). They are tree-based ensemble models. 

The models take the physicochemical properties of coal ashes, along with the process parameters related to reactant proportions and carbonation conditions as input features, while the output is CO2 uptake. The models can be used as a objective function to optimize the carbonation process for CO2 mineralization in coal ashes.

Kangyi Cai 2026 @ Missouri S&T

File: data/Xys_gt_augmented.csv (part 28 of 89)
Group id,Class id,Water-Solid ratio,Chemical admixture 1-content,Chemical admixture 2-content,Chemical admixture 3-content,Carbonation reactor operation mode,Carbonation pressure control type,Carbonation pressure,Carbonation temperature control type,Carbonation temperature,Carbonation gas 1-CO2,Carbonation gas 2-H2O vapor,Carbonation gas 3-N2,Carbonation gas flow rate,Carbonation stirring speed ,Carbonation duration,Method-CO2 uptake,Chemical admixture 1_Classification 2,Chemical admixture 2_Classification 2,Chemical admixture 3_Classification 2,"Solid_Dv,50",Solid_Specific surface area,Solid_Na2O,Solid_MgO,Solid_Al2O3,Solid_SiO2,Solid_SO3,Solid_K2O,Solid_CaO,Solid_Fe2O3,Solid_Loss on ignition,Solid_Amorphous+others,Solid_Crystalline,Solid_Albite,Solid_Anhydrite,Solid_Augite,Solid_Bassanite,Solid_Brownmillerite,Solid_Brucite,Solid_Calcite,Solid_Corundum,Solid_Diopside,Solid_Glauberite,Solid_Gypsum,Solid_Hematite,Solid_Hydrotalcite,Solid_Lime,Solid_Maghemite,Solid_Magnesioferrite,Solid_Magnetite,Solid_Microcline,Solid_Mullite,Solid_Periclase,Solid_Polyhalite,Solid_Portlandite,Solid_Pyroaurite,Solid_Quartz,Solid_Spinel,Solid_Srebrodolskite,Solid_Thenardite,Experimental CO2 uptake-U2
powder--0.3--ukwattage2015-bd0002--100.0--nan--0.0--nan--0.0--nan--0.0--nan--0.0--moist carbonation--batch--1.25--initial pressure--3.0--constant temperature--80.0--100.0--0.0--0.0--0.0--nan--nan--60.0--manometric analysis,,0.3,0,0,0,batch,initial pressure,3,constant temperature,80,100,0,0,0,60,1.875,manometric analysis,,,,116,8.97,2.1,5.5,9.5,54,2.5,1.2,18.5,3,7.243574867357993,70.52464502918764,29.475354970812354,0.15707699668629002,1.0294023560429453,0,0.1940362900242406,0.3431341186809817,0,0,0,0,0.7299460434245243,0,1.3129118608729191,0,1.089122119986148,1.108778800138518,0,0.8823448766082387,0.17555664335526533,9.134650048600134,0,0.05543894,1.7156705934049086,0,10.392307366169359,0.8777832167763266,0,0.2771947000346295,0.082628367
powder--0.3--ukwattage2015-bd0002--100.0--nan--0.0--nan--0.0--nan--0.0--nan--0.0--moist carbonation--batch--1.25--initial pressure--3.0--constant temperature--80.0--100.0--0.0--0.0--0.0--nan--nan--60.0--manometric analysis,,0.3,0,0,0,batch,initial pressure,3,constant temperature,80,100,0,0,0,60,1.9375,manometric analysis,,,,116,8.97,2.1,5.5,9.5,54,2.5,1.2,18.5,3,7.243574867357993,70.52464502918764,29.475354970812354,0.15707699668629002,1.0294023560429453,0,0.1940362900242406,0.3431341186809817,0,0,0,0,0.7299460434245243,0,1.3129118608729191,0,1.089122119986148,1.108778800138518,0,0.8823448766082387,0.17555664335526533,9.134650048600134,0,0.05543894,1.7156705934049086,0,10.392307366169359,0.8777832167763266,0,0.2771947000346295,0.089409085
powder--0.3--ukwattage2015-bd0002--100.0--nan--0.0--nan--0.0--nan--0.0--nan--0.0--moist carbonation--batch--1.25--initial pressure--3.0--constant temperature--80.0--100.0--0.0--0.0--0.0--nan--nan--60.0--manometric analysis,,0.3,0,0,0,batch,initial pressure,3,constant temperature,80,100,0,0,0,60,2,manometric analysis,,,,116,8.97,2.1,5.5,9.5,54,2.5,1.2,18.5,3,7.243574867357993,70.52464502918764,29.475354970812354,0.15707699668629002,1.0294023560429453,0,0.1940362900242406,0.3431341186809817,0,0,0,0,0.7299460434245243,0,1.3129118608729191,0,1.089122119986148,1.108778800138518,0,0.8823448766082387,0.17555664335526533,9.134650048600134,0,0.05543894,1.7156705934049086,0,10.392307366169359,0.8777832167763266,0,0.2771947000346295,0.087566342
powder--0.3--ukwattage2015-bd0002--100.0--nan--0.0--nan--0.0--nan--0.0--nan--0.0--moist carbonation--batch--1.25--initial pressure--3.0--constant temperature--80.0--100.0--0.0--0.0--0.0--nan--nan--60.0--manometric analysis,,0.3,0,0,0,batch,initial pressure,3,constant temperature,80,100,0,0,0,60,2.125,manometric analysis,,,,116,8.97,2.1,5.5,9.5,54,2.5,1.2,18.5,3,7.243574867357993,70.52464502918764,29.475354970812354,0.15707699668629002,1.0294023560429453,0,0.1940362900242406,0.3431341186809817,0,0,0,0,0.7299460434245243,0,1.3129118608729191,0,1.089122119986148,1.108778800138518,0,0.8823448766082387,0.17555664335526533,9.134650048600134,0,0.05543894,1.7156705934049086,0,10.392307366169359,0.8777832167763266,0,0.2771947000346295,0.090693626
powder--0.3--ukwattage2015-bd0002--100.0--nan--0.0--nan--0.0--nan--0.0--nan--0.0--moist carbonation--batch--1.25--initial pressure--3.0--constant temperature--80.0--100.0--0.0--0.0--0.0--nan--nan--60.0--manometric analysis,,0.3,0,0,0,batch,initial pressure,3,constant temperature,80,100,0,0,0,60,2.25,manometric analysis,,,,116,8.97,2.1,5.5,9.5,54,2.5,1.2,18.5,3,7.243574867357993,70.52464502918764,29.475354970812354,0.15707699668629002,1.0294023560429453,0,0.1940362900242406,0.3431341186809817,0,0,0,0,0.7299460434245243,0,1.3129118608729191,0,1.089122119986148,1.108778800138518,0,0.8823448766082387,0.17555664335526533,9.134650048600134,0,0.05543894,1.7156705934049086,0,10.392307366169359,0.8777832167763266,0,0.2771947000346295,0.097666549
powder--0.3--ukwattage2015-bd0002--100.0--nan--0.0--nan--0.0--nan--0.0--nan--0.0--moist carbonation--batch--1.25--initial pressure--3.0--constant temperature--80.0--100.0--0.0--0.0--0.0--nan--nan--60.0--manometric analysis,,0.3,0,0,0,batch,initial pressure,3,constant temperature,80,100,0,0,0,60,2.375,manometric analysis,,,,116,8.97,2.1,5.5,9.5,54,2.5,1.2,18.5,3,7.243574867357993,70.52464502918764,29.475354970812354,0.15707699668629002,1.0294023560429453,0,0.1940362900242406,0.3431341186809817,0,0,0,0,0.7299460434245243,0,1.3129118608729191,0,1.089122119986148,1.108778800138518,0,0.8823448766082387,0.17555664335526533,9.134650048600134,0,0.05543894,1.7156705934049086,0,10.392307366169359,0.8777832167763266,0,0.2771947000346295,0.095938384
powder--0.3--ukwattage2015-bd0002--100.0--nan--0.0--nan--0.0--nan--0.0--nan--0.0--moist carbonation--batch--1.25--initial pressure--3.0--constant temperature--80.0--100.0--0.0--0.0--0.0--nan--nan--60.0--manometric analysis,,0.3,0,0,0,batch,initial pressure,3,constant temperature,80,100,0,0,0,60,2.5,manometric analysis,,,,116,8.97,2.1,5.5,9.5,54,2.5,1.2,18.5,3,7.243574867357993,70.52464502918764,29.475354970812354,0.15707699668629002,1.0294023560429453,0,0.1940362900242406,0.3431341186809817,0,0,0,0,0.7299460434245243,0,1.3129118608729191,0,1.089122119986148,1.108778800138518,0,0.8823448766082387,0.17555664335526533,9.134650048600134,0,0.05543894,1.7156705934049086,0,10.392307366169359,0.8777832167763266,0,0.2771947000346295,0.098049857
powder--0.3--ukwattage2015-bd0002--100.0--nan--0.0--nan--0.0--nan--0.0--nan--0.0--moist carbonation--batch--1.25--initial pressure--3.0--constant temperature--80.0--100.0--0.0--0.0--0.0--nan--nan--60.0--manometric analysis,,0.3,0,0,0,batch,initial pressure,3,constant temperature,80,100,0,0,0,60,2.625,manometric analysis,,,,116,8.97,2.1,5.5,9.5,54,2.5,1.2,18.5,3,7.243574867357993,70.52464502918764,29.475354970812354,0.15707699668629002,1.0294023560429453,0,0.1940362900242406,0.3431341186809817,0,0,0,0,0.7299460434245243,0,1.3129118608729191,0,1.089122119986148,1.108778800138518,0,0.8823448766082387,0.17555664335526533,9.134650048600134,0,0.05543894,1.7156705934049086,0,10.392307366169359,0.8777832167763266,0,0.2771947000346295,0.10206816091676348
powder--0.3--ukwattage2015-bd0002--100.0--nan--0.0--nan--0.0--nan--0.0--nan--0.0--moist carbonation--batch--1.25--initial pressure--3.0--constant temperature--80.0--100.0--0.0--0.0--0.0--nan--nan--60.0--manometric analysis,,0.3,0,0,0,batch,initial pressure,3,constant temperature,80,100,0,0,0,60,2.75,manometric analysis,,,,116,8.97,2.1,5.5,9.5,54,2.5,1.2,18.5,3,7.243574867357993,70.52464502918764,29.475354970812354,0.15707699668629002,1.0294023560429453,0,0.1940362900242406,0.3431341186809817,0,0,0,0,0.7299460434245243,0,1.3129118608729191,0,1.089122119986148,1.108778800138518,0,0.8823448766082387,0.17555664335526533,9.134650048600134,0,0.05543894,1.7156705934049086,0,10.392307366169359,0.8777832167763266,0,0.2771947000346295,0.098013795
powder--0.3--ukwattage2015-bd0002--100.0--nan--0.0--nan--0.0--nan--0.0--nan--0.0--moist carbonation--batch--1.25--initial pressure--3.0--constant temperature--80.0--100.0--0.0--0.0--0.0--nan--nan--60.0--manometric analysis,,0.3,0,0,0,batch,initial pressure,3,constant temperature,80,100,0,0,0,60,2.875,manometric analysis,,,,116,8.97,2.1,5.5,9.5,54,2.5,1.2,18.5,3,7.243574867357993,70.52464502918764,29.475354970812354,0.15707699668629002,1.0294023560429453,0,0.1940362900242406,0.3431341186809817,0,0,0,0,0.7299460434245243,0,1.3129118608729191,0,1.089122119986148,1.108778800138518,0,0.8823448766082387,0.17555664335526533,9.134650048600134,0,0.05543894,1.7156705934049086,0,10.392307366169359,0.8777832167763266,0,0.2771947000346295,0.097654815
powder--0.3--ukwattage2015-bd0002--100.0--nan--0.0--nan--0.0--nan--0.0--nan--0.0--moist carbonation--batch--1.25--initial pressure--3.0--constant temperature--80.0--100.0--0.0--0.0--0.0--nan--nan--60.0--manometric analysis,,0.3,0,0,0,batch,initial pressure,3,constant temperature,80,100,0,0,0,60,3,manometric analysis,,,,116,8.97,2.1,5.5,9.5,54,2.5,1.2,18.5,3,7.243574867357993,70.52464502918764,29.475354970812354,0.15707699668629002,1.0294023560429453,0,0.1940362900242406,0.3431341186809817,0,0,0,0,0.7299460434245243,0,1.3129118608729191,0,1.089122119986148,1.108778800138518,0,0.8823448766082387,0.17555664335526533,9.134650048600134,0,0.05543894,1.7156705934049086,0,10.392307366169359,0.8777832167763266,0,0.2771947000346295,0.098273854
powder--0.3--ukwattage2015-bd0002--100.0--nan--0.0--nan--0.0--nan--0.0--nan--0.0--moist carbonation--batch--1.25--initial pressure--3.0--constant temperature--80.0--100.0--0.0--0.0--0.0--nan--nan--60.0--manometric analysis,,0.3,0,0,0,batch,initial pressure,3,constant temperature,80,100,0,0,0,60,3.125,manometric analysis,,,,116,8.97,2.1,5.5,9.5,54,2.5,1.2,18.5,3,7.243574867357993,70.52464502918764,29.475354970812354,0.15707699668629002,1.0294023560429453,0,0.1940362900242406,0.3431341186809817,0,0,0,0,0.7299460434245243,0,1.3129118608729191,0,1.089122119986148,1.108778800138518,0,0.8823448766082387,0.17555664335526533,9.134650048600134,0,0.05543894,1.7156705934049086,0,10.392307366169359,0.8777832167763266,0,0.2771947000346295,0.095728266
powder--0.3--ukwattage2015-bd0002--100.0--nan--0.0--nan--0.0--nan--0.0--nan--0.0--moist carbonation--batch--1.25--initial pressure--3.0--constant temperature--80.0--100.0--0.0--0.0--0.0--nan--nan--60.0--manometric analysis,,0.3,0,0,0,batch,initial pressure,3,constant temperature,80,100,0,0,0,60,3.25,manometric analysis,,,,116,8.97,2.1,5.5,9.5,54,2.5,1.2,18.5,3,7.243574867357993,70.52464502918764,29.475354970812354,0.15707699668629002,1.0294023560429453,0,0.1940362900242406,0.3431341186809817,0,0,0,0,0.7299460434245243,0,1.3129118608729191,0,1.089122119986148,1.108778800138518,0,0.8823448766082387,0.17555664335526533,9.134650048600134,0,0.05543894,1.7156705934049086,0,10.392307366169359,0.8777832167763266,0,0.2771947000346295,0.11437138907944683
powder--0.3--ukwattage2015-bd0002--100.0--nan--0.0--nan--0.0--nan--0.0--nan--0.0--moist carbonation--batch--1.25--initial pressure--3.0--constant temperature--80.0--100.0--0.0--0.0--0.0--nan--nan--60.0--manometric analysis,,0.3,0,0,0,batch,initial pressure,3,constant temperature,80,100,0,0,0,60,3.375,manometric analysis,,,,116,8.97,2.1,5.5,9.5,54,2.5,1.2,18.5,3,7.243574867357993,70.52464502918764,29.475354970812354,0.15707699668629002,1.0294023560429453,0,0.1940362900242406,0.3431341186809817,0,0,0,0,0.7299460434245243,0,1.3129118608729191,0,1.089122119986148,1.108778800138518,0,0.8823448766082387,0.17555664335526533,9.134650048600134,0,0.05543894,1.7156705934049086,0,10.392307366169359,0.8777832167763266,0,0.2771947000346295,0.10194228540709253
powder--0.3--ukwattage2015-bd0002--100.0--nan--0.0--nan--0.0--nan--0.0--nan--0.0--moist carbonation--batch--1.25--initial pressure--3.0--constant temperature--80.0--100.0--0.0--0.0--0.0--nan--nan--60.0--manometric analysis,,0.3,0,0,0,batch,initial pressure,3,constant temperature,80,100,0,0,0,60,3.5,manometric analysis,,,,116,8.97,2.1,5.5,9.5,54,2.5,1.2,18.5,3,7.243574867357993,70.52464502918764,29.475354970812354,0.15707699668629002,1.0294023560429453,0,0.1940362900242406,0.3431341186809817,0,0,0,0,0.7299460434245243,0,1.3129118608729191,0,1.089122119986148,1.108778800138518,0,0.8823448766082387,0.17555664335526533,9.134650048600134,0,0.05543894,1.7156705934049086,0,10.392307366169359,0.8777832167763266,0,0.2771947000346295,0.1070017680749736
powder--0.3--ukwattage2015-bd0002--100.0--nan--0.0--nan--0.0--nan--0.0--nan--0.0--moist carbonation--batch--1.25--initial pressure--3.0--constant temperature--80.0--100.0--0.0--0.0--0.0--nan--nan--60.0--manometric analysis,,0.3,0,0,0,batch,initial pressure,3,constant temperature,80,100,0,0,0,60,3.625,manometric analysis,,,,116,8.97,2.1,5.5,9.5,54,2.5,1.2,18.5,3,7.243574867357993,70.52464502918764,29.475354970812354,0.15707699668629002,1.0294023560429453,0,0.1940362900242406,0.3431341186809817,0,0,0,0,0.7299460434245243,0,1.3129118608729191,0,1.089122119986148,1.108778800138518,0,0.8823448766082387,0.17555664335526533,9.134650048600134,0,0.05543894,1.7156705934049086,0,10.392307366169359,0.8777832167763266,0,0.2771947000346295,0.1078840495770146
powder--0.3--ukwattage2015-bd0002--100.0--nan--0.0--nan--0.0--nan--0.0--nan--0.0--moist carbonation--batch--1.25--initial pressure--3.0--constant temperature--80.0--100.0--0.0--0.0--0.0--nan--nan--60.0--manometric analysis,,0.3,0,0,0,batch,initial pressure,3,constant temperature,80,100,0,0,0,60,3.75,manometric analysis,,,,116,8.97,2.1,5.5,9.5,54,2.5,1.2,18.5,3,7.243574867357993,70.52464502918764,29.475354970812354,0.15707699668629002,1.0294023560429453,0,0.1940362900242406,0.3431341186809817,0,0,0,0,0.7299460434245243,0,1.3129118608729191,0,1.089122119986148,1.108778800138518,0,0.8823448766082387,0.17555664335526533,9.134650048600134,0,0.05543894,1.7156705934049086,0,10.392307366169359,0.8777832167763266,0,0.2771947000346295,0.11158437120790769
powder--0.3--ukwattage2015-bd0002--100.0--nan--0.0--nan--0.0--nan--0.0--nan--0.0--moist carbonation--batch--1.25--initial pressure--3.0--constant temperature--80.0--100.0--0.0--0.0--0.0--nan--nan--60.0--manometric analysis,,0.3,0,0,0,batch,initial pressure,3,constant temperature,80,100,0,0,0,60,3.875,manometric analysis,,,,116,8.97,2.1,5.5,9.5,54,2.5,1.2,18.5,3,7.243574867357993,70.52464502918764,29.475354970812354,0.15707699668629002,1.0294023560429453,0,0.1940362900242406,0.3431341186809817,0,0,0,0,0.7299460434245243,0,1.3129118608729191,0,1.089122119986148,1.108778800138518,0,0.8823448766082387,0.17555664335526533,9.134650048600134,0,0.05543894,1.7156705934049086,0,10.392307366169359,0.8777832167763266,0,0.2771947000346295,0.11492466641724322
powder--0.3--ukwattage2015-bd0002--100.0--nan--0.0--nan--0.0--nan--0.0--nan--0.0--moist carbonation--batch--1.25--initial pressure--3.0--constant temperature--80.0--100.0--0.0--0.0--0.0--nan--nan--60.0--manometric analysis,,0.3,0,0,0,batch,initial pressure,3,constant temperature,80,100,0,0,0,60,4,manometric analysis,,,,116,8.97,2.1,5.5,9.5,54,2.5,1.2,18.5,3,7.243574867357993,70.52464502918764,29.475354970812354,0.15707699668629002,1.0294023560429453,0,0.1940362900242406,0.3431341186809817,0,0,0,0,0.7299460434245243,0,1.3129118608729191,0,1.089122119986148,1.108778800138518,0,0.8823448766082387,0.17555664335526533,9.134650048600134,0,0.05543894,1.7156705934049086,0,10.392307366169359,0.8777832167763266,0,0.2771947000346295,0.11611300777356923
powder--0.3--ukwattage2015-bd0002--100.0--nan--0.0--nan--0.0--nan--0.0--nan--0.0--moist carbonation--batch--1.25--initial pressure--3.0--constant temperature--80.0--100.0--0.0--0.0--0.0--nan--nan--60.0--manometric analysis,,0.3,0,0,0,batch,initial pressure,3,constant temperature,80,100,0,0,0,60,4.25,manometric analysis,,,,116,8.97,2.1,5.5,9.5,54,2.5,1.2,18.5,3,7.243574867357993,70.52464502918764,29.475354970812354,0.15707699668629002,1.0294023560429453,0,0.1940362900242406,0.3431341186809817,0,0,0,0,0.7299460434245243,0,1.3129118608729191,0,1.089122119986148,1.108778800138518,0,0.8823448766082387,0.17555664335526533,9.134650048600134,0,0.05543894,1.7156705934049086,0,10.392307366169359,0.8777832167763266,0,0.2771947000346295,0.11117053744261265
powder--0.3--ukwattage2015-bd0002--100.0--nan--0.0--nan--0.0--nan--0.0--nan--0.0--moist carbonation--batch--1.25--initial pressure--3.0--constant temperature--80.0--100.0--0.0--0.0--0.0--nan--nan--60.0--manometric analysis,,0.3,0,0,0,batch,initial pressure,3,constant temperature,80,100,0,0,0,60,4.5,manometric analysis,,,,116,8.97,2.1,5.5,9.5,54,2.5,1.2,18.5,3,7.243574867357993,70.52464502918764,29.475354970812354,0.15707699668629002,1.0294023560429453,0,0.1940362900242406,0.3431341186809817,0,0,0,0,0.7299460434245243,0,1.3129118608729191,0,1.089122119986148,1.108778800138518,0,0.8823448766082387,0.17555664335526533,9.134650048600134,0,0.05543894,1.7156705934049086,0,10.392307366169359,0.8777832167763266,0,0.2771947000346295,0.11462954001581652
powder--0.3--ukwattage2015-bd0002--100.0--nan--0.0--nan--0.0--nan--0.0--nan--0.0--moist carbonation--batch--1.25--initial pressure--3.0--constant temperature--80.0--100.0--0.0--0.0--0.0--nan--nan--60.0--manometric analysis,,0.3,0,0,0,batch,initial pressure,3,constant temperature,80,100,0,0,0,60,4.75,manometric analysis,,,,116,8.97,2.1,5.5,9.5,54,2.5,1.2,18.5,3,7.243574867357993,70.52464502918764,29.475354970812354,0.15707699668629002,1.0294023560429453,0,0.1940362900242406,0.3431341186809817,0,0,0,0,0.7299460434245243,0,1.3129118608729191,0,1.089122119986148,1.108778800138518,0,0.8823448766082387,0.17555664335526533,9.134650048600134,0,0.05543894,1.7156705934049086,0,10.392307366169359,0.8777832167763266,0,0.2771947000346295,0.11811449376885298
powder--0.3--ukwattage2015-bd0002--100.0--nan--0.0--nan--0.0--nan--0.0--nan--0.0--moist carbonation--batch--1.25--initial pressure--3.0--constant temperature--80.0--100.0--0.0--0.0--0.0--nan--nan--60.0--manometric analysis,,0.3,0,0,0,batch,initial pressure,3,constant temperature,80,100,0,0,0,60,5,manometric analysis,,,,116,8.97,2.1,5.5,9.5,54,2.5,1.2,18.5,3,7.243574867357993,70.52464502918764,29.475354970812354,0.15707699668629002,1.0294023560429453,0,0.1940362900242406,0.3431341186809817,0,0,0,0,0.7299460434245243,0,1.3129118608729191,0,1.089122119986148,1.108778800138518,0,0.8823448766082387,0.17555664335526533,9.134650048600134,0,0.05543894,1.7156705934049086,0,10.392307366169359,0.8777832167763266,0,0.2771947000346295,0.11673505643979787
powder--0.3--ukwattage2015-bd0002--100.0--nan--0.0--nan--0.0--nan--0.0--nan--0.0--moist carbonation--batch--1.25--initial pressure--3.0--constant temperature--80.0--100.0--0.0--0.0--0.0--nan--nan--60.0--manometric analysis,,0.3,0,0,0,batch,initial pressure,3,constant temperature,80,100,0,0,0,60,5.25,manometric analysis,,,,116,8.97,2.1,5.5,9.5,54,2.5,1.2,18.5,3,7.243574867357993,70.52464502918764,29.475354970812354,0.15707699668629002,1.0294023560429453,0,0.1940362900242406,0.3431341186809817,0,0,0,0,0.7299460434245243,0,1.3129118608729191,0,1.089122119986148,1.108778800138518,0,0.8823448766082387,0.17555664335526533,9.134650048600134,0,0.05543894,1.7156705934049086,0,10.392307366169359,0.8777832167763266,0,0.2771947000346295,0.12679572754040588
powder--0.3--ukwattage2015-bd0002--100.0--nan--0.0--nan--0.0--nan--0.0--nan--0.0--moist carbonation--batch--1.25--initial pressure--3.0--constant temperature--80.0--100.0--0.0--0.0--0.0--nan--nan--60.0--manometric analysis,,0.3,0,0,0,batch,initial pressure,3,constant temperature,80,100,0,0,0,60,5.5,manometric analysis,,,,116,8.97,2.1,5.5,9.5,54,2.5,1.2,18.5,3,7.243574867357993,70.52464502918764,29.475354970812354,0.15707699668629002,1.0294023560429453,0,0.1940362900242406,0.3431341186809817,0,0,0,0,0.7299460434245243,0,1.3129118608729191,0,1.089122119986148,1.108778800138518,0,0.8823448766082387,0.17555664335526533,9.134650048600134,0,0.05543894,1.7156705934049086,0,10.392307366169359,0.8777832167763266,0,0.2771947000346295,0.1222575167095805
powder--0.3--ukwattage2015-bd0002--100.0--nan--0.0--nan--0.0--nan--0.0--nan--0.0--moist carbonation--batch--1.25--initial pressure--3.0--constant temperature--80.0--100.0--0.0--0.0--0.0--nan--nan--60.0--manometric analysis,,0.3,0,0,0,batch,initial pressure,3,constant temperature,80,100,0,0,0,60,5.75,manometric analysis,,,,116,8.97,2.1,5.5,9.5,54,2.5,1.2,18.5,3,7.243574867357993,70.52464502918764,29.475354970812354,0.15707699668629002,1.0294023560429453,0,0.1940362900242406,0.3431341186809817,0,0,0,0,0.7299460434245243,0,1.3129118608729191,0,1.089122119986148,1.108778800138518,0,0.8823448766082387,0.17555664335526533,9.134650048600134,0,0.05543894,1.7156705934049086,0,10.392307366169359,0.8777832167763266,0,0.2771947000346295,0.12424116342231192
powder--0.3--ukwattage2015-bd0002--100.0--nan--0.0--nan--0.0--nan--0.0--nan--0.0--moist carbonation--batch--1.25--initial pressure--3.0--constant temperature--80.0--100.0--0.0--0.0--0.0--nan--nan--60.0--manometric analysis,,0.3,0,0,0,batch,initial pressure,3,constant temperature,80,100,0,0,0,60,6,manometric analysis,,,,116,8.97,2.1,5.5,9.5,54,2.5,1.2,18.5,3,7.243574867357993,70.52464502918764,29.475354970812354,0.15707699668629002,1.0294023560429453,0,0.1940362900242406,0.3431341186809817,0,0,0,0,0.7299460434245243,0,1.3129118608729191,0,1.089122119986148,1.108778800138518,0,0.8823448766082387,0.17555664335526533,9.134650048600134,0,0.05543894,1.7156705934049086,0,10.392307366169359,0.8777832167763266,0,0.2771947000346295,0.12455477725333912
powder--0.3--ukwattage2015-bd0002--100.0--nan--0.0--nan--0.0--nan--0.0--nan--0.0--moist carbonation--batch--1.25--initial pressure--3.0--constant temperature--80.0--100.0--0.0--0.0--0.0--nan--nan--60.0--manometric analysis,,0.3,0,0,0,batch,initial pressure,3,constant temperature,80,100,0,0,0,60,6.25,manometric analysis,,,,116,8.97,2.1,5.5,9.5,54,2.5,1.2,18.5,3,7.243574867357993,70.52464502918764,29.475354970812354,0.15707699668629002,1.0294023560429453,0,0.1940362900242406,0.3431341186809817,0,0,0,0,0.7299460434245243,0,1.3129118608729191,0,1.089122119986148,1.108778800138518,0,0.8823448766082387,0.17555664335526533,9.134650048600134,0,0.05543894,1.7156705934049086,0,10.392307366169359,0.8777832167763266,0,0.2771947000346295,0.12767063552281976
powder--0.3--ukwattage2015-bd0002--100.0--nan--0.0--nan--0.0--nan--0.0--nan--0.0--moist carbonation--batch--1.25--initial pressure--3.0--constant temperature--80.0--100.0--0.0--0.0--0.0--nan--nan--60.0--manometric analysis,,0.3,0,0,0,batch,initial pressure,3,constant temperature,80,100,0,0,0,60,6.5,manometric analysis,,,,116,8.97,2.1,5.5,9.5,54,2.5,1.2,18.5,3,7.243574867357993,70.52464502918764,29.475354970812354,0.15707699668629002,1.0294023560429453,0,0.1940362900242406,0.3431341186809817,0,0,0,0,0.7299460434245243,0,1.3129118608729191,0,1.089122119986148,1.108778800138518,0,0.8823448766082387,0.17555664335526533,9.134650048600134,0,0.05543894,1.7156705934049086,0,10.392307366169359,0.8777832167763266,0,0.2771947000346295,0.12318278002141853
powder--0.3--ukwattage2015-bd0002--100.0--nan--0.0--nan--0.0--nan--0.0--nan--0.0--moist carbonation--batch--1.25--initial pressure--3.0--constant temperature--80.0--100.0--0.0--0.0--0.0--nan--nan--60.0--manometric analysis,,0.3,0,0,0,batch,initial pressure,3,constant temperature,80,100,0,0,0,60,6.75,manometric analysis,,,,116,8.97,2.1,5.5,9.5,54,2.5,1.2,18.5,3,7.243574867357993,70.52464502918764,29.475354970812354,0.15707699668629002,1.0294023560429453,0,0.1940362900242406,0.3431341186809817,0,0,0,0,0.7299460434245243,0,1.3129118608729191,0,1.089122119986148,1.108778800138518,0,0.8823448766082387,0.17555664335526533,9.134650048600134,0,0.05543894,1.7156705934049086,0,10.392307366169359,0.8777832167763266,0,0.2771947000346295,0.11614059646366406
powder--0.3--ukwattage2015-bd0002--100.0--nan--0.0--nan--0.0--nan--0.0--nan--0.0--moist carbonation--batch--1.25--initial pressure--3.0--constant temperature--80.0--100.0--0.0--0.0--0.0--nan--nan--60.0--manometric analysis,,0.3,0,0,0,batch,initial pressure,3,constant temperature,80,100,0,0,0,60,7,manometric analysis,,,,116,8.97,2.1,5.5,9.5,54,2.5,1.2,18.5,3,7.243574867357993,70.52464502918764,29.475354970812354,0.15707699668629002,1.0294023560429453,0,0.1940362900242406,0.3431341186809817,0,0,0,0,0.7299460434245243,0,1.3129118608729191,0,1.089122119986148,1.108778800138518,0,0.8823448766082387,0.17555664335526533,9.134650048600134,0,0.05543894,1.7156705934049086,0,10.392307366169359,0.8777832167763266,0,0.2771947000346295,0.12498640542415607
powder--0.3--ukwattage2015-bd0002--100.0--nan--0.0--nan--0.0--nan--0.0--nan--0.0--moist carbonation--batch--1.25--initial pressure--3.0--constant temperature--80.0--100.0--0.0--0.0--0.0--nan--nan--60.0--manometric analysis,,0.3,0,0,0,batch,initial pressure,3,constant temperature,80,100,0,0,0,60,7.25,manometric analysis,,,,116,8.97,2.1,5.5,9.5,54,2.5,1.2,18.5,3,7.243574867357993,70.52464502918764,29.475354970812354,0.15707699668629002,1.0294023560429453,0,0.1940362900242406,0.3431341186809817,0,0,0,0,0.7299460434245243,0,1.3129118608729191,0,1.089122119986148,1.108778800138518,0,0.8823448766082387,0.17555664335526533,9.134650048600134,0,0.05543894,1.7156705934049086,0,10.392307366169359,0.8777832167763266,0,0.2771947000346295,0.11993429512640905
powder--0.3--ukwattage2015-bd0002--100.0--nan--0.0--nan--0.0--nan--0.0--nan--0.0--moist carbonation--batch--1.25--initial pressure--3.0--constant temperature--80.0--100.0--0.0--0.0--0.0--nan--nan--60.0--manometric analysis,,0.3,0,0,0,batch,initial pressure,3,constant temperature,80,100,0,0,0,60,7.5,manometric analysis,,,,116,8.97,2.1,5.5,9.5,54,2.5,1.2,18.5,3,7.243574867357993,70.52464502918764,29.475354970812354,0.15707699668629002,1.0294023560429453,0,0.1940362900242406,0.3431341186809817,0,0,0,0,0.7299460434245243,0,1.3129118608729191,0,1.089122119986148,1.108778800138518,0,0.8823448766082387,0.17555664335526533,9.134650048600134,0,0.05543894,1.7156705934049086,0,10.392307366169359,0.8777832167763266,0,0.2771947000346295,0.12074703590386103
powder--0.3--ukwattage2015-bd0002--100.0--nan--0.0--nan--0.0--nan--0.0--nan--0.0--moist carbonation--batch--1.25--initial pressure--3.0--constant temperature--80.0--100.0--0.0--0.0--0.0--nan--nan--60.0--manometric analysis,,0.3,0,0,0,batch,initial pressure,3,constant temperature,80,100,0,0,0,60,7.75,manometric analysis,,,,116,8.97,2.1,5.5,9.5,54,2.5,1.2,18.5,3,7.243574867357993,70.52464502918764,29.475354970812354,0.15707699668629002,1.0294023560429453,0,0.1940362900242406,0.3431341186809817,0,0,0,0,0.7299460434245243,0,1.3129118608729191,0,1.089122119986148,1.108778800138518,0,0.8823448766082387,0.17555664335526533,9.134650048600134,0,0.05543894,1.7156705934049086,0,10.392307366169359,0.8777832167763266,0,0.2771947000346295,0.12654062191631493
powder--0.3--ukwattage2015-bd0002--100.0--nan--0.0--nan--0.0--nan--0.0--nan--0.0--moist carbonation--batch--1.25--initial pressure--3.0--constant temperature--80.0--100.0--0.0--0.0--0.0--nan--nan--60.0--manometric analysis,,0.3,0,0,0,batch,initial pressure,3,constant temperature,80,100,0,0,0,60,8,manometric analysis,,,,116,8.97,2.1,5.5,9.5,54,2.5,1.2,18.5,3,7.243574867357993,70.52464502918764,29.475354970812354,0.15707699668629002,1.0294023560429453,0,0.1940362900242406,0.3431341186809817,0,0,0,0,0.7299460434245243,0,1.3129118608729191,0,1.089122119986148,1.108778800138518,0,0.8823448766082387,0.17555664335526533,9.134650048600134,0,0.05543894,1.7156705934049086,0,10.392307366169359,0.8777832167763266,0,0.2771947000346295,0.12995868401939095
powder--0.3--ukwattage2015-bd0002--100.0--nan--0.0--nan--0.0--nan--0.0--nan--0.0--moist carbonation--batch--1.25--initial pressure--3.0--constant temperature--80.0--100.0--0.0--0.0--0.0--nan--nan--60.0--manometric analysis,,0.3,0,0,0,batch,initial pressure,3,constant temperature,80,100,0,0,0,60,8.5,manometric analysis,,,,116,8.97,2.1,5.5,9.5,54,2.5,1.2,18.5,3,7.243574867357993,70.52464502918764,29.475354970812354,0.15707699668629002,1.0294023560429453,0,0.1940362900242406,0.3431341186809817,0,0,0,0,0.7299460434245243,0,1.3129118608729191,0,1.089122119986148,1.108778800138518,0,0.8823448766082387,0.17555664335526533,9.134650048600134,0,0.05543894,1.7156705934049086,0,10.392307366169359,0.8777832167763266,0,0.2771947000346295,0.12392018788919802
powder--0.3--ukwattage2015-bd0002--100.0--nan--0.0--nan--0.0--nan--0.0--nan--0.0--moist carbonation--batch--1.25--initial pressure--3.0--constant temperature--80.0--100.0--0.0--0.0--0.0--nan--nan--60.0--manometric analysis,,0.3,0,0,0,batch,initial pressure,3,constant temperature,80,100,0,0,0,60,9,manometric analysis,,,,116,8.97,2.1,5.5,9.5,54,2.5,1.2,18.5,3,7.243574867357993,70.52464502918764,29.475354970812354,0.15707699668629002,1.0294023560429453,0,0.1940362900242406,0.3431341186809817,0,0,0,0,0.7299460434245243,0,1.3129118608729191,0,1.089122119986148,1.108778800138518,0,0.8823448766082387,0.17555664335526533,9.134650048600134,0,0.05543894,1.7156705934049086,0,10.392307366169359,0.8777832167763266,0,0.2771947000346295,0.12542606216477886
powder--0.3--ukwattage2015-bd0002--100.0--nan--0.0--nan--0.0--nan--0.0--nan--0.0--moist carbonation--batch--1.25--initial pressure--3.0--constant temperature--80.0--100.0--0.0--0.0--0.0--nan--nan--60.0--manometric analysis,,0.3,0,0,0,batch,initial pressure,3,constant temperature,80,100,0,0,0,60,9.5,manometric analysis,,,,116,8.97,2.1,5.5,9.5,54,2.5,1.2,18.5,3,7.243574867357993,70.52464502918764,29.475354970812354,0.15707699668629002,1.0294023560429453,0,0.1940362900242406,0.3431341186809817,0,0,0,0,0.7299460434245243,0,1.3129118608729191,0,1.089122119986148,1.108778800138518,0,0.8823448766082387,0.17555664335526533,9.134650048600134,0,0.05543894,1.7156705934049086,0,10.392307366169359,0.8777832167763266,0,0.2771947000346295,0.13250529836732108
powder--0.3--ukwattage2015-bd0002--100.0--nan--0.0--nan--0.0--nan--0.0--nan--0.0--moist carbonation--batch--1.25--initial pressure--3.0--constant temperature--80.0--100.0--0.0--0.0--0.0--nan--nan--60.0--manometric analysis,,0.3,0,0,0,batch,initial pressure,3,constant temperature,80,100,0,0,0,60,10,manometric analysis,,,,116,8.97,2.1,5.5,9.5,54,2.5,1.2,18.5,3,7.243574867357993,70.52464502918764,29.475354970812354,0.15707699668629002,1.0294023560429453,0,0.1940362900242406,0.3431341186809817,0,0,0,0,0.7299460434245243,0,1.3129118608729191,0,1.089122119986148,1.108778800138518,0,0.8823448766082387,0.17555664335526533,9.134650048600134,0,0.05543894,1.7156705934049086,0,10.392307366169359,0.8777832167763266,0,0.2771947000346295,0.12509317822735258
powder--0.3--ukwattage2015-bd0003--100.0--nan--0.0--nan--0.0--nan--0.0--nan--0.0--moist carbonation--batch--1.25--initial pressure--3.0--constant temperature--20.0--100.0--0.0--0.0--0.0--nan--nan--60.0--manometric analysis,,0.3,0,0,0,batch,initial pressure,3,constant temperature,20,100,0,0,0,60,0,manometric analysis,,,,54,14.71,9,13,2.1,13,12.8,0.4,24.8,23,9.608191568724484,48.188309700064934,51.811690299935066,0,7.342316675959275,0,0,17.63605793383736,0,2.1971412206820267,0,0,0,0,0.4623214420241549,0,8.278237702,0,0,0.5944132826024849,0,0.4623214420241549,8.751866028,0,1.1558036050603873,0,3.242277541,0,0,1.6889334262013358,1e-05
powder--0.3--ukwattage2015-bd0003--100.0--nan--0.0--nan--0.0--nan--0.0--nan--0.0--moist carbonation--batch--1.25--initial pressure--3.0--constant temperature--20.0--100.0--0.0--0.0--0.0--nan--nan--60.0--manometric analysis,,0.3,0,0,0,batch,initial pressure,3,constant temperature,20,100,0,0,0,60,0.0625,manometric analysis,,,,54,14.71,9,13,2.1,13,12.8,0.4,24.8,23,9.608191568724484,48.188309700064934,51.811690299935066,0,7.342316675959275,0,0,17.63605793383736,0,2.1971412206820267,0,0,0,0,0.4623214420241549,0,8.278237702,0,0,0.5944132826024849,0,0.4623214420241549,8.751866028,0,1.1558036050603873,0,3.242277541,0,0,1.6889334262013358,0.004029938
powder--0.3--ukwattage2015-bd0003--100.0--nan--0.0--nan--0.0--nan--0.0--nan--0.0--moist carbonation--batch--1.25--initial pressure--3.0--constant temperature--20.0--100.0--0.0--0.0--0.0--nan--nan--60.0--manometric analysis,,0.3,0,0,0,batch,initial pressure,3,constant temperature,20,100,0,0,0,60,0.125,manometric analysis,,,,54,14.71,9,13,2.1,13,12.8,0.4,24.8,23,9.608191568724484,48.188309700064934,51.811690299935066,0,7.342316675959275,0,0,17.63605793383736,0,2.1971412206820267,0,0,0,0,0.4623214420241549,0,8.278237702,0,0,0.5944132826024849,0,0.4623214420241549,8.751866028,0,1.1558036050603873,0,3.242277541,0,0,1.6889334262013358,0.007129265
powder--0.3--ukwattage2015-bd0003--100.0--nan--0.0--nan--0.0--nan--0.0--nan--0.0--moist carbonation--batch--1.25--initial pressure--3.0--constant temperature--20.0--100.0--0.0--0.0--0.0--nan--nan--60.0--manometric analysis,,0.3,0,0,0,batch,initial pressure,3,constant temperature,20,100,0,0,0,60,0.1875,manometric analysis,,,,54,14.71,9,13,2.1,13,12.8,0.4,24.8,23,9.608191568724484,48.188309700064934,51.811690299935066,0,7.342316675959275,0,0,17.63605793383736,0,2.1971412206820267,0,0,0,0,0.4623214420241549,0,8.278237702,0,0,0.5944132826024849,0,0.4623214420241549,8.751866028,0,1.1558036050603873,0,3.242277541,0,0,1.6889334262013358,0.010524663924705822
powder--0.3--ukwattage2015-bd0003--100.0--nan--0.0--nan--0.0--nan--0.0--nan--0.0--moist carbonation--batch--1.25--initial pressure--3.0--constant temperature--20.0--100.0--0.0--0.0--0.0--nan--nan--60.0--manometric analysis,,0.3,0,0,0,batch,initial pressure,3,constant temperature,20,100,0,0,0,60,0.25,manometric analysis,,,,54,14.71,9,13,2.1,13,12.8,0.4,24.8,23,9.608191568724484,48.188309700064934,51.811690299935066,0,7.342316675959275,0,0,17.63605793383736,0,2.1971412206820267,0,0,0,0,0.4623214420241549,0,8.278237702,0,0,0.5944132826024849,0,0.4623214420241549,8.751866028,0,1.1558036050603873,0,3.242277541,0,0,1.6889334262013358,0.013406274848260038
powder--0.3--ukwattage2015-bd0003--100.0--nan--0.0--nan--0.0--nan--0.0--nan--0.0--moist carbonation--batch--1.25--initial pressure--3.0--constant temperature--20.0--100.0--0.0--0.0--0.0--nan--nan--60.0--manometric analysis,,0.3,0,0,0,batch,initial pressure,3,constant temperature,20,100,0,0,0,60,0.3125,manometric analysis,,,,54,14.71,9,13,2.1,13,12.8,0.4,24.8,23,9.608191568724484,48.188309700064934,51.811690299935066,0,7.342316675959275,0,0,17.63605793383736,0,2.1971412206820267,0,0,0,0,0.4623214420241549,0,8.278237702,0,0,0.5944132826024849,0,0.4623214420241549,8.751866028,0,1.1558036050603873,0,3.242277541,0,0,1.6889334262013358,0.016441208444042916
powder--0.3--ukwattage2015-bd0003--100.0--nan--0.0--nan--0.0--nan--0.0--nan--0.0--moist carbonation--batch--1.25--initial pressure--3.0--constant temperature--20.0--100.0--0.0--0.0--0.0--nan--nan--60.0--manometric analysis,,0.3,0,0,0,batch,initial pressure,3,constant temperature,20,100,0,0,0,60,0.375,manometric analysis,,,,54,14.71,9,13,2.1,13,12.8,0.4,24.8,23,9.608191568724484,48.188309700064934,51.811690299935066,0,7.342316675959275,0,0,17.63605793383736,0,2.1971412206820267,0,0,0,0,0.4623214420241549,0,8.278237702,0,0,0.5944132826024849,0,0.4623214420241549,8.751866028,0,1.1558036050603873,0,3.242277541,0,0,1.6889334262013358,0.019016354
powder--0.3--ukwattage2015-bd0003--100.0--nan--0.0--nan--0.0--nan--0.0--nan--0.0--moist carbonation--batch--1.25--initial pressure--3.0--constant temperature--20.0--100.0--0.0--0.0--0.0--nan--nan--60.0--manometric analysis,,0.3,0,0,0,batch,initial pressure,3,constant temperature,20,100,0,0,0,60,0.4375,manometric analysis,,,,54,14.71,9,13,2.1,13,12.8,0.4,24.8,23,9.608191568724484,48.188309700064934,51.811690299935066,0,7.342316675959275,0,0,17.63605793383736,0,2.1971412206820267,0,0,0,0,0.4623214420241549,0,8.278237702,0,0,0.5944132826024849,0,0.4623214420241549,8.751866028,0,1.1558036050603873,0,3.242277541,0,0,1.6889334262013358,0.021391193
powder--0.3--ukwattage2015-bd0003--100.0--nan--0.0--nan--0.0--nan--0.0--nan--0.0--moist carbonation--batch--1.25--initial pressure--3.0--constant temperature--20.0--100.0--0.0--0.0--0.0--nan--nan--60.0--manometric analysis,,0.3,0,0,0,batch,initial pressure,3,constant temperature,20,100,0,0,0,60,0.5,manometric analysis,,,,54,14.71,9,13,2.1,13,12.8,0.4,24.8,23,9.608191568724484,48.188309700064934,51.811690299935066,0,7.342316675959275,0,0,17.63605793383736,0,2.1971412206820267,0,0,0,0,0.4623214420241549,0,8.278237702,0,0,0.5944132826024849,0,0.4623214420241549,8.751866028,0,1.1558036050603873,0,3.242277541,0,0,1.6889334262013358,0.023527633
powder--0.3--ukwattage2015-bd0003--100.0--nan--0.0--nan--0.0--nan--0.0--nan--0.0--moist carbonation--batch--1.25--initial pressure--3.0--constant temperature--20.0--100.0--0.0--0.0--0.0--nan--nan--60.0--manometric analysis,,0.3,0,0,0,batch,initial pressure,3,constant temperature,20,100,0,0,0,60,0.5625,manometric analysis,,,,54,14.71,9,13,2.1,13,12.8,0.4,24.8,23,9.608191568724484,48.188309700064934,51.811690299935066,0,7.342316675959275,0,0,17.63605793383736,0,2.1971412206820267,0,0,0,0,0.4623214420241549,0,8.278237702,0,0,0.5944132826024849,0,0.4623214420241549,8.751866028,0,1.1558036050603873,0,3.242277541,0,0,1.6889334262013358,0.026347300367433487
powder--0.3--ukwattage2015-bd0003--100.0--nan--0.0--nan--0.0--nan--0.0--nan--0.0--moist carbonation--batch--1.25--initial pressure--3.0--constant temperature--20.0--100.0--0.0--0.0--0.0--nan--nan--60.0--manometric analysis,,0.3,0,0,0,batch,initial pressure,3,constant temperature,20,100,0,0,0,60,0.625,manometric analysis,,,,54,14.71,9,13,2.1,13,12.8,0.4,24.8,23,9.608191568724484,48.188309700064934,51.811690299935066,0,7.342316675959275,0,0,17.63605793383736,0,2.1971412206820267,0,0,0,0,0.4623214420241549,0,8.278237702,0,0,0.5944132826024849,0,0.4623214420241549,8.751866028,0,1.1558036050603873,0,3.242277541,0,0,1.6889334262013358,0.028461054523271898
powder--0.3--ukwattage2015-bd0003--100.0--nan--0.0--nan--0.0--nan--0.0--nan--0.0--moist carbonation--batch--1.25--initial pressure--3.0--constant temperature--20.0--100.0--0.0--0.0--0.0--nan--nan--60.0--manometric analysis,,0.3,0,0,0,batch,initial pressure,3,constant temperature,20,100,0,0,0,60,0.6875,manometric analysis,,,,54,14.71,9,13,2.1,13,12.8,0.4,24.8,23,9.608191568724484,48.188309700064934,51.811690299935066,0,7.342316675959275,0,0,17.63605793383736,0,2.1971412206820267,0,0,0,0,0.4623214420241549,0,8.278237702,0,0,0.5944132826024849,0,0.4623214420241549,8.751866028,0,1.1558036050603873,0,3.242277541,0,0,1.6889334262013358,0.030897239170160077
powder--0.3--ukwattage2015-bd0003--100.0--nan--0.0--nan--0.0--nan--0.0--nan--0.0--moist carbonation--batch--1.25--initial pressure--3.0--constant temperature--20.0--100.0--0.0--0.0--0.0--nan--nan--60.0--manometric analysis,,0.3,0,0,0,batch,initial pressure,3,constant temperature,20,100,0,0,0,60,0.75,manometric analysis,,,,54,14.71,9,13,2.1,13,12.8,0.4,24.8,23,9.608191568724484,48.188309700064934,51.811690299935066,0,7.342316675959275,0,0,17.63605793383736,0,2.1971412206820267,0,0,0,0,0.4623214420241549,0,8.278237702,0,0,0.5944132826024849,0,0.4623214420241549,8.751866028,0,1.1558036050603873,0,3.242277541,0,0,1.6889334262013358,0.033748906
powder--0.3--ukwattage2015-bd0003--100.0--nan--0.0--nan--0.0--nan--0.0--nan--0.0--moist carbonation--batch--1.25--initial pressure--3.0--constant temperature--20.0--100.0--0.0--0.0--0.0--nan--nan--60.0--manometric analysis,,0.3,0,0,0,batch,initial pressure,3,constant temperature,20,100,0,0,0,60,0.8125,manometric analysis,,,,54,14.71,9,13,2.1,13,12.8,0.4,24.8,23,9.608191568724484,48.188309700064934,51.811690299935066,0,7.342316675959275,0,0,17.63605793383736,0,2.1971412206820267,0,0,0,0,0.4623214420241549,0,8.278237702,0,0,0.5944132826024849,0,0.4623214420241549,8.751866028,0,1.1558036050603873,0,3.242277541,0,0,1.6889334262013358,0.036580809
powder--0.3--ukwattage2015-bd0003--100.0--nan--0.0--nan--0.0--nan--0.0--nan--0.0--moist carbonation--batch--1.25--initial pressure--3.0--constant temperature--20.0--100.0--0.0--0.0--0.0--nan--nan--60.0--manometric analysis,,0.3,0,0,0,batch,initial pressure,3,constant temperature,20,100,0,0,0,60,0.875,manometric analysis,,,,54,14.71,9,13,2.1,13,12.8,0.4,24.8,23,9.608191568724484,48.188309700064934,51.811690299935066,0,7.342316675959275,0,0,17.63605793383736,0,2.1971412206820267,0,0,0,0,0.4623214420241549,0,8.278237702,0,0,0.5944132826024849,0,0.4623214420241549,8.751866028,0,1.1558036050603873,0,3.242277541,0,0,1.6889334262013358,0.038095749807687936
powder--0.3--ukwattage2015-bd0003--100.0--nan--0.0--nan--0.0--nan--0.0--nan--0.0--moist carbonation--batch--1.25--initial pressure--3.0--constant temperature--20.0--100.0--0.0--0.0--0.0--nan--nan--60.0--manometric analysis,,0.3,0,0,0,batch,initial pressure,3,constant temperature,20,100,0,0,0,60,0.9375,manometric analysis,,,,54,14.71,9,13,2.1,13,12.8,0.4,24.8,23,9.608191568724484,48.188309700064934,51.811690299935066,0,7.342316675959275,0,0,17.63605793383736,0,2.1971412206820267,0,0,0,0,0.4623214420241549,0,8.278237702,0,0,0.5944132826024849,0,0.4623214420241549,8.751866028,0,1.1558036050603873,0,3.242277541,0,0,1.6889334262013358,0.039292252230778306
