Repository: kycai/c3gb

# c3gb

**c3gb**, Gradient Boosting models for predicting the CO2 uptake of Coal ashes in Carbon mineralization, were developed in the research article: [AI-guided prediction and control of CO2 mineralization in coal ashes as carbon-efficient supplementary cementitious materials](). They are tree-based ensemble models. 

The models take the physicochemical properties of coal ashes, along with the process parameters related to reactant proportions and carbonation conditions as input features, while the output is CO2 uptake. The models can be used as a objective function to optimize the carbonation process for CO2 mineralization in coal ashes.

Kangyi Cai 2026 @ Missouri S&T

File: data/Xys_gt_augmented.csv (part 29 of 89)
Group id,Class id,Water-Solid ratio,Chemical admixture 1-content,Chemical admixture 2-content,Chemical admixture 3-content,Carbonation reactor operation mode,Carbonation pressure control type,Carbonation pressure,Carbonation temperature control type,Carbonation temperature,Carbonation gas 1-CO2,Carbonation gas 2-H2O vapor,Carbonation gas 3-N2,Carbonation gas flow rate,Carbonation stirring speed ,Carbonation duration,Method-CO2 uptake,Chemical admixture 1_Classification 2,Chemical admixture 2_Classification 2,Chemical admixture 3_Classification 2,"Solid_Dv,50",Solid_Specific surface area,Solid_Na2O,Solid_MgO,Solid_Al2O3,Solid_SiO2,Solid_SO3,Solid_K2O,Solid_CaO,Solid_Fe2O3,Solid_Loss on ignition,Solid_Amorphous+others,Solid_Crystalline,Solid_Albite,Solid_Anhydrite,Solid_Augite,Solid_Bassanite,Solid_Brownmillerite,Solid_Brucite,Solid_Calcite,Solid_Corundum,Solid_Diopside,Solid_Glauberite,Solid_Gypsum,Solid_Hematite,Solid_Hydrotalcite,Solid_Lime,Solid_Maghemite,Solid_Magnesioferrite,Solid_Magnetite,Solid_Microcline,Solid_Mullite,Solid_Periclase,Solid_Polyhalite,Solid_Portlandite,Solid_Pyroaurite,Solid_Quartz,Solid_Spinel,Solid_Srebrodolskite,Solid_Thenardite,Experimental CO2 uptake-U2
powder--0.3--ukwattage2015-bd0003--100.0--nan--0.0--nan--0.0--nan--0.0--nan--0.0--moist carbonation--batch--1.25--initial pressure--3.0--constant temperature--20.0--100.0--0.0--0.0--0.0--nan--nan--60.0--manometric analysis,,0.3,0,0,0,batch,initial pressure,3,constant temperature,20,100,0,0,0,60,1,manometric analysis,,,,54,14.71,9,13,2.1,13,12.8,0.4,24.8,23,9.608191568724484,48.188309700064934,51.811690299935066,0,7.342316675959275,0,0,17.63605793383736,0,2.1971412206820267,0,0,0,0,0.4623214420241549,0,8.278237702,0,0,0.5944132826024849,0,0.4623214420241549,8.751866028,0,1.1558036050603873,0,3.242277541,0,0,1.6889334262013358,0.042385104
powder--0.3--ukwattage2015-bd0003--100.0--nan--0.0--nan--0.0--nan--0.0--nan--0.0--moist carbonation--batch--1.25--initial pressure--3.0--constant temperature--20.0--100.0--0.0--0.0--0.0--nan--nan--60.0--manometric analysis,,0.3,0,0,0,batch,initial pressure,3,constant temperature,20,100,0,0,0,60,1.0625,manometric analysis,,,,54,14.71,9,13,2.1,13,12.8,0.4,24.8,23,9.608191568724484,48.188309700064934,51.811690299935066,0,7.342316675959275,0,0,17.63605793383736,0,2.1971412206820267,0,0,0,0,0.4623214420241549,0,8.278237702,0,0,0.5944132826024849,0,0.4623214420241549,8.751866028,0,1.1558036050603873,0,3.242277541,0,0,1.6889334262013358,0.044949093
powder--0.3--ukwattage2015-bd0003--100.0--nan--0.0--nan--0.0--nan--0.0--nan--0.0--moist carbonation--batch--1.25--initial pressure--3.0--constant temperature--20.0--100.0--0.0--0.0--0.0--nan--nan--60.0--manometric analysis,,0.3,0,0,0,batch,initial pressure,3,constant temperature,20,100,0,0,0,60,1.125,manometric analysis,,,,54,14.71,9,13,2.1,13,12.8,0.4,24.8,23,9.608191568724484,48.188309700064934,51.811690299935066,0,7.342316675959275,0,0,17.63605793383736,0,2.1971412206820267,0,0,0,0,0.4623214420241549,0,8.278237702,0,0,0.5944132826024849,0,0.4623214420241549,8.751866028,0,1.1558036050603873,0,3.242277541,0,0,1.6889334262013358,0.045745979
powder--0.3--ukwattage2015-bd0003--100.0--nan--0.0--nan--0.0--nan--0.0--nan--0.0--moist carbonation--batch--1.25--initial pressure--3.0--constant temperature--20.0--100.0--0.0--0.0--0.0--nan--nan--60.0--manometric analysis,,0.3,0,0,0,batch,initial pressure,3,constant temperature,20,100,0,0,0,60,1.1875,manometric analysis,,,,54,14.71,9,13,2.1,13,12.8,0.4,24.8,23,9.608191568724484,48.188309700064934,51.811690299935066,0,7.342316675959275,0,0,17.63605793383736,0,2.1971412206820267,0,0,0,0,0.4623214420241549,0,8.278237702,0,0,0.5944132826024849,0,0.4623214420241549,8.751866028,0,1.1558036050603873,0,3.242277541,0,0,1.6889334262013358,0.048044356
powder--0.3--ukwattage2015-bd0003--100.0--nan--0.0--nan--0.0--nan--0.0--nan--0.0--moist carbonation--batch--1.25--initial pressure--3.0--constant temperature--20.0--100.0--0.0--0.0--0.0--nan--nan--60.0--manometric analysis,,0.3,0,0,0,batch,initial pressure,3,constant temperature,20,100,0,0,0,60,1.25,manometric analysis,,,,54,14.71,9,13,2.1,13,12.8,0.4,24.8,23,9.608191568724484,48.188309700064934,51.811690299935066,0,7.342316675959275,0,0,17.63605793383736,0,2.1971412206820267,0,0,0,0,0.4623214420241549,0,8.278237702,0,0,0.5944132826024849,0,0.4623214420241549,8.751866028,0,1.1558036050603873,0,3.242277541,0,0,1.6889334262013358,0.050087526
powder--0.3--ukwattage2015-bd0003--100.0--nan--0.0--nan--0.0--nan--0.0--nan--0.0--moist carbonation--batch--1.25--initial pressure--3.0--constant temperature--20.0--100.0--0.0--0.0--0.0--nan--nan--60.0--manometric analysis,,0.3,0,0,0,batch,initial pressure,3,constant temperature,20,100,0,0,0,60,1.3125,manometric analysis,,,,54,14.71,9,13,2.1,13,12.8,0.4,24.8,23,9.608191568724484,48.188309700064934,51.811690299935066,0,7.342316675959275,0,0,17.63605793383736,0,2.1971412206820267,0,0,0,0,0.4623214420241549,0,8.278237702,0,0,0.5944132826024849,0,0.4623214420241549,8.751866028,0,1.1558036050603873,0,3.242277541,0,0,1.6889334262013358,0.051363689549554455
powder--0.3--ukwattage2015-bd0003--100.0--nan--0.0--nan--0.0--nan--0.0--nan--0.0--moist carbonation--batch--1.25--initial pressure--3.0--constant temperature--20.0--100.0--0.0--0.0--0.0--nan--nan--60.0--manometric analysis,,0.3,0,0,0,batch,initial pressure,3,constant temperature,20,100,0,0,0,60,1.375,manometric analysis,,,,54,14.71,9,13,2.1,13,12.8,0.4,24.8,23,9.608191568724484,48.188309700064934,51.811690299935066,0,7.342316675959275,0,0,17.63605793383736,0,2.1971412206820267,0,0,0,0,0.4623214420241549,0,8.278237702,0,0,0.5944132826024849,0,0.4623214420241549,8.751866028,0,1.1558036050603873,0,3.242277541,0,0,1.6889334262013358,0.054363236
powder--0.3--ukwattage2015-bd0003--100.0--nan--0.0--nan--0.0--nan--0.0--nan--0.0--moist carbonation--batch--1.25--initial pressure--3.0--constant temperature--20.0--100.0--0.0--0.0--0.0--nan--nan--60.0--manometric analysis,,0.3,0,0,0,batch,initial pressure,3,constant temperature,20,100,0,0,0,60,1.4375,manometric analysis,,,,54,14.71,9,13,2.1,13,12.8,0.4,24.8,23,9.608191568724484,48.188309700064934,51.811690299935066,0,7.342316675959275,0,0,17.63605793383736,0,2.1971412206820267,0,0,0,0,0.4623214420241549,0,8.278237702,0,0,0.5944132826024849,0,0.4623214420241549,8.751866028,0,1.1558036050603873,0,3.242277541,0,0,1.6889334262013358,0.055568765
powder--0.3--ukwattage2015-bd0003--100.0--nan--0.0--nan--0.0--nan--0.0--nan--0.0--moist carbonation--batch--1.25--initial pressure--3.0--constant temperature--20.0--100.0--0.0--0.0--0.0--nan--nan--60.0--manometric analysis,,0.3,0,0,0,batch,initial pressure,3,constant temperature,20,100,0,0,0,60,1.5,manometric analysis,,,,54,14.71,9,13,2.1,13,12.8,0.4,24.8,23,9.608191568724484,48.188309700064934,51.811690299935066,0,7.342316675959275,0,0,17.63605793383736,0,2.1971412206820267,0,0,0,0,0.4623214420241549,0,8.278237702,0,0,0.5944132826024849,0,0.4623214420241549,8.751866028,0,1.1558036050603873,0,3.242277541,0,0,1.6889334262013358,0.057828476
powder--0.3--ukwattage2015-bd0003--100.0--nan--0.0--nan--0.0--nan--0.0--nan--0.0--moist carbonation--batch--1.25--initial pressure--3.0--constant temperature--20.0--100.0--0.0--0.0--0.0--nan--nan--60.0--manometric analysis,,0.3,0,0,0,batch,initial pressure,3,constant temperature,20,100,0,0,0,60,1.5625,manometric analysis,,,,54,14.71,9,13,2.1,13,12.8,0.4,24.8,23,9.608191568724484,48.188309700064934,51.811690299935066,0,7.342316675959275,0,0,17.63605793383736,0,2.1971412206820267,0,0,0,0,0.4623214420241549,0,8.278237702,0,0,0.5944132826024849,0,0.4623214420241549,8.751866028,0,1.1558036050603873,0,3.242277541,0,0,1.6889334262013358,0.058443323
powder--0.3--ukwattage2015-bd0003--100.0--nan--0.0--nan--0.0--nan--0.0--nan--0.0--moist carbonation--batch--1.25--initial pressure--3.0--constant temperature--20.0--100.0--0.0--0.0--0.0--nan--nan--60.0--manometric analysis,,0.3,0,0,0,batch,initial pressure,3,constant temperature,20,100,0,0,0,60,1.625,manometric analysis,,,,54,14.71,9,13,2.1,13,12.8,0.4,24.8,23,9.608191568724484,48.188309700064934,51.811690299935066,0,7.342316675959275,0,0,17.63605793383736,0,2.1971412206820267,0,0,0,0,0.4623214420241549,0,8.278237702,0,0,0.5944132826024849,0,0.4623214420241549,8.751866028,0,1.1558036050603873,0,3.242277541,0,0,1.6889334262013358,0.06056558
powder--0.3--ukwattage2015-bd0003--100.0--nan--0.0--nan--0.0--nan--0.0--nan--0.0--moist carbonation--batch--1.25--initial pressure--3.0--constant temperature--20.0--100.0--0.0--0.0--0.0--nan--nan--60.0--manometric analysis,,0.3,0,0,0,batch,initial pressure,3,constant temperature,20,100,0,0,0,60,1.6875,manometric analysis,,,,54,14.71,9,13,2.1,13,12.8,0.4,24.8,23,9.608191568724484,48.188309700064934,51.811690299935066,0,7.342316675959275,0,0,17.63605793383736,0,2.1971412206820267,0,0,0,0,0.4623214420241549,0,8.278237702,0,0,0.5944132826024849,0,0.4623214420241549,8.751866028,0,1.1558036050603873,0,3.242277541,0,0,1.6889334262013358,0.063348074
powder--0.3--ukwattage2015-bd0003--100.0--nan--0.0--nan--0.0--nan--0.0--nan--0.0--moist carbonation--batch--1.25--initial pressure--3.0--constant temperature--20.0--100.0--0.0--0.0--0.0--nan--nan--60.0--manometric analysis,,0.3,0,0,0,batch,initial pressure,3,constant temperature,20,100,0,0,0,60,1.75,manometric analysis,,,,54,14.71,9,13,2.1,13,12.8,0.4,24.8,23,9.608191568724484,48.188309700064934,51.811690299935066,0,7.342316675959275,0,0,17.63605793383736,0,2.1971412206820267,0,0,0,0,0.4623214420241549,0,8.278237702,0,0,0.5944132826024849,0,0.4623214420241549,8.751866028,0,1.1558036050603873,0,3.242277541,0,0,1.6889334262013358,0.063982904
powder--0.3--ukwattage2015-bd0003--100.0--nan--0.0--nan--0.0--nan--0.0--nan--0.0--moist carbonation--batch--1.25--initial pressure--3.0--constant temperature--20.0--100.0--0.0--0.0--0.0--nan--nan--60.0--manometric analysis,,0.3,0,0,0,batch,initial pressure,3,constant temperature,20,100,0,0,0,60,1.8125,manometric analysis,,,,54,14.71,9,13,2.1,13,12.8,0.4,24.8,23,9.608191568724484,48.188309700064934,51.811690299935066,0,7.342316675959275,0,0,17.63605793383736,0,2.1971412206820267,0,0,0,0,0.4623214420241549,0,8.278237702,0,0,0.5944132826024849,0,0.4623214420241549,8.751866028,0,1.1558036050603873,0,3.242277541,0,0,1.6889334262013358,0.067696904
powder--0.3--ukwattage2015-bd0003--100.0--nan--0.0--nan--0.0--nan--0.0--nan--0.0--moist carbonation--batch--1.25--initial pressure--3.0--constant temperature--20.0--100.0--0.0--0.0--0.0--nan--nan--60.0--manometric analysis,,0.3,0,0,0,batch,initial pressure,3,constant temperature,20,100,0,0,0,60,1.875,manometric analysis,,,,54,14.71,9,13,2.1,13,12.8,0.4,24.8,23,9.608191568724484,48.188309700064934,51.811690299935066,0,7.342316675959275,0,0,17.63605793383736,0,2.1971412206820267,0,0,0,0,0.4623214420241549,0,8.278237702,0,0,0.5944132826024849,0,0.4623214420241549,8.751866028,0,1.1558036050603873,0,3.242277541,0,0,1.6889334262013358,0.067198804
powder--0.3--ukwattage2015-bd0003--100.0--nan--0.0--nan--0.0--nan--0.0--nan--0.0--moist carbonation--batch--1.25--initial pressure--3.0--constant temperature--20.0--100.0--0.0--0.0--0.0--nan--nan--60.0--manometric analysis,,0.3,0,0,0,batch,initial pressure,3,constant temperature,20,100,0,0,0,60,1.9375,manometric analysis,,,,54,14.71,9,13,2.1,13,12.8,0.4,24.8,23,9.608191568724484,48.188309700064934,51.811690299935066,0,7.342316675959275,0,0,17.63605793383736,0,2.1971412206820267,0,0,0,0,0.4623214420241549,0,8.278237702,0,0,0.5944132826024849,0,0.4623214420241549,8.751866028,0,1.1558036050603873,0,3.242277541,0,0,1.6889334262013358,0.069426156
powder--0.3--ukwattage2015-bd0003--100.0--nan--0.0--nan--0.0--nan--0.0--nan--0.0--moist carbonation--batch--1.25--initial pressure--3.0--constant temperature--20.0--100.0--0.0--0.0--0.0--nan--nan--60.0--manometric analysis,,0.3,0,0,0,batch,initial pressure,3,constant temperature,20,100,0,0,0,60,2,manometric analysis,,,,54,14.71,9,13,2.1,13,12.8,0.4,24.8,23,9.608191568724484,48.188309700064934,51.811690299935066,0,7.342316675959275,0,0,17.63605793383736,0,2.1971412206820267,0,0,0,0,0.4623214420241549,0,8.278237702,0,0,0.5944132826024849,0,0.4623214420241549,8.751866028,0,1.1558036050603873,0,3.242277541,0,0,1.6889334262013358,0.071744608
powder--0.3--ukwattage2015-bd0003--100.0--nan--0.0--nan--0.0--nan--0.0--nan--0.0--moist carbonation--batch--1.25--initial pressure--3.0--constant temperature--20.0--100.0--0.0--0.0--0.0--nan--nan--60.0--manometric analysis,,0.3,0,0,0,batch,initial pressure,3,constant temperature,20,100,0,0,0,60,2.125,manometric analysis,,,,54,14.71,9,13,2.1,13,12.8,0.4,24.8,23,9.608191568724484,48.188309700064934,51.811690299935066,0,7.342316675959275,0,0,17.63605793383736,0,2.1971412206820267,0,0,0,0,0.4623214420241549,0,8.278237702,0,0,0.5944132826024849,0,0.4623214420241549,8.751866028,0,1.1558036050603873,0,3.242277541,0,0,1.6889334262013358,0.072229638
powder--0.3--ukwattage2015-bd0003--100.0--nan--0.0--nan--0.0--nan--0.0--nan--0.0--moist carbonation--batch--1.25--initial pressure--3.0--constant temperature--20.0--100.0--0.0--0.0--0.0--nan--nan--60.0--manometric analysis,,0.3,0,0,0,batch,initial pressure,3,constant temperature,20,100,0,0,0,60,2.25,manometric analysis,,,,54,14.71,9,13,2.1,13,12.8,0.4,24.8,23,9.608191568724484,48.188309700064934,51.811690299935066,0,7.342316675959275,0,0,17.63605793383736,0,2.1971412206820267,0,0,0,0,0.4623214420241549,0,8.278237702,0,0,0.5944132826024849,0,0.4623214420241549,8.751866028,0,1.1558036050603873,0,3.242277541,0,0,1.6889334262013358,0.074716196
powder--0.3--ukwattage2015-bd0003--100.0--nan--0.0--nan--0.0--nan--0.0--nan--0.0--moist carbonation--batch--1.25--initial pressure--3.0--constant temperature--20.0--100.0--0.0--0.0--0.0--nan--nan--60.0--manometric analysis,,0.3,0,0,0,batch,initial pressure,3,constant temperature,20,100,0,0,0,60,2.375,manometric analysis,,,,54,14.71,9,13,2.1,13,12.8,0.4,24.8,23,9.608191568724484,48.188309700064934,51.811690299935066,0,7.342316675959275,0,0,17.63605793383736,0,2.1971412206820267,0,0,0,0,0.4623214420241549,0,8.278237702,0,0,0.5944132826024849,0,0.4623214420241549,8.751866028,0,1.1558036050603873,0,3.242277541,0,0,1.6889334262013358,0.077767509
powder--0.3--ukwattage2015-bd0003--100.0--nan--0.0--nan--0.0--nan--0.0--nan--0.0--moist carbonation--batch--1.25--initial pressure--3.0--constant temperature--20.0--100.0--0.0--0.0--0.0--nan--nan--60.0--manometric analysis,,0.3,0,0,0,batch,initial pressure,3,constant temperature,20,100,0,0,0,60,2.5,manometric analysis,,,,54,14.71,9,13,2.1,13,12.8,0.4,24.8,23,9.608191568724484,48.188309700064934,51.811690299935066,0,7.342316675959275,0,0,17.63605793383736,0,2.1971412206820267,0,0,0,0,0.4623214420241549,0,8.278237702,0,0,0.5944132826024849,0,0.4623214420241549,8.751866028,0,1.1558036050603873,0,3.242277541,0,0,1.6889334262013358,0.083900018
powder--0.3--ukwattage2015-bd0003--100.0--nan--0.0--nan--0.0--nan--0.0--nan--0.0--moist carbonation--batch--1.25--initial pressure--3.0--constant temperature--20.0--100.0--0.0--0.0--0.0--nan--nan--60.0--manometric analysis,,0.3,0,0,0,batch,initial pressure,3,constant temperature,20,100,0,0,0,60,2.625,manometric analysis,,,,54,14.71,9,13,2.1,13,12.8,0.4,24.8,23,9.608191568724484,48.188309700064934,51.811690299935066,0,7.342316675959275,0,0,17.63605793383736,0,2.1971412206820267,0,0,0,0,0.4623214420241549,0,8.278237702,0,0,0.5944132826024849,0,0.4623214420241549,8.751866028,0,1.1558036050603873,0,3.242277541,0,0,1.6889334262013358,0.084297948
powder--0.3--ukwattage2015-bd0003--100.0--nan--0.0--nan--0.0--nan--0.0--nan--0.0--moist carbonation--batch--1.25--initial pressure--3.0--constant temperature--20.0--100.0--0.0--0.0--0.0--nan--nan--60.0--manometric analysis,,0.3,0,0,0,batch,initial pressure,3,constant temperature,20,100,0,0,0,60,2.75,manometric analysis,,,,54,14.71,9,13,2.1,13,12.8,0.4,24.8,23,9.608191568724484,48.188309700064934,51.811690299935066,0,7.342316675959275,0,0,17.63605793383736,0,2.1971412206820267,0,0,0,0,0.4623214420241549,0,8.278237702,0,0,0.5944132826024849,0,0.4623214420241549,8.751866028,0,1.1558036050603873,0,3.242277541,0,0,1.6889334262013358,0.090935473
powder--0.3--ukwattage2015-bd0003--100.0--nan--0.0--nan--0.0--nan--0.0--nan--0.0--moist carbonation--batch--1.25--initial pressure--3.0--constant temperature--20.0--100.0--0.0--0.0--0.0--nan--nan--60.0--manometric analysis,,0.3,0,0,0,batch,initial pressure,3,constant temperature,20,100,0,0,0,60,2.875,manometric analysis,,,,54,14.71,9,13,2.1,13,12.8,0.4,24.8,23,9.608191568724484,48.188309700064934,51.811690299935066,0,7.342316675959275,0,0,17.63605793383736,0,2.1971412206820267,0,0,0,0,0.4623214420241549,0,8.278237702,0,0,0.5944132826024849,0,0.4623214420241549,8.751866028,0,1.1558036050603873,0,3.242277541,0,0,1.6889334262013358,0.08930135
powder--0.3--ukwattage2015-bd0003--100.0--nan--0.0--nan--0.0--nan--0.0--nan--0.0--moist carbonation--batch--1.25--initial pressure--3.0--constant temperature--20.0--100.0--0.0--0.0--0.0--nan--nan--60.0--manometric analysis,,0.3,0,0,0,batch,initial pressure,3,constant temperature,20,100,0,0,0,60,3,manometric analysis,,,,54,14.71,9,13,2.1,13,12.8,0.4,24.8,23,9.608191568724484,48.188309700064934,51.811690299935066,0,7.342316675959275,0,0,17.63605793383736,0,2.1971412206820267,0,0,0,0,0.4623214420241549,0,8.278237702,0,0,0.5944132826024849,0,0.4623214420241549,8.751866028,0,1.1558036050603873,0,3.242277541,0,0,1.6889334262013358,0.092726269
powder--0.3--ukwattage2015-bd0003--100.0--nan--0.0--nan--0.0--nan--0.0--nan--0.0--moist carbonation--batch--1.25--initial pressure--3.0--constant temperature--20.0--100.0--0.0--0.0--0.0--nan--nan--60.0--manometric analysis,,0.3,0,0,0,batch,initial pressure,3,constant temperature,20,100,0,0,0,60,3.125,manometric analysis,,,,54,14.71,9,13,2.1,13,12.8,0.4,24.8,23,9.608191568724484,48.188309700064934,51.811690299935066,0,7.342316675959275,0,0,17.63605793383736,0,2.1971412206820267,0,0,0,0,0.4623214420241549,0,8.278237702,0,0,0.5944132826024849,0,0.4623214420241549,8.751866028,0,1.1558036050603873,0,3.242277541,0,0,1.6889334262013358,0.096990334
powder--0.3--ukwattage2015-bd0003--100.0--nan--0.0--nan--0.0--nan--0.0--nan--0.0--moist carbonation--batch--1.25--initial pressure--3.0--constant temperature--20.0--100.0--0.0--0.0--0.0--nan--nan--60.0--manometric analysis,,0.3,0,0,0,batch,initial pressure,3,constant temperature,20,100,0,0,0,60,3.25,manometric analysis,,,,54,14.71,9,13,2.1,13,12.8,0.4,24.8,23,9.608191568724484,48.188309700064934,51.811690299935066,0,7.342316675959275,0,0,17.63605793383736,0,2.1971412206820267,0,0,0,0,0.4623214420241549,0,8.278237702,0,0,0.5944132826024849,0,0.4623214420241549,8.751866028,0,1.1558036050603873,0,3.242277541,0,0,1.6889334262013358,0.099968015
powder--0.3--ukwattage2015-bd0003--100.0--nan--0.0--nan--0.0--nan--0.0--nan--0.0--moist carbonation--batch--1.25--initial pressure--3.0--constant temperature--20.0--100.0--0.0--0.0--0.0--nan--nan--60.0--manometric analysis,,0.3,0,0,0,batch,initial pressure,3,constant temperature,20,100,0,0,0,60,3.375,manometric analysis,,,,54,14.71,9,13,2.1,13,12.8,0.4,24.8,23,9.608191568724484,48.188309700064934,51.811690299935066,0,7.342316675959275,0,0,17.63605793383736,0,2.1971412206820267,0,0,0,0,0.4623214420241549,0,8.278237702,0,0,0.5944132826024849,0,0.4623214420241549,8.751866028,0,1.1558036050603873,0,3.242277541,0,0,1.6889334262013358,0.10229142478978867
powder--0.3--ukwattage2015-bd0003--100.0--nan--0.0--nan--0.0--nan--0.0--nan--0.0--moist carbonation--batch--1.25--initial pressure--3.0--constant temperature--20.0--100.0--0.0--0.0--0.0--nan--nan--60.0--manometric analysis,,0.3,0,0,0,batch,initial pressure,3,constant temperature,20,100,0,0,0,60,3.5,manometric analysis,,,,54,14.71,9,13,2.1,13,12.8,0.4,24.8,23,9.608191568724484,48.188309700064934,51.811690299935066,0,7.342316675959275,0,0,17.63605793383736,0,2.1971412206820267,0,0,0,0,0.4623214420241549,0,8.278237702,0,0,0.5944132826024849,0,0.4623214420241549,8.751866028,0,1.1558036050603873,0,3.242277541,0,0,1.6889334262013358,0.10316270561114842
powder--0.3--ukwattage2015-bd0003--100.0--nan--0.0--nan--0.0--nan--0.0--nan--0.0--moist carbonation--batch--1.25--initial pressure--3.0--constant temperature--20.0--100.0--0.0--0.0--0.0--nan--nan--60.0--manometric analysis,,0.3,0,0,0,batch,initial pressure,3,constant temperature,20,100,0,0,0,60,3.625,manometric analysis,,,,54,14.71,9,13,2.1,13,12.8,0.4,24.8,23,9.608191568724484,48.188309700064934,51.811690299935066,0,7.342316675959275,0,0,17.63605793383736,0,2.1971412206820267,0,0,0,0,0.4623214420241549,0,8.278237702,0,0,0.5944132826024849,0,0.4623214420241549,8.751866028,0,1.1558036050603873,0,3.242277541,0,0,1.6889334262013358,0.10494626593342625
powder--0.3--ukwattage2015-bd0003--100.0--nan--0.0--nan--0.0--nan--0.0--nan--0.0--moist carbonation--batch--1.25--initial pressure--3.0--constant temperature--20.0--100.0--0.0--0.0--0.0--nan--nan--60.0--manometric analysis,,0.3,0,0,0,batch,initial pressure,3,constant temperature,20,100,0,0,0,60,3.75,manometric analysis,,,,54,14.71,9,13,2.1,13,12.8,0.4,24.8,23,9.608191568724484,48.188309700064934,51.811690299935066,0,7.342316675959275,0,0,17.63605793383736,0,2.1971412206820267,0,0,0,0,0.4623214420241549,0,8.278237702,0,0,0.5944132826024849,0,0.4623214420241549,8.751866028,0,1.1558036050603873,0,3.242277541,0,0,1.6889334262013358,0.10625865822729995
powder--0.3--ukwattage2015-bd0003--100.0--nan--0.0--nan--0.0--nan--0.0--nan--0.0--moist carbonation--batch--1.25--initial pressure--3.0--constant temperature--20.0--100.0--0.0--0.0--0.0--nan--nan--60.0--manometric analysis,,0.3,0,0,0,batch,initial pressure,3,constant temperature,20,100,0,0,0,60,3.875,manometric analysis,,,,54,14.71,9,13,2.1,13,12.8,0.4,24.8,23,9.608191568724484,48.188309700064934,51.811690299935066,0,7.342316675959275,0,0,17.63605793383736,0,2.1971412206820267,0,0,0,0,0.4623214420241549,0,8.278237702,0,0,0.5944132826024849,0,0.4623214420241549,8.751866028,0,1.1558036050603873,0,3.242277541,0,0,1.6889334262013358,0.10847180050535639
powder--0.3--ukwattage2015-bd0003--100.0--nan--0.0--nan--0.0--nan--0.0--nan--0.0--moist carbonation--batch--1.25--initial pressure--3.0--constant temperature--20.0--100.0--0.0--0.0--0.0--nan--nan--60.0--manometric analysis,,0.3,0,0,0,batch,initial pressure,3,constant temperature,20,100,0,0,0,60,4,manometric analysis,,,,54,14.71,9,13,2.1,13,12.8,0.4,24.8,23,9.608191568724484,48.188309700064934,51.811690299935066,0,7.342316675959275,0,0,17.63605793383736,0,2.1971412206820267,0,0,0,0,0.4623214420241549,0,8.278237702,0,0,0.5944132826024849,0,0.4623214420241549,8.751866028,0,1.1558036050603873,0,3.242277541,0,0,1.6889334262013358,0.10815098766508416
powder--0.3--ukwattage2015-bd0003--100.0--nan--0.0--nan--0.0--nan--0.0--nan--0.0--moist carbonation--batch--1.25--initial pressure--3.0--constant temperature--20.0--100.0--0.0--0.0--0.0--nan--nan--60.0--manometric analysis,,0.3,0,0,0,batch,initial pressure,3,constant temperature,20,100,0,0,0,60,4.25,manometric analysis,,,,54,14.71,9,13,2.1,13,12.8,0.4,24.8,23,9.608191568724484,48.188309700064934,51.811690299935066,0,7.342316675959275,0,0,17.63605793383736,0,2.1971412206820267,0,0,0,0,0.4623214420241549,0,8.278237702,0,0,0.5944132826024849,0,0.4623214420241549,8.751866028,0,1.1558036050603873,0,3.242277541,0,0,1.6889334262013358,0.11114952041465134
powder--0.3--ukwattage2015-bd0003--100.0--nan--0.0--nan--0.0--nan--0.0--nan--0.0--moist carbonation--batch--1.25--initial pressure--3.0--constant temperature--20.0--100.0--0.0--0.0--0.0--nan--nan--60.0--manometric analysis,,0.3,0,0,0,batch,initial pressure,3,constant temperature,20,100,0,0,0,60,4.5,manometric analysis,,,,54,14.71,9,13,2.1,13,12.8,0.4,24.8,23,9.608191568724484,48.188309700064934,51.811690299935066,0,7.342316675959275,0,0,17.63605793383736,0,2.1971412206820267,0,0,0,0,0.4623214420241549,0,8.278237702,0,0,0.5944132826024849,0,0.4623214420241549,8.751866028,0,1.1558036050603873,0,3.242277541,0,0,1.6889334262013358,0.11576398559935984
powder--0.3--ukwattage2015-bd0003--100.0--nan--0.0--nan--0.0--nan--0.0--nan--0.0--moist carbonation--batch--1.25--initial pressure--3.0--constant temperature--20.0--100.0--0.0--0.0--0.0--nan--nan--60.0--manometric analysis,,0.3,0,0,0,batch,initial pressure,3,constant temperature,20,100,0,0,0,60,4.75,manometric analysis,,,,54,14.71,9,13,2.1,13,12.8,0.4,24.8,23,9.608191568724484,48.188309700064934,51.811690299935066,0,7.342316675959275,0,0,17.63605793383736,0,2.1971412206820267,0,0,0,0,0.4623214420241549,0,8.278237702,0,0,0.5944132826024849,0,0.4623214420241549,8.751866028,0,1.1558036050603873,0,3.242277541,0,0,1.6889334262013358,0.11847951551757033
powder--0.3--ukwattage2015-bd0003--100.0--nan--0.0--nan--0.0--nan--0.0--nan--0.0--moist carbonation--batch--1.25--initial pressure--3.0--constant temperature--20.0--100.0--0.0--0.0--0.0--nan--nan--60.0--manometric analysis,,0.3,0,0,0,batch,initial pressure,3,constant temperature,20,100,0,0,0,60,5,manometric analysis,,,,54,14.71,9,13,2.1,13,12.8,0.4,24.8,23,9.608191568724484,48.188309700064934,51.811690299935066,0,7.342316675959275,0,0,17.63605793383736,0,2.1971412206820267,0,0,0,0,0.4623214420241549,0,8.278237702,0,0,0.5944132826024849,0,0.4623214420241549,8.751866028,0,1.1558036050603873,0,3.242277541,0,0,1.6889334262013358,0.12075438359005548
powder--0.3--ukwattage2015-bd0003--100.0--nan--0.0--nan--0.0--nan--0.0--nan--0.0--moist carbonation--batch--1.25--initial pressure--3.0--constant temperature--20.0--100.0--0.0--0.0--0.0--nan--nan--60.0--manometric analysis,,0.3,0,0,0,batch,initial pressure,3,constant temperature,20,100,0,0,0,60,5.25,manometric analysis,,,,54,14.71,9,13,2.1,13,12.8,0.4,24.8,23,9.608191568724484,48.188309700064934,51.811690299935066,0,7.342316675959275,0,0,17.63605793383736,0,2.1971412206820267,0,0,0,0,0.4623214420241549,0,8.278237702,0,0,0.5944132826024849,0,0.4623214420241549,8.751866028,0,1.1558036050603873,0,3.242277541,0,0,1.6889334262013358,0.12547255155355794
powder--0.3--ukwattage2015-bd0003--100.0--nan--0.0--nan--0.0--nan--0.0--nan--0.0--moist carbonation--batch--1.25--initial pressure--3.0--constant temperature--20.0--100.0--0.0--0.0--0.0--nan--nan--60.0--manometric analysis,,0.3,0,0,0,batch,initial pressure,3,constant temperature,20,100,0,0,0,60,5.5,manometric analysis,,,,54,14.71,9,13,2.1,13,12.8,0.4,24.8,23,9.608191568724484,48.188309700064934,51.811690299935066,0,7.342316675959275,0,0,17.63605793383736,0,2.1971412206820267,0,0,0,0,0.4623214420241549,0,8.278237702,0,0,0.5944132826024849,0,0.4623214420241549,8.751866028,0,1.1558036050603873,0,3.242277541,0,0,1.6889334262013358,0.1283904271619693
powder--0.3--ukwattage2015-bd0003--100.0--nan--0.0--nan--0.0--nan--0.0--nan--0.0--moist carbonation--batch--1.25--initial pressure--3.0--constant temperature--20.0--100.0--0.0--0.0--0.0--nan--nan--60.0--manometric analysis,,0.3,0,0,0,batch,initial pressure,3,constant temperature,20,100,0,0,0,60,5.75,manometric analysis,,,,54,14.71,9,13,2.1,13,12.8,0.4,24.8,23,9.608191568724484,48.188309700064934,51.811690299935066,0,7.342316675959275,0,0,17.63605793383736,0,2.1971412206820267,0,0,0,0,0.4623214420241549,0,8.278237702,0,0,0.5944132826024849,0,0.4623214420241549,8.751866028,0,1.1558036050603873,0,3.242277541,0,0,1.6889334262013358,0.12896522955365558
powder--0.3--ukwattage2015-bd0003--100.0--nan--0.0--nan--0.0--nan--0.0--nan--0.0--moist carbonation--batch--1.25--initial pressure--3.0--constant temperature--20.0--100.0--0.0--0.0--0.0--nan--nan--60.0--manometric analysis,,0.3,0,0,0,batch,initial pressure,3,constant temperature,20,100,0,0,0,60,6,manometric analysis,,,,54,14.71,9,13,2.1,13,12.8,0.4,24.8,23,9.608191568724484,48.188309700064934,51.811690299935066,0,7.342316675959275,0,0,17.63605793383736,0,2.1971412206820267,0,0,0,0,0.4623214420241549,0,8.278237702,0,0,0.5944132826024849,0,0.4623214420241549,8.751866028,0,1.1558036050603873,0,3.242277541,0,0,1.6889334262013358,0.13373803347367283
powder--0.3--ukwattage2015-bd0003--100.0--nan--0.0--nan--0.0--nan--0.0--nan--0.0--moist carbonation--batch--1.25--initial pressure--3.0--constant temperature--20.0--100.0--0.0--0.0--0.0--nan--nan--60.0--manometric analysis,,0.3,0,0,0,batch,initial pressure,3,constant temperature,20,100,0,0,0,60,6.25,manometric analysis,,,,54,14.71,9,13,2.1,13,12.8,0.4,24.8,23,9.608191568724484,48.188309700064934,51.811690299935066,0,7.342316675959275,0,0,17.63605793383736,0,2.1971412206820267,0,0,0,0,0.4623214420241549,0,8.278237702,0,0,0.5944132826024849,0,0.4623214420241549,8.751866028,0,1.1558036050603873,0,3.242277541,0,0,1.6889334262013358,0.13044435368601853
powder--0.3--ukwattage2015-bd0003--100.0--nan--0.0--nan--0.0--nan--0.0--nan--0.0--moist carbonation--batch--1.25--initial pressure--3.0--constant temperature--20.0--100.0--0.0--0.0--0.0--nan--nan--60.0--manometric analysis,,0.3,0,0,0,batch,initial pressure,3,constant temperature,20,100,0,0,0,60,6.5,manometric analysis,,,,54,14.71,9,13,2.1,13,12.8,0.4,24.8,23,9.608191568724484,48.188309700064934,51.811690299935066,0,7.342316675959275,0,0,17.63605793383736,0,2.1971412206820267,0,0,0,0,0.4623214420241549,0,8.278237702,0,0,0.5944132826024849,0,0.4623214420241549,8.751866028,0,1.1558036050603873,0,3.242277541,0,0,1.6889334262013358,0.1340492956503519
powder--0.3--ukwattage2015-bd0003--100.0--nan--0.0--nan--0.0--nan--0.0--nan--0.0--moist carbonation--batch--1.25--initial pressure--3.0--constant temperature--20.0--100.0--0.0--0.0--0.0--nan--nan--60.0--manometric analysis,,0.3,0,0,0,batch,initial pressure,3,constant temperature,20,100,0,0,0,60,6.75,manometric analysis,,,,54,14.71,9,13,2.1,13,12.8,0.4,24.8,23,9.608191568724484,48.188309700064934,51.811690299935066,0,7.342316675959275,0,0,17.63605793383736,0,2.1971412206820267,0,0,0,0,0.4623214420241549,0,8.278237702,0,0,0.5944132826024849,0,0.4623214420241549,8.751866028,0,1.1558036050603873,0,3.242277541,0,0,1.6889334262013358,0.13455208018918802
powder--0.3--ukwattage2015-bd0003--100.0--nan--0.0--nan--0.0--nan--0.0--nan--0.0--moist carbonation--batch--1.25--initial pressure--3.0--constant temperature--20.0--100.0--0.0--0.0--0.0--nan--nan--60.0--manometric analysis,,0.3,0,0,0,batch,initial pressure,3,constant temperature,20,100,0,0,0,60,7,manometric analysis,,,,54,14.71,9,13,2.1,13,12.8,0.4,24.8,23,9.608191568724484,48.188309700064934,51.811690299935066,0,7.342316675959275,0,0,17.63605793383736,0,2.1971412206820267,0,0,0,0,0.4623214420241549,0,8.278237702,0,0,0.5944132826024849,0,0.4623214420241549,8.751866028,0,1.1558036050603873,0,3.242277541,0,0,1.6889334262013358,0.13360107786674927
powder--0.3--ukwattage2015-bd0003--100.0--nan--0.0--nan--0.0--nan--0.0--nan--0.0--moist carbonation--batch--1.25--initial pressure--3.0--constant temperature--20.0--100.0--0.0--0.0--0.0--nan--nan--60.0--manometric analysis,,0.3,0,0,0,batch,initial pressure,3,constant temperature,20,100,0,0,0,60,7.25,manometric analysis,,,,54,14.71,9,13,2.1,13,12.8,0.4,24.8,23,9.608191568724484,48.188309700064934,51.811690299935066,0,7.342316675959275,0,0,17.63605793383736,0,2.1971412206820267,0,0,0,0,0.4623214420241549,0,8.278237702,0,0,0.5944132826024849,0,0.4623214420241549,8.751866028,0,1.1558036050603873,0,3.242277541,0,0,1.6889334262013358,0.1385800252302865
powder--0.3--ukwattage2015-bd0003--100.0--nan--0.0--nan--0.0--nan--0.0--nan--0.0--moist carbonation--batch--1.25--initial pressure--3.0--constant temperature--20.0--100.0--0.0--0.0--0.0--nan--nan--60.0--manometric analysis,,0.3,0,0,0,batch,initial pressure,3,constant temperature,20,100,0,0,0,60,7.5,manometric analysis,,,,54,14.71,9,13,2.1,13,12.8,0.4,24.8,23,9.608191568724484,48.188309700064934,51.811690299935066,0,7.342316675959275,0,0,17.63605793383736,0,2.1971412206820267,0,0,0,0,0.4623214420241549,0,8.278237702,0,0,0.5944132826024849,0,0.4623214420241549,8.751866028,0,1.1558036050603873,0,3.242277541,0,0,1.6889334262013358,0.13967466672849654
powder--0.3--ukwattage2015-bd0003--100.0--nan--0.0--nan--0.0--nan--0.0--nan--0.0--moist carbonation--batch--1.25--initial pressure--3.0--constant temperature--20.0--100.0--0.0--0.0--0.0--nan--nan--60.0--manometric analysis,,0.3,0,0,0,batch,initial pressure,3,constant temperature,20,100,0,0,0,60,7.75,manometric analysis,,,,54,14.71,9,13,2.1,13,12.8,0.4,24.8,23,9.608191568724484,48.188309700064934,51.811690299935066,0,7.342316675959275,0,0,17.63605793383736,0,2.1971412206820267,0,0,0,0,0.4623214420241549,0,8.278237702,0,0,0.5944132826024849,0,0.4623214420241549,8.751866028,0,1.1558036050603873,0,3.242277541,0,0,1.6889334262013358,0.14419172189253116
powder--0.3--ukwattage2015-bd0003--100.0--nan--0.0--nan--0.0--nan--0.0--nan--0.0--moist carbonation--batch--1.25--initial pressure--3.0--constant temperature--20.0--100.0--0.0--0.0--0.0--nan--nan--60.0--manometric analysis,,0.3,0,0,0,batch,initial pressure,3,constant temperature,20,100,0,0,0,60,8,manometric analysis,,,,54,14.71,9,13,2.1,13,12.8,0.4,24.8,23,9.608191568724484,48.188309700064934,51.811690299935066,0,7.342316675959275,0,0,17.63605793383736,0,2.1971412206820267,0,0,0,0,0.4623214420241549,0,8.278237702,0,0,0.5944132826024849,0,0.4623214420241549,8.751866028,0,1.1558036050603873,0,3.242277541,0,0,1.6889334262013358,0.1432845657819279
powder--0.3--ukwattage2015-bd0003--100.0--nan--0.0--nan--0.0--nan--0.0--nan--0.0--moist carbonation--batch--1.25--initial pressure--3.0--constant temperature--20.0--100.0--0.0--0.0--0.0--nan--nan--60.0--manometric analysis,,0.3,0,0,0,batch,initial pressure,3,constant temperature,20,100,0,0,0,60,8.5,manometric analysis,,,,54,14.71,9,13,2.1,13,12.8,0.4,24.8,23,9.608191568724484,48.188309700064934,51.811690299935066,0,7.342316675959275,0,0,17.63605793383736,0,2.1971412206820267,0,0,0,0,0.4623214420241549,0,8.278237702,0,0,0.5944132826024849,0,0.4623214420241549,8.751866028,0,1.1558036050603873,0,3.242277541,0,0,1.6889334262013358,0.14133387424099442
powder--0.3--ukwattage2015-bd0003--100.0--nan--0.0--nan--0.0--nan--0.0--nan--0.0--moist carbonation--batch--1.25--initial pressure--3.0--constant temperature--20.0--100.0--0.0--0.0--0.0--nan--nan--60.0--manometric analysis,,0.3,0,0,0,batch,initial pressure,3,constant temperature,20,100,0,0,0,60,9,manometric analysis,,,,54,14.71,9,13,2.1,13,12.8,0.4,24.8,23,9.608191568724484,48.188309700064934,51.811690299935066,0,7.342316675959275,0,0,17.63605793383736,0,2.1971412206820267,0,0,0,0,0.4623214420241549,0,8.278237702,0,0,0.5944132826024849,0,0.4623214420241549,8.751866028,0,1.1558036050603873,0,3.242277541,0,0,1.6889334262013358,0.14880213144801677
powder--0.3--ukwattage2015-bd0003--100.0--nan--0.0--nan--0.0--nan--0.0--nan--0.0--moist carbonation--batch--1.25--initial pressure--3.0--constant temperature--20.0--100.0--0.0--0.0--0.0--nan--nan--60.0--manometric analysis,,0.3,0,0,0,batch,initial pressure,3,constant temperature,20,100,0,0,0,60,9.5,manometric analysis,,,,54,14.71,9,13,2.1,13,12.8,0.4,24.8,23,9.608191568724484,48.188309700064934,51.811690299935066,0,7.342316675959275,0,0,17.63605793383736,0,2.1971412206820267,0,0,0,0,0.4623214420241549,0,8.278237702,0,0,0.5944132826024849,0,0.4623214420241549,8.751866028,0,1.1558036050603873,0,3.242277541,0,0,1.6889334262013358,0.1483704731653256
powder--0.3--ukwattage2015-bd0003--100.0--nan--0.0--nan--0.0--nan--0.0--nan--0.0--moist carbonation--batch--1.25--initial pressure--3.0--constant temperature--20.0--100.0--0.0--0.0--0.0--nan--nan--60.0--manometric analysis,,0.3,0,0,0,batch,initial pressure,3,constant temperature,20,100,0,0,0,60,10,manometric analysis,,,,54,14.71,9,13,2.1,13,12.8,0.4,24.8,23,9.608191568724484,48.188309700064934,51.811690299935066,0,7.342316675959275,0,0,17.63605793383736,0,2.1971412206820267,0,0,0,0,0.4623214420241549,0,8.278237702,0,0,0.5944132826024849,0,0.4623214420241549,8.751866028,0,1.1558036050603873,0,3.242277541,0,0,1.6889334262013358,0.1476435911055125
powder--0.3--ukwattage2015-bd0003--100.0--nan--0.0--nan--0.0--nan--0.0--nan--0.0--moist carbonation--batch--1.25--initial pressure--3.0--constant temperature--40.0--100.0--0.0--0.0--0.0--nan--nan--60.0--manometric analysis,,0.3,0,0,0,batch,initial pressure,3,constant temperature,40,100,0,0,0,60,0,manometric analysis,,,,54,14.71,9,13,2.1,13,12.8,0.4,24.8,23,9.608191568724484,48.188309700064934,51.811690299935066,0,7.342316675959275,0,0,17.63605793383736,0,2.1971412206820267,0,0,0,0,0.4623214420241549,0,8.278237702,0,0,0.5944132826024849,0,0.4623214420241549,8.751866028,0,1.1558036050603873,0,3.242277541,0,0,1.6889334262013358,1e-05
powder--0.3--ukwattage2015-bd0003--100.0--nan--0.0--nan--0.0--nan--0.0--nan--0.0--moist carbonation--batch--1.25--initial pressure--3.0--constant temperature--40.0--100.0--0.0--0.0--0.0--nan--nan--60.0--manometric analysis,,0.3,0,0,0,batch,initial pressure,3,constant temperature,40,100,0,0,0,60,0.0625,manometric analysis,,,,54,14.71,9,13,2.1,13,12.8,0.4,24.8,23,9.608191568724484,48.188309700064934,51.811690299935066,0,7.342316675959275,0,0,17.63605793383736,0,2.1971412206820267,0,0,0,0,0.4623214420241549,0,8.278237702,0,0,0.5944132826024849,0,0.4623214420241549,8.751866028,0,1.1558036050603873,0,3.242277541,0,0,1.6889334262013358,0.004420727
powder--0.3--ukwattage2015-bd0003--100.0--nan--0.0--nan--0.0--nan--0.0--nan--0.0--moist carbonation--batch--1.25--initial pressure--3.0--constant temperature--40.0--100.0--0.0--0.0--0.0--nan--nan--60.0--manometric analysis,,0.3,0,0,0,batch,initial pressure,3,constant temperature,40,100,0,0,0,60,0.125,manometric analysis,,,,54,14.71,9,13,2.1,13,12.8,0.4,24.8,23,9.608191568724484,48.188309700064934,51.811690299935066,0,7.342316675959275,0,0,17.63605793383736,0,2.1971412206820267,0,0,0,0,0.4623214420241549,0,8.278237702,0,0,0.5944132826024849,0,0.4623214420241549,8.751866028,0,1.1558036050603873,0,3.242277541,0,0,1.6889334262013358,0.008401396
powder--0.3--ukwattage2015-bd0003--100.0--nan--0.0--nan--0.0--nan--0.0--nan--0.0--moist carbonation--batch--1.25--initial pressure--3.0--constant temperature--40.0--100.0--0.0--0.0--0.0--nan--nan--60.0--manometric analysis,,0.3,0,0,0,batch,initial pressure,3,constant temperature,40,100,0,0,0,60,0.1875,manometric analysis,,,,54,14.71,9,13,2.1,13,12.8,0.4,24.8,23,9.608191568724484,48.188309700064934,51.811690299935066,0,7.342316675959275,0,0,17.63605793383736,0,2.1971412206820267,0,0,0,0,0.4623214420241549,0,8.278237702,0,0,0.5944132826024849,0,0.4623214420241549,8.751866028,0,1.1558036050603873,0,3.242277541,0,0,1.6889334262013358,0.012395848
powder--0.3--ukwattage2015-bd0003--100.0--nan--0.0--nan--0.0--nan--0.0--nan--0.0--moist carbonation--batch--1.25--initial pressure--3.0--constant temperature--40.0--100.0--0.0--0.0--0.0--nan--nan--60.0--manometric analysis,,0.3,0,0,0,batch,initial pressure,3,constant temperature,40,100,0,0,0,60,0.25,manometric analysis,,,,54,14.71,9,13,2.1,13,12.8,0.4,24.8,23,9.608191568724484,48.188309700064934,51.811690299935066,0,7.342316675959275,0,0,17.63605793383736,0,2.1971412206820267,0,0,0,0,0.4623214420241549,0,8.278237702,0,0,0.5944132826024849,0,0.4623214420241549,8.751866028,0,1.1558036050603873,0,3.242277541,0,0,1.6889334262013358,0.016237859
powder--0.3--ukwattage2015-bd0003--100.0--nan--0.0--nan--0.0--nan--0.0--nan--0.0--moist carbonation--batch--1.25--initial pressure--3.0--constant temperature--40.0--100.0--0.0--0.0--0.0--nan--nan--60.0--manometric analysis,,0.3,0,0,0,batch,initial pressure,3,constant temperature,40,100,0,0,0,60,0.3125,manometric analysis,,,,54,14.71,9,13,2.1,13,12.8,0.4,24.8,23,9.608191568724484,48.188309700064934,51.811690299935066,0,7.342316675959275,0,0,17.63605793383736,0,2.1971412206820267,0,0,0,0,0.4623214420241549,0,8.278237702,0,0,0.5944132826024849,0,0.4623214420241549,8.751866028,0,1.1558036050603873,0,3.242277541,0,0,1.6889334262013358,0.019708301907795496
powder--0.3--ukwattage2015-bd0003--100.0--nan--0.0--nan--0.0--nan--0.0--nan--0.0--moist carbonation--batch--1.25--initial pressure--3.0--constant temperature--40.0--100.0--0.0--0.0--0.0--nan--nan--60.0--manometric analysis,,0.3,0,0,0,batch,initial pressure,3,constant temperature,40,100,0,0,0,60,0.375,manometric analysis,,,,54,14.71,9,13,2.1,13,12.8,0.4,24.8,23,9.608191568724484,48.188309700064934,51.811690299935066,0,7.342316675959275,0,0,17.63605793383736,0,2.1971412206820267,0,0,0,0,0.4623214420241549,0,8.278237702,0,0,0.5944132826024849,0,0.4623214420241549,8.751866028,0,1.1558036050603873,0,3.242277541,0,0,1.6889334262013358,0.022461136496052674
powder--0.3--ukwattage2015-bd0003--100.0--nan--0.0--nan--0.0--nan--0.0--nan--0.0--moist carbonation--batch--1.25--initial pressure--3.0--constant temperature--40.0--100.0--0.0--0.0--0.0--nan--nan--60.0--manometric analysis,,0.3,0,0,0,batch,initial pressure,3,constant temperature,40,100,0,0,0,60,0.4375,manometric analysis,,,,54,14.71,9,13,2.1,13,12.8,0.4,24.8,23,9.608191568724484,48.188309700064934,51.811690299935066,0,7.342316675959275,0,0,17.63605793383736,0,2.1971412206820267,0,0,0,0,0.4623214420241549,0,8.278237702,0,0,0.5944132826024849,0,0.4623214420241549,8.751866028,0,1.1558036050603873,0,3.242277541,0,0,1.6889334262013358,0.025462259831913046
