Repository: kycai/c3gb

# c3gb

**c3gb**, Gradient Boosting models for predicting the CO2 uptake of Coal ashes in Carbon mineralization, were developed in the research article: [AI-guided prediction and control of CO2 mineralization in coal ashes as carbon-efficient supplementary cementitious materials](). They are tree-based ensemble models. 

The models take the physicochemical properties of coal ashes, along with the process parameters related to reactant proportions and carbonation conditions as input features, while the output is CO2 uptake. The models can be used as a objective function to optimize the carbonation process for CO2 mineralization in coal ashes.

Kangyi Cai 2026 @ Missouri S&T

File: data/Xys_gt_augmented.csv (part 30 of 89)
Group id,Class id,Water-Solid ratio,Chemical admixture 1-content,Chemical admixture 2-content,Chemical admixture 3-content,Carbonation reactor operation mode,Carbonation pressure control type,Carbonation pressure,Carbonation temperature control type,Carbonation temperature,Carbonation gas 1-CO2,Carbonation gas 2-H2O vapor,Carbonation gas 3-N2,Carbonation gas flow rate,Carbonation stirring speed ,Carbonation duration,Method-CO2 uptake,Chemical admixture 1_Classification 2,Chemical admixture 2_Classification 2,Chemical admixture 3_Classification 2,"Solid_Dv,50",Solid_Specific surface area,Solid_Na2O,Solid_MgO,Solid_Al2O3,Solid_SiO2,Solid_SO3,Solid_K2O,Solid_CaO,Solid_Fe2O3,Solid_Loss on ignition,Solid_Amorphous+others,Solid_Crystalline,Solid_Albite,Solid_Anhydrite,Solid_Augite,Solid_Bassanite,Solid_Brownmillerite,Solid_Brucite,Solid_Calcite,Solid_Corundum,Solid_Diopside,Solid_Glauberite,Solid_Gypsum,Solid_Hematite,Solid_Hydrotalcite,Solid_Lime,Solid_Maghemite,Solid_Magnesioferrite,Solid_Magnetite,Solid_Microcline,Solid_Mullite,Solid_Periclase,Solid_Polyhalite,Solid_Portlandite,Solid_Pyroaurite,Solid_Quartz,Solid_Spinel,Solid_Srebrodolskite,Solid_Thenardite,Experimental CO2 uptake-U2
powder--0.3--ukwattage2015-bd0003--100.0--nan--0.0--nan--0.0--nan--0.0--nan--0.0--moist carbonation--batch--1.25--initial pressure--3.0--constant temperature--40.0--100.0--0.0--0.0--0.0--nan--nan--60.0--manometric analysis,,0.3,0,0,0,batch,initial pressure,3,constant temperature,40,100,0,0,0,60,0.5,manometric analysis,,,,54,14.71,9,13,2.1,13,12.8,0.4,24.8,23,9.608191568724484,48.188309700064934,51.811690299935066,0,7.342316675959275,0,0,17.63605793383736,0,2.1971412206820267,0,0,0,0,0.4623214420241549,0,8.278237702,0,0,0.5944132826024849,0,0.4623214420241549,8.751866028,0,1.1558036050603873,0,3.242277541,0,0,1.6889334262013358,0.029142775
powder--0.3--ukwattage2015-bd0003--100.0--nan--0.0--nan--0.0--nan--0.0--nan--0.0--moist carbonation--batch--1.25--initial pressure--3.0--constant temperature--40.0--100.0--0.0--0.0--0.0--nan--nan--60.0--manometric analysis,,0.3,0,0,0,batch,initial pressure,3,constant temperature,40,100,0,0,0,60,0.5625,manometric analysis,,,,54,14.71,9,13,2.1,13,12.8,0.4,24.8,23,9.608191568724484,48.188309700064934,51.811690299935066,0,7.342316675959275,0,0,17.63605793383736,0,2.1971412206820267,0,0,0,0,0.4623214420241549,0,8.278237702,0,0,0.5944132826024849,0,0.4623214420241549,8.751866028,0,1.1558036050603873,0,3.242277541,0,0,1.6889334262013358,0.031332181772438704
powder--0.3--ukwattage2015-bd0003--100.0--nan--0.0--nan--0.0--nan--0.0--nan--0.0--moist carbonation--batch--1.25--initial pressure--3.0--constant temperature--40.0--100.0--0.0--0.0--0.0--nan--nan--60.0--manometric analysis,,0.3,0,0,0,batch,initial pressure,3,constant temperature,40,100,0,0,0,60,0.625,manometric analysis,,,,54,14.71,9,13,2.1,13,12.8,0.4,24.8,23,9.608191568724484,48.188309700064934,51.811690299935066,0,7.342316675959275,0,0,17.63605793383736,0,2.1971412206820267,0,0,0,0,0.4623214420241549,0,8.278237702,0,0,0.5944132826024849,0,0.4623214420241549,8.751866028,0,1.1558036050603873,0,3.242277541,0,0,1.6889334262013358,0.035387007
powder--0.3--ukwattage2015-bd0003--100.0--nan--0.0--nan--0.0--nan--0.0--nan--0.0--moist carbonation--batch--1.25--initial pressure--3.0--constant temperature--40.0--100.0--0.0--0.0--0.0--nan--nan--60.0--manometric analysis,,0.3,0,0,0,batch,initial pressure,3,constant temperature,40,100,0,0,0,60,0.6875,manometric analysis,,,,54,14.71,9,13,2.1,13,12.8,0.4,24.8,23,9.608191568724484,48.188309700064934,51.811690299935066,0,7.342316675959275,0,0,17.63605793383736,0,2.1971412206820267,0,0,0,0,0.4623214420241549,0,8.278237702,0,0,0.5944132826024849,0,0.4623214420241549,8.751866028,0,1.1558036050603873,0,3.242277541,0,0,1.6889334262013358,0.038092010049643354
powder--0.3--ukwattage2015-bd0003--100.0--nan--0.0--nan--0.0--nan--0.0--nan--0.0--moist carbonation--batch--1.25--initial pressure--3.0--constant temperature--40.0--100.0--0.0--0.0--0.0--nan--nan--60.0--manometric analysis,,0.3,0,0,0,batch,initial pressure,3,constant temperature,40,100,0,0,0,60,0.75,manometric analysis,,,,54,14.71,9,13,2.1,13,12.8,0.4,24.8,23,9.608191568724484,48.188309700064934,51.811690299935066,0,7.342316675959275,0,0,17.63605793383736,0,2.1971412206820267,0,0,0,0,0.4623214420241549,0,8.278237702,0,0,0.5944132826024849,0,0.4623214420241549,8.751866028,0,1.1558036050603873,0,3.242277541,0,0,1.6889334262013358,0.040783119379149566
powder--0.3--ukwattage2015-bd0003--100.0--nan--0.0--nan--0.0--nan--0.0--nan--0.0--moist carbonation--batch--1.25--initial pressure--3.0--constant temperature--40.0--100.0--0.0--0.0--0.0--nan--nan--60.0--manometric analysis,,0.3,0,0,0,batch,initial pressure,3,constant temperature,40,100,0,0,0,60,0.8125,manometric analysis,,,,54,14.71,9,13,2.1,13,12.8,0.4,24.8,23,9.608191568724484,48.188309700064934,51.811690299935066,0,7.342316675959275,0,0,17.63605793383736,0,2.1971412206820267,0,0,0,0,0.4623214420241549,0,8.278237702,0,0,0.5944132826024849,0,0.4623214420241549,8.751866028,0,1.1558036050603873,0,3.242277541,0,0,1.6889334262013358,0.042850264
powder--0.3--ukwattage2015-bd0003--100.0--nan--0.0--nan--0.0--nan--0.0--nan--0.0--moist carbonation--batch--1.25--initial pressure--3.0--constant temperature--40.0--100.0--0.0--0.0--0.0--nan--nan--60.0--manometric analysis,,0.3,0,0,0,batch,initial pressure,3,constant temperature,40,100,0,0,0,60,0.875,manometric analysis,,,,54,14.71,9,13,2.1,13,12.8,0.4,24.8,23,9.608191568724484,48.188309700064934,51.811690299935066,0,7.342316675959275,0,0,17.63605793383736,0,2.1971412206820267,0,0,0,0,0.4623214420241549,0,8.278237702,0,0,0.5944132826024849,0,0.4623214420241549,8.751866028,0,1.1558036050603873,0,3.242277541,0,0,1.6889334262013358,0.047029189038152265
powder--0.3--ukwattage2015-bd0003--100.0--nan--0.0--nan--0.0--nan--0.0--nan--0.0--moist carbonation--batch--1.25--initial pressure--3.0--constant temperature--40.0--100.0--0.0--0.0--0.0--nan--nan--60.0--manometric analysis,,0.3,0,0,0,batch,initial pressure,3,constant temperature,40,100,0,0,0,60,0.9375,manometric analysis,,,,54,14.71,9,13,2.1,13,12.8,0.4,24.8,23,9.608191568724484,48.188309700064934,51.811690299935066,0,7.342316675959275,0,0,17.63605793383736,0,2.1971412206820267,0,0,0,0,0.4623214420241549,0,8.278237702,0,0,0.5944132826024849,0,0.4623214420241549,8.751866028,0,1.1558036050603873,0,3.242277541,0,0,1.6889334262013358,0.048985741
powder--0.3--ukwattage2015-bd0003--100.0--nan--0.0--nan--0.0--nan--0.0--nan--0.0--moist carbonation--batch--1.25--initial pressure--3.0--constant temperature--40.0--100.0--0.0--0.0--0.0--nan--nan--60.0--manometric analysis,,0.3,0,0,0,batch,initial pressure,3,constant temperature,40,100,0,0,0,60,1,manometric analysis,,,,54,14.71,9,13,2.1,13,12.8,0.4,24.8,23,9.608191568724484,48.188309700064934,51.811690299935066,0,7.342316675959275,0,0,17.63605793383736,0,2.1971412206820267,0,0,0,0,0.4623214420241549,0,8.278237702,0,0,0.5944132826024849,0,0.4623214420241549,8.751866028,0,1.1558036050603873,0,3.242277541,0,0,1.6889334262013358,0.051121307
powder--0.3--ukwattage2015-bd0003--100.0--nan--0.0--nan--0.0--nan--0.0--nan--0.0--moist carbonation--batch--1.25--initial pressure--3.0--constant temperature--40.0--100.0--0.0--0.0--0.0--nan--nan--60.0--manometric analysis,,0.3,0,0,0,batch,initial pressure,3,constant temperature,40,100,0,0,0,60,1.0625,manometric analysis,,,,54,14.71,9,13,2.1,13,12.8,0.4,24.8,23,9.608191568724484,48.188309700064934,51.811690299935066,0,7.342316675959275,0,0,17.63605793383736,0,2.1971412206820267,0,0,0,0,0.4623214420241549,0,8.278237702,0,0,0.5944132826024849,0,0.4623214420241549,8.751866028,0,1.1558036050603873,0,3.242277541,0,0,1.6889334262013358,0.052280045295071874
powder--0.3--ukwattage2015-bd0003--100.0--nan--0.0--nan--0.0--nan--0.0--nan--0.0--moist carbonation--batch--1.25--initial pressure--3.0--constant temperature--40.0--100.0--0.0--0.0--0.0--nan--nan--60.0--manometric analysis,,0.3,0,0,0,batch,initial pressure,3,constant temperature,40,100,0,0,0,60,1.125,manometric analysis,,,,54,14.71,9,13,2.1,13,12.8,0.4,24.8,23,9.608191568724484,48.188309700064934,51.811690299935066,0,7.342316675959275,0,0,17.63605793383736,0,2.1971412206820267,0,0,0,0,0.4623214420241549,0,8.278237702,0,0,0.5944132826024849,0,0.4623214420241549,8.751866028,0,1.1558036050603873,0,3.242277541,0,0,1.6889334262013358,0.057156714
powder--0.3--ukwattage2015-bd0003--100.0--nan--0.0--nan--0.0--nan--0.0--nan--0.0--moist carbonation--batch--1.25--initial pressure--3.0--constant temperature--40.0--100.0--0.0--0.0--0.0--nan--nan--60.0--manometric analysis,,0.3,0,0,0,batch,initial pressure,3,constant temperature,40,100,0,0,0,60,1.1875,manometric analysis,,,,54,14.71,9,13,2.1,13,12.8,0.4,24.8,23,9.608191568724484,48.188309700064934,51.811690299935066,0,7.342316675959275,0,0,17.63605793383736,0,2.1971412206820267,0,0,0,0,0.4623214420241549,0,8.278237702,0,0,0.5944132826024849,0,0.4623214420241549,8.751866028,0,1.1558036050603873,0,3.242277541,0,0,1.6889334262013358,0.061261646373448345
powder--0.3--ukwattage2015-bd0003--100.0--nan--0.0--nan--0.0--nan--0.0--nan--0.0--moist carbonation--batch--1.25--initial pressure--3.0--constant temperature--40.0--100.0--0.0--0.0--0.0--nan--nan--60.0--manometric analysis,,0.3,0,0,0,batch,initial pressure,3,constant temperature,40,100,0,0,0,60,1.25,manometric analysis,,,,54,14.71,9,13,2.1,13,12.8,0.4,24.8,23,9.608191568724484,48.188309700064934,51.811690299935066,0,7.342316675959275,0,0,17.63605793383736,0,2.1971412206820267,0,0,0,0,0.4623214420241549,0,8.278237702,0,0,0.5944132826024849,0,0.4623214420241549,8.751866028,0,1.1558036050603873,0,3.242277541,0,0,1.6889334262013358,0.063668077
powder--0.3--ukwattage2015-bd0003--100.0--nan--0.0--nan--0.0--nan--0.0--nan--0.0--moist carbonation--batch--1.25--initial pressure--3.0--constant temperature--40.0--100.0--0.0--0.0--0.0--nan--nan--60.0--manometric analysis,,0.3,0,0,0,batch,initial pressure,3,constant temperature,40,100,0,0,0,60,1.3125,manometric analysis,,,,54,14.71,9,13,2.1,13,12.8,0.4,24.8,23,9.608191568724484,48.188309700064934,51.811690299935066,0,7.342316675959275,0,0,17.63605793383736,0,2.1971412206820267,0,0,0,0,0.4623214420241549,0,8.278237702,0,0,0.5944132826024849,0,0.4623214420241549,8.751866028,0,1.1558036050603873,0,3.242277541,0,0,1.6889334262013358,0.064073841
powder--0.3--ukwattage2015-bd0003--100.0--nan--0.0--nan--0.0--nan--0.0--nan--0.0--moist carbonation--batch--1.25--initial pressure--3.0--constant temperature--40.0--100.0--0.0--0.0--0.0--nan--nan--60.0--manometric analysis,,0.3,0,0,0,batch,initial pressure,3,constant temperature,40,100,0,0,0,60,1.375,manometric analysis,,,,54,14.71,9,13,2.1,13,12.8,0.4,24.8,23,9.608191568724484,48.188309700064934,51.811690299935066,0,7.342316675959275,0,0,17.63605793383736,0,2.1971412206820267,0,0,0,0,0.4623214420241549,0,8.278237702,0,0,0.5944132826024849,0,0.4623214420241549,8.751866028,0,1.1558036050603873,0,3.242277541,0,0,1.6889334262013358,0.066260704
powder--0.3--ukwattage2015-bd0003--100.0--nan--0.0--nan--0.0--nan--0.0--nan--0.0--moist carbonation--batch--1.25--initial pressure--3.0--constant temperature--40.0--100.0--0.0--0.0--0.0--nan--nan--60.0--manometric analysis,,0.3,0,0,0,batch,initial pressure,3,constant temperature,40,100,0,0,0,60,1.4375,manometric analysis,,,,54,14.71,9,13,2.1,13,12.8,0.4,24.8,23,9.608191568724484,48.188309700064934,51.811690299935066,0,7.342316675959275,0,0,17.63605793383736,0,2.1971412206820267,0,0,0,0,0.4623214420241549,0,8.278237702,0,0,0.5944132826024849,0,0.4623214420241549,8.751866028,0,1.1558036050603873,0,3.242277541,0,0,1.6889334262013358,0.069653134
powder--0.3--ukwattage2015-bd0003--100.0--nan--0.0--nan--0.0--nan--0.0--nan--0.0--moist carbonation--batch--1.25--initial pressure--3.0--constant temperature--40.0--100.0--0.0--0.0--0.0--nan--nan--60.0--manometric analysis,,0.3,0,0,0,batch,initial pressure,3,constant temperature,40,100,0,0,0,60,1.5,manometric analysis,,,,54,14.71,9,13,2.1,13,12.8,0.4,24.8,23,9.608191568724484,48.188309700064934,51.811690299935066,0,7.342316675959275,0,0,17.63605793383736,0,2.1971412206820267,0,0,0,0,0.4623214420241549,0,8.278237702,0,0,0.5944132826024849,0,0.4623214420241549,8.751866028,0,1.1558036050603873,0,3.242277541,0,0,1.6889334262013358,0.070353855
powder--0.3--ukwattage2015-bd0003--100.0--nan--0.0--nan--0.0--nan--0.0--nan--0.0--moist carbonation--batch--1.25--initial pressure--3.0--constant temperature--40.0--100.0--0.0--0.0--0.0--nan--nan--60.0--manometric analysis,,0.3,0,0,0,batch,initial pressure,3,constant temperature,40,100,0,0,0,60,1.5625,manometric analysis,,,,54,14.71,9,13,2.1,13,12.8,0.4,24.8,23,9.608191568724484,48.188309700064934,51.811690299935066,0,7.342316675959275,0,0,17.63605793383736,0,2.1971412206820267,0,0,0,0,0.4623214420241549,0,8.278237702,0,0,0.5944132826024849,0,0.4623214420241549,8.751866028,0,1.1558036050603873,0,3.242277541,0,0,1.6889334262013358,0.073969138
powder--0.3--ukwattage2015-bd0003--100.0--nan--0.0--nan--0.0--nan--0.0--nan--0.0--moist carbonation--batch--1.25--initial pressure--3.0--constant temperature--40.0--100.0--0.0--0.0--0.0--nan--nan--60.0--manometric analysis,,0.3,0,0,0,batch,initial pressure,3,constant temperature,40,100,0,0,0,60,1.625,manometric analysis,,,,54,14.71,9,13,2.1,13,12.8,0.4,24.8,23,9.608191568724484,48.188309700064934,51.811690299935066,0,7.342316675959275,0,0,17.63605793383736,0,2.1971412206820267,0,0,0,0,0.4623214420241549,0,8.278237702,0,0,0.5944132826024849,0,0.4623214420241549,8.751866028,0,1.1558036050603873,0,3.242277541,0,0,1.6889334262013358,0.076675773
powder--0.3--ukwattage2015-bd0003--100.0--nan--0.0--nan--0.0--nan--0.0--nan--0.0--moist carbonation--batch--1.25--initial pressure--3.0--constant temperature--40.0--100.0--0.0--0.0--0.0--nan--nan--60.0--manometric analysis,,0.3,0,0,0,batch,initial pressure,3,constant temperature,40,100,0,0,0,60,1.6875,manometric analysis,,,,54,14.71,9,13,2.1,13,12.8,0.4,24.8,23,9.608191568724484,48.188309700064934,51.811690299935066,0,7.342316675959275,0,0,17.63605793383736,0,2.1971412206820267,0,0,0,0,0.4623214420241549,0,8.278237702,0,0,0.5944132826024849,0,0.4623214420241549,8.751866028,0,1.1558036050603873,0,3.242277541,0,0,1.6889334262013358,0.079365281
powder--0.3--ukwattage2015-bd0003--100.0--nan--0.0--nan--0.0--nan--0.0--nan--0.0--moist carbonation--batch--1.25--initial pressure--3.0--constant temperature--40.0--100.0--0.0--0.0--0.0--nan--nan--60.0--manometric analysis,,0.3,0,0,0,batch,initial pressure,3,constant temperature,40,100,0,0,0,60,1.75,manometric analysis,,,,54,14.71,9,13,2.1,13,12.8,0.4,24.8,23,9.608191568724484,48.188309700064934,51.811690299935066,0,7.342316675959275,0,0,17.63605793383736,0,2.1971412206820267,0,0,0,0,0.4623214420241549,0,8.278237702,0,0,0.5944132826024849,0,0.4623214420241549,8.751866028,0,1.1558036050603873,0,3.242277541,0,0,1.6889334262013358,0.0798955
powder--0.3--ukwattage2015-bd0003--100.0--nan--0.0--nan--0.0--nan--0.0--nan--0.0--moist carbonation--batch--1.25--initial pressure--3.0--constant temperature--40.0--100.0--0.0--0.0--0.0--nan--nan--60.0--manometric analysis,,0.3,0,0,0,batch,initial pressure,3,constant temperature,40,100,0,0,0,60,1.8125,manometric analysis,,,,54,14.71,9,13,2.1,13,12.8,0.4,24.8,23,9.608191568724484,48.188309700064934,51.811690299935066,0,7.342316675959275,0,0,17.63605793383736,0,2.1971412206820267,0,0,0,0,0.4623214420241549,0,8.278237702,0,0,0.5944132826024849,0,0.4623214420241549,8.751866028,0,1.1558036050603873,0,3.242277541,0,0,1.6889334262013358,0.081808809
powder--0.3--ukwattage2015-bd0003--100.0--nan--0.0--nan--0.0--nan--0.0--nan--0.0--moist carbonation--batch--1.25--initial pressure--3.0--constant temperature--40.0--100.0--0.0--0.0--0.0--nan--nan--60.0--manometric analysis,,0.3,0,0,0,batch,initial pressure,3,constant temperature,40,100,0,0,0,60,1.875,manometric analysis,,,,54,14.71,9,13,2.1,13,12.8,0.4,24.8,23,9.608191568724484,48.188309700064934,51.811690299935066,0,7.342316675959275,0,0,17.63605793383736,0,2.1971412206820267,0,0,0,0,0.4623214420241549,0,8.278237702,0,0,0.5944132826024849,0,0.4623214420241549,8.751866028,0,1.1558036050603873,0,3.242277541,0,0,1.6889334262013358,0.082956129
powder--0.3--ukwattage2015-bd0003--100.0--nan--0.0--nan--0.0--nan--0.0--nan--0.0--moist carbonation--batch--1.25--initial pressure--3.0--constant temperature--40.0--100.0--0.0--0.0--0.0--nan--nan--60.0--manometric analysis,,0.3,0,0,0,batch,initial pressure,3,constant temperature,40,100,0,0,0,60,1.9375,manometric analysis,,,,54,14.71,9,13,2.1,13,12.8,0.4,24.8,23,9.608191568724484,48.188309700064934,51.811690299935066,0,7.342316675959275,0,0,17.63605793383736,0,2.1971412206820267,0,0,0,0,0.4623214420241549,0,8.278237702,0,0,0.5944132826024849,0,0.4623214420241549,8.751866028,0,1.1558036050603873,0,3.242277541,0,0,1.6889334262013358,0.084960566
powder--0.3--ukwattage2015-bd0003--100.0--nan--0.0--nan--0.0--nan--0.0--nan--0.0--moist carbonation--batch--1.25--initial pressure--3.0--constant temperature--40.0--100.0--0.0--0.0--0.0--nan--nan--60.0--manometric analysis,,0.3,0,0,0,batch,initial pressure,3,constant temperature,40,100,0,0,0,60,2,manometric analysis,,,,54,14.71,9,13,2.1,13,12.8,0.4,24.8,23,9.608191568724484,48.188309700064934,51.811690299935066,0,7.342316675959275,0,0,17.63605793383736,0,2.1971412206820267,0,0,0,0,0.4623214420241549,0,8.278237702,0,0,0.5944132826024849,0,0.4623214420241549,8.751866028,0,1.1558036050603873,0,3.242277541,0,0,1.6889334262013358,0.087654524
powder--0.3--ukwattage2015-bd0003--100.0--nan--0.0--nan--0.0--nan--0.0--nan--0.0--moist carbonation--batch--1.25--initial pressure--3.0--constant temperature--40.0--100.0--0.0--0.0--0.0--nan--nan--60.0--manometric analysis,,0.3,0,0,0,batch,initial pressure,3,constant temperature,40,100,0,0,0,60,2.125,manometric analysis,,,,54,14.71,9,13,2.1,13,12.8,0.4,24.8,23,9.608191568724484,48.188309700064934,51.811690299935066,0,7.342316675959275,0,0,17.63605793383736,0,2.1971412206820267,0,0,0,0,0.4623214420241549,0,8.278237702,0,0,0.5944132826024849,0,0.4623214420241549,8.751866028,0,1.1558036050603873,0,3.242277541,0,0,1.6889334262013358,0.092196894
powder--0.3--ukwattage2015-bd0003--100.0--nan--0.0--nan--0.0--nan--0.0--nan--0.0--moist carbonation--batch--1.25--initial pressure--3.0--constant temperature--40.0--100.0--0.0--0.0--0.0--nan--nan--60.0--manometric analysis,,0.3,0,0,0,batch,initial pressure,3,constant temperature,40,100,0,0,0,60,2.25,manometric analysis,,,,54,14.71,9,13,2.1,13,12.8,0.4,24.8,23,9.608191568724484,48.188309700064934,51.811690299935066,0,7.342316675959275,0,0,17.63605793383736,0,2.1971412206820267,0,0,0,0,0.4623214420241549,0,8.278237702,0,0,0.5944132826024849,0,0.4623214420241549,8.751866028,0,1.1558036050603873,0,3.242277541,0,0,1.6889334262013358,0.096589122
powder--0.3--ukwattage2015-bd0003--100.0--nan--0.0--nan--0.0--nan--0.0--nan--0.0--moist carbonation--batch--1.25--initial pressure--3.0--constant temperature--40.0--100.0--0.0--0.0--0.0--nan--nan--60.0--manometric analysis,,0.3,0,0,0,batch,initial pressure,3,constant temperature,40,100,0,0,0,60,2.375,manometric analysis,,,,54,14.71,9,13,2.1,13,12.8,0.4,24.8,23,9.608191568724484,48.188309700064934,51.811690299935066,0,7.342316675959275,0,0,17.63605793383736,0,2.1971412206820267,0,0,0,0,0.4623214420241549,0,8.278237702,0,0,0.5944132826024849,0,0.4623214420241549,8.751866028,0,1.1558036050603873,0,3.242277541,0,0,1.6889334262013358,0.097543952
powder--0.3--ukwattage2015-bd0003--100.0--nan--0.0--nan--0.0--nan--0.0--nan--0.0--moist carbonation--batch--1.25--initial pressure--3.0--constant temperature--40.0--100.0--0.0--0.0--0.0--nan--nan--60.0--manometric analysis,,0.3,0,0,0,batch,initial pressure,3,constant temperature,40,100,0,0,0,60,2.5,manometric analysis,,,,54,14.71,9,13,2.1,13,12.8,0.4,24.8,23,9.608191568724484,48.188309700064934,51.811690299935066,0,7.342316675959275,0,0,17.63605793383736,0,2.1971412206820267,0,0,0,0,0.4623214420241549,0,8.278237702,0,0,0.5944132826024849,0,0.4623214420241549,8.751866028,0,1.1558036050603873,0,3.242277541,0,0,1.6889334262013358,0.10433132831242357
powder--0.3--ukwattage2015-bd0003--100.0--nan--0.0--nan--0.0--nan--0.0--nan--0.0--moist carbonation--batch--1.25--initial pressure--3.0--constant temperature--40.0--100.0--0.0--0.0--0.0--nan--nan--60.0--manometric analysis,,0.3,0,0,0,batch,initial pressure,3,constant temperature,40,100,0,0,0,60,2.625,manometric analysis,,,,54,14.71,9,13,2.1,13,12.8,0.4,24.8,23,9.608191568724484,48.188309700064934,51.811690299935066,0,7.342316675959275,0,0,17.63605793383736,0,2.1971412206820267,0,0,0,0,0.4623214420241549,0,8.278237702,0,0,0.5944132826024849,0,0.4623214420241549,8.751866028,0,1.1558036050603873,0,3.242277541,0,0,1.6889334262013358,0.10479882431357423
powder--0.3--ukwattage2015-bd0003--100.0--nan--0.0--nan--0.0--nan--0.0--nan--0.0--moist carbonation--batch--1.25--initial pressure--3.0--constant temperature--40.0--100.0--0.0--0.0--0.0--nan--nan--60.0--manometric analysis,,0.3,0,0,0,batch,initial pressure,3,constant temperature,40,100,0,0,0,60,2.75,manometric analysis,,,,54,14.71,9,13,2.1,13,12.8,0.4,24.8,23,9.608191568724484,48.188309700064934,51.811690299935066,0,7.342316675959275,0,0,17.63605793383736,0,2.1971412206820267,0,0,0,0,0.4623214420241549,0,8.278237702,0,0,0.5944132826024849,0,0.4623214420241549,8.751866028,0,1.1558036050603873,0,3.242277541,0,0,1.6889334262013358,0.10824376388239519
powder--0.3--ukwattage2015-bd0003--100.0--nan--0.0--nan--0.0--nan--0.0--nan--0.0--moist carbonation--batch--1.25--initial pressure--3.0--constant temperature--40.0--100.0--0.0--0.0--0.0--nan--nan--60.0--manometric analysis,,0.3,0,0,0,batch,initial pressure,3,constant temperature,40,100,0,0,0,60,2.875,manometric analysis,,,,54,14.71,9,13,2.1,13,12.8,0.4,24.8,23,9.608191568724484,48.188309700064934,51.811690299935066,0,7.342316675959275,0,0,17.63605793383736,0,2.1971412206820267,0,0,0,0,0.4623214420241549,0,8.278237702,0,0,0.5944132826024849,0,0.4623214420241549,8.751866028,0,1.1558036050603873,0,3.242277541,0,0,1.6889334262013358,0.1099591065476036
powder--0.3--ukwattage2015-bd0003--100.0--nan--0.0--nan--0.0--nan--0.0--nan--0.0--moist carbonation--batch--1.25--initial pressure--3.0--constant temperature--40.0--100.0--0.0--0.0--0.0--nan--nan--60.0--manometric analysis,,0.3,0,0,0,batch,initial pressure,3,constant temperature,40,100,0,0,0,60,3,manometric analysis,,,,54,14.71,9,13,2.1,13,12.8,0.4,24.8,23,9.608191568724484,48.188309700064934,51.811690299935066,0,7.342316675959275,0,0,17.63605793383736,0,2.1971412206820267,0,0,0,0,0.4623214420241549,0,8.278237702,0,0,0.5944132826024849,0,0.4623214420241549,8.751866028,0,1.1558036050603873,0,3.242277541,0,0,1.6889334262013358,0.10986580518365287
powder--0.3--ukwattage2015-bd0003--100.0--nan--0.0--nan--0.0--nan--0.0--nan--0.0--moist carbonation--batch--1.25--initial pressure--3.0--constant temperature--40.0--100.0--0.0--0.0--0.0--nan--nan--60.0--manometric analysis,,0.3,0,0,0,batch,initial pressure,3,constant temperature,40,100,0,0,0,60,3.125,manometric analysis,,,,54,14.71,9,13,2.1,13,12.8,0.4,24.8,23,9.608191568724484,48.188309700064934,51.811690299935066,0,7.342316675959275,0,0,17.63605793383736,0,2.1971412206820267,0,0,0,0,0.4623214420241549,0,8.278237702,0,0,0.5944132826024849,0,0.4623214420241549,8.751866028,0,1.1558036050603873,0,3.242277541,0,0,1.6889334262013358,0.1182481015061105
powder--0.3--ukwattage2015-bd0003--100.0--nan--0.0--nan--0.0--nan--0.0--nan--0.0--moist carbonation--batch--1.25--initial pressure--3.0--constant temperature--40.0--100.0--0.0--0.0--0.0--nan--nan--60.0--manometric analysis,,0.3,0,0,0,batch,initial pressure,3,constant temperature,40,100,0,0,0,60,3.25,manometric analysis,,,,54,14.71,9,13,2.1,13,12.8,0.4,24.8,23,9.608191568724484,48.188309700064934,51.811690299935066,0,7.342316675959275,0,0,17.63605793383736,0,2.1971412206820267,0,0,0,0,0.4623214420241549,0,8.278237702,0,0,0.5944132826024849,0,0.4623214420241549,8.751866028,0,1.1558036050603873,0,3.242277541,0,0,1.6889334262013358,0.12059398354744448
powder--0.3--ukwattage2015-bd0003--100.0--nan--0.0--nan--0.0--nan--0.0--nan--0.0--moist carbonation--batch--1.25--initial pressure--3.0--constant temperature--40.0--100.0--0.0--0.0--0.0--nan--nan--60.0--manometric analysis,,0.3,0,0,0,batch,initial pressure,3,constant temperature,40,100,0,0,0,60,3.375,manometric analysis,,,,54,14.71,9,13,2.1,13,12.8,0.4,24.8,23,9.608191568724484,48.188309700064934,51.811690299935066,0,7.342316675959275,0,0,17.63605793383736,0,2.1971412206820267,0,0,0,0,0.4623214420241549,0,8.278237702,0,0,0.5944132826024849,0,0.4623214420241549,8.751866028,0,1.1558036050603873,0,3.242277541,0,0,1.6889334262013358,0.12122659551111215
powder--0.3--ukwattage2015-bd0003--100.0--nan--0.0--nan--0.0--nan--0.0--nan--0.0--moist carbonation--batch--1.25--initial pressure--3.0--constant temperature--40.0--100.0--0.0--0.0--0.0--nan--nan--60.0--manometric analysis,,0.3,0,0,0,batch,initial pressure,3,constant temperature,40,100,0,0,0,60,3.5,manometric analysis,,,,54,14.71,9,13,2.1,13,12.8,0.4,24.8,23,9.608191568724484,48.188309700064934,51.811690299935066,0,7.342316675959275,0,0,17.63605793383736,0,2.1971412206820267,0,0,0,0,0.4623214420241549,0,8.278237702,0,0,0.5944132826024849,0,0.4623214420241549,8.751866028,0,1.1558036050603873,0,3.242277541,0,0,1.6889334262013358,0.12422249340830042
powder--0.3--ukwattage2015-bd0003--100.0--nan--0.0--nan--0.0--nan--0.0--nan--0.0--moist carbonation--batch--1.25--initial pressure--3.0--constant temperature--40.0--100.0--0.0--0.0--0.0--nan--nan--60.0--manometric analysis,,0.3,0,0,0,batch,initial pressure,3,constant temperature,40,100,0,0,0,60,3.625,manometric analysis,,,,54,14.71,9,13,2.1,13,12.8,0.4,24.8,23,9.608191568724484,48.188309700064934,51.811690299935066,0,7.342316675959275,0,0,17.63605793383736,0,2.1971412206820267,0,0,0,0,0.4623214420241549,0,8.278237702,0,0,0.5944132826024849,0,0.4623214420241549,8.751866028,0,1.1558036050603873,0,3.242277541,0,0,1.6889334262013358,0.12732904525430644
powder--0.3--ukwattage2015-bd0003--100.0--nan--0.0--nan--0.0--nan--0.0--nan--0.0--moist carbonation--batch--1.25--initial pressure--3.0--constant temperature--40.0--100.0--0.0--0.0--0.0--nan--nan--60.0--manometric analysis,,0.3,0,0,0,batch,initial pressure,3,constant temperature,40,100,0,0,0,60,3.75,manometric analysis,,,,54,14.71,9,13,2.1,13,12.8,0.4,24.8,23,9.608191568724484,48.188309700064934,51.811690299935066,0,7.342316675959275,0,0,17.63605793383736,0,2.1971412206820267,0,0,0,0,0.4623214420241549,0,8.278237702,0,0,0.5944132826024849,0,0.4623214420241549,8.751866028,0,1.1558036050603873,0,3.242277541,0,0,1.6889334262013358,0.125491716
powder--0.3--ukwattage2015-bd0003--100.0--nan--0.0--nan--0.0--nan--0.0--nan--0.0--moist carbonation--batch--1.25--initial pressure--3.0--constant temperature--40.0--100.0--0.0--0.0--0.0--nan--nan--60.0--manometric analysis,,0.3,0,0,0,batch,initial pressure,3,constant temperature,40,100,0,0,0,60,3.875,manometric analysis,,,,54,14.71,9,13,2.1,13,12.8,0.4,24.8,23,9.608191568724484,48.188309700064934,51.811690299935066,0,7.342316675959275,0,0,17.63605793383736,0,2.1971412206820267,0,0,0,0,0.4623214420241549,0,8.278237702,0,0,0.5944132826024849,0,0.4623214420241549,8.751866028,0,1.1558036050603873,0,3.242277541,0,0,1.6889334262013358,0.1295218938240872
powder--0.3--ukwattage2015-bd0003--100.0--nan--0.0--nan--0.0--nan--0.0--nan--0.0--moist carbonation--batch--1.25--initial pressure--3.0--constant temperature--40.0--100.0--0.0--0.0--0.0--nan--nan--60.0--manometric analysis,,0.3,0,0,0,batch,initial pressure,3,constant temperature,40,100,0,0,0,60,4,manometric analysis,,,,54,14.71,9,13,2.1,13,12.8,0.4,24.8,23,9.608191568724484,48.188309700064934,51.811690299935066,0,7.342316675959275,0,0,17.63605793383736,0,2.1971412206820267,0,0,0,0,0.4623214420241549,0,8.278237702,0,0,0.5944132826024849,0,0.4623214420241549,8.751866028,0,1.1558036050603873,0,3.242277541,0,0,1.6889334262013358,0.1340959944497436
powder--0.3--ukwattage2015-bd0003--100.0--nan--0.0--nan--0.0--nan--0.0--nan--0.0--moist carbonation--batch--1.25--initial pressure--3.0--constant temperature--40.0--100.0--0.0--0.0--0.0--nan--nan--60.0--manometric analysis,,0.3,0,0,0,batch,initial pressure,3,constant temperature,40,100,0,0,0,60,4.25,manometric analysis,,,,54,14.71,9,13,2.1,13,12.8,0.4,24.8,23,9.608191568724484,48.188309700064934,51.811690299935066,0,7.342316675959275,0,0,17.63605793383736,0,2.1971412206820267,0,0,0,0,0.4623214420241549,0,8.278237702,0,0,0.5944132826024849,0,0.4623214420241549,8.751866028,0,1.1558036050603873,0,3.242277541,0,0,1.6889334262013358,0.13359956555163233
powder--0.3--ukwattage2015-bd0003--100.0--nan--0.0--nan--0.0--nan--0.0--nan--0.0--moist carbonation--batch--1.25--initial pressure--3.0--constant temperature--40.0--100.0--0.0--0.0--0.0--nan--nan--60.0--manometric analysis,,0.3,0,0,0,batch,initial pressure,3,constant temperature,40,100,0,0,0,60,4.5,manometric analysis,,,,54,14.71,9,13,2.1,13,12.8,0.4,24.8,23,9.608191568724484,48.188309700064934,51.811690299935066,0,7.342316675959275,0,0,17.63605793383736,0,2.1971412206820267,0,0,0,0,0.4623214420241549,0,8.278237702,0,0,0.5944132826024849,0,0.4623214420241549,8.751866028,0,1.1558036050603873,0,3.242277541,0,0,1.6889334262013358,0.14007192796311238
powder--0.3--ukwattage2015-bd0003--100.0--nan--0.0--nan--0.0--nan--0.0--nan--0.0--moist carbonation--batch--1.25--initial pressure--3.0--constant temperature--40.0--100.0--0.0--0.0--0.0--nan--nan--60.0--manometric analysis,,0.3,0,0,0,batch,initial pressure,3,constant temperature,40,100,0,0,0,60,4.75,manometric analysis,,,,54,14.71,9,13,2.1,13,12.8,0.4,24.8,23,9.608191568724484,48.188309700064934,51.811690299935066,0,7.342316675959275,0,0,17.63605793383736,0,2.1971412206820267,0,0,0,0,0.4623214420241549,0,8.278237702,0,0,0.5944132826024849,0,0.4623214420241549,8.751866028,0,1.1558036050603873,0,3.242277541,0,0,1.6889334262013358,0.139529268
powder--0.3--ukwattage2015-bd0003--100.0--nan--0.0--nan--0.0--nan--0.0--nan--0.0--moist carbonation--batch--1.25--initial pressure--3.0--constant temperature--40.0--100.0--0.0--0.0--0.0--nan--nan--60.0--manometric analysis,,0.3,0,0,0,batch,initial pressure,3,constant temperature,40,100,0,0,0,60,5,manometric analysis,,,,54,14.71,9,13,2.1,13,12.8,0.4,24.8,23,9.608191568724484,48.188309700064934,51.811690299935066,0,7.342316675959275,0,0,17.63605793383736,0,2.1971412206820267,0,0,0,0,0.4623214420241549,0,8.278237702,0,0,0.5944132826024849,0,0.4623214420241549,8.751866028,0,1.1558036050603873,0,3.242277541,0,0,1.6889334262013358,0.14610541149331133
powder--0.3--ukwattage2015-bd0003--100.0--nan--0.0--nan--0.0--nan--0.0--nan--0.0--moist carbonation--batch--1.25--initial pressure--3.0--constant temperature--40.0--100.0--0.0--0.0--0.0--nan--nan--60.0--manometric analysis,,0.3,0,0,0,batch,initial pressure,3,constant temperature,40,100,0,0,0,60,5.25,manometric analysis,,,,54,14.71,9,13,2.1,13,12.8,0.4,24.8,23,9.608191568724484,48.188309700064934,51.811690299935066,0,7.342316675959275,0,0,17.63605793383736,0,2.1971412206820267,0,0,0,0,0.4623214420241549,0,8.278237702,0,0,0.5944132826024849,0,0.4623214420241549,8.751866028,0,1.1558036050603873,0,3.242277541,0,0,1.6889334262013358,0.1473867358753648
powder--0.3--ukwattage2015-bd0003--100.0--nan--0.0--nan--0.0--nan--0.0--nan--0.0--moist carbonation--batch--1.25--initial pressure--3.0--constant temperature--40.0--100.0--0.0--0.0--0.0--nan--nan--60.0--manometric analysis,,0.3,0,0,0,batch,initial pressure,3,constant temperature,40,100,0,0,0,60,5.5,manometric analysis,,,,54,14.71,9,13,2.1,13,12.8,0.4,24.8,23,9.608191568724484,48.188309700064934,51.811690299935066,0,7.342316675959275,0,0,17.63605793383736,0,2.1971412206820267,0,0,0,0,0.4623214420241549,0,8.278237702,0,0,0.5944132826024849,0,0.4623214420241549,8.751866028,0,1.1558036050603873,0,3.242277541,0,0,1.6889334262013358,0.14594832360630142
powder--0.3--ukwattage2015-bd0003--100.0--nan--0.0--nan--0.0--nan--0.0--nan--0.0--moist carbonation--batch--1.25--initial pressure--3.0--constant temperature--40.0--100.0--0.0--0.0--0.0--nan--nan--60.0--manometric analysis,,0.3,0,0,0,batch,initial pressure,3,constant temperature,40,100,0,0,0,60,5.75,manometric analysis,,,,54,14.71,9,13,2.1,13,12.8,0.4,24.8,23,9.608191568724484,48.188309700064934,51.811690299935066,0,7.342316675959275,0,0,17.63605793383736,0,2.1971412206820267,0,0,0,0,0.4623214420241549,0,8.278237702,0,0,0.5944132826024849,0,0.4623214420241549,8.751866028,0,1.1558036050603873,0,3.242277541,0,0,1.6889334262013358,0.15407329505439407
powder--0.3--ukwattage2015-bd0003--100.0--nan--0.0--nan--0.0--nan--0.0--nan--0.0--moist carbonation--batch--1.25--initial pressure--3.0--constant temperature--40.0--100.0--0.0--0.0--0.0--nan--nan--60.0--manometric analysis,,0.3,0,0,0,batch,initial pressure,3,constant temperature,40,100,0,0,0,60,6,manometric analysis,,,,54,14.71,9,13,2.1,13,12.8,0.4,24.8,23,9.608191568724484,48.188309700064934,51.811690299935066,0,7.342316675959275,0,0,17.63605793383736,0,2.1971412206820267,0,0,0,0,0.4623214420241549,0,8.278237702,0,0,0.5944132826024849,0,0.4623214420241549,8.751866028,0,1.1558036050603873,0,3.242277541,0,0,1.6889334262013358,0.1513638018426447
powder--0.3--ukwattage2015-bd0003--100.0--nan--0.0--nan--0.0--nan--0.0--nan--0.0--moist carbonation--batch--1.25--initial pressure--3.0--constant temperature--40.0--100.0--0.0--0.0--0.0--nan--nan--60.0--manometric analysis,,0.3,0,0,0,batch,initial pressure,3,constant temperature,40,100,0,0,0,60,6.25,manometric analysis,,,,54,14.71,9,13,2.1,13,12.8,0.4,24.8,23,9.608191568724484,48.188309700064934,51.811690299935066,0,7.342316675959275,0,0,17.63605793383736,0,2.1971412206820267,0,0,0,0,0.4623214420241549,0,8.278237702,0,0,0.5944132826024849,0,0.4623214420241549,8.751866028,0,1.1558036050603873,0,3.242277541,0,0,1.6889334262013358,0.15257958050074452
powder--0.3--ukwattage2015-bd0003--100.0--nan--0.0--nan--0.0--nan--0.0--nan--0.0--moist carbonation--batch--1.25--initial pressure--3.0--constant temperature--40.0--100.0--0.0--0.0--0.0--nan--nan--60.0--manometric analysis,,0.3,0,0,0,batch,initial pressure,3,constant temperature,40,100,0,0,0,60,6.5,manometric analysis,,,,54,14.71,9,13,2.1,13,12.8,0.4,24.8,23,9.608191568724484,48.188309700064934,51.811690299935066,0,7.342316675959275,0,0,17.63605793383736,0,2.1971412206820267,0,0,0,0,0.4623214420241549,0,8.278237702,0,0,0.5944132826024849,0,0.4623214420241549,8.751866028,0,1.1558036050603873,0,3.242277541,0,0,1.6889334262013358,0.15613246129846747
powder--0.3--ukwattage2015-bd0003--100.0--nan--0.0--nan--0.0--nan--0.0--nan--0.0--moist carbonation--batch--1.25--initial pressure--3.0--constant temperature--40.0--100.0--0.0--0.0--0.0--nan--nan--60.0--manometric analysis,,0.3,0,0,0,batch,initial pressure,3,constant temperature,40,100,0,0,0,60,6.75,manometric analysis,,,,54,14.71,9,13,2.1,13,12.8,0.4,24.8,23,9.608191568724484,48.188309700064934,51.811690299935066,0,7.342316675959275,0,0,17.63605793383736,0,2.1971412206820267,0,0,0,0,0.4623214420241549,0,8.278237702,0,0,0.5944132826024849,0,0.4623214420241549,8.751866028,0,1.1558036050603873,0,3.242277541,0,0,1.6889334262013358,0.15938824476550048
powder--0.3--ukwattage2015-bd0003--100.0--nan--0.0--nan--0.0--nan--0.0--nan--0.0--moist carbonation--batch--1.25--initial pressure--3.0--constant temperature--40.0--100.0--0.0--0.0--0.0--nan--nan--60.0--manometric analysis,,0.3,0,0,0,batch,initial pressure,3,constant temperature,40,100,0,0,0,60,7,manometric analysis,,,,54,14.71,9,13,2.1,13,12.8,0.4,24.8,23,9.608191568724484,48.188309700064934,51.811690299935066,0,7.342316675959275,0,0,17.63605793383736,0,2.1971412206820267,0,0,0,0,0.4623214420241549,0,8.278237702,0,0,0.5944132826024849,0,0.4623214420241549,8.751866028,0,1.1558036050603873,0,3.242277541,0,0,1.6889334262013358,0.1551455287850261
powder--0.3--ukwattage2015-bd0003--100.0--nan--0.0--nan--0.0--nan--0.0--nan--0.0--moist carbonation--batch--1.25--initial pressure--3.0--constant temperature--40.0--100.0--0.0--0.0--0.0--nan--nan--60.0--manometric analysis,,0.3,0,0,0,batch,initial pressure,3,constant temperature,40,100,0,0,0,60,7.25,manometric analysis,,,,54,14.71,9,13,2.1,13,12.8,0.4,24.8,23,9.608191568724484,48.188309700064934,51.811690299935066,0,7.342316675959275,0,0,17.63605793383736,0,2.1971412206820267,0,0,0,0,0.4623214420241549,0,8.278237702,0,0,0.5944132826024849,0,0.4623214420241549,8.751866028,0,1.1558036050603873,0,3.242277541,0,0,1.6889334262013358,0.15839886129822156
powder--0.3--ukwattage2015-bd0003--100.0--nan--0.0--nan--0.0--nan--0.0--nan--0.0--moist carbonation--batch--1.25--initial pressure--3.0--constant temperature--40.0--100.0--0.0--0.0--0.0--nan--nan--60.0--manometric analysis,,0.3,0,0,0,batch,initial pressure,3,constant temperature,40,100,0,0,0,60,7.5,manometric analysis,,,,54,14.71,9,13,2.1,13,12.8,0.4,24.8,23,9.608191568724484,48.188309700064934,51.811690299935066,0,7.342316675959275,0,0,17.63605793383736,0,2.1971412206820267,0,0,0,0,0.4623214420241549,0,8.278237702,0,0,0.5944132826024849,0,0.4623214420241549,8.751866028,0,1.1558036050603873,0,3.242277541,0,0,1.6889334262013358,0.15984455366249453
powder--0.3--ukwattage2015-bd0003--100.0--nan--0.0--nan--0.0--nan--0.0--nan--0.0--moist carbonation--batch--1.25--initial pressure--3.0--constant temperature--40.0--100.0--0.0--0.0--0.0--nan--nan--60.0--manometric analysis,,0.3,0,0,0,batch,initial pressure,3,constant temperature,40,100,0,0,0,60,7.75,manometric analysis,,,,54,14.71,9,13,2.1,13,12.8,0.4,24.8,23,9.608191568724484,48.188309700064934,51.811690299935066,0,7.342316675959275,0,0,17.63605793383736,0,2.1971412206820267,0,0,0,0,0.4623214420241549,0,8.278237702,0,0,0.5944132826024849,0,0.4623214420241549,8.751866028,0,1.1558036050603873,0,3.242277541,0,0,1.6889334262013358,0.16092867063163854
powder--0.3--ukwattage2015-bd0003--100.0--nan--0.0--nan--0.0--nan--0.0--nan--0.0--moist carbonation--batch--1.25--initial pressure--3.0--constant temperature--40.0--100.0--0.0--0.0--0.0--nan--nan--60.0--manometric analysis,,0.3,0,0,0,batch,initial pressure,3,constant temperature,40,100,0,0,0,60,8,manometric analysis,,,,54,14.71,9,13,2.1,13,12.8,0.4,24.8,23,9.608191568724484,48.188309700064934,51.811690299935066,0,7.342316675959275,0,0,17.63605793383736,0,2.1971412206820267,0,0,0,0,0.4623214420241549,0,8.278237702,0,0,0.5944132826024849,0,0.4623214420241549,8.751866028,0,1.1558036050603873,0,3.242277541,0,0,1.6889334262013358,0.16003918542259488
powder--0.3--ukwattage2015-bd0003--100.0--nan--0.0--nan--0.0--nan--0.0--nan--0.0--moist carbonation--batch--1.25--initial pressure--3.0--constant temperature--40.0--100.0--0.0--0.0--0.0--nan--nan--60.0--manometric analysis,,0.3,0,0,0,batch,initial pressure,3,constant temperature,40,100,0,0,0,60,8.5,manometric analysis,,,,54,14.71,9,13,2.1,13,12.8,0.4,24.8,23,9.608191568724484,48.188309700064934,51.811690299935066,0,7.342316675959275,0,0,17.63605793383736,0,2.1971412206820267,0,0,0,0,0.4623214420241549,0,8.278237702,0,0,0.5944132826024849,0,0.4623214420241549,8.751866028,0,1.1558036050603873,0,3.242277541,0,0,1.6889334262013358,0.15916423585415754
powder--0.3--ukwattage2015-bd0003--100.0--nan--0.0--nan--0.0--nan--0.0--nan--0.0--moist carbonation--batch--1.25--initial pressure--3.0--constant temperature--40.0--100.0--0.0--0.0--0.0--nan--nan--60.0--manometric analysis,,0.3,0,0,0,batch,initial pressure,3,constant temperature,40,100,0,0,0,60,9,manometric analysis,,,,54,14.71,9,13,2.1,13,12.8,0.4,24.8,23,9.608191568724484,48.188309700064934,51.811690299935066,0,7.342316675959275,0,0,17.63605793383736,0,2.1971412206820267,0,0,0,0,0.4623214420241549,0,8.278237702,0,0,0.5944132826024849,0,0.4623214420241549,8.751866028,0,1.1558036050603873,0,3.242277541,0,0,1.6889334262013358,0.15823413525168128
powder--0.3--ukwattage2015-bd0003--100.0--nan--0.0--nan--0.0--nan--0.0--nan--0.0--moist carbonation--batch--1.25--initial pressure--3.0--constant temperature--40.0--100.0--0.0--0.0--0.0--nan--nan--60.0--manometric analysis,,0.3,0,0,0,batch,initial pressure,3,constant temperature,40,100,0,0,0,60,9.5,manometric analysis,,,,54,14.71,9,13,2.1,13,12.8,0.4,24.8,23,9.608191568724484,48.188309700064934,51.811690299935066,0,7.342316675959275,0,0,17.63605793383736,0,2.1971412206820267,0,0,0,0,0.4623214420241549,0,8.278237702,0,0,0.5944132826024849,0,0.4623214420241549,8.751866028,0,1.1558036050603873,0,3.242277541,0,0,1.6889334262013358,0.16046827623426796
powder--0.3--ukwattage2015-bd0003--100.0--nan--0.0--nan--0.0--nan--0.0--nan--0.0--moist carbonation--batch--1.25--initial pressure--3.0--constant temperature--40.0--100.0--0.0--0.0--0.0--nan--nan--60.0--manometric analysis,,0.3,0,0,0,batch,initial pressure,3,constant temperature,40,100,0,0,0,60,10,manometric analysis,,,,54,14.71,9,13,2.1,13,12.8,0.4,24.8,23,9.608191568724484,48.188309700064934,51.811690299935066,0,7.342316675959275,0,0,17.63605793383736,0,2.1971412206820267,0,0,0,0,0.4623214420241549,0,8.278237702,0,0,0.5944132826024849,0,0.4623214420241549,8.751866028,0,1.1558036050603873,0,3.242277541,0,0,1.6889334262013358,0.15769044621348588
