Repository: kycai/c3gb

# c3gb

**c3gb**, Gradient Boosting models for predicting the CO2 uptake of Coal ashes in Carbon mineralization, were developed in the research article: [AI-guided prediction and control of CO2 mineralization in coal ashes as carbon-efficient supplementary cementitious materials](). They are tree-based ensemble models. 

The models take the physicochemical properties of coal ashes, along with the process parameters related to reactant proportions and carbonation conditions as input features, while the output is CO2 uptake. The models can be used as a objective function to optimize the carbonation process for CO2 mineralization in coal ashes.

Kangyi Cai 2026 @ Missouri S&T

File: data/Xys_gt_augmented.csv (part 31 of 89)
Group id,Class id,Water-Solid ratio,Chemical admixture 1-content,Chemical admixture 2-content,Chemical admixture 3-content,Carbonation reactor operation mode,Carbonation pressure control type,Carbonation pressure,Carbonation temperature control type,Carbonation temperature,Carbonation gas 1-CO2,Carbonation gas 2-H2O vapor,Carbonation gas 3-N2,Carbonation gas flow rate,Carbonation stirring speed ,Carbonation duration,Method-CO2 uptake,Chemical admixture 1_Classification 2,Chemical admixture 2_Classification 2,Chemical admixture 3_Classification 2,"Solid_Dv,50",Solid_Specific surface area,Solid_Na2O,Solid_MgO,Solid_Al2O3,Solid_SiO2,Solid_SO3,Solid_K2O,Solid_CaO,Solid_Fe2O3,Solid_Loss on ignition,Solid_Amorphous+others,Solid_Crystalline,Solid_Albite,Solid_Anhydrite,Solid_Augite,Solid_Bassanite,Solid_Brownmillerite,Solid_Brucite,Solid_Calcite,Solid_Corundum,Solid_Diopside,Solid_Glauberite,Solid_Gypsum,Solid_Hematite,Solid_Hydrotalcite,Solid_Lime,Solid_Maghemite,Solid_Magnesioferrite,Solid_Magnetite,Solid_Microcline,Solid_Mullite,Solid_Periclase,Solid_Polyhalite,Solid_Portlandite,Solid_Pyroaurite,Solid_Quartz,Solid_Spinel,Solid_Srebrodolskite,Solid_Thenardite,Experimental CO2 uptake-U2
powder--0.3--ukwattage2015-bd0003--100.0--nan--0.0--nan--0.0--nan--0.0--nan--0.0--moist carbonation--batch--1.25--initial pressure--3.0--constant temperature--60.0--100.0--0.0--0.0--0.0--nan--nan--60.0--manometric analysis,,0.3,0,0,0,batch,initial pressure,3,constant temperature,60,100,0,0,0,60,0.159041838,manometric analysis,,,,54,14.71,9,13,2.1,13,12.8,0.4,24.8,23,9.608191568724484,48.188309700064934,51.811690299935066,0,7.342316675959275,0,0,17.63605793383736,0,2.1971412206820267,0,0,0,0,0.4623214420241549,0,8.278237702,0,0,0.5944132826024849,0,0.4623214420241549,8.751866028,0,1.1558036050603873,0,3.242277541,0,0,1.6889334262013358,0.00123123
powder--0.3--ukwattage2015-bd0003--100.0--nan--0.0--nan--0.0--nan--0.0--nan--0.0--moist carbonation--batch--1.25--initial pressure--3.0--constant temperature--60.0--100.0--0.0--0.0--0.0--nan--nan--60.0--manometric analysis,,0.3,0,0,0,batch,initial pressure,3,constant temperature,60,100,0,0,0,60,0.497560976,manometric analysis,,,,54,14.71,9,13,2.1,13,12.8,0.4,24.8,23,9.608191568724484,48.188309700064934,51.811690299935066,0,7.342316675959275,0,0,17.63605793383736,0,2.1971412206820267,0,0,0,0,0.4623214420241549,0,8.278237702,0,0,0.5944132826024849,0,0.4623214420241549,8.751866028,0,1.1558036050603873,0,3.242277541,0,0,1.6889334262013358,0.026277372
powder--0.3--ukwattage2015-bd0003--100.0--nan--0.0--nan--0.0--nan--0.0--nan--0.0--moist carbonation--batch--1.25--initial pressure--3.0--constant temperature--60.0--100.0--0.0--0.0--0.0--nan--nan--60.0--manometric analysis,,0.3,0,0,0,batch,initial pressure,3,constant temperature,60,100,0,0,0,60,0.829268293,manometric analysis,,,,54,14.71,9,13,2.1,13,12.8,0.4,24.8,23,9.608191568724484,48.188309700064934,51.811690299935066,0,7.342316675959275,0,0,17.63605793383736,0,2.1971412206820267,0,0,0,0,0.4623214420241549,0,8.278237702,0,0,0.5944132826024849,0,0.4623214420241549,8.751866028,0,1.1558036050603873,0,3.242277541,0,0,1.6889334262013358,0.049635036
powder--0.3--ukwattage2015-bd0003--100.0--nan--0.0--nan--0.0--nan--0.0--nan--0.0--moist carbonation--batch--1.25--initial pressure--3.0--constant temperature--60.0--100.0--0.0--0.0--0.0--nan--nan--60.0--manometric analysis,,0.3,0,0,0,batch,initial pressure,3,constant temperature,60,100,0,0,0,60,1.16581004,manometric analysis,,,,54,14.71,9,13,2.1,13,12.8,0.4,24.8,23,9.608191568724484,48.188309700064934,51.811690299935066,0,7.342316675959275,0,0,17.63605793383736,0,2.1971412206820267,0,0,0,0,0.4623214420241549,0,8.278237702,0,0,0.5944132826024849,0,0.4623214420241549,8.751866028,0,1.1558036050603873,0,3.242277541,0,0,1.6889334262013358,0.067134877
powder--0.3--ukwattage2015-bd0003--100.0--nan--0.0--nan--0.0--nan--0.0--nan--0.0--moist carbonation--batch--1.25--initial pressure--3.0--constant temperature--60.0--100.0--0.0--0.0--0.0--nan--nan--60.0--manometric analysis,,0.3,0,0,0,batch,initial pressure,3,constant temperature,60,100,0,0,0,60,1.736272764,manometric analysis,,,,54,14.71,9,13,2.1,13,12.8,0.4,24.8,23,9.608191568724484,48.188309700064934,51.811690299935066,0,7.342316675959275,0,0,17.63605793383736,0,2.1971412206820267,0,0,0,0,0.4623214420241549,0,8.278237702,0,0,0.5944132826024849,0,0.4623214420241549,8.751866028,0,1.1558036050603873,0,3.242277541,0,0,1.6889334262013358,0.090672964
powder--0.3--ukwattage2015-bd0003--100.0--nan--0.0--nan--0.0--nan--0.0--nan--0.0--moist carbonation--batch--1.25--initial pressure--3.0--constant temperature--60.0--100.0--0.0--0.0--0.0--nan--nan--60.0--manometric analysis,,0.3,0,0,0,batch,initial pressure,3,constant temperature,60,100,0,0,0,60,2.326247683,manometric analysis,,,,54,14.71,9,13,2.1,13,12.8,0.4,24.8,23,9.608191568724484,48.188309700064934,51.811690299935066,0,7.342316675959275,0,0,17.63605793383736,0,2.1971412206820267,0,0,0,0,0.4623214420241549,0,8.278237702,0,0,0.5944132826024849,0,0.4623214420241549,8.751866028,0,1.1558036050603873,0,3.242277541,0,0,1.6889334262013358,0.115402377
powder--0.3--ukwattage2015-bd0003--100.0--nan--0.0--nan--0.0--nan--0.0--nan--0.0--moist carbonation--batch--1.25--initial pressure--3.0--constant temperature--60.0--100.0--0.0--0.0--0.0--nan--nan--60.0--manometric analysis,,0.3,0,0,0,batch,initial pressure,3,constant temperature,60,100,0,0,0,60,2.838173821,manometric analysis,,,,54,14.71,9,13,2.1,13,12.8,0.4,24.8,23,9.608191568724484,48.188309700064934,51.811690299935066,0,7.342316675959275,0,0,17.63605793383736,0,2.1971412206820267,0,0,0,0,0.4623214420241549,0,8.278237702,0,0,0.5944132826024849,0,0.4623214420241549,8.751866028,0,1.1558036050603873,0,3.242277541,0,0,1.6889334262013358,0.130521728
powder--0.3--ukwattage2015-bd0003--100.0--nan--0.0--nan--0.0--nan--0.0--nan--0.0--moist carbonation--batch--1.25--initial pressure--3.0--constant temperature--60.0--100.0--0.0--0.0--0.0--nan--nan--60.0--manometric analysis,,0.3,0,0,0,batch,initial pressure,3,constant temperature,60,100,0,0,0,60,3.38912435,manometric analysis,,,,54,14.71,9,13,2.1,13,12.8,0.4,24.8,23,9.608191568724484,48.188309700064934,51.811690299935066,0,7.342316675959275,0,0,17.63605793383736,0,2.1971412206820267,0,0,0,0,0.4623214420241549,0,8.278237702,0,0,0.5944132826024849,0,0.4623214420241549,8.751866028,0,1.1558036050603873,0,3.242277541,0,0,1.6889334262013358,0.142410525
powder--0.3--ukwattage2015-bd0003--100.0--nan--0.0--nan--0.0--nan--0.0--nan--0.0--moist carbonation--batch--1.25--initial pressure--3.0--constant temperature--60.0--100.0--0.0--0.0--0.0--nan--nan--60.0--manometric analysis,,0.3,0,0,0,batch,initial pressure,3,constant temperature,60,100,0,0,0,60,3.940074879,manometric analysis,,,,54,14.71,9,13,2.1,13,12.8,0.4,24.8,23,9.608191568724484,48.188309700064934,51.811690299935066,0,7.342316675959275,0,0,17.63605793383736,0,2.1971412206820267,0,0,0,0,0.4623214420241549,0,8.278237702,0,0,0.5944132826024849,0,0.4623214420241549,8.751866028,0,1.1558036050603873,0,3.242277541,0,0,1.6889334262013358,0.151951324
powder--0.3--ukwattage2015-bd0003--100.0--nan--0.0--nan--0.0--nan--0.0--nan--0.0--moist carbonation--batch--1.25--initial pressure--3.0--constant temperature--60.0--100.0--0.0--0.0--0.0--nan--nan--60.0--manometric analysis,,0.3,0,0,0,batch,initial pressure,3,constant temperature,60,100,0,0,0,60,4.491025408,manometric analysis,,,,54,14.71,9,13,2.1,13,12.8,0.4,24.8,23,9.608191568724484,48.188309700064934,51.811690299935066,0,7.342316675959275,0,0,17.63605793383736,0,2.1971412206820267,0,0,0,0,0.4623214420241549,0,8.278237702,0,0,0.5944132826024849,0,0.4623214420241549,8.751866028,0,1.1558036050603873,0,3.242277541,0,0,1.6889334262013358,0.157760987
powder--0.3--ukwattage2015-bd0003--100.0--nan--0.0--nan--0.0--nan--0.0--nan--0.0--moist carbonation--batch--1.25--initial pressure--3.0--constant temperature--60.0--100.0--0.0--0.0--0.0--nan--nan--60.0--manometric analysis,,0.3,0,0,0,batch,initial pressure,3,constant temperature,60,100,0,0,0,60,5.041975937,manometric analysis,,,,54,14.71,9,13,2.1,13,12.8,0.4,24.8,23,9.608191568724484,48.188309700064934,51.811690299935066,0,7.342316675959275,0,0,17.63605793383736,0,2.1971412206820267,0,0,0,0,0.4623214420241549,0,8.278237702,0,0,0.5944132826024849,0,0.4623214420241549,8.751866028,0,1.1558036050603873,0,3.242277541,0,0,1.6889334262013358,0.16411347
powder--0.3--ukwattage2015-bd0003--100.0--nan--0.0--nan--0.0--nan--0.0--nan--0.0--moist carbonation--batch--1.25--initial pressure--3.0--constant temperature--60.0--100.0--0.0--0.0--0.0--nan--nan--60.0--manometric analysis,,0.3,0,0,0,batch,initial pressure,3,constant temperature,60,100,0,0,0,60,5.49536549,manometric analysis,,,,54,14.71,9,13,2.1,13,12.8,0.4,24.8,23,9.608191568724484,48.188309700064934,51.811690299935066,0,7.342316675959275,0,0,17.63605793383736,0,2.1971412206820267,0,0,0,0,0.4623214420241549,0,8.278237702,0,0,0.5944132826024849,0,0.4623214420241549,8.751866028,0,1.1558036050603873,0,3.242277541,0,0,1.6889334262013358,0.166711129
powder--0.3--ukwattage2015-bd0003--100.0--nan--0.0--nan--0.0--nan--0.0--nan--0.0--moist carbonation--batch--1.25--initial pressure--3.0--constant temperature--60.0--100.0--0.0--0.0--0.0--nan--nan--60.0--manometric analysis,,0.3,0,0,0,batch,initial pressure,3,constant temperature,60,100,0,0,0,60,6.16338919,manometric analysis,,,,54,14.71,9,13,2.1,13,12.8,0.4,24.8,23,9.608191568724484,48.188309700064934,51.811690299935066,0,7.342316675959275,0,0,17.63605793383736,0,2.1971412206820267,0,0,0,0,0.4623214420241549,0,8.278237702,0,0,0.5944132826024849,0,0.4623214420241549,8.751866028,0,1.1558036050603873,0,3.242277541,0,0,1.6889334262013358,0.167612409
powder--0.3--ukwattage2015-bd0003--100.0--nan--0.0--nan--0.0--nan--0.0--nan--0.0--moist carbonation--batch--1.25--initial pressure--3.0--constant temperature--60.0--100.0--0.0--0.0--0.0--nan--nan--60.0--manometric analysis,,0.3,0,0,0,batch,initial pressure,3,constant temperature,60,100,0,0,0,60,6.655803133,manometric analysis,,,,54,14.71,9,13,2.1,13,12.8,0.4,24.8,23,9.608191568724484,48.188309700064934,51.811690299935066,0,7.342316675959275,0,0,17.63605793383736,0,2.1971412206820267,0,0,0,0,0.4623214420241549,0,8.278237702,0,0,0.5944132826024849,0,0.4623214420241549,8.751866028,0,1.1558036050603873,0,3.242277541,0,0,1.6889334262013358,0.167022305
powder--0.3--ukwattage2015-bd0003--100.0--nan--0.0--nan--0.0--nan--0.0--nan--0.0--moist carbonation--batch--1.25--initial pressure--3.0--constant temperature--60.0--100.0--0.0--0.0--0.0--nan--nan--60.0--manometric analysis,,0.3,0,0,0,batch,initial pressure,3,constant temperature,60,100,0,0,0,60,7.157973174,manometric analysis,,,,54,14.71,9,13,2.1,13,12.8,0.4,24.8,23,9.608191568724484,48.188309700064934,51.811690299935066,0,7.342316675959275,0,0,17.63605793383736,0,2.1971412206820267,0,0,0,0,0.4623214420241549,0,8.278237702,0,0,0.5944132826024849,0,0.4623214420241549,8.751866028,0,1.1558036050603873,0,3.242277541,0,0,1.6889334262013358,0.168119848
powder--0.3--ukwattage2015-bd0003--100.0--nan--0.0--nan--0.0--nan--0.0--nan--0.0--moist carbonation--batch--1.25--initial pressure--3.0--constant temperature--60.0--100.0--0.0--0.0--0.0--nan--nan--60.0--manometric analysis,,0.3,0,0,0,batch,initial pressure,3,constant temperature,60,100,0,0,0,60,7.825996874,manometric analysis,,,,54,14.71,9,13,2.1,13,12.8,0.4,24.8,23,9.608191568724484,48.188309700064934,51.811690299935066,0,7.342316675959275,0,0,17.63605793383736,0,2.1971412206820267,0,0,0,0,0.4623214420241549,0,8.278237702,0,0,0.5944132826024849,0,0.4623214420241549,8.751866028,0,1.1558036050603873,0,3.242277541,0,0,1.6889334262013358,0.167137404
powder--0.3--ukwattage2015-bd0003--100.0--nan--0.0--nan--0.0--nan--0.0--nan--0.0--moist carbonation--batch--1.25--initial pressure--3.0--constant temperature--60.0--100.0--0.0--0.0--0.0--nan--nan--60.0--manometric analysis,,0.3,0,0,0,batch,initial pressure,3,constant temperature,60,100,0,0,0,60,8.328166915,manometric analysis,,,,54,14.71,9,13,2.1,13,12.8,0.4,24.8,23,9.608191568724484,48.188309700064934,51.811690299935066,0,7.342316675959275,0,0,17.63605793383736,0,2.1971412206820267,0,0,0,0,0.4623214420241549,0,8.278237702,0,0,0.5944132826024849,0,0.4623214420241549,8.751866028,0,1.1558036050603873,0,3.242277541,0,0,1.6889334262013358,0.169636043
powder--0.3--ukwattage2015-bd0003--100.0--nan--0.0--nan--0.0--nan--0.0--nan--0.0--moist carbonation--batch--1.25--initial pressure--3.0--constant temperature--60.0--100.0--0.0--0.0--0.0--nan--nan--60.0--manometric analysis,,0.3,0,0,0,batch,initial pressure,3,constant temperature,60,100,0,0,0,60,8.820580859,manometric analysis,,,,54,14.71,9,13,2.1,13,12.8,0.4,24.8,23,9.608191568724484,48.188309700064934,51.811690299935066,0,7.342316675959275,0,0,17.63605793383736,0,2.1971412206820267,0,0,0,0,0.4623214420241549,0,8.278237702,0,0,0.5944132826024849,0,0.4623214420241549,8.751866028,0,1.1558036050603873,0,3.242277541,0,0,1.6889334262013358,0.169538423
powder--0.3--ukwattage2015-bd0003--100.0--nan--0.0--nan--0.0--nan--0.0--nan--0.0--moist carbonation--batch--1.25--initial pressure--3.0--constant temperature--60.0--100.0--0.0--0.0--0.0--nan--nan--60.0--manometric analysis,,0.3,0,0,0,batch,initial pressure,3,constant temperature,60,100,0,0,0,60,9.488604558,manometric analysis,,,,54,14.71,9,13,2.1,13,12.8,0.4,24.8,23,9.608191568724484,48.188309700064934,51.811690299935066,0,7.342316675959275,0,0,17.63605793383736,0,2.1971412206820267,0,0,0,0,0.4623214420241549,0,8.278237702,0,0,0.5944132826024849,0,0.4623214420241549,8.751866028,0,1.1558036050603873,0,3.242277541,0,0,1.6889334262013358,0.169107583
powder--0.3--ukwattage2015-bd0003--100.0--nan--0.0--nan--0.0--nan--0.0--nan--0.0--moist carbonation--batch--1.25--initial pressure--3.0--constant temperature--60.0--100.0--0.0--0.0--0.0--nan--nan--60.0--manometric analysis,,0.3,0,0,0,batch,initial pressure,3,constant temperature,60,100,0,0,0,60,10,manometric analysis,,,,54,14.71,9,13,2.1,13,12.8,0.4,24.8,23,9.608191568724484,48.188309700064934,51.811690299935066,0,7.342316675959275,0,0,17.63605793383736,0,2.1971412206820267,0,0,0,0,0.4623214420241549,0,8.278237702,0,0,0.5944132826024849,0,0.4623214420241549,8.751866028,0,1.1558036050603873,0,3.242277541,0,0,1.6889334262013358,0.168423467
powder--0.3--ukwattage2015-bd0003--100.0--nan--0.0--nan--0.0--nan--0.0--nan--0.0--moist carbonation--batch--1.25--initial pressure--3.0--constant temperature--80.0--100.0--0.0--0.0--0.0--nan--nan--60.0--manometric analysis,,0.3,0,0,0,batch,initial pressure,3,constant temperature,80,100,0,0,0,60,0,manometric analysis,,,,54,14.71,9,13,2.1,13,12.8,0.4,24.8,23,9.608191568724484,48.188309700064934,51.811690299935066,0,7.342316675959275,0,0,17.63605793383736,0,2.1971412206820267,0,0,0,0,0.4623214420241549,0,8.278237702,0,0,0.5944132826024849,0,0.4623214420241549,8.751866028,0,1.1558036050603873,0,3.242277541,0,0,1.6889334262013358,0.000147678
powder--0.3--ukwattage2015-bd0003--100.0--nan--0.0--nan--0.0--nan--0.0--nan--0.0--moist carbonation--batch--1.25--initial pressure--3.0--constant temperature--80.0--100.0--0.0--0.0--0.0--nan--nan--60.0--manometric analysis,,0.3,0,0,0,batch,initial pressure,3,constant temperature,80,100,0,0,0,60,0.0625,manometric analysis,,,,54,14.71,9,13,2.1,13,12.8,0.4,24.8,23,9.608191568724484,48.188309700064934,51.811690299935066,0,7.342316675959275,0,0,17.63605793383736,0,2.1971412206820267,0,0,0,0,0.4623214420241549,0,8.278237702,0,0,0.5944132826024849,0,0.4623214420241549,8.751866028,0,1.1558036050603873,0,3.242277541,0,0,1.6889334262013358,0.006604067
powder--0.3--ukwattage2015-bd0003--100.0--nan--0.0--nan--0.0--nan--0.0--nan--0.0--moist carbonation--batch--1.25--initial pressure--3.0--constant temperature--80.0--100.0--0.0--0.0--0.0--nan--nan--60.0--manometric analysis,,0.3,0,0,0,batch,initial pressure,3,constant temperature,80,100,0,0,0,60,0.125,manometric analysis,,,,54,14.71,9,13,2.1,13,12.8,0.4,24.8,23,9.608191568724484,48.188309700064934,51.811690299935066,0,7.342316675959275,0,0,17.63605793383736,0,2.1971412206820267,0,0,0,0,0.4623214420241549,0,8.278237702,0,0,0.5944132826024849,0,0.4623214420241549,8.751866028,0,1.1558036050603873,0,3.242277541,0,0,1.6889334262013358,0.012896895883760596
powder--0.3--ukwattage2015-bd0003--100.0--nan--0.0--nan--0.0--nan--0.0--nan--0.0--moist carbonation--batch--1.25--initial pressure--3.0--constant temperature--80.0--100.0--0.0--0.0--0.0--nan--nan--60.0--manometric analysis,,0.3,0,0,0,batch,initial pressure,3,constant temperature,80,100,0,0,0,60,0.1875,manometric analysis,,,,54,14.71,9,13,2.1,13,12.8,0.4,24.8,23,9.608191568724484,48.188309700064934,51.811690299935066,0,7.342316675959275,0,0,17.63605793383736,0,2.1971412206820267,0,0,0,0,0.4623214420241549,0,8.278237702,0,0,0.5944132826024849,0,0.4623214420241549,8.751866028,0,1.1558036050603873,0,3.242277541,0,0,1.6889334262013358,0.017992329
powder--0.3--ukwattage2015-bd0003--100.0--nan--0.0--nan--0.0--nan--0.0--nan--0.0--moist carbonation--batch--1.25--initial pressure--3.0--constant temperature--80.0--100.0--0.0--0.0--0.0--nan--nan--60.0--manometric analysis,,0.3,0,0,0,batch,initial pressure,3,constant temperature,80,100,0,0,0,60,0.25,manometric analysis,,,,54,14.71,9,13,2.1,13,12.8,0.4,24.8,23,9.608191568724484,48.188309700064934,51.811690299935066,0,7.342316675959275,0,0,17.63605793383736,0,2.1971412206820267,0,0,0,0,0.4623214420241549,0,8.278237702,0,0,0.5944132826024849,0,0.4623214420241549,8.751866028,0,1.1558036050603873,0,3.242277541,0,0,1.6889334262013358,0.023988433735124905
powder--0.3--ukwattage2015-bd0003--100.0--nan--0.0--nan--0.0--nan--0.0--nan--0.0--moist carbonation--batch--1.25--initial pressure--3.0--constant temperature--80.0--100.0--0.0--0.0--0.0--nan--nan--60.0--manometric analysis,,0.3,0,0,0,batch,initial pressure,3,constant temperature,80,100,0,0,0,60,0.3125,manometric analysis,,,,54,14.71,9,13,2.1,13,12.8,0.4,24.8,23,9.608191568724484,48.188309700064934,51.811690299935066,0,7.342316675959275,0,0,17.63605793383736,0,2.1971412206820267,0,0,0,0,0.4623214420241549,0,8.278237702,0,0,0.5944132826024849,0,0.4623214420241549,8.751866028,0,1.1558036050603873,0,3.242277541,0,0,1.6889334262013358,0.030121697240415572
powder--0.3--ukwattage2015-bd0003--100.0--nan--0.0--nan--0.0--nan--0.0--nan--0.0--moist carbonation--batch--1.25--initial pressure--3.0--constant temperature--80.0--100.0--0.0--0.0--0.0--nan--nan--60.0--manometric analysis,,0.3,0,0,0,batch,initial pressure,3,constant temperature,80,100,0,0,0,60,0.375,manometric analysis,,,,54,14.71,9,13,2.1,13,12.8,0.4,24.8,23,9.608191568724484,48.188309700064934,51.811690299935066,0,7.342316675959275,0,0,17.63605793383736,0,2.1971412206820267,0,0,0,0,0.4623214420241549,0,8.278237702,0,0,0.5944132826024849,0,0.4623214420241549,8.751866028,0,1.1558036050603873,0,3.242277541,0,0,1.6889334262013358,0.036207222
powder--0.3--ukwattage2015-bd0003--100.0--nan--0.0--nan--0.0--nan--0.0--nan--0.0--moist carbonation--batch--1.25--initial pressure--3.0--constant temperature--80.0--100.0--0.0--0.0--0.0--nan--nan--60.0--manometric analysis,,0.3,0,0,0,batch,initial pressure,3,constant temperature,80,100,0,0,0,60,0.4375,manometric analysis,,,,54,14.71,9,13,2.1,13,12.8,0.4,24.8,23,9.608191568724484,48.188309700064934,51.811690299935066,0,7.342316675959275,0,0,17.63605793383736,0,2.1971412206820267,0,0,0,0,0.4623214420241549,0,8.278237702,0,0,0.5944132826024849,0,0.4623214420241549,8.751866028,0,1.1558036050603873,0,3.242277541,0,0,1.6889334262013358,0.040213942
powder--0.3--ukwattage2015-bd0003--100.0--nan--0.0--nan--0.0--nan--0.0--nan--0.0--moist carbonation--batch--1.25--initial pressure--3.0--constant temperature--80.0--100.0--0.0--0.0--0.0--nan--nan--60.0--manometric analysis,,0.3,0,0,0,batch,initial pressure,3,constant temperature,80,100,0,0,0,60,0.5,manometric analysis,,,,54,14.71,9,13,2.1,13,12.8,0.4,24.8,23,9.608191568724484,48.188309700064934,51.811690299935066,0,7.342316675959275,0,0,17.63605793383736,0,2.1971412206820267,0,0,0,0,0.4623214420241549,0,8.278237702,0,0,0.5944132826024849,0,0.4623214420241549,8.751866028,0,1.1558036050603873,0,3.242277541,0,0,1.6889334262013358,0.044594301594266125
powder--0.3--ukwattage2015-bd0003--100.0--nan--0.0--nan--0.0--nan--0.0--nan--0.0--moist carbonation--batch--1.25--initial pressure--3.0--constant temperature--80.0--100.0--0.0--0.0--0.0--nan--nan--60.0--manometric analysis,,0.3,0,0,0,batch,initial pressure,3,constant temperature,80,100,0,0,0,60,0.5625,manometric analysis,,,,54,14.71,9,13,2.1,13,12.8,0.4,24.8,23,9.608191568724484,48.188309700064934,51.811690299935066,0,7.342316675959275,0,0,17.63605793383736,0,2.1971412206820267,0,0,0,0,0.4623214420241549,0,8.278237702,0,0,0.5944132826024849,0,0.4623214420241549,8.751866028,0,1.1558036050603873,0,3.242277541,0,0,1.6889334262013358,0.049649717
powder--0.3--ukwattage2015-bd0003--100.0--nan--0.0--nan--0.0--nan--0.0--nan--0.0--moist carbonation--batch--1.25--initial pressure--3.0--constant temperature--80.0--100.0--0.0--0.0--0.0--nan--nan--60.0--manometric analysis,,0.3,0,0,0,batch,initial pressure,3,constant temperature,80,100,0,0,0,60,0.625,manometric analysis,,,,54,14.71,9,13,2.1,13,12.8,0.4,24.8,23,9.608191568724484,48.188309700064934,51.811690299935066,0,7.342316675959275,0,0,17.63605793383736,0,2.1971412206820267,0,0,0,0,0.4623214420241549,0,8.278237702,0,0,0.5944132826024849,0,0.4623214420241549,8.751866028,0,1.1558036050603873,0,3.242277541,0,0,1.6889334262013358,0.055427403
powder--0.3--ukwattage2015-bd0003--100.0--nan--0.0--nan--0.0--nan--0.0--nan--0.0--moist carbonation--batch--1.25--initial pressure--3.0--constant temperature--80.0--100.0--0.0--0.0--0.0--nan--nan--60.0--manometric analysis,,0.3,0,0,0,batch,initial pressure,3,constant temperature,80,100,0,0,0,60,0.6875,manometric analysis,,,,54,14.71,9,13,2.1,13,12.8,0.4,24.8,23,9.608191568724484,48.188309700064934,51.811690299935066,0,7.342316675959275,0,0,17.63605793383736,0,2.1971412206820267,0,0,0,0,0.4623214420241549,0,8.278237702,0,0,0.5944132826024849,0,0.4623214420241549,8.751866028,0,1.1558036050603873,0,3.242277541,0,0,1.6889334262013358,0.058088411218976066
powder--0.3--ukwattage2015-bd0003--100.0--nan--0.0--nan--0.0--nan--0.0--nan--0.0--moist carbonation--batch--1.25--initial pressure--3.0--constant temperature--80.0--100.0--0.0--0.0--0.0--nan--nan--60.0--manometric analysis,,0.3,0,0,0,batch,initial pressure,3,constant temperature,80,100,0,0,0,60,0.75,manometric analysis,,,,54,14.71,9,13,2.1,13,12.8,0.4,24.8,23,9.608191568724484,48.188309700064934,51.811690299935066,0,7.342316675959275,0,0,17.63605793383736,0,2.1971412206820267,0,0,0,0,0.4623214420241549,0,8.278237702,0,0,0.5944132826024849,0,0.4623214420241549,8.751866028,0,1.1558036050603873,0,3.242277541,0,0,1.6889334262013358,0.062087551
powder--0.3--ukwattage2015-bd0003--100.0--nan--0.0--nan--0.0--nan--0.0--nan--0.0--moist carbonation--batch--1.25--initial pressure--3.0--constant temperature--80.0--100.0--0.0--0.0--0.0--nan--nan--60.0--manometric analysis,,0.3,0,0,0,batch,initial pressure,3,constant temperature,80,100,0,0,0,60,0.8125,manometric analysis,,,,54,14.71,9,13,2.1,13,12.8,0.4,24.8,23,9.608191568724484,48.188309700064934,51.811690299935066,0,7.342316675959275,0,0,17.63605793383736,0,2.1971412206820267,0,0,0,0,0.4623214420241549,0,8.278237702,0,0,0.5944132826024849,0,0.4623214420241549,8.751866028,0,1.1558036050603873,0,3.242277541,0,0,1.6889334262013358,0.066381851
powder--0.3--ukwattage2015-bd0003--100.0--nan--0.0--nan--0.0--nan--0.0--nan--0.0--moist carbonation--batch--1.25--initial pressure--3.0--constant temperature--80.0--100.0--0.0--0.0--0.0--nan--nan--60.0--manometric analysis,,0.3,0,0,0,batch,initial pressure,3,constant temperature,80,100,0,0,0,60,0.875,manometric analysis,,,,54,14.71,9,13,2.1,13,12.8,0.4,24.8,23,9.608191568724484,48.188309700064934,51.811690299935066,0,7.342316675959275,0,0,17.63605793383736,0,2.1971412206820267,0,0,0,0,0.4623214420241549,0,8.278237702,0,0,0.5944132826024849,0,0.4623214420241549,8.751866028,0,1.1558036050603873,0,3.242277541,0,0,1.6889334262013358,0.069726726
powder--0.3--ukwattage2015-bd0003--100.0--nan--0.0--nan--0.0--nan--0.0--nan--0.0--moist carbonation--batch--1.25--initial pressure--3.0--constant temperature--80.0--100.0--0.0--0.0--0.0--nan--nan--60.0--manometric analysis,,0.3,0,0,0,batch,initial pressure,3,constant temperature,80,100,0,0,0,60,0.9375,manometric analysis,,,,54,14.71,9,13,2.1,13,12.8,0.4,24.8,23,9.608191568724484,48.188309700064934,51.811690299935066,0,7.342316675959275,0,0,17.63605793383736,0,2.1971412206820267,0,0,0,0,0.4623214420241549,0,8.278237702,0,0,0.5944132826024849,0,0.4623214420241549,8.751866028,0,1.1558036050603873,0,3.242277541,0,0,1.6889334262013358,0.074600426
powder--0.3--ukwattage2015-bd0003--100.0--nan--0.0--nan--0.0--nan--0.0--nan--0.0--moist carbonation--batch--1.25--initial pressure--3.0--constant temperature--80.0--100.0--0.0--0.0--0.0--nan--nan--60.0--manometric analysis,,0.3,0,0,0,batch,initial pressure,3,constant temperature,80,100,0,0,0,60,1,manometric analysis,,,,54,14.71,9,13,2.1,13,12.8,0.4,24.8,23,9.608191568724484,48.188309700064934,51.811690299935066,0,7.342316675959275,0,0,17.63605793383736,0,2.1971412206820267,0,0,0,0,0.4623214420241549,0,8.278237702,0,0,0.5944132826024849,0,0.4623214420241549,8.751866028,0,1.1558036050603873,0,3.242277541,0,0,1.6889334262013358,0.079949041
powder--0.3--ukwattage2015-bd0003--100.0--nan--0.0--nan--0.0--nan--0.0--nan--0.0--moist carbonation--batch--1.25--initial pressure--3.0--constant temperature--80.0--100.0--0.0--0.0--0.0--nan--nan--60.0--manometric analysis,,0.3,0,0,0,batch,initial pressure,3,constant temperature,80,100,0,0,0,60,1.0625,manometric analysis,,,,54,14.71,9,13,2.1,13,12.8,0.4,24.8,23,9.608191568724484,48.188309700064934,51.811690299935066,0,7.342316675959275,0,0,17.63605793383736,0,2.1971412206820267,0,0,0,0,0.4623214420241549,0,8.278237702,0,0,0.5944132826024849,0,0.4623214420241549,8.751866028,0,1.1558036050603873,0,3.242277541,0,0,1.6889334262013358,0.081889426
powder--0.3--ukwattage2015-bd0003--100.0--nan--0.0--nan--0.0--nan--0.0--nan--0.0--moist carbonation--batch--1.25--initial pressure--3.0--constant temperature--80.0--100.0--0.0--0.0--0.0--nan--nan--60.0--manometric analysis,,0.3,0,0,0,batch,initial pressure,3,constant temperature,80,100,0,0,0,60,1.125,manometric analysis,,,,54,14.71,9,13,2.1,13,12.8,0.4,24.8,23,9.608191568724484,48.188309700064934,51.811690299935066,0,7.342316675959275,0,0,17.63605793383736,0,2.1971412206820267,0,0,0,0,0.4623214420241549,0,8.278237702,0,0,0.5944132826024849,0,0.4623214420241549,8.751866028,0,1.1558036050603873,0,3.242277541,0,0,1.6889334262013358,0.084489949
powder--0.3--ukwattage2015-bd0003--100.0--nan--0.0--nan--0.0--nan--0.0--nan--0.0--moist carbonation--batch--1.25--initial pressure--3.0--constant temperature--80.0--100.0--0.0--0.0--0.0--nan--nan--60.0--manometric analysis,,0.3,0,0,0,batch,initial pressure,3,constant temperature,80,100,0,0,0,60,1.1875,manometric analysis,,,,54,14.71,9,13,2.1,13,12.8,0.4,24.8,23,9.608191568724484,48.188309700064934,51.811690299935066,0,7.342316675959275,0,0,17.63605793383736,0,2.1971412206820267,0,0,0,0,0.4623214420241549,0,8.278237702,0,0,0.5944132826024849,0,0.4623214420241549,8.751866028,0,1.1558036050603873,0,3.242277541,0,0,1.6889334262013358,0.087616287
powder--0.3--ukwattage2015-bd0003--100.0--nan--0.0--nan--0.0--nan--0.0--nan--0.0--moist carbonation--batch--1.25--initial pressure--3.0--constant temperature--80.0--100.0--0.0--0.0--0.0--nan--nan--60.0--manometric analysis,,0.3,0,0,0,batch,initial pressure,3,constant temperature,80,100,0,0,0,60,1.25,manometric analysis,,,,54,14.71,9,13,2.1,13,12.8,0.4,24.8,23,9.608191568724484,48.188309700064934,51.811690299935066,0,7.342316675959275,0,0,17.63605793383736,0,2.1971412206820267,0,0,0,0,0.4623214420241549,0,8.278237702,0,0,0.5944132826024849,0,0.4623214420241549,8.751866028,0,1.1558036050603873,0,3.242277541,0,0,1.6889334262013358,0.088935361
powder--0.3--ukwattage2015-bd0003--100.0--nan--0.0--nan--0.0--nan--0.0--nan--0.0--moist carbonation--batch--1.25--initial pressure--3.0--constant temperature--80.0--100.0--0.0--0.0--0.0--nan--nan--60.0--manometric analysis,,0.3,0,0,0,batch,initial pressure,3,constant temperature,80,100,0,0,0,60,1.3125,manometric analysis,,,,54,14.71,9,13,2.1,13,12.8,0.4,24.8,23,9.608191568724484,48.188309700064934,51.811690299935066,0,7.342316675959275,0,0,17.63605793383736,0,2.1971412206820267,0,0,0,0,0.4623214420241549,0,8.278237702,0,0,0.5944132826024849,0,0.4623214420241549,8.751866028,0,1.1558036050603873,0,3.242277541,0,0,1.6889334262013358,0.095268958
powder--0.3--ukwattage2015-bd0003--100.0--nan--0.0--nan--0.0--nan--0.0--nan--0.0--moist carbonation--batch--1.25--initial pressure--3.0--constant temperature--80.0--100.0--0.0--0.0--0.0--nan--nan--60.0--manometric analysis,,0.3,0,0,0,batch,initial pressure,3,constant temperature,80,100,0,0,0,60,1.375,manometric analysis,,,,54,14.71,9,13,2.1,13,12.8,0.4,24.8,23,9.608191568724484,48.188309700064934,51.811690299935066,0,7.342316675959275,0,0,17.63605793383736,0,2.1971412206820267,0,0,0,0,0.4623214420241549,0,8.278237702,0,0,0.5944132826024849,0,0.4623214420241549,8.751866028,0,1.1558036050603873,0,3.242277541,0,0,1.6889334262013358,0.09675088
powder--0.3--ukwattage2015-bd0003--100.0--nan--0.0--nan--0.0--nan--0.0--nan--0.0--moist carbonation--batch--1.25--initial pressure--3.0--constant temperature--80.0--100.0--0.0--0.0--0.0--nan--nan--60.0--manometric analysis,,0.3,0,0,0,batch,initial pressure,3,constant temperature,80,100,0,0,0,60,1.4375,manometric analysis,,,,54,14.71,9,13,2.1,13,12.8,0.4,24.8,23,9.608191568724484,48.188309700064934,51.811690299935066,0,7.342316675959275,0,0,17.63605793383736,0,2.1971412206820267,0,0,0,0,0.4623214420241549,0,8.278237702,0,0,0.5944132826024849,0,0.4623214420241549,8.751866028,0,1.1558036050603873,0,3.242277541,0,0,1.6889334262013358,0.099326946
powder--0.3--ukwattage2015-bd0003--100.0--nan--0.0--nan--0.0--nan--0.0--nan--0.0--moist carbonation--batch--1.25--initial pressure--3.0--constant temperature--80.0--100.0--0.0--0.0--0.0--nan--nan--60.0--manometric analysis,,0.3,0,0,0,batch,initial pressure,3,constant temperature,80,100,0,0,0,60,1.5,manometric analysis,,,,54,14.71,9,13,2.1,13,12.8,0.4,24.8,23,9.608191568724484,48.188309700064934,51.811690299935066,0,7.342316675959275,0,0,17.63605793383736,0,2.1971412206820267,0,0,0,0,0.4623214420241549,0,8.278237702,0,0,0.5944132826024849,0,0.4623214420241549,8.751866028,0,1.1558036050603873,0,3.242277541,0,0,1.6889334262013358,0.10712160863971444
powder--0.3--ukwattage2015-bd0003--100.0--nan--0.0--nan--0.0--nan--0.0--nan--0.0--moist carbonation--batch--1.25--initial pressure--3.0--constant temperature--80.0--100.0--0.0--0.0--0.0--nan--nan--60.0--manometric analysis,,0.3,0,0,0,batch,initial pressure,3,constant temperature,80,100,0,0,0,60,1.5625,manometric analysis,,,,54,14.71,9,13,2.1,13,12.8,0.4,24.8,23,9.608191568724484,48.188309700064934,51.811690299935066,0,7.342316675959275,0,0,17.63605793383736,0,2.1971412206820267,0,0,0,0,0.4623214420241549,0,8.278237702,0,0,0.5944132826024849,0,0.4623214420241549,8.751866028,0,1.1558036050603873,0,3.242277541,0,0,1.6889334262013358,0.10522371162515276
powder--0.3--ukwattage2015-bd0003--100.0--nan--0.0--nan--0.0--nan--0.0--nan--0.0--moist carbonation--batch--1.25--initial pressure--3.0--constant temperature--80.0--100.0--0.0--0.0--0.0--nan--nan--60.0--manometric analysis,,0.3,0,0,0,batch,initial pressure,3,constant temperature,80,100,0,0,0,60,1.625,manometric analysis,,,,54,14.71,9,13,2.1,13,12.8,0.4,24.8,23,9.608191568724484,48.188309700064934,51.811690299935066,0,7.342316675959275,0,0,17.63605793383736,0,2.1971412206820267,0,0,0,0,0.4623214420241549,0,8.278237702,0,0,0.5944132826024849,0,0.4623214420241549,8.751866028,0,1.1558036050603873,0,3.242277541,0,0,1.6889334262013358,0.1059783839034316
powder--0.3--ukwattage2015-bd0003--100.0--nan--0.0--nan--0.0--nan--0.0--nan--0.0--moist carbonation--batch--1.25--initial pressure--3.0--constant temperature--80.0--100.0--0.0--0.0--0.0--nan--nan--60.0--manometric analysis,,0.3,0,0,0,batch,initial pressure,3,constant temperature,80,100,0,0,0,60,1.6875,manometric analysis,,,,54,14.71,9,13,2.1,13,12.8,0.4,24.8,23,9.608191568724484,48.188309700064934,51.811690299935066,0,7.342316675959275,0,0,17.63605793383736,0,2.1971412206820267,0,0,0,0,0.4623214420241549,0,8.278237702,0,0,0.5944132826024849,0,0.4623214420241549,8.751866028,0,1.1558036050603873,0,3.242277541,0,0,1.6889334262013358,0.10882706668250093
powder--0.3--ukwattage2015-bd0003--100.0--nan--0.0--nan--0.0--nan--0.0--nan--0.0--moist carbonation--batch--1.25--initial pressure--3.0--constant temperature--80.0--100.0--0.0--0.0--0.0--nan--nan--60.0--manometric analysis,,0.3,0,0,0,batch,initial pressure,3,constant temperature,80,100,0,0,0,60,1.75,manometric analysis,,,,54,14.71,9,13,2.1,13,12.8,0.4,24.8,23,9.608191568724484,48.188309700064934,51.811690299935066,0,7.342316675959275,0,0,17.63605793383736,0,2.1971412206820267,0,0,0,0,0.4623214420241549,0,8.278237702,0,0,0.5944132826024849,0,0.4623214420241549,8.751866028,0,1.1558036050603873,0,3.242277541,0,0,1.6889334262013358,0.11370462003030682
powder--0.3--ukwattage2015-bd0003--100.0--nan--0.0--nan--0.0--nan--0.0--nan--0.0--moist carbonation--batch--1.25--initial pressure--3.0--constant temperature--80.0--100.0--0.0--0.0--0.0--nan--nan--60.0--manometric analysis,,0.3,0,0,0,batch,initial pressure,3,constant temperature,80,100,0,0,0,60,1.8125,manometric analysis,,,,54,14.71,9,13,2.1,13,12.8,0.4,24.8,23,9.608191568724484,48.188309700064934,51.811690299935066,0,7.342316675959275,0,0,17.63605793383736,0,2.1971412206820267,0,0,0,0,0.4623214420241549,0,8.278237702,0,0,0.5944132826024849,0,0.4623214420241549,8.751866028,0,1.1558036050603873,0,3.242277541,0,0,1.6889334262013358,0.11413860317604468
powder--0.3--ukwattage2015-bd0003--100.0--nan--0.0--nan--0.0--nan--0.0--nan--0.0--moist carbonation--batch--1.25--initial pressure--3.0--constant temperature--80.0--100.0--0.0--0.0--0.0--nan--nan--60.0--manometric analysis,,0.3,0,0,0,batch,initial pressure,3,constant temperature,80,100,0,0,0,60,1.875,manometric analysis,,,,54,14.71,9,13,2.1,13,12.8,0.4,24.8,23,9.608191568724484,48.188309700064934,51.811690299935066,0,7.342316675959275,0,0,17.63605793383736,0,2.1971412206820267,0,0,0,0,0.4623214420241549,0,8.278237702,0,0,0.5944132826024849,0,0.4623214420241549,8.751866028,0,1.1558036050603873,0,3.242277541,0,0,1.6889334262013358,0.11352546176159709
powder--0.3--ukwattage2015-bd0003--100.0--nan--0.0--nan--0.0--nan--0.0--nan--0.0--moist carbonation--batch--1.25--initial pressure--3.0--constant temperature--80.0--100.0--0.0--0.0--0.0--nan--nan--60.0--manometric analysis,,0.3,0,0,0,batch,initial pressure,3,constant temperature,80,100,0,0,0,60,1.9375,manometric analysis,,,,54,14.71,9,13,2.1,13,12.8,0.4,24.8,23,9.608191568724484,48.188309700064934,51.811690299935066,0,7.342316675959275,0,0,17.63605793383736,0,2.1971412206820267,0,0,0,0,0.4623214420241549,0,8.278237702,0,0,0.5944132826024849,0,0.4623214420241549,8.751866028,0,1.1558036050603873,0,3.242277541,0,0,1.6889334262013358,0.119660697
powder--0.3--ukwattage2015-bd0003--100.0--nan--0.0--nan--0.0--nan--0.0--nan--0.0--moist carbonation--batch--1.25--initial pressure--3.0--constant temperature--80.0--100.0--0.0--0.0--0.0--nan--nan--60.0--manometric analysis,,0.3,0,0,0,batch,initial pressure,3,constant temperature,80,100,0,0,0,60,2,manometric analysis,,,,54,14.71,9,13,2.1,13,12.8,0.4,24.8,23,9.608191568724484,48.188309700064934,51.811690299935066,0,7.342316675959275,0,0,17.63605793383736,0,2.1971412206820267,0,0,0,0,0.4623214420241549,0,8.278237702,0,0,0.5944132826024849,0,0.4623214420241549,8.751866028,0,1.1558036050603873,0,3.242277541,0,0,1.6889334262013358,0.11875929653150195
powder--0.3--ukwattage2015-bd0003--100.0--nan--0.0--nan--0.0--nan--0.0--nan--0.0--moist carbonation--batch--1.25--initial pressure--3.0--constant temperature--80.0--100.0--0.0--0.0--0.0--nan--nan--60.0--manometric analysis,,0.3,0,0,0,batch,initial pressure,3,constant temperature,80,100,0,0,0,60,2.125,manometric analysis,,,,54,14.71,9,13,2.1,13,12.8,0.4,24.8,23,9.608191568724484,48.188309700064934,51.811690299935066,0,7.342316675959275,0,0,17.63605793383736,0,2.1971412206820267,0,0,0,0,0.4623214420241549,0,8.278237702,0,0,0.5944132826024849,0,0.4623214420241549,8.751866028,0,1.1558036050603873,0,3.242277541,0,0,1.6889334262013358,0.1270744385497554
powder--0.3--ukwattage2015-bd0003--100.0--nan--0.0--nan--0.0--nan--0.0--nan--0.0--moist carbonation--batch--1.25--initial pressure--3.0--constant temperature--80.0--100.0--0.0--0.0--0.0--nan--nan--60.0--manometric analysis,,0.3,0,0,0,batch,initial pressure,3,constant temperature,80,100,0,0,0,60,2.25,manometric analysis,,,,54,14.71,9,13,2.1,13,12.8,0.4,24.8,23,9.608191568724484,48.188309700064934,51.811690299935066,0,7.342316675959275,0,0,17.63605793383736,0,2.1971412206820267,0,0,0,0,0.4623214420241549,0,8.278237702,0,0,0.5944132826024849,0,0.4623214420241549,8.751866028,0,1.1558036050603873,0,3.242277541,0,0,1.6889334262013358,0.129026747
powder--0.3--ukwattage2015-bd0003--100.0--nan--0.0--nan--0.0--nan--0.0--nan--0.0--moist carbonation--batch--1.25--initial pressure--3.0--constant temperature--80.0--100.0--0.0--0.0--0.0--nan--nan--60.0--manometric analysis,,0.3,0,0,0,batch,initial pressure,3,constant temperature,80,100,0,0,0,60,2.375,manometric analysis,,,,54,14.71,9,13,2.1,13,12.8,0.4,24.8,23,9.608191568724484,48.188309700064934,51.811690299935066,0,7.342316675959275,0,0,17.63605793383736,0,2.1971412206820267,0,0,0,0,0.4623214420241549,0,8.278237702,0,0,0.5944132826024849,0,0.4623214420241549,8.751866028,0,1.1558036050603873,0,3.242277541,0,0,1.6889334262013358,0.12921424548723484
powder--0.3--ukwattage2015-bd0003--100.0--nan--0.0--nan--0.0--nan--0.0--nan--0.0--moist carbonation--batch--1.25--initial pressure--3.0--constant temperature--80.0--100.0--0.0--0.0--0.0--nan--nan--60.0--manometric analysis,,0.3,0,0,0,batch,initial pressure,3,constant temperature,80,100,0,0,0,60,2.5,manometric analysis,,,,54,14.71,9,13,2.1,13,12.8,0.4,24.8,23,9.608191568724484,48.188309700064934,51.811690299935066,0,7.342316675959275,0,0,17.63605793383736,0,2.1971412206820267,0,0,0,0,0.4623214420241549,0,8.278237702,0,0,0.5944132826024849,0,0.4623214420241549,8.751866028,0,1.1558036050603873,0,3.242277541,0,0,1.6889334262013358,0.13552719910057598
powder--0.3--ukwattage2015-bd0003--100.0--nan--0.0--nan--0.0--nan--0.0--nan--0.0--moist carbonation--batch--1.25--initial pressure--3.0--constant temperature--80.0--100.0--0.0--0.0--0.0--nan--nan--60.0--manometric analysis,,0.3,0,0,0,batch,initial pressure,3,constant temperature,80,100,0,0,0,60,2.625,manometric analysis,,,,54,14.71,9,13,2.1,13,12.8,0.4,24.8,23,9.608191568724484,48.188309700064934,51.811690299935066,0,7.342316675959275,0,0,17.63605793383736,0,2.1971412206820267,0,0,0,0,0.4623214420241549,0,8.278237702,0,0,0.5944132826024849,0,0.4623214420241549,8.751866028,0,1.1558036050603873,0,3.242277541,0,0,1.6889334262013358,0.13578012600677142
powder--0.3--ukwattage2015-bd0003--100.0--nan--0.0--nan--0.0--nan--0.0--nan--0.0--moist carbonation--batch--1.25--initial pressure--3.0--constant temperature--80.0--100.0--0.0--0.0--0.0--nan--nan--60.0--manometric analysis,,0.3,0,0,0,batch,initial pressure,3,constant temperature,80,100,0,0,0,60,2.75,manometric analysis,,,,54,14.71,9,13,2.1,13,12.8,0.4,24.8,23,9.608191568724484,48.188309700064934,51.811690299935066,0,7.342316675959275,0,0,17.63605793383736,0,2.1971412206820267,0,0,0,0,0.4623214420241549,0,8.278237702,0,0,0.5944132826024849,0,0.4623214420241549,8.751866028,0,1.1558036050603873,0,3.242277541,0,0,1.6889334262013358,0.13987969653248544
powder--0.3--ukwattage2015-bd0003--100.0--nan--0.0--nan--0.0--nan--0.0--nan--0.0--moist carbonation--batch--1.25--initial pressure--3.0--constant temperature--80.0--100.0--0.0--0.0--0.0--nan--nan--60.0--manometric analysis,,0.3,0,0,0,batch,initial pressure,3,constant temperature,80,100,0,0,0,60,2.875,manometric analysis,,,,54,14.71,9,13,2.1,13,12.8,0.4,24.8,23,9.608191568724484,48.188309700064934,51.811690299935066,0,7.342316675959275,0,0,17.63605793383736,0,2.1971412206820267,0,0,0,0,0.4623214420241549,0,8.278237702,0,0,0.5944132826024849,0,0.4623214420241549,8.751866028,0,1.1558036050603873,0,3.242277541,0,0,1.6889334262013358,0.14142062025634156
powder--0.3--ukwattage2015-bd0003--100.0--nan--0.0--nan--0.0--nan--0.0--nan--0.0--moist carbonation--batch--1.25--initial pressure--3.0--constant temperature--80.0--100.0--0.0--0.0--0.0--nan--nan--60.0--manometric analysis,,0.3,0,0,0,batch,initial pressure,3,constant temperature,80,100,0,0,0,60,3,manometric analysis,,,,54,14.71,9,13,2.1,13,12.8,0.4,24.8,23,9.608191568724484,48.188309700064934,51.811690299935066,0,7.342316675959275,0,0,17.63605793383736,0,2.1971412206820267,0,0,0,0,0.4623214420241549,0,8.278237702,0,0,0.5944132826024849,0,0.4623214420241549,8.751866028,0,1.1558036050603873,0,3.242277541,0,0,1.6889334262013358,0.14070679721955018
