Repository: kycai/c3gb

# c3gb

**c3gb**, Gradient Boosting models for predicting the CO2 uptake of Coal ashes in Carbon mineralization, were developed in the research article: [AI-guided prediction and control of CO2 mineralization in coal ashes as carbon-efficient supplementary cementitious materials](). They are tree-based ensemble models. 

The models take the physicochemical properties of coal ashes, along with the process parameters related to reactant proportions and carbonation conditions as input features, while the output is CO2 uptake. The models can be used as a objective function to optimize the carbonation process for CO2 mineralization in coal ashes.

Kangyi Cai 2026 @ Missouri S&T

File: data/Xys_gt_augmented.csv (part 32 of 89)
Group id,Class id,Water-Solid ratio,Chemical admixture 1-content,Chemical admixture 2-content,Chemical admixture 3-content,Carbonation reactor operation mode,Carbonation pressure control type,Carbonation pressure,Carbonation temperature control type,Carbonation temperature,Carbonation gas 1-CO2,Carbonation gas 2-H2O vapor,Carbonation gas 3-N2,Carbonation gas flow rate,Carbonation stirring speed ,Carbonation duration,Method-CO2 uptake,Chemical admixture 1_Classification 2,Chemical admixture 2_Classification 2,Chemical admixture 3_Classification 2,"Solid_Dv,50",Solid_Specific surface area,Solid_Na2O,Solid_MgO,Solid_Al2O3,Solid_SiO2,Solid_SO3,Solid_K2O,Solid_CaO,Solid_Fe2O3,Solid_Loss on ignition,Solid_Amorphous+others,Solid_Crystalline,Solid_Albite,Solid_Anhydrite,Solid_Augite,Solid_Bassanite,Solid_Brownmillerite,Solid_Brucite,Solid_Calcite,Solid_Corundum,Solid_Diopside,Solid_Glauberite,Solid_Gypsum,Solid_Hematite,Solid_Hydrotalcite,Solid_Lime,Solid_Maghemite,Solid_Magnesioferrite,Solid_Magnetite,Solid_Microcline,Solid_Mullite,Solid_Periclase,Solid_Polyhalite,Solid_Portlandite,Solid_Pyroaurite,Solid_Quartz,Solid_Spinel,Solid_Srebrodolskite,Solid_Thenardite,Experimental CO2 uptake-U2
powder--0.3--ukwattage2015-bd0003--100.0--nan--0.0--nan--0.0--nan--0.0--nan--0.0--moist carbonation--batch--1.25--initial pressure--3.0--constant temperature--80.0--100.0--0.0--0.0--0.0--nan--nan--60.0--manometric analysis,,0.3,0,0,0,batch,initial pressure,3,constant temperature,80,100,0,0,0,60,3.125,manometric analysis,,,,54,14.71,9,13,2.1,13,12.8,0.4,24.8,23,9.608191568724484,48.188309700064934,51.811690299935066,0,7.342316675959275,0,0,17.63605793383736,0,2.1971412206820267,0,0,0,0,0.4623214420241549,0,8.278237702,0,0,0.5944132826024849,0,0.4623214420241549,8.751866028,0,1.1558036050603873,0,3.242277541,0,0,1.6889334262013358,0.1430800076207053
powder--0.3--ukwattage2015-bd0003--100.0--nan--0.0--nan--0.0--nan--0.0--nan--0.0--moist carbonation--batch--1.25--initial pressure--3.0--constant temperature--80.0--100.0--0.0--0.0--0.0--nan--nan--60.0--manometric analysis,,0.3,0,0,0,batch,initial pressure,3,constant temperature,80,100,0,0,0,60,3.25,manometric analysis,,,,54,14.71,9,13,2.1,13,12.8,0.4,24.8,23,9.608191568724484,48.188309700064934,51.811690299935066,0,7.342316675959275,0,0,17.63605793383736,0,2.1971412206820267,0,0,0,0,0.4623214420241549,0,8.278237702,0,0,0.5944132826024849,0,0.4623214420241549,8.751866028,0,1.1558036050603873,0,3.242277541,0,0,1.6889334262013358,0.14854728974517775
powder--0.3--ukwattage2015-bd0003--100.0--nan--0.0--nan--0.0--nan--0.0--nan--0.0--moist carbonation--batch--1.25--initial pressure--3.0--constant temperature--80.0--100.0--0.0--0.0--0.0--nan--nan--60.0--manometric analysis,,0.3,0,0,0,batch,initial pressure,3,constant temperature,80,100,0,0,0,60,3.375,manometric analysis,,,,54,14.71,9,13,2.1,13,12.8,0.4,24.8,23,9.608191568724484,48.188309700064934,51.811690299935066,0,7.342316675959275,0,0,17.63605793383736,0,2.1971412206820267,0,0,0,0,0.4623214420241549,0,8.278237702,0,0,0.5944132826024849,0,0.4623214420241549,8.751866028,0,1.1558036050603873,0,3.242277541,0,0,1.6889334262013358,0.14722168838886032
powder--0.3--ukwattage2015-bd0003--100.0--nan--0.0--nan--0.0--nan--0.0--nan--0.0--moist carbonation--batch--1.25--initial pressure--3.0--constant temperature--80.0--100.0--0.0--0.0--0.0--nan--nan--60.0--manometric analysis,,0.3,0,0,0,batch,initial pressure,3,constant temperature,80,100,0,0,0,60,3.5,manometric analysis,,,,54,14.71,9,13,2.1,13,12.8,0.4,24.8,23,9.608191568724484,48.188309700064934,51.811690299935066,0,7.342316675959275,0,0,17.63605793383736,0,2.1971412206820267,0,0,0,0,0.4623214420241549,0,8.278237702,0,0,0.5944132826024849,0,0.4623214420241549,8.751866028,0,1.1558036050603873,0,3.242277541,0,0,1.6889334262013358,0.1486118658377572
powder--0.3--ukwattage2015-bd0003--100.0--nan--0.0--nan--0.0--nan--0.0--nan--0.0--moist carbonation--batch--1.25--initial pressure--3.0--constant temperature--80.0--100.0--0.0--0.0--0.0--nan--nan--60.0--manometric analysis,,0.3,0,0,0,batch,initial pressure,3,constant temperature,80,100,0,0,0,60,3.625,manometric analysis,,,,54,14.71,9,13,2.1,13,12.8,0.4,24.8,23,9.608191568724484,48.188309700064934,51.811690299935066,0,7.342316675959275,0,0,17.63605793383736,0,2.1971412206820267,0,0,0,0,0.4623214420241549,0,8.278237702,0,0,0.5944132826024849,0,0.4623214420241549,8.751866028,0,1.1558036050603873,0,3.242277541,0,0,1.6889334262013358,0.1487911828040445
powder--0.3--ukwattage2015-bd0003--100.0--nan--0.0--nan--0.0--nan--0.0--nan--0.0--moist carbonation--batch--1.25--initial pressure--3.0--constant temperature--80.0--100.0--0.0--0.0--0.0--nan--nan--60.0--manometric analysis,,0.3,0,0,0,batch,initial pressure,3,constant temperature,80,100,0,0,0,60,3.75,manometric analysis,,,,54,14.71,9,13,2.1,13,12.8,0.4,24.8,23,9.608191568724484,48.188309700064934,51.811690299935066,0,7.342316675959275,0,0,17.63605793383736,0,2.1971412206820267,0,0,0,0,0.4623214420241549,0,8.278237702,0,0,0.5944132826024849,0,0.4623214420241549,8.751866028,0,1.1558036050603873,0,3.242277541,0,0,1.6889334262013358,0.1532511146676518
powder--0.3--ukwattage2015-bd0003--100.0--nan--0.0--nan--0.0--nan--0.0--nan--0.0--moist carbonation--batch--1.25--initial pressure--3.0--constant temperature--80.0--100.0--0.0--0.0--0.0--nan--nan--60.0--manometric analysis,,0.3,0,0,0,batch,initial pressure,3,constant temperature,80,100,0,0,0,60,3.875,manometric analysis,,,,54,14.71,9,13,2.1,13,12.8,0.4,24.8,23,9.608191568724484,48.188309700064934,51.811690299935066,0,7.342316675959275,0,0,17.63605793383736,0,2.1971412206820267,0,0,0,0,0.4623214420241549,0,8.278237702,0,0,0.5944132826024849,0,0.4623214420241549,8.751866028,0,1.1558036050603873,0,3.242277541,0,0,1.6889334262013358,0.15826342976196478
powder--0.3--ukwattage2015-bd0003--100.0--nan--0.0--nan--0.0--nan--0.0--nan--0.0--moist carbonation--batch--1.25--initial pressure--3.0--constant temperature--80.0--100.0--0.0--0.0--0.0--nan--nan--60.0--manometric analysis,,0.3,0,0,0,batch,initial pressure,3,constant temperature,80,100,0,0,0,60,4,manometric analysis,,,,54,14.71,9,13,2.1,13,12.8,0.4,24.8,23,9.608191568724484,48.188309700064934,51.811690299935066,0,7.342316675959275,0,0,17.63605793383736,0,2.1971412206820267,0,0,0,0,0.4623214420241549,0,8.278237702,0,0,0.5944132826024849,0,0.4623214420241549,8.751866028,0,1.1558036050603873,0,3.242277541,0,0,1.6889334262013358,0.15217638090754065
powder--0.3--ukwattage2015-bd0003--100.0--nan--0.0--nan--0.0--nan--0.0--nan--0.0--moist carbonation--batch--1.25--initial pressure--3.0--constant temperature--80.0--100.0--0.0--0.0--0.0--nan--nan--60.0--manometric analysis,,0.3,0,0,0,batch,initial pressure,3,constant temperature,80,100,0,0,0,60,4.25,manometric analysis,,,,54,14.71,9,13,2.1,13,12.8,0.4,24.8,23,9.608191568724484,48.188309700064934,51.811690299935066,0,7.342316675959275,0,0,17.63605793383736,0,2.1971412206820267,0,0,0,0,0.4623214420241549,0,8.278237702,0,0,0.5944132826024849,0,0.4623214420241549,8.751866028,0,1.1558036050603873,0,3.242277541,0,0,1.6889334262013358,0.15673903933353983
powder--0.3--ukwattage2015-bd0003--100.0--nan--0.0--nan--0.0--nan--0.0--nan--0.0--moist carbonation--batch--1.25--initial pressure--3.0--constant temperature--80.0--100.0--0.0--0.0--0.0--nan--nan--60.0--manometric analysis,,0.3,0,0,0,batch,initial pressure,3,constant temperature,80,100,0,0,0,60,4.5,manometric analysis,,,,54,14.71,9,13,2.1,13,12.8,0.4,24.8,23,9.608191568724484,48.188309700064934,51.811690299935066,0,7.342316675959275,0,0,17.63605793383736,0,2.1971412206820267,0,0,0,0,0.4623214420241549,0,8.278237702,0,0,0.5944132826024849,0,0.4623214420241549,8.751866028,0,1.1558036050603873,0,3.242277541,0,0,1.6889334262013358,0.16177602050033327
powder--0.3--ukwattage2015-bd0003--100.0--nan--0.0--nan--0.0--nan--0.0--nan--0.0--moist carbonation--batch--1.25--initial pressure--3.0--constant temperature--80.0--100.0--0.0--0.0--0.0--nan--nan--60.0--manometric analysis,,0.3,0,0,0,batch,initial pressure,3,constant temperature,80,100,0,0,0,60,4.75,manometric analysis,,,,54,14.71,9,13,2.1,13,12.8,0.4,24.8,23,9.608191568724484,48.188309700064934,51.811690299935066,0,7.342316675959275,0,0,17.63605793383736,0,2.1971412206820267,0,0,0,0,0.4623214420241549,0,8.278237702,0,0,0.5944132826024849,0,0.4623214420241549,8.751866028,0,1.1558036050603873,0,3.242277541,0,0,1.6889334262013358,0.15971772302783666
powder--0.3--ukwattage2015-bd0003--100.0--nan--0.0--nan--0.0--nan--0.0--nan--0.0--moist carbonation--batch--1.25--initial pressure--3.0--constant temperature--80.0--100.0--0.0--0.0--0.0--nan--nan--60.0--manometric analysis,,0.3,0,0,0,batch,initial pressure,3,constant temperature,80,100,0,0,0,60,5,manometric analysis,,,,54,14.71,9,13,2.1,13,12.8,0.4,24.8,23,9.608191568724484,48.188309700064934,51.811690299935066,0,7.342316675959275,0,0,17.63605793383736,0,2.1971412206820267,0,0,0,0,0.4623214420241549,0,8.278237702,0,0,0.5944132826024849,0,0.4623214420241549,8.751866028,0,1.1558036050603873,0,3.242277541,0,0,1.6889334262013358,0.16227743030241484
powder--0.3--ukwattage2015-bd0003--100.0--nan--0.0--nan--0.0--nan--0.0--nan--0.0--moist carbonation--batch--1.25--initial pressure--3.0--constant temperature--80.0--100.0--0.0--0.0--0.0--nan--nan--60.0--manometric analysis,,0.3,0,0,0,batch,initial pressure,3,constant temperature,80,100,0,0,0,60,5.25,manometric analysis,,,,54,14.71,9,13,2.1,13,12.8,0.4,24.8,23,9.608191568724484,48.188309700064934,51.811690299935066,0,7.342316675959275,0,0,17.63605793383736,0,2.1971412206820267,0,0,0,0,0.4623214420241549,0,8.278237702,0,0,0.5944132826024849,0,0.4623214420241549,8.751866028,0,1.1558036050603873,0,3.242277541,0,0,1.6889334262013358,0.1596896676473489
powder--0.3--ukwattage2015-bd0003--100.0--nan--0.0--nan--0.0--nan--0.0--nan--0.0--moist carbonation--batch--1.25--initial pressure--3.0--constant temperature--80.0--100.0--0.0--0.0--0.0--nan--nan--60.0--manometric analysis,,0.3,0,0,0,batch,initial pressure,3,constant temperature,80,100,0,0,0,60,5.5,manometric analysis,,,,54,14.71,9,13,2.1,13,12.8,0.4,24.8,23,9.608191568724484,48.188309700064934,51.811690299935066,0,7.342316675959275,0,0,17.63605793383736,0,2.1971412206820267,0,0,0,0,0.4623214420241549,0,8.278237702,0,0,0.5944132826024849,0,0.4623214420241549,8.751866028,0,1.1558036050603873,0,3.242277541,0,0,1.6889334262013358,0.16425949449440078
powder--0.3--ukwattage2015-bd0003--100.0--nan--0.0--nan--0.0--nan--0.0--nan--0.0--moist carbonation--batch--1.25--initial pressure--3.0--constant temperature--80.0--100.0--0.0--0.0--0.0--nan--nan--60.0--manometric analysis,,0.3,0,0,0,batch,initial pressure,3,constant temperature,80,100,0,0,0,60,5.75,manometric analysis,,,,54,14.71,9,13,2.1,13,12.8,0.4,24.8,23,9.608191568724484,48.188309700064934,51.811690299935066,0,7.342316675959275,0,0,17.63605793383736,0,2.1971412206820267,0,0,0,0,0.4623214420241549,0,8.278237702,0,0,0.5944132826024849,0,0.4623214420241549,8.751866028,0,1.1558036050603873,0,3.242277541,0,0,1.6889334262013358,0.1635515441318344
powder--0.3--ukwattage2015-bd0003--100.0--nan--0.0--nan--0.0--nan--0.0--nan--0.0--moist carbonation--batch--1.25--initial pressure--3.0--constant temperature--80.0--100.0--0.0--0.0--0.0--nan--nan--60.0--manometric analysis,,0.3,0,0,0,batch,initial pressure,3,constant temperature,80,100,0,0,0,60,6,manometric analysis,,,,54,14.71,9,13,2.1,13,12.8,0.4,24.8,23,9.608191568724484,48.188309700064934,51.811690299935066,0,7.342316675959275,0,0,17.63605793383736,0,2.1971412206820267,0,0,0,0,0.4623214420241549,0,8.278237702,0,0,0.5944132826024849,0,0.4623214420241549,8.751866028,0,1.1558036050603873,0,3.242277541,0,0,1.6889334262013358,0.16713323019102028
powder--0.3--ukwattage2015-bd0003--100.0--nan--0.0--nan--0.0--nan--0.0--nan--0.0--moist carbonation--batch--1.25--initial pressure--3.0--constant temperature--80.0--100.0--0.0--0.0--0.0--nan--nan--60.0--manometric analysis,,0.3,0,0,0,batch,initial pressure,3,constant temperature,80,100,0,0,0,60,6.25,manometric analysis,,,,54,14.71,9,13,2.1,13,12.8,0.4,24.8,23,9.608191568724484,48.188309700064934,51.811690299935066,0,7.342316675959275,0,0,17.63605793383736,0,2.1971412206820267,0,0,0,0,0.4623214420241549,0,8.278237702,0,0,0.5944132826024849,0,0.4623214420241549,8.751866028,0,1.1558036050603873,0,3.242277541,0,0,1.6889334262013358,0.1682294785427578
powder--0.3--ukwattage2015-bd0003--100.0--nan--0.0--nan--0.0--nan--0.0--nan--0.0--moist carbonation--batch--1.25--initial pressure--3.0--constant temperature--80.0--100.0--0.0--0.0--0.0--nan--nan--60.0--manometric analysis,,0.3,0,0,0,batch,initial pressure,3,constant temperature,80,100,0,0,0,60,6.5,manometric analysis,,,,54,14.71,9,13,2.1,13,12.8,0.4,24.8,23,9.608191568724484,48.188309700064934,51.811690299935066,0,7.342316675959275,0,0,17.63605793383736,0,2.1971412206820267,0,0,0,0,0.4623214420241549,0,8.278237702,0,0,0.5944132826024849,0,0.4623214420241549,8.751866028,0,1.1558036050603873,0,3.242277541,0,0,1.6889334262013358,0.17222868926983279
powder--0.3--ukwattage2015-bd0003--100.0--nan--0.0--nan--0.0--nan--0.0--nan--0.0--moist carbonation--batch--1.25--initial pressure--3.0--constant temperature--80.0--100.0--0.0--0.0--0.0--nan--nan--60.0--manometric analysis,,0.3,0,0,0,batch,initial pressure,3,constant temperature,80,100,0,0,0,60,6.75,manometric analysis,,,,54,14.71,9,13,2.1,13,12.8,0.4,24.8,23,9.608191568724484,48.188309700064934,51.811690299935066,0,7.342316675959275,0,0,17.63605793383736,0,2.1971412206820267,0,0,0,0,0.4623214420241549,0,8.278237702,0,0,0.5944132826024849,0,0.4623214420241549,8.751866028,0,1.1558036050603873,0,3.242277541,0,0,1.6889334262013358,0.16766511196324943
powder--0.3--ukwattage2015-bd0003--100.0--nan--0.0--nan--0.0--nan--0.0--nan--0.0--moist carbonation--batch--1.25--initial pressure--3.0--constant temperature--80.0--100.0--0.0--0.0--0.0--nan--nan--60.0--manometric analysis,,0.3,0,0,0,batch,initial pressure,3,constant temperature,80,100,0,0,0,60,7,manometric analysis,,,,54,14.71,9,13,2.1,13,12.8,0.4,24.8,23,9.608191568724484,48.188309700064934,51.811690299935066,0,7.342316675959275,0,0,17.63605793383736,0,2.1971412206820267,0,0,0,0,0.4623214420241549,0,8.278237702,0,0,0.5944132826024849,0,0.4623214420241549,8.751866028,0,1.1558036050603873,0,3.242277541,0,0,1.6889334262013358,0.16740319932483191
powder--0.3--ukwattage2015-bd0003--100.0--nan--0.0--nan--0.0--nan--0.0--nan--0.0--moist carbonation--batch--1.25--initial pressure--3.0--constant temperature--80.0--100.0--0.0--0.0--0.0--nan--nan--60.0--manometric analysis,,0.3,0,0,0,batch,initial pressure,3,constant temperature,80,100,0,0,0,60,7.25,manometric analysis,,,,54,14.71,9,13,2.1,13,12.8,0.4,24.8,23,9.608191568724484,48.188309700064934,51.811690299935066,0,7.342316675959275,0,0,17.63605793383736,0,2.1971412206820267,0,0,0,0,0.4623214420241549,0,8.278237702,0,0,0.5944132826024849,0,0.4623214420241549,8.751866028,0,1.1558036050603873,0,3.242277541,0,0,1.6889334262013358,0.167391935
powder--0.3--ukwattage2015-bd0003--100.0--nan--0.0--nan--0.0--nan--0.0--nan--0.0--moist carbonation--batch--1.25--initial pressure--3.0--constant temperature--80.0--100.0--0.0--0.0--0.0--nan--nan--60.0--manometric analysis,,0.3,0,0,0,batch,initial pressure,3,constant temperature,80,100,0,0,0,60,7.5,manometric analysis,,,,54,14.71,9,13,2.1,13,12.8,0.4,24.8,23,9.608191568724484,48.188309700064934,51.811690299935066,0,7.342316675959275,0,0,17.63605793383736,0,2.1971412206820267,0,0,0,0,0.4623214420241549,0,8.278237702,0,0,0.5944132826024849,0,0.4623214420241549,8.751866028,0,1.1558036050603873,0,3.242277541,0,0,1.6889334262013358,0.1662904743990225
powder--0.3--ukwattage2015-bd0003--100.0--nan--0.0--nan--0.0--nan--0.0--nan--0.0--moist carbonation--batch--1.25--initial pressure--3.0--constant temperature--80.0--100.0--0.0--0.0--0.0--nan--nan--60.0--manometric analysis,,0.3,0,0,0,batch,initial pressure,3,constant temperature,80,100,0,0,0,60,7.75,manometric analysis,,,,54,14.71,9,13,2.1,13,12.8,0.4,24.8,23,9.608191568724484,48.188309700064934,51.811690299935066,0,7.342316675959275,0,0,17.63605793383736,0,2.1971412206820267,0,0,0,0,0.4623214420241549,0,8.278237702,0,0,0.5944132826024849,0,0.4623214420241549,8.751866028,0,1.1558036050603873,0,3.242277541,0,0,1.6889334262013358,0.16825800646128372
powder--0.3--ukwattage2015-bd0003--100.0--nan--0.0--nan--0.0--nan--0.0--nan--0.0--moist carbonation--batch--1.25--initial pressure--3.0--constant temperature--80.0--100.0--0.0--0.0--0.0--nan--nan--60.0--manometric analysis,,0.3,0,0,0,batch,initial pressure,3,constant temperature,80,100,0,0,0,60,8,manometric analysis,,,,54,14.71,9,13,2.1,13,12.8,0.4,24.8,23,9.608191568724484,48.188309700064934,51.811690299935066,0,7.342316675959275,0,0,17.63605793383736,0,2.1971412206820267,0,0,0,0,0.4623214420241549,0,8.278237702,0,0,0.5944132826024849,0,0.4623214420241549,8.751866028,0,1.1558036050603873,0,3.242277541,0,0,1.6889334262013358,0.16686401930561362
powder--0.3--ukwattage2015-bd0003--100.0--nan--0.0--nan--0.0--nan--0.0--nan--0.0--moist carbonation--batch--1.25--initial pressure--3.0--constant temperature--80.0--100.0--0.0--0.0--0.0--nan--nan--60.0--manometric analysis,,0.3,0,0,0,batch,initial pressure,3,constant temperature,80,100,0,0,0,60,8.5,manometric analysis,,,,54,14.71,9,13,2.1,13,12.8,0.4,24.8,23,9.608191568724484,48.188309700064934,51.811690299935066,0,7.342316675959275,0,0,17.63605793383736,0,2.1971412206820267,0,0,0,0,0.4623214420241549,0,8.278237702,0,0,0.5944132826024849,0,0.4623214420241549,8.751866028,0,1.1558036050603873,0,3.242277541,0,0,1.6889334262013358,0.16834688355064265
powder--0.3--ukwattage2015-bd0003--100.0--nan--0.0--nan--0.0--nan--0.0--nan--0.0--moist carbonation--batch--1.25--initial pressure--3.0--constant temperature--80.0--100.0--0.0--0.0--0.0--nan--nan--60.0--manometric analysis,,0.3,0,0,0,batch,initial pressure,3,constant temperature,80,100,0,0,0,60,9,manometric analysis,,,,54,14.71,9,13,2.1,13,12.8,0.4,24.8,23,9.608191568724484,48.188309700064934,51.811690299935066,0,7.342316675959275,0,0,17.63605793383736,0,2.1971412206820267,0,0,0,0,0.4623214420241549,0,8.278237702,0,0,0.5944132826024849,0,0.4623214420241549,8.751866028,0,1.1558036050603873,0,3.242277541,0,0,1.6889334262013358,0.17147766083044924
powder--0.3--ukwattage2015-bd0003--100.0--nan--0.0--nan--0.0--nan--0.0--nan--0.0--moist carbonation--batch--1.25--initial pressure--3.0--constant temperature--80.0--100.0--0.0--0.0--0.0--nan--nan--60.0--manometric analysis,,0.3,0,0,0,batch,initial pressure,3,constant temperature,80,100,0,0,0,60,9.5,manometric analysis,,,,54,14.71,9,13,2.1,13,12.8,0.4,24.8,23,9.608191568724484,48.188309700064934,51.811690299935066,0,7.342316675959275,0,0,17.63605793383736,0,2.1971412206820267,0,0,0,0,0.4623214420241549,0,8.278237702,0,0,0.5944132826024849,0,0.4623214420241549,8.751866028,0,1.1558036050603873,0,3.242277541,0,0,1.6889334262013358,0.16578285510669313
powder--0.3--ukwattage2015-bd0003--100.0--nan--0.0--nan--0.0--nan--0.0--nan--0.0--moist carbonation--batch--1.25--initial pressure--3.0--constant temperature--80.0--100.0--0.0--0.0--0.0--nan--nan--60.0--manometric analysis,,0.3,0,0,0,batch,initial pressure,3,constant temperature,80,100,0,0,0,60,10,manometric analysis,,,,54,14.71,9,13,2.1,13,12.8,0.4,24.8,23,9.608191568724484,48.188309700064934,51.811690299935066,0,7.342316675959275,0,0,17.63605793383736,0,2.1971412206820267,0,0,0,0,0.4623214420241549,0,8.278237702,0,0,0.5944132826024849,0,0.4623214420241549,8.751866028,0,1.1558036050603873,0,3.242277541,0,0,1.6889334262013358,0.1713290914990084
"powder--0.36--bauer2011-bd0001--100.0--nan--0.0--nan--0.0--nan--0.0--nan--0.0--moist carbonation--semi-batch--8.0--constant pressure--0.101--initial temperature--25.0--15.0--0.0--85.0--3.0--nan--nan--500.0--acidification, gas chromatography",,0.36,0,0,0,semi-batch,constant pressure,0.101,initial temperature,25,15,0,85,3,500,0,"acidification, gas chromatography",,,,18,27.8,1.9891923838350787,17.04210748591374,2.281910065351678,7.990486176321602,19.14447867389158,0.7133707872340842,44.44872829628784,5.659163792290448,10.57,28.44028520499127,71.55971479500873,0,6.800356506,0,0,31.56862745,0,3.057040998,0,0,0,0,0,0,12.04099822,0,0,0,0,0,14.66131907,0,0,0,3.4313725490196005,0,0,0,1e-05
"powder--0.36--bauer2011-bd0001--100.0--nan--0.0--nan--0.0--nan--0.0--nan--0.0--moist carbonation--semi-batch--8.0--constant pressure--0.101--initial temperature--25.0--15.0--0.0--85.0--3.0--nan--nan--500.0--acidification, gas chromatography",,0.36,0,0,0,semi-batch,constant pressure,0.101,initial temperature,25,15,0,85,3,500,0.0625,"acidification, gas chromatography",,,,18,27.8,1.9891923838350787,17.04210748591374,2.281910065351678,7.990486176321602,19.14447867389158,0.7133707872340842,44.44872829628784,5.659163792290448,10.57,28.44028520499127,71.55971479500873,0,6.800356506,0,0,31.56862745,0,3.057040998,0,0,0,0,0,0,12.04099822,0,0,0,0,0,14.66131907,0,0,0,3.4313725490196005,0,0,0,0.00043516
"powder--0.36--bauer2011-bd0001--100.0--nan--0.0--nan--0.0--nan--0.0--nan--0.0--moist carbonation--semi-batch--8.0--constant pressure--0.101--initial temperature--25.0--15.0--0.0--85.0--3.0--nan--nan--500.0--acidification, gas chromatography",,0.36,0,0,0,semi-batch,constant pressure,0.101,initial temperature,25,15,0,85,3,500,0.125,"acidification, gas chromatography",,,,18,27.8,1.9891923838350787,17.04210748591374,2.281910065351678,7.990486176321602,19.14447867389158,0.7133707872340842,44.44872829628784,5.659163792290448,10.57,28.44028520499127,71.55971479500873,0,6.800356506,0,0,31.56862745,0,3.057040998,0,0,0,0,0,0,12.04099822,0,0,0,0,0,14.66131907,0,0,0,3.4313725490196005,0,0,0,0.001218854
"powder--0.36--bauer2011-bd0001--100.0--nan--0.0--nan--0.0--nan--0.0--nan--0.0--moist carbonation--semi-batch--8.0--constant pressure--0.101--initial temperature--25.0--15.0--0.0--85.0--3.0--nan--nan--500.0--acidification, gas chromatography",,0.36,0,0,0,semi-batch,constant pressure,0.101,initial temperature,25,15,0,85,3,500,0.1875,"acidification, gas chromatography",,,,18,27.8,1.9891923838350787,17.04210748591374,2.281910065351678,7.990486176321602,19.14447867389158,0.7133707872340842,44.44872829628784,5.659163792290448,10.57,28.44028520499127,71.55971479500873,0,6.800356506,0,0,31.56862745,0,3.057040998,0,0,0,0,0,0,12.04099822,0,0,0,0,0,14.66131907,0,0,0,3.4313725490196005,0,0,0,0.002367438
"powder--0.36--bauer2011-bd0001--100.0--nan--0.0--nan--0.0--nan--0.0--nan--0.0--moist carbonation--semi-batch--8.0--constant pressure--0.101--initial temperature--25.0--15.0--0.0--85.0--3.0--nan--nan--500.0--acidification, gas chromatography",,0.36,0,0,0,semi-batch,constant pressure,0.101,initial temperature,25,15,0,85,3,500,0.25,"acidification, gas chromatography",,,,18,27.8,1.9891923838350787,17.04210748591374,2.281910065351678,7.990486176321602,19.14447867389158,0.7133707872340842,44.44872829628784,5.659163792290448,10.57,28.44028520499127,71.55971479500873,0,6.800356506,0,0,31.56862745,0,3.057040998,0,0,0,0,0,0,12.04099822,0,0,0,0,0,14.66131907,0,0,0,3.4313725490196005,0,0,0,0.003848071
"powder--0.36--bauer2011-bd0001--100.0--nan--0.0--nan--0.0--nan--0.0--nan--0.0--moist carbonation--semi-batch--8.0--constant pressure--0.101--initial temperature--25.0--15.0--0.0--85.0--3.0--nan--nan--500.0--acidification, gas chromatography",,0.36,0,0,0,semi-batch,constant pressure,0.101,initial temperature,25,15,0,85,3,500,0.3125,"acidification, gas chromatography",,,,18,27.8,1.9891923838350787,17.04210748591374,2.281910065351678,7.990486176321602,19.14447867389158,0.7133707872340842,44.44872829628784,5.659163792290448,10.57,28.44028520499127,71.55971479500873,0,6.800356506,0,0,31.56862745,0,3.057040998,0,0,0,0,0,0,12.04099822,0,0,0,0,0,14.66131907,0,0,0,3.4313725490196005,0,0,0,0.005235135
"powder--0.36--bauer2011-bd0001--100.0--nan--0.0--nan--0.0--nan--0.0--nan--0.0--moist carbonation--semi-batch--8.0--constant pressure--0.101--initial temperature--25.0--15.0--0.0--85.0--3.0--nan--nan--500.0--acidification, gas chromatography",,0.36,0,0,0,semi-batch,constant pressure,0.101,initial temperature,25,15,0,85,3,500,0.375,"acidification, gas chromatography",,,,18,27.8,1.9891923838350787,17.04210748591374,2.281910065351678,7.990486176321602,19.14447867389158,0.7133707872340842,44.44872829628784,5.659163792290448,10.57,28.44028520499127,71.55971479500873,0,6.800356506,0,0,31.56862745,0,3.057040998,0,0,0,0,0,0,12.04099822,0,0,0,0,0,14.66131907,0,0,0,3.4313725490196005,0,0,0,0.006722438
"powder--0.36--bauer2011-bd0001--100.0--nan--0.0--nan--0.0--nan--0.0--nan--0.0--moist carbonation--semi-batch--8.0--constant pressure--0.101--initial temperature--25.0--15.0--0.0--85.0--3.0--nan--nan--500.0--acidification, gas chromatography",,0.36,0,0,0,semi-batch,constant pressure,0.101,initial temperature,25,15,0,85,3,500,0.4375,"acidification, gas chromatography",,,,18,27.8,1.9891923838350787,17.04210748591374,2.281910065351678,7.990486176321602,19.14447867389158,0.7133707872340842,44.44872829628784,5.659163792290448,10.57,28.44028520499127,71.55971479500873,0,6.800356506,0,0,31.56862745,0,3.057040998,0,0,0,0,0,0,12.04099822,0,0,0,0,0,14.66131907,0,0,0,3.4313725490196005,0,0,0,0.008546969
"powder--0.36--bauer2011-bd0001--100.0--nan--0.0--nan--0.0--nan--0.0--nan--0.0--moist carbonation--semi-batch--8.0--constant pressure--0.101--initial temperature--25.0--15.0--0.0--85.0--3.0--nan--nan--500.0--acidification, gas chromatography",,0.36,0,0,0,semi-batch,constant pressure,0.101,initial temperature,25,15,0,85,3,500,0.5,"acidification, gas chromatography",,,,18,27.8,1.9891923838350787,17.04210748591374,2.281910065351678,7.990486176321602,19.14447867389158,0.7133707872340842,44.44872829628784,5.659163792290448,10.57,28.44028520499127,71.55971479500873,0,6.800356506,0,0,31.56862745,0,3.057040998,0,0,0,0,0,0,12.04099822,0,0,0,0,0,14.66131907,0,0,0,3.4313725490196005,0,0,0,0.010720103154244152
"powder--0.36--bauer2011-bd0001--100.0--nan--0.0--nan--0.0--nan--0.0--nan--0.0--moist carbonation--semi-batch--8.0--constant pressure--0.101--initial temperature--25.0--15.0--0.0--85.0--3.0--nan--nan--500.0--acidification, gas chromatography",,0.36,0,0,0,semi-batch,constant pressure,0.101,initial temperature,25,15,0,85,3,500,0.5625,"acidification, gas chromatography",,,,18,27.8,1.9891923838350787,17.04210748591374,2.281910065351678,7.990486176321602,19.14447867389158,0.7133707872340842,44.44872829628784,5.659163792290448,10.57,28.44028520499127,71.55971479500873,0,6.800356506,0,0,31.56862745,0,3.057040998,0,0,0,0,0,0,12.04099822,0,0,0,0,0,14.66131907,0,0,0,3.4313725490196005,0,0,0,0.012607957
"powder--0.36--bauer2011-bd0001--100.0--nan--0.0--nan--0.0--nan--0.0--nan--0.0--moist carbonation--semi-batch--8.0--constant pressure--0.101--initial temperature--25.0--15.0--0.0--85.0--3.0--nan--nan--500.0--acidification, gas chromatography",,0.36,0,0,0,semi-batch,constant pressure,0.101,initial temperature,25,15,0,85,3,500,0.625,"acidification, gas chromatography",,,,18,27.8,1.9891923838350787,17.04210748591374,2.281910065351678,7.990486176321602,19.14447867389158,0.7133707872340842,44.44872829628784,5.659163792290448,10.57,28.44028520499127,71.55971479500873,0,6.800356506,0,0,31.56862745,0,3.057040998,0,0,0,0,0,0,12.04099822,0,0,0,0,0,14.66131907,0,0,0,3.4313725490196005,0,0,0,0.014358516382903043
"powder--0.36--bauer2011-bd0001--100.0--nan--0.0--nan--0.0--nan--0.0--nan--0.0--moist carbonation--semi-batch--8.0--constant pressure--0.101--initial temperature--25.0--15.0--0.0--85.0--3.0--nan--nan--500.0--acidification, gas chromatography",,0.36,0,0,0,semi-batch,constant pressure,0.101,initial temperature,25,15,0,85,3,500,0.6875,"acidification, gas chromatography",,,,18,27.8,1.9891923838350787,17.04210748591374,2.281910065351678,7.990486176321602,19.14447867389158,0.7133707872340842,44.44872829628784,5.659163792290448,10.57,28.44028520499127,71.55971479500873,0,6.800356506,0,0,31.56862745,0,3.057040998,0,0,0,0,0,0,12.04099822,0,0,0,0,0,14.66131907,0,0,0,3.4313725490196005,0,0,0,0.016331535
"powder--0.36--bauer2011-bd0001--100.0--nan--0.0--nan--0.0--nan--0.0--nan--0.0--moist carbonation--semi-batch--8.0--constant pressure--0.101--initial temperature--25.0--15.0--0.0--85.0--3.0--nan--nan--500.0--acidification, gas chromatography",,0.36,0,0,0,semi-batch,constant pressure,0.101,initial temperature,25,15,0,85,3,500,0.75,"acidification, gas chromatography",,,,18,27.8,1.9891923838350787,17.04210748591374,2.281910065351678,7.990486176321602,19.14447867389158,0.7133707872340842,44.44872829628784,5.659163792290448,10.57,28.44028520499127,71.55971479500873,0,6.800356506,0,0,31.56862745,0,3.057040998,0,0,0,0,0,0,12.04099822,0,0,0,0,0,14.66131907,0,0,0,3.4313725490196005,0,0,0,0.018362631113516423
"powder--0.36--bauer2011-bd0001--100.0--nan--0.0--nan--0.0--nan--0.0--nan--0.0--moist carbonation--semi-batch--8.0--constant pressure--0.101--initial temperature--25.0--15.0--0.0--85.0--3.0--nan--nan--500.0--acidification, gas chromatography",,0.36,0,0,0,semi-batch,constant pressure,0.101,initial temperature,25,15,0,85,3,500,0.8125,"acidification, gas chromatography",,,,18,27.8,1.9891923838350787,17.04210748591374,2.281910065351678,7.990486176321602,19.14447867389158,0.7133707872340842,44.44872829628784,5.659163792290448,10.57,28.44028520499127,71.55971479500873,0,6.800356506,0,0,31.56862745,0,3.057040998,0,0,0,0,0,0,12.04099822,0,0,0,0,0,14.66131907,0,0,0,3.4313725490196005,0,0,0,0.02015541
"powder--0.36--bauer2011-bd0001--100.0--nan--0.0--nan--0.0--nan--0.0--nan--0.0--moist carbonation--semi-batch--8.0--constant pressure--0.101--initial temperature--25.0--15.0--0.0--85.0--3.0--nan--nan--500.0--acidification, gas chromatography",,0.36,0,0,0,semi-batch,constant pressure,0.101,initial temperature,25,15,0,85,3,500,0.875,"acidification, gas chromatography",,,,18,27.8,1.9891923838350787,17.04210748591374,2.281910065351678,7.990486176321602,19.14447867389158,0.7133707872340842,44.44872829628784,5.659163792290448,10.57,28.44028520499127,71.55971479500873,0,6.800356506,0,0,31.56862745,0,3.057040998,0,0,0,0,0,0,12.04099822,0,0,0,0,0,14.66131907,0,0,0,3.4313725490196005,0,0,0,0.023542182504921176
"powder--0.36--bauer2011-bd0001--100.0--nan--0.0--nan--0.0--nan--0.0--nan--0.0--moist carbonation--semi-batch--8.0--constant pressure--0.101--initial temperature--25.0--15.0--0.0--85.0--3.0--nan--nan--500.0--acidification, gas chromatography",,0.36,0,0,0,semi-batch,constant pressure,0.101,initial temperature,25,15,0,85,3,500,0.9375,"acidification, gas chromatography",,,,18,27.8,1.9891923838350787,17.04210748591374,2.281910065351678,7.990486176321602,19.14447867389158,0.7133707872340842,44.44872829628784,5.659163792290448,10.57,28.44028520499127,71.55971479500873,0,6.800356506,0,0,31.56862745,0,3.057040998,0,0,0,0,0,0,12.04099822,0,0,0,0,0,14.66131907,0,0,0,3.4313725490196005,0,0,0,0.024539429959394583
"powder--0.36--bauer2011-bd0001--100.0--nan--0.0--nan--0.0--nan--0.0--nan--0.0--moist carbonation--semi-batch--8.0--constant pressure--0.101--initial temperature--25.0--15.0--0.0--85.0--3.0--nan--nan--500.0--acidification, gas chromatography",,0.36,0,0,0,semi-batch,constant pressure,0.101,initial temperature,25,15,0,85,3,500,1,"acidification, gas chromatography",,,,18,27.8,1.9891923838350787,17.04210748591374,2.281910065351678,7.990486176321602,19.14447867389158,0.7133707872340842,44.44872829628784,5.659163792290448,10.57,28.44028520499127,71.55971479500873,0,6.800356506,0,0,31.56862745,0,3.057040998,0,0,0,0,0,0,12.04099822,0,0,0,0,0,14.66131907,0,0,0,3.4313725490196005,0,0,0,0.027527027554346148
"powder--0.36--bauer2011-bd0001--100.0--nan--0.0--nan--0.0--nan--0.0--nan--0.0--moist carbonation--semi-batch--8.0--constant pressure--0.101--initial temperature--25.0--15.0--0.0--85.0--3.0--nan--nan--500.0--acidification, gas chromatography",,0.36,0,0,0,semi-batch,constant pressure,0.101,initial temperature,25,15,0,85,3,500,1.0625,"acidification, gas chromatography",,,,18,27.8,1.9891923838350787,17.04210748591374,2.281910065351678,7.990486176321602,19.14447867389158,0.7133707872340842,44.44872829628784,5.659163792290448,10.57,28.44028520499127,71.55971479500873,0,6.800356506,0,0,31.56862745,0,3.057040998,0,0,0,0,0,0,12.04099822,0,0,0,0,0,14.66131907,0,0,0,3.4313725490196005,0,0,0,0.029781312972702687
"powder--0.36--bauer2011-bd0001--100.0--nan--0.0--nan--0.0--nan--0.0--nan--0.0--moist carbonation--semi-batch--8.0--constant pressure--0.101--initial temperature--25.0--15.0--0.0--85.0--3.0--nan--nan--500.0--acidification, gas chromatography",,0.36,0,0,0,semi-batch,constant pressure,0.101,initial temperature,25,15,0,85,3,500,1.125,"acidification, gas chromatography",,,,18,27.8,1.9891923838350787,17.04210748591374,2.281910065351678,7.990486176321602,19.14447867389158,0.7133707872340842,44.44872829628784,5.659163792290448,10.57,28.44028520499127,71.55971479500873,0,6.800356506,0,0,31.56862745,0,3.057040998,0,0,0,0,0,0,12.04099822,0,0,0,0,0,14.66131907,0,0,0,3.4313725490196005,0,0,0,0.031413299
"powder--0.36--bauer2011-bd0001--100.0--nan--0.0--nan--0.0--nan--0.0--nan--0.0--moist carbonation--semi-batch--8.0--constant pressure--0.101--initial temperature--25.0--15.0--0.0--85.0--3.0--nan--nan--500.0--acidification, gas chromatography",,0.36,0,0,0,semi-batch,constant pressure,0.101,initial temperature,25,15,0,85,3,500,1.1875,"acidification, gas chromatography",,,,18,27.8,1.9891923838350787,17.04210748591374,2.281910065351678,7.990486176321602,19.14447867389158,0.7133707872340842,44.44872829628784,5.659163792290448,10.57,28.44028520499127,71.55971479500873,0,6.800356506,0,0,31.56862745,0,3.057040998,0,0,0,0,0,0,12.04099822,0,0,0,0,0,14.66131907,0,0,0,3.4313725490196005,0,0,0,0.032239814
"powder--0.36--bauer2011-bd0001--100.0--nan--0.0--nan--0.0--nan--0.0--nan--0.0--moist carbonation--semi-batch--8.0--constant pressure--0.101--initial temperature--25.0--15.0--0.0--85.0--3.0--nan--nan--500.0--acidification, gas chromatography",,0.36,0,0,0,semi-batch,constant pressure,0.101,initial temperature,25,15,0,85,3,500,1.25,"acidification, gas chromatography",,,,18,27.8,1.9891923838350787,17.04210748591374,2.281910065351678,7.990486176321602,19.14447867389158,0.7133707872340842,44.44872829628784,5.659163792290448,10.57,28.44028520499127,71.55971479500873,0,6.800356506,0,0,31.56862745,0,3.057040998,0,0,0,0,0,0,12.04099822,0,0,0,0,0,14.66131907,0,0,0,3.4313725490196005,0,0,0,0.034721937
"powder--0.36--bauer2011-bd0001--100.0--nan--0.0--nan--0.0--nan--0.0--nan--0.0--moist carbonation--semi-batch--8.0--constant pressure--0.101--initial temperature--25.0--15.0--0.0--85.0--3.0--nan--nan--500.0--acidification, gas chromatography",,0.36,0,0,0,semi-batch,constant pressure,0.101,initial temperature,25,15,0,85,3,500,1.3125,"acidification, gas chromatography",,,,18,27.8,1.9891923838350787,17.04210748591374,2.281910065351678,7.990486176321602,19.14447867389158,0.7133707872340842,44.44872829628784,5.659163792290448,10.57,28.44028520499127,71.55971479500873,0,6.800356506,0,0,31.56862745,0,3.057040998,0,0,0,0,0,0,12.04099822,0,0,0,0,0,14.66131907,0,0,0,3.4313725490196005,0,0,0,0.036119344130135865
"powder--0.36--bauer2011-bd0001--100.0--nan--0.0--nan--0.0--nan--0.0--nan--0.0--moist carbonation--semi-batch--8.0--constant pressure--0.101--initial temperature--25.0--15.0--0.0--85.0--3.0--nan--nan--500.0--acidification, gas chromatography",,0.36,0,0,0,semi-batch,constant pressure,0.101,initial temperature,25,15,0,85,3,500,1.375,"acidification, gas chromatography",,,,18,27.8,1.9891923838350787,17.04210748591374,2.281910065351678,7.990486176321602,19.14447867389158,0.7133707872340842,44.44872829628784,5.659163792290448,10.57,28.44028520499127,71.55971479500873,0,6.800356506,0,0,31.56862745,0,3.057040998,0,0,0,0,0,0,12.04099822,0,0,0,0,0,14.66131907,0,0,0,3.4313725490196005,0,0,0,0.036997841191789185
"powder--0.36--bauer2011-bd0001--100.0--nan--0.0--nan--0.0--nan--0.0--nan--0.0--moist carbonation--semi-batch--8.0--constant pressure--0.101--initial temperature--25.0--15.0--0.0--85.0--3.0--nan--nan--500.0--acidification, gas chromatography",,0.36,0,0,0,semi-batch,constant pressure,0.101,initial temperature,25,15,0,85,3,500,1.4375,"acidification, gas chromatography",,,,18,27.8,1.9891923838350787,17.04210748591374,2.281910065351678,7.990486176321602,19.14447867389158,0.7133707872340842,44.44872829628784,5.659163792290448,10.57,28.44028520499127,71.55971479500873,0,6.800356506,0,0,31.56862745,0,3.057040998,0,0,0,0,0,0,12.04099822,0,0,0,0,0,14.66131907,0,0,0,3.4313725490196005,0,0,0,0.039691292
"powder--0.36--bauer2011-bd0001--100.0--nan--0.0--nan--0.0--nan--0.0--nan--0.0--moist carbonation--semi-batch--8.0--constant pressure--0.101--initial temperature--25.0--15.0--0.0--85.0--3.0--nan--nan--500.0--acidification, gas chromatography",,0.36,0,0,0,semi-batch,constant pressure,0.101,initial temperature,25,15,0,85,3,500,1.5,"acidification, gas chromatography",,,,18,27.8,1.9891923838350787,17.04210748591374,2.281910065351678,7.990486176321602,19.14447867389158,0.7133707872340842,44.44872829628784,5.659163792290448,10.57,28.44028520499127,71.55971479500873,0,6.800356506,0,0,31.56862745,0,3.057040998,0,0,0,0,0,0,12.04099822,0,0,0,0,0,14.66131907,0,0,0,3.4313725490196005,0,0,0,0.039736943
"powder--0.36--bauer2011-bd0001--100.0--nan--0.0--nan--0.0--nan--0.0--nan--0.0--moist carbonation--semi-batch--8.0--constant pressure--0.101--initial temperature--25.0--15.0--0.0--85.0--3.0--nan--nan--500.0--acidification, gas chromatography",,0.36,0,0,0,semi-batch,constant pressure,0.101,initial temperature,25,15,0,85,3,500,1.5625,"acidification, gas chromatography",,,,18,27.8,1.9891923838350787,17.04210748591374,2.281910065351678,7.990486176321602,19.14447867389158,0.7133707872340842,44.44872829628784,5.659163792290448,10.57,28.44028520499127,71.55971479500873,0,6.800356506,0,0,31.56862745,0,3.057040998,0,0,0,0,0,0,12.04099822,0,0,0,0,0,14.66131907,0,0,0,3.4313725490196005,0,0,0,0.043462994430880586
"powder--0.36--bauer2011-bd0001--100.0--nan--0.0--nan--0.0--nan--0.0--nan--0.0--moist carbonation--semi-batch--8.0--constant pressure--0.101--initial temperature--25.0--15.0--0.0--85.0--3.0--nan--nan--500.0--acidification, gas chromatography",,0.36,0,0,0,semi-batch,constant pressure,0.101,initial temperature,25,15,0,85,3,500,1.625,"acidification, gas chromatography",,,,18,27.8,1.9891923838350787,17.04210748591374,2.281910065351678,7.990486176321602,19.14447867389158,0.7133707872340842,44.44872829628784,5.659163792290448,10.57,28.44028520499127,71.55971479500873,0,6.800356506,0,0,31.56862745,0,3.057040998,0,0,0,0,0,0,12.04099822,0,0,0,0,0,14.66131907,0,0,0,3.4313725490196005,0,0,0,0.043089649
"powder--0.36--bauer2011-bd0001--100.0--nan--0.0--nan--0.0--nan--0.0--nan--0.0--moist carbonation--semi-batch--8.0--constant pressure--0.101--initial temperature--25.0--15.0--0.0--85.0--3.0--nan--nan--500.0--acidification, gas chromatography",,0.36,0,0,0,semi-batch,constant pressure,0.101,initial temperature,25,15,0,85,3,500,1.6875,"acidification, gas chromatography",,,,18,27.8,1.9891923838350787,17.04210748591374,2.281910065351678,7.990486176321602,19.14447867389158,0.7133707872340842,44.44872829628784,5.659163792290448,10.57,28.44028520499127,71.55971479500873,0,6.800356506,0,0,31.56862745,0,3.057040998,0,0,0,0,0,0,12.04099822,0,0,0,0,0,14.66131907,0,0,0,3.4313725490196005,0,0,0,0.044976657323098426
"powder--0.36--bauer2011-bd0001--100.0--nan--0.0--nan--0.0--nan--0.0--nan--0.0--moist carbonation--semi-batch--8.0--constant pressure--0.101--initial temperature--25.0--15.0--0.0--85.0--3.0--nan--nan--500.0--acidification, gas chromatography",,0.36,0,0,0,semi-batch,constant pressure,0.101,initial temperature,25,15,0,85,3,500,1.75,"acidification, gas chromatography",,,,18,27.8,1.9891923838350787,17.04210748591374,2.281910065351678,7.990486176321602,19.14447867389158,0.7133707872340842,44.44872829628784,5.659163792290448,10.57,28.44028520499127,71.55971479500873,0,6.800356506,0,0,31.56862745,0,3.057040998,0,0,0,0,0,0,12.04099822,0,0,0,0,0,14.66131907,0,0,0,3.4313725490196005,0,0,0,0.046161823
"powder--0.36--bauer2011-bd0001--100.0--nan--0.0--nan--0.0--nan--0.0--nan--0.0--moist carbonation--semi-batch--8.0--constant pressure--0.101--initial temperature--25.0--15.0--0.0--85.0--3.0--nan--nan--500.0--acidification, gas chromatography",,0.36,0,0,0,semi-batch,constant pressure,0.101,initial temperature,25,15,0,85,3,500,1.8125,"acidification, gas chromatography",,,,18,27.8,1.9891923838350787,17.04210748591374,2.281910065351678,7.990486176321602,19.14447867389158,0.7133707872340842,44.44872829628784,5.659163792290448,10.57,28.44028520499127,71.55971479500873,0,6.800356506,0,0,31.56862745,0,3.057040998,0,0,0,0,0,0,12.04099822,0,0,0,0,0,14.66131907,0,0,0,3.4313725490196005,0,0,0,0.046553352
