Repository: kycai/c3gb

# c3gb

**c3gb**, Gradient Boosting models for predicting the CO2 uptake of Coal ashes in Carbon mineralization, were developed in the research article: [AI-guided prediction and control of CO2 mineralization in coal ashes as carbon-efficient supplementary cementitious materials](). They are tree-based ensemble models. 

The models take the physicochemical properties of coal ashes, along with the process parameters related to reactant proportions and carbonation conditions as input features, while the output is CO2 uptake. The models can be used as a objective function to optimize the carbonation process for CO2 mineralization in coal ashes.

Kangyi Cai 2026 @ Missouri S&T

File: data/Xys_gt_augmented.csv (part 33 of 89)
Group id,Class id,Water-Solid ratio,Chemical admixture 1-content,Chemical admixture 2-content,Chemical admixture 3-content,Carbonation reactor operation mode,Carbonation pressure control type,Carbonation pressure,Carbonation temperature control type,Carbonation temperature,Carbonation gas 1-CO2,Carbonation gas 2-H2O vapor,Carbonation gas 3-N2,Carbonation gas flow rate,Carbonation stirring speed ,Carbonation duration,Method-CO2 uptake,Chemical admixture 1_Classification 2,Chemical admixture 2_Classification 2,Chemical admixture 3_Classification 2,"Solid_Dv,50",Solid_Specific surface area,Solid_Na2O,Solid_MgO,Solid_Al2O3,Solid_SiO2,Solid_SO3,Solid_K2O,Solid_CaO,Solid_Fe2O3,Solid_Loss on ignition,Solid_Amorphous+others,Solid_Crystalline,Solid_Albite,Solid_Anhydrite,Solid_Augite,Solid_Bassanite,Solid_Brownmillerite,Solid_Brucite,Solid_Calcite,Solid_Corundum,Solid_Diopside,Solid_Glauberite,Solid_Gypsum,Solid_Hematite,Solid_Hydrotalcite,Solid_Lime,Solid_Maghemite,Solid_Magnesioferrite,Solid_Magnetite,Solid_Microcline,Solid_Mullite,Solid_Periclase,Solid_Polyhalite,Solid_Portlandite,Solid_Pyroaurite,Solid_Quartz,Solid_Spinel,Solid_Srebrodolskite,Solid_Thenardite,Experimental CO2 uptake-U2
"powder--0.36--bauer2011-bd0001--100.0--nan--0.0--nan--0.0--nan--0.0--nan--0.0--moist carbonation--semi-batch--8.0--constant pressure--0.101--initial temperature--25.0--15.0--0.0--85.0--3.0--nan--nan--500.0--acidification, gas chromatography",,0.36,0,0,0,semi-batch,constant pressure,0.101,initial temperature,25,15,0,85,3,500,1.875,"acidification, gas chromatography",,,,18,27.8,1.9891923838350787,17.04210748591374,2.281910065351678,7.990486176321602,19.14447867389158,0.7133707872340842,44.44872829628784,5.659163792290448,10.57,28.44028520499127,71.55971479500873,0,6.800356506,0,0,31.56862745,0,3.057040998,0,0,0,0,0,0,12.04099822,0,0,0,0,0,14.66131907,0,0,0,3.4313725490196005,0,0,0,0.048386538
"powder--0.36--bauer2011-bd0001--100.0--nan--0.0--nan--0.0--nan--0.0--nan--0.0--moist carbonation--semi-batch--8.0--constant pressure--0.101--initial temperature--25.0--15.0--0.0--85.0--3.0--nan--nan--500.0--acidification, gas chromatography",,0.36,0,0,0,semi-batch,constant pressure,0.101,initial temperature,25,15,0,85,3,500,1.9375,"acidification, gas chromatography",,,,18,27.8,1.9891923838350787,17.04210748591374,2.281910065351678,7.990486176321602,19.14447867389158,0.7133707872340842,44.44872829628784,5.659163792290448,10.57,28.44028520499127,71.55971479500873,0,6.800356506,0,0,31.56862745,0,3.057040998,0,0,0,0,0,0,12.04099822,0,0,0,0,0,14.66131907,0,0,0,3.4313725490196005,0,0,0,0.047957077
"powder--0.36--bauer2011-bd0001--100.0--nan--0.0--nan--0.0--nan--0.0--nan--0.0--moist carbonation--semi-batch--8.0--constant pressure--0.101--initial temperature--25.0--15.0--0.0--85.0--3.0--nan--nan--500.0--acidification, gas chromatography",,0.36,0,0,0,semi-batch,constant pressure,0.101,initial temperature,25,15,0,85,3,500,2,"acidification, gas chromatography",,,,18,27.8,1.9891923838350787,17.04210748591374,2.281910065351678,7.990486176321602,19.14447867389158,0.7133707872340842,44.44872829628784,5.659163792290448,10.57,28.44028520499127,71.55971479500873,0,6.800356506,0,0,31.56862745,0,3.057040998,0,0,0,0,0,0,12.04099822,0,0,0,0,0,14.66131907,0,0,0,3.4313725490196005,0,0,0,0.050196646006906286
"powder--0.36--bauer2011-bd0001--100.0--nan--0.0--nan--0.0--nan--0.0--nan--0.0--moist carbonation--semi-batch--8.0--constant pressure--0.101--initial temperature--25.0--15.0--0.0--85.0--3.0--nan--nan--500.0--acidification, gas chromatography",,0.36,0,0,0,semi-batch,constant pressure,0.101,initial temperature,25,15,0,85,3,500,2.123869488,"acidification, gas chromatography",,,,18,27.8,1.9891923838350787,17.04210748591374,2.281910065351678,7.990486176321602,19.14447867389158,0.7133707872340842,44.44872829628784,5.659163792290448,10.57,28.44028520499127,71.55971479500873,0,6.800356506,0,0,31.56862745,0,3.057040998,0,0,0,0,0,0,12.04099822,0,0,0,0,0,14.66131907,0,0,0,3.4313725490196005,0,0,0,0.048639016
powder--0.36--bauer2011-bd0001--100.0--nan--0.0--nan--0.0--nan--0.0--nan--0.0--moist carbonation--semi-batch--8.0--constant pressure--0.101--initial temperature--25.0--15.0--0.0--85.0--3.0--nan--nan--500.0--manometric analysis,,0.36,0,0,0,semi-batch,constant pressure,0.101,initial temperature,25,15,0,85,3,500,0,manometric analysis,,,,18,27.8,1.9891923838350787,17.04210748591374,2.281910065351678,7.990486176321602,19.14447867389158,0.7133707872340842,44.44872829628784,5.659163792290448,10.57,28.44028520499127,71.55971479500873,0,6.800356506,0,0,31.56862745,0,3.057040998,0,0,0,0,0,0,12.04099822,0,0,0,0,0,14.66131907,0,0,0,3.4313725490196005,0,0,0,1e-05
powder--0.36--bauer2011-bd0001--100.0--nan--0.0--nan--0.0--nan--0.0--nan--0.0--moist carbonation--semi-batch--8.0--constant pressure--0.101--initial temperature--25.0--15.0--0.0--85.0--3.0--nan--nan--500.0--manometric analysis,,0.36,0,0,0,semi-batch,constant pressure,0.101,initial temperature,25,15,0,85,3,500,0.0625,manometric analysis,,,,18,27.8,1.9891923838350787,17.04210748591374,2.281910065351678,7.990486176321602,19.14447867389158,0.7133707872340842,44.44872829628784,5.659163792290448,10.57,28.44028520499127,71.55971479500873,0,6.800356506,0,0,31.56862745,0,3.057040998,0,0,0,0,0,0,12.04099822,0,0,0,0,0,14.66131907,0,0,0,3.4313725490196005,0,0,0,0.003808841
powder--0.36--bauer2011-bd0001--100.0--nan--0.0--nan--0.0--nan--0.0--nan--0.0--moist carbonation--semi-batch--8.0--constant pressure--0.101--initial temperature--25.0--15.0--0.0--85.0--3.0--nan--nan--500.0--manometric analysis,,0.36,0,0,0,semi-batch,constant pressure,0.101,initial temperature,25,15,0,85,3,500,0.125,manometric analysis,,,,18,27.8,1.9891923838350787,17.04210748591374,2.281910065351678,7.990486176321602,19.14447867389158,0.7133707872340842,44.44872829628784,5.659163792290448,10.57,28.44028520499127,71.55971479500873,0,6.800356506,0,0,31.56862745,0,3.057040998,0,0,0,0,0,0,12.04099822,0,0,0,0,0,14.66131907,0,0,0,3.4313725490196005,0,0,0,0.007254089
powder--0.36--bauer2011-bd0001--100.0--nan--0.0--nan--0.0--nan--0.0--nan--0.0--moist carbonation--semi-batch--8.0--constant pressure--0.101--initial temperature--25.0--15.0--0.0--85.0--3.0--nan--nan--500.0--manometric analysis,,0.36,0,0,0,semi-batch,constant pressure,0.101,initial temperature,25,15,0,85,3,500,0.1875,manometric analysis,,,,18,27.8,1.9891923838350787,17.04210748591374,2.281910065351678,7.990486176321602,19.14447867389158,0.7133707872340842,44.44872829628784,5.659163792290448,10.57,28.44028520499127,71.55971479500873,0,6.800356506,0,0,31.56862745,0,3.057040998,0,0,0,0,0,0,12.04099822,0,0,0,0,0,14.66131907,0,0,0,3.4313725490196005,0,0,0,0.010888338680296688
powder--0.36--bauer2011-bd0001--100.0--nan--0.0--nan--0.0--nan--0.0--nan--0.0--moist carbonation--semi-batch--8.0--constant pressure--0.101--initial temperature--25.0--15.0--0.0--85.0--3.0--nan--nan--500.0--manometric analysis,,0.36,0,0,0,semi-batch,constant pressure,0.101,initial temperature,25,15,0,85,3,500,0.25,manometric analysis,,,,18,27.8,1.9891923838350787,17.04210748591374,2.281910065351678,7.990486176321602,19.14447867389158,0.7133707872340842,44.44872829628784,5.659163792290448,10.57,28.44028520499127,71.55971479500873,0,6.800356506,0,0,31.56862745,0,3.057040998,0,0,0,0,0,0,12.04099822,0,0,0,0,0,14.66131907,0,0,0,3.4313725490196005,0,0,0,0.014711243616518686
powder--0.36--bauer2011-bd0001--100.0--nan--0.0--nan--0.0--nan--0.0--nan--0.0--moist carbonation--semi-batch--8.0--constant pressure--0.101--initial temperature--25.0--15.0--0.0--85.0--3.0--nan--nan--500.0--manometric analysis,,0.36,0,0,0,semi-batch,constant pressure,0.101,initial temperature,25,15,0,85,3,500,0.3125,manometric analysis,,,,18,27.8,1.9891923838350787,17.04210748591374,2.281910065351678,7.990486176321602,19.14447867389158,0.7133707872340842,44.44872829628784,5.659163792290448,10.57,28.44028520499127,71.55971479500873,0,6.800356506,0,0,31.56862745,0,3.057040998,0,0,0,0,0,0,12.04099822,0,0,0,0,0,14.66131907,0,0,0,3.4313725490196005,0,0,0,0.018149192758196705
powder--0.36--bauer2011-bd0001--100.0--nan--0.0--nan--0.0--nan--0.0--nan--0.0--moist carbonation--semi-batch--8.0--constant pressure--0.101--initial temperature--25.0--15.0--0.0--85.0--3.0--nan--nan--500.0--manometric analysis,,0.36,0,0,0,semi-batch,constant pressure,0.101,initial temperature,25,15,0,85,3,500,0.375,manometric analysis,,,,18,27.8,1.9891923838350787,17.04210748591374,2.281910065351678,7.990486176321602,19.14447867389158,0.7133707872340842,44.44872829628784,5.659163792290448,10.57,28.44028520499127,71.55971479500873,0,6.800356506,0,0,31.56862745,0,3.057040998,0,0,0,0,0,0,12.04099822,0,0,0,0,0,14.66131907,0,0,0,3.4313725490196005,0,0,0,0.021660754
powder--0.36--bauer2011-bd0001--100.0--nan--0.0--nan--0.0--nan--0.0--nan--0.0--moist carbonation--semi-batch--8.0--constant pressure--0.101--initial temperature--25.0--15.0--0.0--85.0--3.0--nan--nan--500.0--manometric analysis,,0.36,0,0,0,semi-batch,constant pressure,0.101,initial temperature,25,15,0,85,3,500,0.4375,manometric analysis,,,,18,27.8,1.9891923838350787,17.04210748591374,2.281910065351678,7.990486176321602,19.14447867389158,0.7133707872340842,44.44872829628784,5.659163792290448,10.57,28.44028520499127,71.55971479500873,0,6.800356506,0,0,31.56862745,0,3.057040998,0,0,0,0,0,0,12.04099822,0,0,0,0,0,14.66131907,0,0,0,3.4313725490196005,0,0,0,0.025108006683770404
powder--0.36--bauer2011-bd0001--100.0--nan--0.0--nan--0.0--nan--0.0--nan--0.0--moist carbonation--semi-batch--8.0--constant pressure--0.101--initial temperature--25.0--15.0--0.0--85.0--3.0--nan--nan--500.0--manometric analysis,,0.36,0,0,0,semi-batch,constant pressure,0.101,initial temperature,25,15,0,85,3,500,0.5,manometric analysis,,,,18,27.8,1.9891923838350787,17.04210748591374,2.281910065351678,7.990486176321602,19.14447867389158,0.7133707872340842,44.44872829628784,5.659163792290448,10.57,28.44028520499127,71.55971479500873,0,6.800356506,0,0,31.56862745,0,3.057040998,0,0,0,0,0,0,12.04099822,0,0,0,0,0,14.66131907,0,0,0,3.4313725490196005,0,0,0,0.028502697
powder--0.36--bauer2011-bd0001--100.0--nan--0.0--nan--0.0--nan--0.0--nan--0.0--moist carbonation--semi-batch--8.0--constant pressure--0.101--initial temperature--25.0--15.0--0.0--85.0--3.0--nan--nan--500.0--manometric analysis,,0.36,0,0,0,semi-batch,constant pressure,0.101,initial temperature,25,15,0,85,3,500,0.5625,manometric analysis,,,,18,27.8,1.9891923838350787,17.04210748591374,2.281910065351678,7.990486176321602,19.14447867389158,0.7133707872340842,44.44872829628784,5.659163792290448,10.57,28.44028520499127,71.55971479500873,0,6.800356506,0,0,31.56862745,0,3.057040998,0,0,0,0,0,0,12.04099822,0,0,0,0,0,14.66131907,0,0,0,3.4313725490196005,0,0,0,0.032013434000479464
powder--0.36--bauer2011-bd0001--100.0--nan--0.0--nan--0.0--nan--0.0--nan--0.0--moist carbonation--semi-batch--8.0--constant pressure--0.101--initial temperature--25.0--15.0--0.0--85.0--3.0--nan--nan--500.0--manometric analysis,,0.36,0,0,0,semi-batch,constant pressure,0.101,initial temperature,25,15,0,85,3,500,0.625,manometric analysis,,,,18,27.8,1.9891923838350787,17.04210748591374,2.281910065351678,7.990486176321602,19.14447867389158,0.7133707872340842,44.44872829628784,5.659163792290448,10.57,28.44028520499127,71.55971479500873,0,6.800356506,0,0,31.56862745,0,3.057040998,0,0,0,0,0,0,12.04099822,0,0,0,0,0,14.66131907,0,0,0,3.4313725490196005,0,0,0,0.034826975
powder--0.36--bauer2011-bd0001--100.0--nan--0.0--nan--0.0--nan--0.0--nan--0.0--moist carbonation--semi-batch--8.0--constant pressure--0.101--initial temperature--25.0--15.0--0.0--85.0--3.0--nan--nan--500.0--manometric analysis,,0.36,0,0,0,semi-batch,constant pressure,0.101,initial temperature,25,15,0,85,3,500,0.6875,manometric analysis,,,,18,27.8,1.9891923838350787,17.04210748591374,2.281910065351678,7.990486176321602,19.14447867389158,0.7133707872340842,44.44872829628784,5.659163792290448,10.57,28.44028520499127,71.55971479500873,0,6.800356506,0,0,31.56862745,0,3.057040998,0,0,0,0,0,0,12.04099822,0,0,0,0,0,14.66131907,0,0,0,3.4313725490196005,0,0,0,0.037526884
powder--0.36--bauer2011-bd0001--100.0--nan--0.0--nan--0.0--nan--0.0--nan--0.0--moist carbonation--semi-batch--8.0--constant pressure--0.101--initial temperature--25.0--15.0--0.0--85.0--3.0--nan--nan--500.0--manometric analysis,,0.36,0,0,0,semi-batch,constant pressure,0.101,initial temperature,25,15,0,85,3,500,0.75,manometric analysis,,,,18,27.8,1.9891923838350787,17.04210748591374,2.281910065351678,7.990486176321602,19.14447867389158,0.7133707872340842,44.44872829628784,5.659163792290448,10.57,28.44028520499127,71.55971479500873,0,6.800356506,0,0,31.56862745,0,3.057040998,0,0,0,0,0,0,12.04099822,0,0,0,0,0,14.66131907,0,0,0,3.4313725490196005,0,0,0,0.041148058
powder--0.36--bauer2011-bd0001--100.0--nan--0.0--nan--0.0--nan--0.0--nan--0.0--moist carbonation--semi-batch--8.0--constant pressure--0.101--initial temperature--25.0--15.0--0.0--85.0--3.0--nan--nan--500.0--manometric analysis,,0.36,0,0,0,semi-batch,constant pressure,0.101,initial temperature,25,15,0,85,3,500,0.8125,manometric analysis,,,,18,27.8,1.9891923838350787,17.04210748591374,2.281910065351678,7.990486176321602,19.14447867389158,0.7133707872340842,44.44872829628784,5.659163792290448,10.57,28.44028520499127,71.55971479500873,0,6.800356506,0,0,31.56862745,0,3.057040998,0,0,0,0,0,0,12.04099822,0,0,0,0,0,14.66131907,0,0,0,3.4313725490196005,0,0,0,0.045015576
powder--0.36--bauer2011-bd0001--100.0--nan--0.0--nan--0.0--nan--0.0--nan--0.0--moist carbonation--semi-batch--8.0--constant pressure--0.101--initial temperature--25.0--15.0--0.0--85.0--3.0--nan--nan--500.0--manometric analysis,,0.36,0,0,0,semi-batch,constant pressure,0.101,initial temperature,25,15,0,85,3,500,0.875,manometric analysis,,,,18,27.8,1.9891923838350787,17.04210748591374,2.281910065351678,7.990486176321602,19.14447867389158,0.7133707872340842,44.44872829628784,5.659163792290448,10.57,28.44028520499127,71.55971479500873,0,6.800356506,0,0,31.56862745,0,3.057040998,0,0,0,0,0,0,12.04099822,0,0,0,0,0,14.66131907,0,0,0,3.4313725490196005,0,0,0,0.046410528
powder--0.36--bauer2011-bd0001--100.0--nan--0.0--nan--0.0--nan--0.0--nan--0.0--moist carbonation--semi-batch--8.0--constant pressure--0.101--initial temperature--25.0--15.0--0.0--85.0--3.0--nan--nan--500.0--manometric analysis,,0.36,0,0,0,semi-batch,constant pressure,0.101,initial temperature,25,15,0,85,3,500,0.9375,manometric analysis,,,,18,27.8,1.9891923838350787,17.04210748591374,2.281910065351678,7.990486176321602,19.14447867389158,0.7133707872340842,44.44872829628784,5.659163792290448,10.57,28.44028520499127,71.55971479500873,0,6.800356506,0,0,31.56862745,0,3.057040998,0,0,0,0,0,0,12.04099822,0,0,0,0,0,14.66131907,0,0,0,3.4313725490196005,0,0,0,0.048519567714713295
powder--0.36--bauer2011-bd0001--100.0--nan--0.0--nan--0.0--nan--0.0--nan--0.0--moist carbonation--semi-batch--8.0--constant pressure--0.101--initial temperature--25.0--15.0--0.0--85.0--3.0--nan--nan--500.0--manometric analysis,,0.36,0,0,0,semi-batch,constant pressure,0.101,initial temperature,25,15,0,85,3,500,1,manometric analysis,,,,18,27.8,1.9891923838350787,17.04210748591374,2.281910065351678,7.990486176321602,19.14447867389158,0.7133707872340842,44.44872829628784,5.659163792290448,10.57,28.44028520499127,71.55971479500873,0,6.800356506,0,0,31.56862745,0,3.057040998,0,0,0,0,0,0,12.04099822,0,0,0,0,0,14.66131907,0,0,0,3.4313725490196005,0,0,0,0.053011037
powder--0.36--bauer2011-bd0001--100.0--nan--0.0--nan--0.0--nan--0.0--nan--0.0--moist carbonation--semi-batch--8.0--constant pressure--0.101--initial temperature--25.0--15.0--0.0--85.0--3.0--nan--nan--500.0--manometric analysis,,0.36,0,0,0,semi-batch,constant pressure,0.101,initial temperature,25,15,0,85,3,500,1.0625,manometric analysis,,,,18,27.8,1.9891923838350787,17.04210748591374,2.281910065351678,7.990486176321602,19.14447867389158,0.7133707872340842,44.44872829628784,5.659163792290448,10.57,28.44028520499127,71.55971479500873,0,6.800356506,0,0,31.56862745,0,3.057040998,0,0,0,0,0,0,12.04099822,0,0,0,0,0,14.66131907,0,0,0,3.4313725490196005,0,0,0,0.054611381
powder--0.36--bauer2011-bd0001--100.0--nan--0.0--nan--0.0--nan--0.0--nan--0.0--moist carbonation--semi-batch--8.0--constant pressure--0.101--initial temperature--25.0--15.0--0.0--85.0--3.0--nan--nan--500.0--manometric analysis,,0.36,0,0,0,semi-batch,constant pressure,0.101,initial temperature,25,15,0,85,3,500,1.125,manometric analysis,,,,18,27.8,1.9891923838350787,17.04210748591374,2.281910065351678,7.990486176321602,19.14447867389158,0.7133707872340842,44.44872829628784,5.659163792290448,10.57,28.44028520499127,71.55971479500873,0,6.800356506,0,0,31.56862745,0,3.057040998,0,0,0,0,0,0,12.04099822,0,0,0,0,0,14.66131907,0,0,0,3.4313725490196005,0,0,0,0.055251033558687816
powder--0.36--bauer2011-bd0001--100.0--nan--0.0--nan--0.0--nan--0.0--nan--0.0--moist carbonation--semi-batch--8.0--constant pressure--0.101--initial temperature--25.0--15.0--0.0--85.0--3.0--nan--nan--500.0--manometric analysis,,0.36,0,0,0,semi-batch,constant pressure,0.101,initial temperature,25,15,0,85,3,500,1.1875,manometric analysis,,,,18,27.8,1.9891923838350787,17.04210748591374,2.281910065351678,7.990486176321602,19.14447867389158,0.7133707872340842,44.44872829628784,5.659163792290448,10.57,28.44028520499127,71.55971479500873,0,6.800356506,0,0,31.56862745,0,3.057040998,0,0,0,0,0,0,12.04099822,0,0,0,0,0,14.66131907,0,0,0,3.4313725490196005,0,0,0,0.060694057
powder--0.36--bauer2011-bd0001--100.0--nan--0.0--nan--0.0--nan--0.0--nan--0.0--moist carbonation--semi-batch--8.0--constant pressure--0.101--initial temperature--25.0--15.0--0.0--85.0--3.0--nan--nan--500.0--manometric analysis,,0.36,0,0,0,semi-batch,constant pressure,0.101,initial temperature,25,15,0,85,3,500,1.25,manometric analysis,,,,18,27.8,1.9891923838350787,17.04210748591374,2.281910065351678,7.990486176321602,19.14447867389158,0.7133707872340842,44.44872829628784,5.659163792290448,10.57,28.44028520499127,71.55971479500873,0,6.800356506,0,0,31.56862745,0,3.057040998,0,0,0,0,0,0,12.04099822,0,0,0,0,0,14.66131907,0,0,0,3.4313725490196005,0,0,0,0.061762236
powder--0.36--bauer2011-bd0001--100.0--nan--0.0--nan--0.0--nan--0.0--nan--0.0--moist carbonation--semi-batch--8.0--constant pressure--0.101--initial temperature--25.0--15.0--0.0--85.0--3.0--nan--nan--500.0--manometric analysis,,0.36,0,0,0,semi-batch,constant pressure,0.101,initial temperature,25,15,0,85,3,500,1.3125,manometric analysis,,,,18,27.8,1.9891923838350787,17.04210748591374,2.281910065351678,7.990486176321602,19.14447867389158,0.7133707872340842,44.44872829628784,5.659163792290448,10.57,28.44028520499127,71.55971479500873,0,6.800356506,0,0,31.56862745,0,3.057040998,0,0,0,0,0,0,12.04099822,0,0,0,0,0,14.66131907,0,0,0,3.4313725490196005,0,0,0,0.064617959
powder--0.36--bauer2011-bd0001--100.0--nan--0.0--nan--0.0--nan--0.0--nan--0.0--moist carbonation--semi-batch--8.0--constant pressure--0.101--initial temperature--25.0--15.0--0.0--85.0--3.0--nan--nan--500.0--manometric analysis,,0.36,0,0,0,semi-batch,constant pressure,0.101,initial temperature,25,15,0,85,3,500,1.375,manometric analysis,,,,18,27.8,1.9891923838350787,17.04210748591374,2.281910065351678,7.990486176321602,19.14447867389158,0.7133707872340842,44.44872829628784,5.659163792290448,10.57,28.44028520499127,71.55971479500873,0,6.800356506,0,0,31.56862745,0,3.057040998,0,0,0,0,0,0,12.04099822,0,0,0,0,0,14.66131907,0,0,0,3.4313725490196005,0,0,0,0.067418617
powder--0.36--bauer2011-bd0001--100.0--nan--0.0--nan--0.0--nan--0.0--nan--0.0--moist carbonation--semi-batch--8.0--constant pressure--0.101--initial temperature--25.0--15.0--0.0--85.0--3.0--nan--nan--500.0--manometric analysis,,0.36,0,0,0,semi-batch,constant pressure,0.101,initial temperature,25,15,0,85,3,500,1.4375,manometric analysis,,,,18,27.8,1.9891923838350787,17.04210748591374,2.281910065351678,7.990486176321602,19.14447867389158,0.7133707872340842,44.44872829628784,5.659163792290448,10.57,28.44028520499127,71.55971479500873,0,6.800356506,0,0,31.56862745,0,3.057040998,0,0,0,0,0,0,12.04099822,0,0,0,0,0,14.66131907,0,0,0,3.4313725490196005,0,0,0,0.0695372
powder--0.36--bauer2011-bd0001--100.0--nan--0.0--nan--0.0--nan--0.0--nan--0.0--moist carbonation--semi-batch--8.0--constant pressure--0.101--initial temperature--25.0--15.0--0.0--85.0--3.0--nan--nan--500.0--manometric analysis,,0.36,0,0,0,semi-batch,constant pressure,0.101,initial temperature,25,15,0,85,3,500,1.5,manometric analysis,,,,18,27.8,1.9891923838350787,17.04210748591374,2.281910065351678,7.990486176321602,19.14447867389158,0.7133707872340842,44.44872829628784,5.659163792290448,10.57,28.44028520499127,71.55971479500873,0,6.800356506,0,0,31.56862745,0,3.057040998,0,0,0,0,0,0,12.04099822,0,0,0,0,0,14.66131907,0,0,0,3.4313725490196005,0,0,0,0.07236594
powder--0.36--bauer2011-bd0001--100.0--nan--0.0--nan--0.0--nan--0.0--nan--0.0--moist carbonation--semi-batch--8.0--constant pressure--0.101--initial temperature--25.0--15.0--0.0--85.0--3.0--nan--nan--500.0--manometric analysis,,0.36,0,0,0,semi-batch,constant pressure,0.101,initial temperature,25,15,0,85,3,500,1.5625,manometric analysis,,,,18,27.8,1.9891923838350787,17.04210748591374,2.281910065351678,7.990486176321602,19.14447867389158,0.7133707872340842,44.44872829628784,5.659163792290448,10.57,28.44028520499127,71.55971479500873,0,6.800356506,0,0,31.56862745,0,3.057040998,0,0,0,0,0,0,12.04099822,0,0,0,0,0,14.66131907,0,0,0,3.4313725490196005,0,0,0,0.073132214
powder--0.36--bauer2011-bd0001--100.0--nan--0.0--nan--0.0--nan--0.0--nan--0.0--moist carbonation--semi-batch--8.0--constant pressure--0.101--initial temperature--25.0--15.0--0.0--85.0--3.0--nan--nan--500.0--manometric analysis,,0.36,0,0,0,semi-batch,constant pressure,0.101,initial temperature,25,15,0,85,3,500,1.625,manometric analysis,,,,18,27.8,1.9891923838350787,17.04210748591374,2.281910065351678,7.990486176321602,19.14447867389158,0.7133707872340842,44.44872829628784,5.659163792290448,10.57,28.44028520499127,71.55971479500873,0,6.800356506,0,0,31.56862745,0,3.057040998,0,0,0,0,0,0,12.04099822,0,0,0,0,0,14.66131907,0,0,0,3.4313725490196005,0,0,0,0.076390636
powder--0.36--bauer2011-bd0001--100.0--nan--0.0--nan--0.0--nan--0.0--nan--0.0--moist carbonation--semi-batch--8.0--constant pressure--0.101--initial temperature--25.0--15.0--0.0--85.0--3.0--nan--nan--500.0--manometric analysis,,0.36,0,0,0,semi-batch,constant pressure,0.101,initial temperature,25,15,0,85,3,500,1.6875,manometric analysis,,,,18,27.8,1.9891923838350787,17.04210748591374,2.281910065351678,7.990486176321602,19.14447867389158,0.7133707872340842,44.44872829628784,5.659163792290448,10.57,28.44028520499127,71.55971479500873,0,6.800356506,0,0,31.56862745,0,3.057040998,0,0,0,0,0,0,12.04099822,0,0,0,0,0,14.66131907,0,0,0,3.4313725490196005,0,0,0,0.077428133
powder--0.36--bauer2011-bd0001--100.0--nan--0.0--nan--0.0--nan--0.0--nan--0.0--moist carbonation--semi-batch--8.0--constant pressure--0.101--initial temperature--25.0--15.0--0.0--85.0--3.0--nan--nan--500.0--manometric analysis,,0.36,0,0,0,semi-batch,constant pressure,0.101,initial temperature,25,15,0,85,3,500,1.75,manometric analysis,,,,18,27.8,1.9891923838350787,17.04210748591374,2.281910065351678,7.990486176321602,19.14447867389158,0.7133707872340842,44.44872829628784,5.659163792290448,10.57,28.44028520499127,71.55971479500873,0,6.800356506,0,0,31.56862745,0,3.057040998,0,0,0,0,0,0,12.04099822,0,0,0,0,0,14.66131907,0,0,0,3.4313725490196005,0,0,0,0.080699627
powder--0.36--bauer2011-bd0001--100.0--nan--0.0--nan--0.0--nan--0.0--nan--0.0--moist carbonation--semi-batch--8.0--constant pressure--0.101--initial temperature--25.0--15.0--0.0--85.0--3.0--nan--nan--500.0--manometric analysis,,0.36,0,0,0,semi-batch,constant pressure,0.101,initial temperature,25,15,0,85,3,500,1.7696212195816665,manometric analysis,,,,18,27.8,1.9891923838350787,17.04210748591374,2.281910065351678,7.990486176321602,19.14447867389158,0.7133707872340842,44.44872829628784,5.659163792290448,10.57,28.44028520499127,71.55971479500873,0,6.800356506,0,0,31.56862745,0,3.057040998,0,0,0,0,0,0,12.04099822,0,0,0,0,0,14.66131907,0,0,0,3.4313725490196005,0,0,0,0.081144549
slurry--1.0--nyambura2011-bd0001--100.0--nan--0.0--nan--0.0--nyambura2011-ca0001--nan--nan--0.0--aqueous carbonation--batch--0.6--initial pressure--1.0--constant temperature--30.0--100.0--0.0--0.0--0.0--nan--nan--600.0--manometric analysis,,1,0,,0,batch,initial pressure,1,constant temperature,30,100,0,0,0,600,2,manometric analysis,,brine,,15.923837485199327,7.076367741103852,0.457,2.439,26,51.227,0.358,0.787,9.198,2.43,4.886688640200816,64.98,35.019999999999996,0,0,0,0,0,0,0,0,0,0,0,0.97,0,1.2,0,0,0,0,20.24,0,0,0,0,12.61,0,0,0,0.01992
slurry--1.0--nyambura2011-bd0001--100.0--nan--0.0--nan--0.0--nyambura2011-ca0001--nan--nan--0.0--aqueous carbonation--batch--0.6--initial pressure--4.0--constant temperature--30.0--100.0--0.0--0.0--0.0--nan--nan--600.0--manometric analysis,,1,0,,0,batch,initial pressure,4,constant temperature,30,100,0,0,0,600,2,manometric analysis,,brine,,15.923837485199327,7.076367741103852,0.457,2.439,26,51.227,0.358,0.787,9.198,2.43,4.886688640200816,64.98,35.019999999999996,0,0,0,0,0,0,0,0,0,0,0,0.97,0,1.2,0,0,0,0,20.24,0,0,0,0,12.61,0,0,0,0.10126
slurry--1.0--nyambura2011-bd0001--100.0--nan--0.0--nan--0.0--nyambura2011-ca0001--nan--nan--0.0--aqueous carbonation--batch--0.6--initial pressure--4.0--constant temperature--90.0--100.0--0.0--0.0--0.0--nan--nan--600.0--manometric analysis,,1,0,,0,batch,initial pressure,4,constant temperature,90,100,0,0,0,600,2,manometric analysis,,brine,,15.923837485199327,7.076367741103852,0.457,2.439,26,51.227,0.358,0.787,9.198,2.43,4.886688640200816,64.98,35.019999999999996,0,0,0,0,0,0,0,0,0,0,0,0.97,0,1.2,0,0,0,0,20.24,0,0,0,0,12.61,0,0,0,0.111858
slurry--1.0--nyambura2011-bd0002--100.0--nan--0.0--nan--0.0--nyambura2011-ca0001--nan--nan--0.0--aqueous carbonation--batch--0.6--initial pressure--4.0--constant temperature--30.0--100.0--0.0--0.0--0.0--nan--nan--600.0--manometric analysis,,1,0,,0,batch,initial pressure,4,constant temperature,30,100,0,0,0,600,2,manometric analysis,,brine,,15.546717808868188,7.067443687386453,0.688,2.6240000000000006,28.51,51.118,0.395,0.872,8.634,2.572,4.7687904512321255,66.17213499477731,33.827865005222684,0,0.2383968581364605,0,0,0.079465619,0,0,0.5334455902731458,0,0,0,0.8789653454193964,0,1.0269906193708715,0,0,0.3340971995888124,0,20.229254997314033,0,0,0.3973280968941008,0,10.109920678847045,0,0,0,0.104856
slurry--1.0--nyambura2011-bd0002--100.0--nan--0.0--nan--0.0--nyambura2011-ca0001--nan--nan--0.0--aqueous carbonation--batch--0.6--initial pressure--4.0--constant temperature--90.0--100.0--0.0--0.0--0.0--nan--nan--600.0--manometric analysis,,1,0,,0,batch,initial pressure,4,constant temperature,90,100,0,0,0,600,2,manometric analysis,,brine,,15.546717808868188,7.067443687386453,0.688,2.6240000000000006,28.51,51.118,0.395,0.872,8.634,2.572,4.7687904512321255,66.17213499477731,33.827865005222684,0,0.2383968581364605,0,0,0.079465619,0,0,0.5334455902731458,0,0,0,0.8789653454193964,0,1.0269906193708715,0,0,0.3340971995888124,0,20.229254997314033,0,0,0.3973280968941008,0,10.109920678847045,0,0,0,0.120327
slurry--1.0--nyambura2011-bd0003--100.0--nan--0.0--nan--0.0--nyambura2011-ca0001--nan--nan--0.0--aqueous carbonation--batch--0.6--initial pressure--1.0--constant temperature--90.0--100.0--0.0--0.0--0.0--nan--nan--600.0--manometric analysis,,1,0,,0,batch,initial pressure,1,constant temperature,90,100,0,0,0,600,2,manometric analysis,,brine,,14.964986601732067,7.126859273415062,0.42611111111111116,2.5082222222222224,25.797333333333334,52.15322222222223,0.3334444444444445,0.7897777777777777,9.300222222222224,2.5403333333333333,4.893701264994461,65.63404011600126,34.36595988399874,0,0.11281452463476625,0,0,0.037604842,0,0,0.20611260777334478,0,0,0,0.9390651900462818,0,1.1331526677491854,0,0,0.1468336631607677,0,20.050114737104543,0,0,0.18802420772461045,0,11.552237444260324,0,0,0,0.01986
slurry--1.0--nyambura2011-bd0003--100.0--nan--0.0--nan--0.0--nyambura2011-ca0001--nan--nan--0.0--aqueous carbonation--batch--0.6--initial pressure--4.0--constant temperature--30.0--100.0--0.0--0.0--0.0--nan--nan--600.0--manometric analysis,,1,0,,0,batch,initial pressure,4,constant temperature,30,100,0,0,0,600,2,manometric analysis,,brine,,14.964986601732067,7.126859273415062,0.42611111111111116,2.5082222222222224,25.797333333333334,52.15322222222223,0.3334444444444445,0.7897777777777777,9.300222222222224,2.5403333333333333,4.893701264994461,65.63404011600126,34.36595988399874,0,0.11281452463476625,0,0,0.037604842,0,0,0.20611260777334478,0,0,0,0.9390651900462818,0,1.1331526677491854,0,0,0.1468336631607677,0,20.050114737104543,0,0,0.18802420772461045,0,11.552237444260324,0,0,0,0.07636
slurry--10.0--dananjayan2016-bd0001--100.0--nan--0.0--nan--0.0--nan--0.0--nan--0.0--aqueous carbonation--batch--1.0--initial pressure--0.2--constant temperature--30.0--99.99--0.0--0.0--0.0--nan--nan--900.0--gas concentration analysis,,10,0,0,0,batch,initial pressure,0.2,constant temperature,30,99.99,0,0,0,900,1,gas concentration analysis,,,,18.921782134530602,14.469998792258286,1.6116687431099723,2.5926844997856078,21.47723781579159,48.85224893064504,3.842311713646239,1.3196997679088904,7.8714835714211695,10.697743251367644,13.96,62.80751232643636,37.19248767356364,0.5815891529836449,1.3815663404319682,0,0.7184336595680318,0.4605221134773226,0,0,0,0,2.702679005041644,0,1.7421112664609675,0,0.78946648,4.105335197531611,0,1.1841997203702586,0.6500114062758384,0.9210442269546452,0,0.20526675987658052,2.3026105673866137,0,15.171260946195574,3.2500570313791917,0,1.0263337993829027,0.03231746
slurry--10.0--ji2017-bd0001--100.0--nan--0.0--ji2017-ca0001--0.5--nan--0.0--nan--0.0--aqueous carbonation--batch--0.3--initial pressure--2.0--constant temperature--140.0--15.0--0.0--85.0--0.0--nan--nan--500.0--thermogravimetric analysis,,10,0.5,0,0,batch,initial pressure,2,constant temperature,140,15,0,85,0,500,2,thermogravimetric analysis,NaHCO3,,,8.105924816695632,4.781857776414426,1.791768176218249,1.311830271874075,20.42402415,45.64742734651253,2.026404485008734,1.5997930144805792,17.50173557841754,9.662749807462701,8.198253765585559,84.6,15.399999999999999,0,2.1,0,0,0.7,0,0,0,0,0,0,1.4,0,1.2,0,0,1.8,0,1.4,0,0,3.5,0,3.3,0,0,0,0.065084197
slurry--10.0--ji2017-bd0001--100.0--nan--0.0--ji2017-ca0002--0.1--nan--0.0--nan--0.0--aqueous carbonation--batch--0.3--initial pressure--2.0--constant temperature--140.0--15.0--0.0--85.0--0.0--nan--nan--500.0--thermogravimetric analysis,,10,0.1,0,0,batch,initial pressure,2,constant temperature,140,15,0,85,0,500,2,thermogravimetric analysis,Na2CO3,,,8.105924816695632,4.781857776414426,1.791768176218249,1.311830271874075,20.42402415,45.64742734651253,2.026404485008734,1.5997930144805792,17.50173557841754,9.662749807462701,8.198253765585559,84.6,15.399999999999999,0,2.1,0,0,0.7,0,0,0,0,0,0,1.4,0,1.2,0,0,1.8,0,1.4,0,0,3.5,0,3.3,0,0,0,0.06112935
slurry--10.0--ji2017-bd0001--100.0--nan--0.0--ji2017-ca0002--0.5--ji2017-ca0003--0.5--nan--0.0--aqueous carbonation--batch--0.3--initial pressure--2.0--constant temperature--140.0--15.0--0.0--85.0--0.0--nan--nan--500.0--thermogravimetric analysis,,10,0.5,0.5,0,batch,initial pressure,2,constant temperature,140,15,0,85,0,500,2,thermogravimetric analysis,Na2CO3,NaCl,,8.105924816695632,4.781857776414426,1.791768176218249,1.311830271874075,20.42402415,45.64742734651253,2.026404485008734,1.5997930144805792,17.50173557841754,9.662749807462701,8.198253765585559,84.6,15.399999999999999,0,2.1,0,0,0.7,0,0,0,0,0,0,1.4,0,1.2,0,0,1.8,0,1.4,0,0,3.5,0,3.3,0,0,0,0.068176275
slurry--10.0--ji2017-bd0001--100.0--nan--0.0--ji2017-ca0002--0.5--nan--0.0--nan--0.0--aqueous carbonation--batch--0.3--initial pressure--2.0--constant temperature--140.0--15.0--0.0--85.0--0.0--nan--nan--500.0--thermogravimetric analysis,,10,0.5,0,0,batch,initial pressure,2,constant temperature,140,15,0,85,0,500,2,thermogravimetric analysis,Na2CO3,,,8.105924816695632,4.781857776414426,1.791768176218249,1.311830271874075,20.42402415,45.64742734651253,2.026404485008734,1.5997930144805792,17.50173557841754,9.662749807462701,8.198253765585559,84.6,15.399999999999999,0,2.1,0,0,0.7,0,0,0,0,0,0,1.4,0,1.2,0,0,1.8,0,1.4,0,0,3.5,0,3.3,0,0,0,0.072680418
slurry--10.0--ji2017-bd0001--100.0--nan--0.0--ji2017-ca0002--0.5--nan--0.0--nan--0.0--aqueous carbonation--batch--0.3--initial pressure--2.0--constant temperature--230.0--15.0--0.0--85.0--0.0--nan--nan--500.0--thermogravimetric analysis,,10,0.5,0,0,batch,initial pressure,2,constant temperature,230,15,0,85,0,500,2,thermogravimetric analysis,Na2CO3,,,8.105924816695632,4.781857776414426,1.791768176218249,1.311830271874075,20.42402415,45.64742734651253,2.026404485008734,1.5997930144805792,17.50173557841754,9.662749807462701,8.198253765585559,84.6,15.399999999999999,0,2.1,0,0,0.7,0,0,0,0,0,0,1.4,0,1.2,0,0,1.8,0,1.4,0,0,3.5,0,3.3,0,0,0,0.091483978
slurry--10.0--ji2017-bd0001--100.0--nan--0.0--ji2017-ca0002--0.5--nan--0.0--nan--0.0--aqueous carbonation--batch--0.3--initial pressure--2.0--constant temperature--275.0--15.0--0.0--85.0--0.0--nan--nan--500.0--thermogravimetric analysis,,10,0.5,0,0,batch,initial pressure,2,constant temperature,275,15,0,85,0,500,2,thermogravimetric analysis,Na2CO3,,,8.105924816695632,4.781857776414426,1.791768176218249,1.311830271874075,20.42402415,45.64742734651253,2.026404485008734,1.5997930144805792,17.50173557841754,9.662749807462701,8.198253765585559,84.6,15.399999999999999,0,2.1,0,0,0.7,0,0,0,0,0,0,1.4,0,1.2,0,0,1.8,0,1.4,0,0,3.5,0,3.3,0,0,0,0.11316536694856896
slurry--10.0--ji2017-bd0001--100.0--nan--0.0--ji2017-ca0002--0.5--nan--0.0--nan--0.0--aqueous carbonation--batch--0.3--initial pressure--2.0--constant temperature--60.0--15.0--0.0--85.0--0.0--nan--nan--500.0--thermogravimetric analysis,,10,0.5,0,0,batch,initial pressure,2,constant temperature,60,15,0,85,0,500,2,thermogravimetric analysis,Na2CO3,,,8.105924816695632,4.781857776414426,1.791768176218249,1.311830271874075,20.42402415,45.64742734651253,2.026404485008734,1.5997930144805792,17.50173557841754,9.662749807462701,8.198253765585559,84.6,15.399999999999999,0,2.1,0,0,0.7,0,0,0,0,0,0,1.4,0,1.2,0,0,1.8,0,1.4,0,0,3.5,0,3.3,0,0,0,0.048071215
slurry--10.0--ji2017-bd0001--100.0--nan--0.0--ji2017-ca0002--1.0--nan--0.0--nan--0.0--aqueous carbonation--batch--0.3--initial pressure--2.0--constant temperature--140.0--15.0--0.0--85.0--0.0--nan--nan--500.0--thermogravimetric analysis,,10,1,0,0,batch,initial pressure,2,constant temperature,140,15,0,85,0,500,2,thermogravimetric analysis,Na2CO3,,,8.105924816695632,4.781857776414426,1.791768176218249,1.311830271874075,20.42402415,45.64742734651253,2.026404485008734,1.5997930144805792,17.50173557841754,9.662749807462701,8.198253765585559,84.6,15.399999999999999,0,2.1,0,0,0.7,0,0,0,0,0,0,1.4,0,1.2,0,0,1.8,0,1.4,0,0,3.5,0,3.3,0,0,0,0.074168863
slurry--10.0--ji2017-bd0001--100.0--nan--0.0--ji2017-ca0002--2.0--nan--0.0--nan--0.0--aqueous carbonation--batch--0.3--initial pressure--2.0--constant temperature--140.0--15.0--0.0--85.0--0.0--nan--nan--500.0--thermogravimetric analysis,,10,2,0,0,batch,initial pressure,2,constant temperature,140,15,0,85,0,500,2,thermogravimetric analysis,Na2CO3,,,8.105924816695632,4.781857776414426,1.791768176218249,1.311830271874075,20.42402415,45.64742734651253,2.026404485008734,1.5997930144805792,17.50173557841754,9.662749807462701,8.198253765585559,84.6,15.399999999999999,0,2.1,0,0,0.7,0,0,0,0,0,0,1.4,0,1.2,0,0,1.8,0,1.4,0,0,3.5,0,3.3,0,0,0,0.076412788
slurry--10.0--ji2017-bd0001--100.0--nan--0.0--nan--0.0--nan--0.0--nan--0.0--aqueous carbonation--batch--0.3--initial pressure--1.0--constant temperature--140.0--15.0--0.0--85.0--0.0--nan--nan--500.0--thermogravimetric analysis,,10,0,0,0,batch,initial pressure,1,constant temperature,140,15,0,85,0,500,2,thermogravimetric analysis,,,,8.105924816695632,4.781857776414426,1.791768176218249,1.311830271874075,20.42402415,45.64742734651253,2.026404485008734,1.5997930144805792,17.50173557841754,9.662749807462701,8.198253765585559,84.6,15.399999999999999,0,2.1,0,0,0.7,0,0,0,0,0,0,1.4,0,1.2,0,0,1.8,0,1.4,0,0,3.5,0,3.3,0,0,0,0.047560344
slurry--10.0--ji2017-bd0001--100.0--nan--0.0--nan--0.0--nan--0.0--nan--0.0--aqueous carbonation--batch--0.3--initial pressure--1.0--constant temperature--180.0--15.0--0.0--85.0--0.0--nan--nan--500.0--thermogravimetric analysis,,10,0,0,0,batch,initial pressure,1,constant temperature,180,15,0,85,0,500,2,thermogravimetric analysis,,,,8.105924816695632,4.781857776414426,1.791768176218249,1.311830271874075,20.42402415,45.64742734651253,2.026404485008734,1.5997930144805792,17.50173557841754,9.662749807462701,8.198253765585559,84.6,15.399999999999999,0,2.1,0,0,0.7,0,0,0,0,0,0,1.4,0,1.2,0,0,1.8,0,1.4,0,0,3.5,0,3.3,0,0,0,0.056464164817159344
slurry--10.0--ji2017-bd0001--100.0--nan--0.0--nan--0.0--nan--0.0--nan--0.0--aqueous carbonation--batch--0.3--initial pressure--1.0--constant temperature--220.0--15.0--0.0--85.0--0.0--nan--nan--500.0--thermogravimetric analysis,,10,0,0,0,batch,initial pressure,1,constant temperature,220,15,0,85,0,500,2,thermogravimetric analysis,,,,8.105924816695632,4.781857776414426,1.791768176218249,1.311830271874075,20.42402415,45.64742734651253,2.026404485008734,1.5997930144805792,17.50173557841754,9.662749807462701,8.198253765585559,84.6,15.399999999999999,0,2.1,0,0,0.7,0,0,0,0,0,0,1.4,0,1.2,0,0,1.8,0,1.4,0,0,3.5,0,3.3,0,0,0,0.060673937
slurry--10.0--ji2017-bd0001--100.0--nan--0.0--nan--0.0--nan--0.0--nan--0.0--aqueous carbonation--batch--0.3--initial pressure--1.0--constant temperature--60.0--15.0--0.0--85.0--0.0--nan--nan--500.0--thermogravimetric analysis,,10,0,0,0,batch,initial pressure,1,constant temperature,60,15,0,85,0,500,2,thermogravimetric analysis,,,,8.105924816695632,4.781857776414426,1.791768176218249,1.311830271874075,20.42402415,45.64742734651253,2.026404485008734,1.5997930144805792,17.50173557841754,9.662749807462701,8.198253765585559,84.6,15.399999999999999,0,2.1,0,0,0.7,0,0,0,0,0,0,1.4,0,1.2,0,0,1.8,0,1.4,0,0,3.5,0,3.3,0,0,0,0.044960951
slurry--10.0--ji2017-bd0001--100.0--nan--0.0--nan--0.0--nan--0.0--nan--0.0--aqueous carbonation--batch--0.3--initial pressure--2.0--constant temperature--140.0--15.0--0.0--85.0--0.0--nan--nan--500.0--thermogravimetric analysis,,10,0,0,0,batch,initial pressure,2,constant temperature,140,15,0,85,0,500,2,thermogravimetric analysis,,,,8.105924816695632,4.781857776414426,1.791768176218249,1.311830271874075,20.42402415,45.64742734651253,2.026404485008734,1.5997930144805792,17.50173557841754,9.662749807462701,8.198253765585559,84.6,15.399999999999999,0,2.1,0,0,0.7,0,0,0,0,0,0,1.4,0,1.2,0,0,1.8,0,1.4,0,0,3.5,0,3.3,0,0,0,0.051111628
slurry--10.0--ji2017-bd0001--100.0--nan--0.0--nan--0.0--nan--0.0--nan--0.0--aqueous carbonation--batch--0.3--initial pressure--2.0--constant temperature--180.0--15.0--0.0--85.0--0.0--nan--nan--500.0--thermogravimetric analysis,,10,0,0,0,batch,initial pressure,2,constant temperature,180,15,0,85,0,500,2,thermogravimetric analysis,,,,8.105924816695632,4.781857776414426,1.791768176218249,1.311830271874075,20.42402415,45.64742734651253,2.026404485008734,1.5997930144805792,17.50173557841754,9.662749807462701,8.198253765585559,84.6,15.399999999999999,0,2.1,0,0,0.7,0,0,0,0,0,0,1.4,0,1.2,0,0,1.8,0,1.4,0,0,3.5,0,3.3,0,0,0,0.061911446017680394
slurry--10.0--ji2017-bd0001--100.0--nan--0.0--nan--0.0--nan--0.0--nan--0.0--aqueous carbonation--batch--0.3--initial pressure--2.0--constant temperature--220.0--15.0--0.0--85.0--0.0--nan--nan--500.0--thermogravimetric analysis,,10,0,0,0,batch,initial pressure,2,constant temperature,220,15,0,85,0,500,2,thermogravimetric analysis,,,,8.105924816695632,4.781857776414426,1.791768176218249,1.311830271874075,20.42402415,45.64742734651253,2.026404485008734,1.5997930144805792,17.50173557841754,9.662749807462701,8.198253765585559,84.6,15.399999999999999,0,2.1,0,0,0.7,0,0,0,0,0,0,1.4,0,1.2,0,0,1.8,0,1.4,0,0,3.5,0,3.3,0,0,0,0.062991639
slurry--10.0--ji2017-bd0001--100.0--nan--0.0--nan--0.0--nan--0.0--nan--0.0--aqueous carbonation--batch--0.3--initial pressure--2.0--constant temperature--60.0--15.0--0.0--85.0--0.0--nan--nan--500.0--thermogravimetric analysis,,10,0,0,0,batch,initial pressure,2,constant temperature,60,15,0,85,0,500,2,thermogravimetric analysis,,,,8.105924816695632,4.781857776414426,1.791768176218249,1.311830271874075,20.42402415,45.64742734651253,2.026404485008734,1.5997930144805792,17.50173557841754,9.662749807462701,8.198253765585559,84.6,15.399999999999999,0,2.1,0,0,0.7,0,0,0,0,0,0,1.4,0,1.2,0,0,1.8,0,1.4,0,0,3.5,0,3.3,0,0,0,0.046278433
