Repository: kycai/c3gb

# c3gb

**c3gb**, Gradient Boosting models for predicting the CO2 uptake of Coal ashes in Carbon mineralization, were developed in the research article: [AI-guided prediction and control of CO2 mineralization in coal ashes as carbon-efficient supplementary cementitious materials](). They are tree-based ensemble models. 

The models take the physicochemical properties of coal ashes, along with the process parameters related to reactant proportions and carbonation conditions as input features, while the output is CO2 uptake. The models can be used as a objective function to optimize the carbonation process for CO2 mineralization in coal ashes.

Kangyi Cai 2026 @ Missouri S&T

File: data/Xys_gt_augmented.csv (part 34 of 89)
Group id,Class id,Water-Solid ratio,Chemical admixture 1-content,Chemical admixture 2-content,Chemical admixture 3-content,Carbonation reactor operation mode,Carbonation pressure control type,Carbonation pressure,Carbonation temperature control type,Carbonation temperature,Carbonation gas 1-CO2,Carbonation gas 2-H2O vapor,Carbonation gas 3-N2,Carbonation gas flow rate,Carbonation stirring speed ,Carbonation duration,Method-CO2 uptake,Chemical admixture 1_Classification 2,Chemical admixture 2_Classification 2,Chemical admixture 3_Classification 2,"Solid_Dv,50",Solid_Specific surface area,Solid_Na2O,Solid_MgO,Solid_Al2O3,Solid_SiO2,Solid_SO3,Solid_K2O,Solid_CaO,Solid_Fe2O3,Solid_Loss on ignition,Solid_Amorphous+others,Solid_Crystalline,Solid_Albite,Solid_Anhydrite,Solid_Augite,Solid_Bassanite,Solid_Brownmillerite,Solid_Brucite,Solid_Calcite,Solid_Corundum,Solid_Diopside,Solid_Glauberite,Solid_Gypsum,Solid_Hematite,Solid_Hydrotalcite,Solid_Lime,Solid_Maghemite,Solid_Magnesioferrite,Solid_Magnetite,Solid_Microcline,Solid_Mullite,Solid_Periclase,Solid_Polyhalite,Solid_Portlandite,Solid_Pyroaurite,Solid_Quartz,Solid_Spinel,Solid_Srebrodolskite,Solid_Thenardite,Experimental CO2 uptake-U2
slurry--10.0--ji2017-bd0001--100.0--nan--0.0--nan--0.0--nan--0.0--nan--0.0--aqueous carbonation--semi-batch--0.4--constant pressure--0.101--constant temperature--60.0--15.0--0.0--85.0--0.25--nan--nan--500.0--thermogravimetric analysis,,10,0,0,0,semi-batch,constant pressure,0.101,constant temperature,60,15,0,85,0.25,500,0,thermogravimetric analysis,,,,8.105924816695632,4.781857776414426,1.791768176218249,1.311830271874075,20.42402415,45.64742734651253,2.026404485008734,1.5997930144805792,17.50173557841754,9.662749807462701,8.198253765585559,84.6,15.399999999999999,0,2.1,0,0,0.7,0,0,0,0,0,0,1.4,0,1.2,0,0,1.8,0,1.4,0,0,3.5,0,3.3,0,0,0,0.014473828214984339
slurry--10.0--ji2017-bd0001--100.0--nan--0.0--nan--0.0--nan--0.0--nan--0.0--aqueous carbonation--semi-batch--0.4--constant pressure--0.101--constant temperature--60.0--15.0--0.0--85.0--0.25--nan--nan--500.0--thermogravimetric analysis,,10,0,0,0,semi-batch,constant pressure,0.101,constant temperature,60,15,0,85,0.25,500,0.0625,thermogravimetric analysis,,,,8.105924816695632,4.781857776414426,1.791768176218249,1.311830271874075,20.42402415,45.64742734651253,2.026404485008734,1.5997930144805792,17.50173557841754,9.662749807462701,8.198253765585559,84.6,15.399999999999999,0,2.1,0,0,0.7,0,0,0,0,0,0,1.4,0,1.2,0,0,1.8,0,1.4,0,0,3.5,0,3.3,0,0,0,0.020335584
slurry--10.0--ji2017-bd0001--100.0--nan--0.0--nan--0.0--nan--0.0--nan--0.0--aqueous carbonation--semi-batch--0.4--constant pressure--0.101--constant temperature--60.0--15.0--0.0--85.0--0.25--nan--nan--500.0--thermogravimetric analysis,,10,0,0,0,semi-batch,constant pressure,0.101,constant temperature,60,15,0,85,0.25,500,0.125,thermogravimetric analysis,,,,8.105924816695632,4.781857776414426,1.791768176218249,1.311830271874075,20.42402415,45.64742734651253,2.026404485008734,1.5997930144805792,17.50173557841754,9.662749807462701,8.198253765585559,84.6,15.399999999999999,0,2.1,0,0,0.7,0,0,0,0,0,0,1.4,0,1.2,0,0,1.8,0,1.4,0,0,3.5,0,3.3,0,0,0,0.024197042
slurry--10.0--ji2017-bd0001--100.0--nan--0.0--nan--0.0--nan--0.0--nan--0.0--aqueous carbonation--semi-batch--0.4--constant pressure--0.101--constant temperature--60.0--15.0--0.0--85.0--0.25--nan--nan--500.0--thermogravimetric analysis,,10,0,0,0,semi-batch,constant pressure,0.101,constant temperature,60,15,0,85,0.25,500,0.1875,thermogravimetric analysis,,,,8.105924816695632,4.781857776414426,1.791768176218249,1.311830271874075,20.42402415,45.64742734651253,2.026404485008734,1.5997930144805792,17.50173557841754,9.662749807462701,8.198253765585559,84.6,15.399999999999999,0,2.1,0,0,0.7,0,0,0,0,0,0,1.4,0,1.2,0,0,1.8,0,1.4,0,0,3.5,0,3.3,0,0,0,0.028337742737414053
slurry--10.0--ji2017-bd0001--100.0--nan--0.0--nan--0.0--nan--0.0--nan--0.0--aqueous carbonation--semi-batch--0.4--constant pressure--0.101--constant temperature--60.0--15.0--0.0--85.0--0.25--nan--nan--500.0--thermogravimetric analysis,,10,0,0,0,semi-batch,constant pressure,0.101,constant temperature,60,15,0,85,0.25,500,0.25,thermogravimetric analysis,,,,8.105924816695632,4.781857776414426,1.791768176218249,1.311830271874075,20.42402415,45.64742734651253,2.026404485008734,1.5997930144805792,17.50173557841754,9.662749807462701,8.198253765585559,84.6,15.399999999999999,0,2.1,0,0,0.7,0,0,0,0,0,0,1.4,0,1.2,0,0,1.8,0,1.4,0,0,3.5,0,3.3,0,0,0,0.031134089
slurry--10.0--ji2017-bd0001--100.0--nan--0.0--nan--0.0--nan--0.0--nan--0.0--aqueous carbonation--semi-batch--0.4--constant pressure--0.101--constant temperature--60.0--15.0--0.0--85.0--0.25--nan--nan--500.0--thermogravimetric analysis,,10,0,0,0,semi-batch,constant pressure,0.101,constant temperature,60,15,0,85,0.25,500,0.3125,thermogravimetric analysis,,,,8.105924816695632,4.781857776414426,1.791768176218249,1.311830271874075,20.42402415,45.64742734651253,2.026404485008734,1.5997930144805792,17.50173557841754,9.662749807462701,8.198253765585559,84.6,15.399999999999999,0,2.1,0,0,0.7,0,0,0,0,0,0,1.4,0,1.2,0,0,1.8,0,1.4,0,0,3.5,0,3.3,0,0,0,0.034323160016040855
slurry--10.0--ji2017-bd0001--100.0--nan--0.0--nan--0.0--nan--0.0--nan--0.0--aqueous carbonation--semi-batch--0.4--constant pressure--0.101--constant temperature--60.0--15.0--0.0--85.0--0.25--nan--nan--500.0--thermogravimetric analysis,,10,0,0,0,semi-batch,constant pressure,0.101,constant temperature,60,15,0,85,0.25,500,0.375,thermogravimetric analysis,,,,8.105924816695632,4.781857776414426,1.791768176218249,1.311830271874075,20.42402415,45.64742734651253,2.026404485008734,1.5997930144805792,17.50173557841754,9.662749807462701,8.198253765585559,84.6,15.399999999999999,0,2.1,0,0,0.7,0,0,0,0,0,0,1.4,0,1.2,0,0,1.8,0,1.4,0,0,3.5,0,3.3,0,0,0,0.035289169
slurry--10.0--ji2017-bd0001--100.0--nan--0.0--nan--0.0--nan--0.0--nan--0.0--aqueous carbonation--semi-batch--0.4--constant pressure--0.101--constant temperature--60.0--15.0--0.0--85.0--0.25--nan--nan--500.0--thermogravimetric analysis,,10,0,0,0,semi-batch,constant pressure,0.101,constant temperature,60,15,0,85,0.25,500,0.4375,thermogravimetric analysis,,,,8.105924816695632,4.781857776414426,1.791768176218249,1.311830271874075,20.42402415,45.64742734651253,2.026404485008734,1.5997930144805792,17.50173557841754,9.662749807462701,8.198253765585559,84.6,15.399999999999999,0,2.1,0,0,0.7,0,0,0,0,0,0,1.4,0,1.2,0,0,1.8,0,1.4,0,0,3.5,0,3.3,0,0,0,0.036863261415024925
slurry--10.0--ji2017-bd0001--100.0--nan--0.0--nan--0.0--nan--0.0--nan--0.0--aqueous carbonation--semi-batch--0.4--constant pressure--0.101--constant temperature--60.0--15.0--0.0--85.0--0.25--nan--nan--500.0--thermogravimetric analysis,,10,0,0,0,semi-batch,constant pressure,0.101,constant temperature,60,15,0,85,0.25,500,0.5,thermogravimetric analysis,,,,8.105924816695632,4.781857776414426,1.791768176218249,1.311830271874075,20.42402415,45.64742734651253,2.026404485008734,1.5997930144805792,17.50173557841754,9.662749807462701,8.198253765585559,84.6,15.399999999999999,0,2.1,0,0,0.7,0,0,0,0,0,0,1.4,0,1.2,0,0,1.8,0,1.4,0,0,3.5,0,3.3,0,0,0,0.038402940132997894
slurry--10.0--ji2017-bd0001--100.0--nan--0.0--nan--0.0--nan--0.0--nan--0.0--aqueous carbonation--semi-batch--0.4--constant pressure--0.101--constant temperature--60.0--15.0--0.0--85.0--0.25--nan--nan--500.0--thermogravimetric analysis,,10,0,0,0,semi-batch,constant pressure,0.101,constant temperature,60,15,0,85,0.25,500,0.5625,thermogravimetric analysis,,,,8.105924816695632,4.781857776414426,1.791768176218249,1.311830271874075,20.42402415,45.64742734651253,2.026404485008734,1.5997930144805792,17.50173557841754,9.662749807462701,8.198253765585559,84.6,15.399999999999999,0,2.1,0,0,0.7,0,0,0,0,0,0,1.4,0,1.2,0,0,1.8,0,1.4,0,0,3.5,0,3.3,0,0,0,0.039350176269952936
slurry--10.0--ji2017-bd0001--100.0--nan--0.0--nan--0.0--nan--0.0--nan--0.0--aqueous carbonation--semi-batch--0.4--constant pressure--0.101--constant temperature--60.0--15.0--0.0--85.0--0.25--nan--nan--500.0--thermogravimetric analysis,,10,0,0,0,semi-batch,constant pressure,0.101,constant temperature,60,15,0,85,0.25,500,0.625,thermogravimetric analysis,,,,8.105924816695632,4.781857776414426,1.791768176218249,1.311830271874075,20.42402415,45.64742734651253,2.026404485008734,1.5997930144805792,17.50173557841754,9.662749807462701,8.198253765585559,84.6,15.399999999999999,0,2.1,0,0,0.7,0,0,0,0,0,0,1.4,0,1.2,0,0,1.8,0,1.4,0,0,3.5,0,3.3,0,0,0,0.040932987
slurry--10.0--ji2017-bd0001--100.0--nan--0.0--nan--0.0--nan--0.0--nan--0.0--aqueous carbonation--semi-batch--0.4--constant pressure--0.101--constant temperature--60.0--15.0--0.0--85.0--0.25--nan--nan--500.0--thermogravimetric analysis,,10,0,0,0,semi-batch,constant pressure,0.101,constant temperature,60,15,0,85,0.25,500,0.6875,thermogravimetric analysis,,,,8.105924816695632,4.781857776414426,1.791768176218249,1.311830271874075,20.42402415,45.64742734651253,2.026404485008734,1.5997930144805792,17.50173557841754,9.662749807462701,8.198253765585559,84.6,15.399999999999999,0,2.1,0,0,0.7,0,0,0,0,0,0,1.4,0,1.2,0,0,1.8,0,1.4,0,0,3.5,0,3.3,0,0,0,0.040203479087719526
slurry--10.0--ji2017-bd0001--100.0--nan--0.0--nan--0.0--nan--0.0--nan--0.0--aqueous carbonation--semi-batch--0.4--constant pressure--0.101--constant temperature--60.0--15.0--0.0--85.0--0.25--nan--nan--500.0--thermogravimetric analysis,,10,0,0,0,semi-batch,constant pressure,0.101,constant temperature,60,15,0,85,0.25,500,0.75,thermogravimetric analysis,,,,8.105924816695632,4.781857776414426,1.791768176218249,1.311830271874075,20.42402415,45.64742734651253,2.026404485008734,1.5997930144805792,17.50173557841754,9.662749807462701,8.198253765585559,84.6,15.399999999999999,0,2.1,0,0,0.7,0,0,0,0,0,0,1.4,0,1.2,0,0,1.8,0,1.4,0,0,3.5,0,3.3,0,0,0,0.041162151
slurry--10.0--ji2017-bd0001--100.0--nan--0.0--nan--0.0--nan--0.0--nan--0.0--aqueous carbonation--semi-batch--0.4--constant pressure--0.101--constant temperature--60.0--15.0--0.0--85.0--0.25--nan--nan--500.0--thermogravimetric analysis,,10,0,0,0,semi-batch,constant pressure,0.101,constant temperature,60,15,0,85,0.25,500,0.8125,thermogravimetric analysis,,,,8.105924816695632,4.781857776414426,1.791768176218249,1.311830271874075,20.42402415,45.64742734651253,2.026404485008734,1.5997930144805792,17.50173557841754,9.662749807462701,8.198253765585559,84.6,15.399999999999999,0,2.1,0,0,0.7,0,0,0,0,0,0,1.4,0,1.2,0,0,1.8,0,1.4,0,0,3.5,0,3.3,0,0,0,0.041655659
slurry--10.0--ji2017-bd0001--100.0--nan--0.0--nan--0.0--nan--0.0--nan--0.0--aqueous carbonation--semi-batch--0.4--constant pressure--0.101--constant temperature--60.0--15.0--0.0--85.0--0.25--nan--nan--500.0--thermogravimetric analysis,,10,0,0,0,semi-batch,constant pressure,0.101,constant temperature,60,15,0,85,0.25,500,0.875,thermogravimetric analysis,,,,8.105924816695632,4.781857776414426,1.791768176218249,1.311830271874075,20.42402415,45.64742734651253,2.026404485008734,1.5997930144805792,17.50173557841754,9.662749807462701,8.198253765585559,84.6,15.399999999999999,0,2.1,0,0,0.7,0,0,0,0,0,0,1.4,0,1.2,0,0,1.8,0,1.4,0,0,3.5,0,3.3,0,0,0,0.043363053237060585
slurry--10.0--ji2017-bd0001--100.0--nan--0.0--nan--0.0--nan--0.0--nan--0.0--aqueous carbonation--semi-batch--0.4--constant pressure--0.101--constant temperature--60.0--15.0--0.0--85.0--0.25--nan--nan--500.0--thermogravimetric analysis,,10,0,0,0,semi-batch,constant pressure,0.101,constant temperature,60,15,0,85,0.25,500,0.9375,thermogravimetric analysis,,,,8.105924816695632,4.781857776414426,1.791768176218249,1.311830271874075,20.42402415,45.64742734651253,2.026404485008734,1.5997930144805792,17.50173557841754,9.662749807462701,8.198253765585559,84.6,15.399999999999999,0,2.1,0,0,0.7,0,0,0,0,0,0,1.4,0,1.2,0,0,1.8,0,1.4,0,0,3.5,0,3.3,0,0,0,0.044204847
slurry--10.0--ji2017-bd0001--100.0--nan--0.0--nan--0.0--nan--0.0--nan--0.0--aqueous carbonation--semi-batch--0.4--constant pressure--0.101--constant temperature--60.0--15.0--0.0--85.0--0.25--nan--nan--500.0--thermogravimetric analysis,,10,0,0,0,semi-batch,constant pressure,0.101,constant temperature,60,15,0,85,0.25,500,1,thermogravimetric analysis,,,,8.105924816695632,4.781857776414426,1.791768176218249,1.311830271874075,20.42402415,45.64742734651253,2.026404485008734,1.5997930144805792,17.50173557841754,9.662749807462701,8.198253765585559,84.6,15.399999999999999,0,2.1,0,0,0.7,0,0,0,0,0,0,1.4,0,1.2,0,0,1.8,0,1.4,0,0,3.5,0,3.3,0,0,0,0.043315020938000715
slurry--10.0--ji2017-bd0001--100.0--nan--0.0--nan--0.0--nan--0.0--nan--0.0--aqueous carbonation--semi-batch--0.4--constant pressure--0.101--constant temperature--60.0--15.0--0.0--85.0--0.25--nan--nan--500.0--thermogravimetric analysis,,10,0,0,0,semi-batch,constant pressure,0.101,constant temperature,60,15,0,85,0.25,500,1.0625,thermogravimetric analysis,,,,8.105924816695632,4.781857776414426,1.791768176218249,1.311830271874075,20.42402415,45.64742734651253,2.026404485008734,1.5997930144805792,17.50173557841754,9.662749807462701,8.198253765585559,84.6,15.399999999999999,0,2.1,0,0,0.7,0,0,0,0,0,0,1.4,0,1.2,0,0,1.8,0,1.4,0,0,3.5,0,3.3,0,0,0,0.043506139
slurry--10.0--ji2017-bd0001--100.0--nan--0.0--nan--0.0--nan--0.0--nan--0.0--aqueous carbonation--semi-batch--0.4--constant pressure--0.101--constant temperature--60.0--15.0--0.0--85.0--0.25--nan--nan--500.0--thermogravimetric analysis,,10,0,0,0,semi-batch,constant pressure,0.101,constant temperature,60,15,0,85,0.25,500,1.125,thermogravimetric analysis,,,,8.105924816695632,4.781857776414426,1.791768176218249,1.311830271874075,20.42402415,45.64742734651253,2.026404485008734,1.5997930144805792,17.50173557841754,9.662749807462701,8.198253765585559,84.6,15.399999999999999,0,2.1,0,0,0.7,0,0,0,0,0,0,1.4,0,1.2,0,0,1.8,0,1.4,0,0,3.5,0,3.3,0,0,0,0.043854749
slurry--10.0--ji2017-bd0001--100.0--nan--0.0--nan--0.0--nan--0.0--nan--0.0--aqueous carbonation--semi-batch--0.4--constant pressure--0.101--constant temperature--60.0--15.0--0.0--85.0--0.25--nan--nan--500.0--thermogravimetric analysis,,10,0,0,0,semi-batch,constant pressure,0.101,constant temperature,60,15,0,85,0.25,500,1.1875,thermogravimetric analysis,,,,8.105924816695632,4.781857776414426,1.791768176218249,1.311830271874075,20.42402415,45.64742734651253,2.026404485008734,1.5997930144805792,17.50173557841754,9.662749807462701,8.198253765585559,84.6,15.399999999999999,0,2.1,0,0,0.7,0,0,0,0,0,0,1.4,0,1.2,0,0,1.8,0,1.4,0,0,3.5,0,3.3,0,0,0,0.044732988
slurry--10.0--ji2017-bd0001--100.0--nan--0.0--nan--0.0--nan--0.0--nan--0.0--aqueous carbonation--semi-batch--0.4--constant pressure--0.101--constant temperature--60.0--15.0--0.0--85.0--0.25--nan--nan--500.0--thermogravimetric analysis,,10,0,0,0,semi-batch,constant pressure,0.101,constant temperature,60,15,0,85,0.25,500,1.25,thermogravimetric analysis,,,,8.105924816695632,4.781857776414426,1.791768176218249,1.311830271874075,20.42402415,45.64742734651253,2.026404485008734,1.5997930144805792,17.50173557841754,9.662749807462701,8.198253765585559,84.6,15.399999999999999,0,2.1,0,0,0.7,0,0,0,0,0,0,1.4,0,1.2,0,0,1.8,0,1.4,0,0,3.5,0,3.3,0,0,0,0.043483288186688576
slurry--10.0--ji2017-bd0001--100.0--nan--0.0--nan--0.0--nan--0.0--nan--0.0--aqueous carbonation--semi-batch--0.4--constant pressure--0.101--constant temperature--60.0--15.0--0.0--85.0--0.25--nan--nan--500.0--thermogravimetric analysis,,10,0,0,0,semi-batch,constant pressure,0.101,constant temperature,60,15,0,85,0.25,500,1.3125,thermogravimetric analysis,,,,8.105924816695632,4.781857776414426,1.791768176218249,1.311830271874075,20.42402415,45.64742734651253,2.026404485008734,1.5997930144805792,17.50173557841754,9.662749807462701,8.198253765585559,84.6,15.399999999999999,0,2.1,0,0,0.7,0,0,0,0,0,0,1.4,0,1.2,0,0,1.8,0,1.4,0,0,3.5,0,3.3,0,0,0,0.044361622
slurry--10.0--ji2017-bd0001--100.0--nan--0.0--nan--0.0--nan--0.0--nan--0.0--aqueous carbonation--semi-batch--0.4--constant pressure--0.101--constant temperature--60.0--15.0--0.0--85.0--0.25--nan--nan--500.0--thermogravimetric analysis,,10,0,0,0,semi-batch,constant pressure,0.101,constant temperature,60,15,0,85,0.25,500,1.375,thermogravimetric analysis,,,,8.105924816695632,4.781857776414426,1.791768176218249,1.311830271874075,20.42402415,45.64742734651253,2.026404485008734,1.5997930144805792,17.50173557841754,9.662749807462701,8.198253765585559,84.6,15.399999999999999,0,2.1,0,0,0.7,0,0,0,0,0,0,1.4,0,1.2,0,0,1.8,0,1.4,0,0,3.5,0,3.3,0,0,0,0.044939371244540706
slurry--10.0--ji2017-bd0001--100.0--nan--0.0--nan--0.0--nan--0.0--nan--0.0--aqueous carbonation--semi-batch--0.4--constant pressure--0.101--constant temperature--60.0--15.0--0.0--85.0--0.25--nan--nan--500.0--thermogravimetric analysis,,10,0,0,0,semi-batch,constant pressure,0.101,constant temperature,60,15,0,85,0.25,500,1.4375,thermogravimetric analysis,,,,8.105924816695632,4.781857776414426,1.791768176218249,1.311830271874075,20.42402415,45.64742734651253,2.026404485008734,1.5997930144805792,17.50173557841754,9.662749807462701,8.198253765585559,84.6,15.399999999999999,0,2.1,0,0,0.7,0,0,0,0,0,0,1.4,0,1.2,0,0,1.8,0,1.4,0,0,3.5,0,3.3,0,0,0,0.044697233
slurry--10.0--ji2017-bd0001--100.0--nan--0.0--nan--0.0--nan--0.0--nan--0.0--aqueous carbonation--semi-batch--0.4--constant pressure--0.101--constant temperature--60.0--15.0--0.0--85.0--0.25--nan--nan--500.0--thermogravimetric analysis,,10,0,0,0,semi-batch,constant pressure,0.101,constant temperature,60,15,0,85,0.25,500,1.5,thermogravimetric analysis,,,,8.105924816695632,4.781857776414426,1.791768176218249,1.311830271874075,20.42402415,45.64742734651253,2.026404485008734,1.5997930144805792,17.50173557841754,9.662749807462701,8.198253765585559,84.6,15.399999999999999,0,2.1,0,0,0.7,0,0,0,0,0,0,1.4,0,1.2,0,0,1.8,0,1.4,0,0,3.5,0,3.3,0,0,0,0.044549566
slurry--10.0--ji2017-bd0001--100.0--nan--0.0--nan--0.0--nan--0.0--nan--0.0--aqueous carbonation--semi-batch--0.4--constant pressure--0.101--constant temperature--70.0--15.0--0.0--85.0--0.25--nan--nan--500.0--thermogravimetric analysis,,10,0,0,0,semi-batch,constant pressure,0.101,constant temperature,70,15,0,85,0.25,500,0,thermogravimetric analysis,,,,8.105924816695632,4.781857776414426,1.791768176218249,1.311830271874075,20.42402415,45.64742734651253,2.026404485008734,1.5997930144805792,17.50173557841754,9.662749807462701,8.198253765585559,84.6,15.399999999999999,0,2.1,0,0,0.7,0,0,0,0,0,0,1.4,0,1.2,0,0,1.8,0,1.4,0,0,3.5,0,3.3,0,0,0,0.016182256970428348
slurry--10.0--ji2017-bd0001--100.0--nan--0.0--nan--0.0--nan--0.0--nan--0.0--aqueous carbonation--semi-batch--0.4--constant pressure--0.101--constant temperature--70.0--15.0--0.0--85.0--0.25--nan--nan--500.0--thermogravimetric analysis,,10,0,0,0,semi-batch,constant pressure,0.101,constant temperature,70,15,0,85,0.25,500,0.0625,thermogravimetric analysis,,,,8.105924816695632,4.781857776414426,1.791768176218249,1.311830271874075,20.42402415,45.64742734651253,2.026404485008734,1.5997930144805792,17.50173557841754,9.662749807462701,8.198253765585559,84.6,15.399999999999999,0,2.1,0,0,0.7,0,0,0,0,0,0,1.4,0,1.2,0,0,1.8,0,1.4,0,0,3.5,0,3.3,0,0,0,0.020344056078955477
slurry--10.0--ji2017-bd0001--100.0--nan--0.0--nan--0.0--nan--0.0--nan--0.0--aqueous carbonation--semi-batch--0.4--constant pressure--0.101--constant temperature--70.0--15.0--0.0--85.0--0.25--nan--nan--500.0--thermogravimetric analysis,,10,0,0,0,semi-batch,constant pressure,0.101,constant temperature,70,15,0,85,0.25,500,0.125,thermogravimetric analysis,,,,8.105924816695632,4.781857776414426,1.791768176218249,1.311830271874075,20.42402415,45.64742734651253,2.026404485008734,1.5997930144805792,17.50173557841754,9.662749807462701,8.198253765585559,84.6,15.399999999999999,0,2.1,0,0,0.7,0,0,0,0,0,0,1.4,0,1.2,0,0,1.8,0,1.4,0,0,3.5,0,3.3,0,0,0,0.024261409120486098
slurry--10.0--ji2017-bd0001--100.0--nan--0.0--nan--0.0--nan--0.0--nan--0.0--aqueous carbonation--semi-batch--0.4--constant pressure--0.101--constant temperature--70.0--15.0--0.0--85.0--0.25--nan--nan--500.0--thermogravimetric analysis,,10,0,0,0,semi-batch,constant pressure,0.101,constant temperature,70,15,0,85,0.25,500,0.1875,thermogravimetric analysis,,,,8.105924816695632,4.781857776414426,1.791768176218249,1.311830271874075,20.42402415,45.64742734651253,2.026404485008734,1.5997930144805792,17.50173557841754,9.662749807462701,8.198253765585559,84.6,15.399999999999999,0,2.1,0,0,0.7,0,0,0,0,0,0,1.4,0,1.2,0,0,1.8,0,1.4,0,0,3.5,0,3.3,0,0,0,0.027641464352993993
slurry--10.0--ji2017-bd0001--100.0--nan--0.0--nan--0.0--nan--0.0--nan--0.0--aqueous carbonation--semi-batch--0.4--constant pressure--0.101--constant temperature--70.0--15.0--0.0--85.0--0.25--nan--nan--500.0--thermogravimetric analysis,,10,0,0,0,semi-batch,constant pressure,0.101,constant temperature,70,15,0,85,0.25,500,0.25,thermogravimetric analysis,,,,8.105924816695632,4.781857776414426,1.791768176218249,1.311830271874075,20.42402415,45.64742734651253,2.026404485008734,1.5997930144805792,17.50173557841754,9.662749807462701,8.198253765585559,84.6,15.399999999999999,0,2.1,0,0,0.7,0,0,0,0,0,0,1.4,0,1.2,0,0,1.8,0,1.4,0,0,3.5,0,3.3,0,0,0,0.030155893
slurry--10.0--ji2017-bd0001--100.0--nan--0.0--nan--0.0--nan--0.0--nan--0.0--aqueous carbonation--semi-batch--0.4--constant pressure--0.101--constant temperature--70.0--15.0--0.0--85.0--0.25--nan--nan--500.0--thermogravimetric analysis,,10,0,0,0,semi-batch,constant pressure,0.101,constant temperature,70,15,0,85,0.25,500,0.3125,thermogravimetric analysis,,,,8.105924816695632,4.781857776414426,1.791768176218249,1.311830271874075,20.42402415,45.64742734651253,2.026404485008734,1.5997930144805792,17.50173557841754,9.662749807462701,8.198253765585559,84.6,15.399999999999999,0,2.1,0,0,0.7,0,0,0,0,0,0,1.4,0,1.2,0,0,1.8,0,1.4,0,0,3.5,0,3.3,0,0,0,0.032302145
slurry--10.0--ji2017-bd0001--100.0--nan--0.0--nan--0.0--nan--0.0--nan--0.0--aqueous carbonation--semi-batch--0.4--constant pressure--0.101--constant temperature--70.0--15.0--0.0--85.0--0.25--nan--nan--500.0--thermogravimetric analysis,,10,0,0,0,semi-batch,constant pressure,0.101,constant temperature,70,15,0,85,0.25,500,0.375,thermogravimetric analysis,,,,8.105924816695632,4.781857776414426,1.791768176218249,1.311830271874075,20.42402415,45.64742734651253,2.026404485008734,1.5997930144805792,17.50173557841754,9.662749807462701,8.198253765585559,84.6,15.399999999999999,0,2.1,0,0,0.7,0,0,0,0,0,0,1.4,0,1.2,0,0,1.8,0,1.4,0,0,3.5,0,3.3,0,0,0,0.033857476
slurry--10.0--ji2017-bd0001--100.0--nan--0.0--nan--0.0--nan--0.0--nan--0.0--aqueous carbonation--semi-batch--0.4--constant pressure--0.101--constant temperature--70.0--15.0--0.0--85.0--0.25--nan--nan--500.0--thermogravimetric analysis,,10,0,0,0,semi-batch,constant pressure,0.101,constant temperature,70,15,0,85,0.25,500,0.4375,thermogravimetric analysis,,,,8.105924816695632,4.781857776414426,1.791768176218249,1.311830271874075,20.42402415,45.64742734651253,2.026404485008734,1.5997930144805792,17.50173557841754,9.662749807462701,8.198253765585559,84.6,15.399999999999999,0,2.1,0,0,0.7,0,0,0,0,0,0,1.4,0,1.2,0,0,1.8,0,1.4,0,0,3.5,0,3.3,0,0,0,0.036195565
slurry--10.0--ji2017-bd0001--100.0--nan--0.0--nan--0.0--nan--0.0--nan--0.0--aqueous carbonation--semi-batch--0.4--constant pressure--0.101--constant temperature--70.0--15.0--0.0--85.0--0.25--nan--nan--500.0--thermogravimetric analysis,,10,0,0,0,semi-batch,constant pressure,0.101,constant temperature,70,15,0,85,0.25,500,0.5,thermogravimetric analysis,,,,8.105924816695632,4.781857776414426,1.791768176218249,1.311830271874075,20.42402415,45.64742734651253,2.026404485008734,1.5997930144805792,17.50173557841754,9.662749807462701,8.198253765585559,84.6,15.399999999999999,0,2.1,0,0,0.7,0,0,0,0,0,0,1.4,0,1.2,0,0,1.8,0,1.4,0,0,3.5,0,3.3,0,0,0,0.036796337
slurry--10.0--ji2017-bd0001--100.0--nan--0.0--nan--0.0--nan--0.0--nan--0.0--aqueous carbonation--semi-batch--0.4--constant pressure--0.101--constant temperature--70.0--15.0--0.0--85.0--0.25--nan--nan--500.0--thermogravimetric analysis,,10,0,0,0,semi-batch,constant pressure,0.101,constant temperature,70,15,0,85,0.25,500,0.5625,thermogravimetric analysis,,,,8.105924816695632,4.781857776414426,1.791768176218249,1.311830271874075,20.42402415,45.64742734651253,2.026404485008734,1.5997930144805792,17.50173557841754,9.662749807462701,8.198253765585559,84.6,15.399999999999999,0,2.1,0,0,0.7,0,0,0,0,0,0,1.4,0,1.2,0,0,1.8,0,1.4,0,0,3.5,0,3.3,0,0,0,0.039283086424195444
slurry--10.0--ji2017-bd0001--100.0--nan--0.0--nan--0.0--nan--0.0--nan--0.0--aqueous carbonation--semi-batch--0.4--constant pressure--0.101--constant temperature--70.0--15.0--0.0--85.0--0.25--nan--nan--500.0--thermogravimetric analysis,,10,0,0,0,semi-batch,constant pressure,0.101,constant temperature,70,15,0,85,0.25,500,0.625,thermogravimetric analysis,,,,8.105924816695632,4.781857776414426,1.791768176218249,1.311830271874075,20.42402415,45.64742734651253,2.026404485008734,1.5997930144805792,17.50173557841754,9.662749807462701,8.198253765585559,84.6,15.399999999999999,0,2.1,0,0,0.7,0,0,0,0,0,0,1.4,0,1.2,0,0,1.8,0,1.4,0,0,3.5,0,3.3,0,0,0,0.039904433
slurry--10.0--ji2017-bd0001--100.0--nan--0.0--nan--0.0--nan--0.0--nan--0.0--aqueous carbonation--semi-batch--0.4--constant pressure--0.101--constant temperature--70.0--15.0--0.0--85.0--0.25--nan--nan--500.0--thermogravimetric analysis,,10,0,0,0,semi-batch,constant pressure,0.101,constant temperature,70,15,0,85,0.25,500,0.6875,thermogravimetric analysis,,,,8.105924816695632,4.781857776414426,1.791768176218249,1.311830271874075,20.42402415,45.64742734651253,2.026404485008734,1.5997930144805792,17.50173557841754,9.662749807462701,8.198253765585559,84.6,15.399999999999999,0,2.1,0,0,0.7,0,0,0,0,0,0,1.4,0,1.2,0,0,1.8,0,1.4,0,0,3.5,0,3.3,0,0,0,0.039827379
slurry--10.0--ji2017-bd0001--100.0--nan--0.0--nan--0.0--nan--0.0--nan--0.0--aqueous carbonation--semi-batch--0.4--constant pressure--0.101--constant temperature--70.0--15.0--0.0--85.0--0.25--nan--nan--500.0--thermogravimetric analysis,,10,0,0,0,semi-batch,constant pressure,0.101,constant temperature,70,15,0,85,0.25,500,0.75,thermogravimetric analysis,,,,8.105924816695632,4.781857776414426,1.791768176218249,1.311830271874075,20.42402415,45.64742734651253,2.026404485008734,1.5997930144805792,17.50173557841754,9.662749807462701,8.198253765585559,84.6,15.399999999999999,0,2.1,0,0,0.7,0,0,0,0,0,0,1.4,0,1.2,0,0,1.8,0,1.4,0,0,3.5,0,3.3,0,0,0,0.041258264680008455
slurry--10.0--ji2017-bd0001--100.0--nan--0.0--nan--0.0--nan--0.0--nan--0.0--aqueous carbonation--semi-batch--0.4--constant pressure--0.101--constant temperature--70.0--15.0--0.0--85.0--0.25--nan--nan--500.0--thermogravimetric analysis,,10,0,0,0,semi-batch,constant pressure,0.101,constant temperature,70,15,0,85,0.25,500,0.8125,thermogravimetric analysis,,,,8.105924816695632,4.781857776414426,1.791768176218249,1.311830271874075,20.42402415,45.64742734651253,2.026404485008734,1.5997930144805792,17.50173557841754,9.662749807462701,8.198253765585559,84.6,15.399999999999999,0,2.1,0,0,0.7,0,0,0,0,0,0,1.4,0,1.2,0,0,1.8,0,1.4,0,0,3.5,0,3.3,0,0,0,0.041598674
slurry--10.0--ji2017-bd0001--100.0--nan--0.0--nan--0.0--nan--0.0--nan--0.0--aqueous carbonation--semi-batch--0.4--constant pressure--0.101--constant temperature--70.0--15.0--0.0--85.0--0.25--nan--nan--500.0--thermogravimetric analysis,,10,0,0,0,semi-batch,constant pressure,0.101,constant temperature,70,15,0,85,0.25,500,0.875,thermogravimetric analysis,,,,8.105924816695632,4.781857776414426,1.791768176218249,1.311830271874075,20.42402415,45.64742734651253,2.026404485008734,1.5997930144805792,17.50173557841754,9.662749807462701,8.198253765585559,84.6,15.399999999999999,0,2.1,0,0,0.7,0,0,0,0,0,0,1.4,0,1.2,0,0,1.8,0,1.4,0,0,3.5,0,3.3,0,0,0,0.042806623
slurry--10.0--ji2017-bd0001--100.0--nan--0.0--nan--0.0--nan--0.0--nan--0.0--aqueous carbonation--semi-batch--0.4--constant pressure--0.101--constant temperature--70.0--15.0--0.0--85.0--0.25--nan--nan--500.0--thermogravimetric analysis,,10,0,0,0,semi-batch,constant pressure,0.101,constant temperature,70,15,0,85,0.25,500,0.9375,thermogravimetric analysis,,,,8.105924816695632,4.781857776414426,1.791768176218249,1.311830271874075,20.42402415,45.64742734651253,2.026404485008734,1.5997930144805792,17.50173557841754,9.662749807462701,8.198253765585559,84.6,15.399999999999999,0,2.1,0,0,0.7,0,0,0,0,0,0,1.4,0,1.2,0,0,1.8,0,1.4,0,0,3.5,0,3.3,0,0,0,0.043918105564137645
slurry--10.0--ji2017-bd0001--100.0--nan--0.0--nan--0.0--nan--0.0--nan--0.0--aqueous carbonation--semi-batch--0.4--constant pressure--0.101--constant temperature--70.0--15.0--0.0--85.0--0.25--nan--nan--500.0--thermogravimetric analysis,,10,0,0,0,semi-batch,constant pressure,0.101,constant temperature,70,15,0,85,0.25,500,1,thermogravimetric analysis,,,,8.105924816695632,4.781857776414426,1.791768176218249,1.311830271874075,20.42402415,45.64742734651253,2.026404485008734,1.5997930144805792,17.50173557841754,9.662749807462701,8.198253765585559,84.6,15.399999999999999,0,2.1,0,0,0.7,0,0,0,0,0,0,1.4,0,1.2,0,0,1.8,0,1.4,0,0,3.5,0,3.3,0,0,0,0.042212994
slurry--10.0--ji2017-bd0001--100.0--nan--0.0--nan--0.0--nan--0.0--nan--0.0--aqueous carbonation--semi-batch--0.4--constant pressure--0.101--constant temperature--70.0--15.0--0.0--85.0--0.25--nan--nan--500.0--thermogravimetric analysis,,10,0,0,0,semi-batch,constant pressure,0.101,constant temperature,70,15,0,85,0.25,500,1.0625,thermogravimetric analysis,,,,8.105924816695632,4.781857776414426,1.791768176218249,1.311830271874075,20.42402415,45.64742734651253,2.026404485008734,1.5997930144805792,17.50173557841754,9.662749807462701,8.198253765585559,84.6,15.399999999999999,0,2.1,0,0,0.7,0,0,0,0,0,0,1.4,0,1.2,0,0,1.8,0,1.4,0,0,3.5,0,3.3,0,0,0,0.043835046724668286
slurry--10.0--ji2017-bd0001--100.0--nan--0.0--nan--0.0--nan--0.0--nan--0.0--aqueous carbonation--semi-batch--0.4--constant pressure--0.101--constant temperature--70.0--15.0--0.0--85.0--0.25--nan--nan--500.0--thermogravimetric analysis,,10,0,0,0,semi-batch,constant pressure,0.101,constant temperature,70,15,0,85,0.25,500,1.125,thermogravimetric analysis,,,,8.105924816695632,4.781857776414426,1.791768176218249,1.311830271874075,20.42402415,45.64742734651253,2.026404485008734,1.5997930144805792,17.50173557841754,9.662749807462701,8.198253765585559,84.6,15.399999999999999,0,2.1,0,0,0.7,0,0,0,0,0,0,1.4,0,1.2,0,0,1.8,0,1.4,0,0,3.5,0,3.3,0,0,0,0.043929821
slurry--10.0--ji2017-bd0001--100.0--nan--0.0--nan--0.0--nan--0.0--nan--0.0--aqueous carbonation--semi-batch--0.4--constant pressure--0.101--constant temperature--70.0--15.0--0.0--85.0--0.25--nan--nan--500.0--thermogravimetric analysis,,10,0,0,0,semi-batch,constant pressure,0.101,constant temperature,70,15,0,85,0.25,500,1.1875,thermogravimetric analysis,,,,8.105924816695632,4.781857776414426,1.791768176218249,1.311830271874075,20.42402415,45.64742734651253,2.026404485008734,1.5997930144805792,17.50173557841754,9.662749807462701,8.198253765585559,84.6,15.399999999999999,0,2.1,0,0,0.7,0,0,0,0,0,0,1.4,0,1.2,0,0,1.8,0,1.4,0,0,3.5,0,3.3,0,0,0,0.04471599
slurry--10.0--ji2017-bd0001--100.0--nan--0.0--nan--0.0--nan--0.0--nan--0.0--aqueous carbonation--semi-batch--0.4--constant pressure--0.101--constant temperature--70.0--15.0--0.0--85.0--0.25--nan--nan--500.0--thermogravimetric analysis,,10,0,0,0,semi-batch,constant pressure,0.101,constant temperature,70,15,0,85,0.25,500,1.25,thermogravimetric analysis,,,,8.105924816695632,4.781857776414426,1.791768176218249,1.311830271874075,20.42402415,45.64742734651253,2.026404485008734,1.5997930144805792,17.50173557841754,9.662749807462701,8.198253765585559,84.6,15.399999999999999,0,2.1,0,0,0.7,0,0,0,0,0,0,1.4,0,1.2,0,0,1.8,0,1.4,0,0,3.5,0,3.3,0,0,0,0.044611753
slurry--10.0--ji2017-bd0001--100.0--nan--0.0--nan--0.0--nan--0.0--nan--0.0--aqueous carbonation--semi-batch--0.4--constant pressure--0.101--constant temperature--70.0--15.0--0.0--85.0--0.25--nan--nan--500.0--thermogravimetric analysis,,10,0,0,0,semi-batch,constant pressure,0.101,constant temperature,70,15,0,85,0.25,500,1.3125,thermogravimetric analysis,,,,8.105924816695632,4.781857776414426,1.791768176218249,1.311830271874075,20.42402415,45.64742734651253,2.026404485008734,1.5997930144805792,17.50173557841754,9.662749807462701,8.198253765585559,84.6,15.399999999999999,0,2.1,0,0,0.7,0,0,0,0,0,0,1.4,0,1.2,0,0,1.8,0,1.4,0,0,3.5,0,3.3,0,0,0,0.044135451
slurry--10.0--ji2017-bd0001--100.0--nan--0.0--nan--0.0--nan--0.0--nan--0.0--aqueous carbonation--semi-batch--0.4--constant pressure--0.101--constant temperature--70.0--15.0--0.0--85.0--0.25--nan--nan--500.0--thermogravimetric analysis,,10,0,0,0,semi-batch,constant pressure,0.101,constant temperature,70,15,0,85,0.25,500,1.375,thermogravimetric analysis,,,,8.105924816695632,4.781857776414426,1.791768176218249,1.311830271874075,20.42402415,45.64742734651253,2.026404485008734,1.5997930144805792,17.50173557841754,9.662749807462701,8.198253765585559,84.6,15.399999999999999,0,2.1,0,0,0.7,0,0,0,0,0,0,1.4,0,1.2,0,0,1.8,0,1.4,0,0,3.5,0,3.3,0,0,0,0.044568606
slurry--10.0--ji2017-bd0001--100.0--nan--0.0--nan--0.0--nan--0.0--nan--0.0--aqueous carbonation--semi-batch--0.4--constant pressure--0.101--constant temperature--70.0--15.0--0.0--85.0--0.25--nan--nan--500.0--thermogravimetric analysis,,10,0,0,0,semi-batch,constant pressure,0.101,constant temperature,70,15,0,85,0.25,500,1.4375,thermogravimetric analysis,,,,8.105924816695632,4.781857776414426,1.791768176218249,1.311830271874075,20.42402415,45.64742734651253,2.026404485008734,1.5997930144805792,17.50173557841754,9.662749807462701,8.198253765585559,84.6,15.399999999999999,0,2.1,0,0,0.7,0,0,0,0,0,0,1.4,0,1.2,0,0,1.8,0,1.4,0,0,3.5,0,3.3,0,0,0,0.044369090679008426
slurry--10.0--ji2017-bd0001--100.0--nan--0.0--nan--0.0--nan--0.0--nan--0.0--aqueous carbonation--semi-batch--0.4--constant pressure--0.101--constant temperature--70.0--15.0--0.0--85.0--0.25--nan--nan--500.0--thermogravimetric analysis,,10,0,0,0,semi-batch,constant pressure,0.101,constant temperature,70,15,0,85,0.25,500,1.5,thermogravimetric analysis,,,,8.105924816695632,4.781857776414426,1.791768176218249,1.311830271874075,20.42402415,45.64742734651253,2.026404485008734,1.5997930144805792,17.50173557841754,9.662749807462701,8.198253765585559,84.6,15.399999999999999,0,2.1,0,0,0.7,0,0,0,0,0,0,1.4,0,1.2,0,0,1.8,0,1.4,0,0,3.5,0,3.3,0,0,0,0.045735704
slurry--10.0--ji2017-bd0001--100.0--nan--0.0--nan--0.0--nan--0.0--nan--0.0--aqueous carbonation--semi-batch--0.4--constant pressure--0.101--constant temperature--80.0--15.0--0.0--85.0--0.06--nan--nan--500.0--thermogravimetric analysis,,10,0,0,0,semi-batch,constant pressure,0.101,constant temperature,80,15,0,85,0.06,500,0,thermogravimetric analysis,,,,8.105924816695632,4.781857776414426,1.791768176218249,1.311830271874075,20.42402415,45.64742734651253,2.026404485008734,1.5997930144805792,17.50173557841754,9.662749807462701,8.198253765585559,84.6,15.399999999999999,0,2.1,0,0,0.7,0,0,0,0,0,0,1.4,0,1.2,0,0,1.8,0,1.4,0,0,3.5,0,3.3,0,0,0,0.017709532951098086
slurry--10.0--ji2017-bd0001--100.0--nan--0.0--nan--0.0--nan--0.0--nan--0.0--aqueous carbonation--semi-batch--0.4--constant pressure--0.101--constant temperature--80.0--15.0--0.0--85.0--0.06--nan--nan--500.0--thermogravimetric analysis,,10,0,0,0,semi-batch,constant pressure,0.101,constant temperature,80,15,0,85,0.06,500,0.0625,thermogravimetric analysis,,,,8.105924816695632,4.781857776414426,1.791768176218249,1.311830271874075,20.42402415,45.64742734651253,2.026404485008734,1.5997930144805792,17.50173557841754,9.662749807462701,8.198253765585559,84.6,15.399999999999999,0,2.1,0,0,0.7,0,0,0,0,0,0,1.4,0,1.2,0,0,1.8,0,1.4,0,0,3.5,0,3.3,0,0,0,0.019536896922357105
slurry--10.0--ji2017-bd0001--100.0--nan--0.0--nan--0.0--nan--0.0--nan--0.0--aqueous carbonation--semi-batch--0.4--constant pressure--0.101--constant temperature--80.0--15.0--0.0--85.0--0.06--nan--nan--500.0--thermogravimetric analysis,,10,0,0,0,semi-batch,constant pressure,0.101,constant temperature,80,15,0,85,0.06,500,0.125,thermogravimetric analysis,,,,8.105924816695632,4.781857776414426,1.791768176218249,1.311830271874075,20.42402415,45.64742734651253,2.026404485008734,1.5997930144805792,17.50173557841754,9.662749807462701,8.198253765585559,84.6,15.399999999999999,0,2.1,0,0,0.7,0,0,0,0,0,0,1.4,0,1.2,0,0,1.8,0,1.4,0,0,3.5,0,3.3,0,0,0,0.020135508270835153
slurry--10.0--ji2017-bd0001--100.0--nan--0.0--nan--0.0--nan--0.0--nan--0.0--aqueous carbonation--semi-batch--0.4--constant pressure--0.101--constant temperature--80.0--15.0--0.0--85.0--0.06--nan--nan--500.0--thermogravimetric analysis,,10,0,0,0,semi-batch,constant pressure,0.101,constant temperature,80,15,0,85,0.06,500,0.1875,thermogravimetric analysis,,,,8.105924816695632,4.781857776414426,1.791768176218249,1.311830271874075,20.42402415,45.64742734651253,2.026404485008734,1.5997930144805792,17.50173557841754,9.662749807462701,8.198253765585559,84.6,15.399999999999999,0,2.1,0,0,0.7,0,0,0,0,0,0,1.4,0,1.2,0,0,1.8,0,1.4,0,0,3.5,0,3.3,0,0,0,0.021110466749264364
slurry--10.0--ji2017-bd0001--100.0--nan--0.0--nan--0.0--nan--0.0--nan--0.0--aqueous carbonation--semi-batch--0.4--constant pressure--0.101--constant temperature--80.0--15.0--0.0--85.0--0.06--nan--nan--500.0--thermogravimetric analysis,,10,0,0,0,semi-batch,constant pressure,0.101,constant temperature,80,15,0,85,0.06,500,0.25,thermogravimetric analysis,,,,8.105924816695632,4.781857776414426,1.791768176218249,1.311830271874075,20.42402415,45.64742734651253,2.026404485008734,1.5997930144805792,17.50173557841754,9.662749807462701,8.198253765585559,84.6,15.399999999999999,0,2.1,0,0,0.7,0,0,0,0,0,0,1.4,0,1.2,0,0,1.8,0,1.4,0,0,3.5,0,3.3,0,0,0,0.021987667
slurry--10.0--ji2017-bd0001--100.0--nan--0.0--nan--0.0--nan--0.0--nan--0.0--aqueous carbonation--semi-batch--0.4--constant pressure--0.101--constant temperature--80.0--15.0--0.0--85.0--0.06--nan--nan--500.0--thermogravimetric analysis,,10,0,0,0,semi-batch,constant pressure,0.101,constant temperature,80,15,0,85,0.06,500,0.3125,thermogravimetric analysis,,,,8.105924816695632,4.781857776414426,1.791768176218249,1.311830271874075,20.42402415,45.64742734651253,2.026404485008734,1.5997930144805792,17.50173557841754,9.662749807462701,8.198253765585559,84.6,15.399999999999999,0,2.1,0,0,0.7,0,0,0,0,0,0,1.4,0,1.2,0,0,1.8,0,1.4,0,0,3.5,0,3.3,0,0,0,0.023025159
slurry--10.0--ji2017-bd0001--100.0--nan--0.0--nan--0.0--nan--0.0--nan--0.0--aqueous carbonation--semi-batch--0.4--constant pressure--0.101--constant temperature--80.0--15.0--0.0--85.0--0.06--nan--nan--500.0--thermogravimetric analysis,,10,0,0,0,semi-batch,constant pressure,0.101,constant temperature,80,15,0,85,0.06,500,0.375,thermogravimetric analysis,,,,8.105924816695632,4.781857776414426,1.791768176218249,1.311830271874075,20.42402415,45.64742734651253,2.026404485008734,1.5997930144805792,17.50173557841754,9.662749807462701,8.198253765585559,84.6,15.399999999999999,0,2.1,0,0,0.7,0,0,0,0,0,0,1.4,0,1.2,0,0,1.8,0,1.4,0,0,3.5,0,3.3,0,0,0,0.024250684
slurry--10.0--ji2017-bd0001--100.0--nan--0.0--nan--0.0--nan--0.0--nan--0.0--aqueous carbonation--semi-batch--0.4--constant pressure--0.101--constant temperature--80.0--15.0--0.0--85.0--0.06--nan--nan--500.0--thermogravimetric analysis,,10,0,0,0,semi-batch,constant pressure,0.101,constant temperature,80,15,0,85,0.06,500,0.4375,thermogravimetric analysis,,,,8.105924816695632,4.781857776414426,1.791768176218249,1.311830271874075,20.42402415,45.64742734651253,2.026404485008734,1.5997930144805792,17.50173557841754,9.662749807462701,8.198253765585559,84.6,15.399999999999999,0,2.1,0,0,0.7,0,0,0,0,0,0,1.4,0,1.2,0,0,1.8,0,1.4,0,0,3.5,0,3.3,0,0,0,0.026182955
slurry--10.0--ji2017-bd0001--100.0--nan--0.0--nan--0.0--nan--0.0--nan--0.0--aqueous carbonation--semi-batch--0.4--constant pressure--0.101--constant temperature--80.0--15.0--0.0--85.0--0.06--nan--nan--500.0--thermogravimetric analysis,,10,0,0,0,semi-batch,constant pressure,0.101,constant temperature,80,15,0,85,0.06,500,0.5,thermogravimetric analysis,,,,8.105924816695632,4.781857776414426,1.791768176218249,1.311830271874075,20.42402415,45.64742734651253,2.026404485008734,1.5997930144805792,17.50173557841754,9.662749807462701,8.198253765585559,84.6,15.399999999999999,0,2.1,0,0,0.7,0,0,0,0,0,0,1.4,0,1.2,0,0,1.8,0,1.4,0,0,3.5,0,3.3,0,0,0,0.027443138
slurry--10.0--ji2017-bd0001--100.0--nan--0.0--nan--0.0--nan--0.0--nan--0.0--aqueous carbonation--semi-batch--0.4--constant pressure--0.101--constant temperature--80.0--15.0--0.0--85.0--0.06--nan--nan--500.0--thermogravimetric analysis,,10,0,0,0,semi-batch,constant pressure,0.101,constant temperature,80,15,0,85,0.06,500,0.5625,thermogravimetric analysis,,,,8.105924816695632,4.781857776414426,1.791768176218249,1.311830271874075,20.42402415,45.64742734651253,2.026404485008734,1.5997930144805792,17.50173557841754,9.662749807462701,8.198253765585559,84.6,15.399999999999999,0,2.1,0,0,0.7,0,0,0,0,0,0,1.4,0,1.2,0,0,1.8,0,1.4,0,0,3.5,0,3.3,0,0,0,0.027597390839153683
