Repository: kycai/c3gb

# c3gb

**c3gb**, Gradient Boosting models for predicting the CO2 uptake of Coal ashes in Carbon mineralization, were developed in the research article: [AI-guided prediction and control of CO2 mineralization in coal ashes as carbon-efficient supplementary cementitious materials](). They are tree-based ensemble models. 

The models take the physicochemical properties of coal ashes, along with the process parameters related to reactant proportions and carbonation conditions as input features, while the output is CO2 uptake. The models can be used as a objective function to optimize the carbonation process for CO2 mineralization in coal ashes.

Kangyi Cai 2026 @ Missouri S&T

File: data/Xys_gt_augmented.csv (part 35 of 89)
Group id,Class id,Water-Solid ratio,Chemical admixture 1-content,Chemical admixture 2-content,Chemical admixture 3-content,Carbonation reactor operation mode,Carbonation pressure control type,Carbonation pressure,Carbonation temperature control type,Carbonation temperature,Carbonation gas 1-CO2,Carbonation gas 2-H2O vapor,Carbonation gas 3-N2,Carbonation gas flow rate,Carbonation stirring speed ,Carbonation duration,Method-CO2 uptake,Chemical admixture 1_Classification 2,Chemical admixture 2_Classification 2,Chemical admixture 3_Classification 2,"Solid_Dv,50",Solid_Specific surface area,Solid_Na2O,Solid_MgO,Solid_Al2O3,Solid_SiO2,Solid_SO3,Solid_K2O,Solid_CaO,Solid_Fe2O3,Solid_Loss on ignition,Solid_Amorphous+others,Solid_Crystalline,Solid_Albite,Solid_Anhydrite,Solid_Augite,Solid_Bassanite,Solid_Brownmillerite,Solid_Brucite,Solid_Calcite,Solid_Corundum,Solid_Diopside,Solid_Glauberite,Solid_Gypsum,Solid_Hematite,Solid_Hydrotalcite,Solid_Lime,Solid_Maghemite,Solid_Magnesioferrite,Solid_Magnetite,Solid_Microcline,Solid_Mullite,Solid_Periclase,Solid_Polyhalite,Solid_Portlandite,Solid_Pyroaurite,Solid_Quartz,Solid_Spinel,Solid_Srebrodolskite,Solid_Thenardite,Experimental CO2 uptake-U2
slurry--10.0--ji2017-bd0001--100.0--nan--0.0--nan--0.0--nan--0.0--nan--0.0--aqueous carbonation--semi-batch--0.4--constant pressure--0.101--constant temperature--80.0--15.0--0.0--85.0--0.06--nan--nan--500.0--thermogravimetric analysis,,10,0,0,0,semi-batch,constant pressure,0.101,constant temperature,80,15,0,85,0.06,500,0.625,thermogravimetric analysis,,,,8.105924816695632,4.781857776414426,1.791768176218249,1.311830271874075,20.42402415,45.64742734651253,2.026404485008734,1.5997930144805792,17.50173557841754,9.662749807462701,8.198253765585559,84.6,15.399999999999999,0,2.1,0,0,0.7,0,0,0,0,0,0,1.4,0,1.2,0,0,1.8,0,1.4,0,0,3.5,0,3.3,0,0,0,0.029907177
slurry--10.0--ji2017-bd0001--100.0--nan--0.0--nan--0.0--nan--0.0--nan--0.0--aqueous carbonation--semi-batch--0.4--constant pressure--0.101--constant temperature--80.0--15.0--0.0--85.0--0.06--nan--nan--500.0--thermogravimetric analysis,,10,0,0,0,semi-batch,constant pressure,0.101,constant temperature,80,15,0,85,0.06,500,0.6875,thermogravimetric analysis,,,,8.105924816695632,4.781857776414426,1.791768176218249,1.311830271874075,20.42402415,45.64742734651253,2.026404485008734,1.5997930144805792,17.50173557841754,9.662749807462701,8.198253765585559,84.6,15.399999999999999,0,2.1,0,0,0.7,0,0,0,0,0,0,1.4,0,1.2,0,0,1.8,0,1.4,0,0,3.5,0,3.3,0,0,0,0.03033025
slurry--10.0--ji2017-bd0001--100.0--nan--0.0--nan--0.0--nan--0.0--nan--0.0--aqueous carbonation--semi-batch--0.4--constant pressure--0.101--constant temperature--80.0--15.0--0.0--85.0--0.06--nan--nan--500.0--thermogravimetric analysis,,10,0,0,0,semi-batch,constant pressure,0.101,constant temperature,80,15,0,85,0.06,500,0.75,thermogravimetric analysis,,,,8.105924816695632,4.781857776414426,1.791768176218249,1.311830271874075,20.42402415,45.64742734651253,2.026404485008734,1.5997930144805792,17.50173557841754,9.662749807462701,8.198253765585559,84.6,15.399999999999999,0,2.1,0,0,0.7,0,0,0,0,0,0,1.4,0,1.2,0,0,1.8,0,1.4,0,0,3.5,0,3.3,0,0,0,0.031752579
slurry--10.0--ji2017-bd0001--100.0--nan--0.0--nan--0.0--nan--0.0--nan--0.0--aqueous carbonation--semi-batch--0.4--constant pressure--0.101--constant temperature--80.0--15.0--0.0--85.0--0.06--nan--nan--500.0--thermogravimetric analysis,,10,0,0,0,semi-batch,constant pressure,0.101,constant temperature,80,15,0,85,0.06,500,0.8125,thermogravimetric analysis,,,,8.105924816695632,4.781857776414426,1.791768176218249,1.311830271874075,20.42402415,45.64742734651253,2.026404485008734,1.5997930144805792,17.50173557841754,9.662749807462701,8.198253765585559,84.6,15.399999999999999,0,2.1,0,0,0.7,0,0,0,0,0,0,1.4,0,1.2,0,0,1.8,0,1.4,0,0,3.5,0,3.3,0,0,0,0.033643268
slurry--10.0--ji2017-bd0001--100.0--nan--0.0--nan--0.0--nan--0.0--nan--0.0--aqueous carbonation--semi-batch--0.4--constant pressure--0.101--constant temperature--80.0--15.0--0.0--85.0--0.06--nan--nan--500.0--thermogravimetric analysis,,10,0,0,0,semi-batch,constant pressure,0.101,constant temperature,80,15,0,85,0.06,500,0.875,thermogravimetric analysis,,,,8.105924816695632,4.781857776414426,1.791768176218249,1.311830271874075,20.42402415,45.64742734651253,2.026404485008734,1.5997930144805792,17.50173557841754,9.662749807462701,8.198253765585559,84.6,15.399999999999999,0,2.1,0,0,0.7,0,0,0,0,0,0,1.4,0,1.2,0,0,1.8,0,1.4,0,0,3.5,0,3.3,0,0,0,0.03434354
slurry--10.0--ji2017-bd0001--100.0--nan--0.0--nan--0.0--nan--0.0--nan--0.0--aqueous carbonation--semi-batch--0.4--constant pressure--0.101--constant temperature--80.0--15.0--0.0--85.0--0.06--nan--nan--500.0--thermogravimetric analysis,,10,0,0,0,semi-batch,constant pressure,0.101,constant temperature,80,15,0,85,0.06,500,0.9375,thermogravimetric analysis,,,,8.105924816695632,4.781857776414426,1.791768176218249,1.311830271874075,20.42402415,45.64742734651253,2.026404485008734,1.5997930144805792,17.50173557841754,9.662749807462701,8.198253765585559,84.6,15.399999999999999,0,2.1,0,0,0.7,0,0,0,0,0,0,1.4,0,1.2,0,0,1.8,0,1.4,0,0,3.5,0,3.3,0,0,0,0.034744728
slurry--10.0--ji2017-bd0001--100.0--nan--0.0--nan--0.0--nan--0.0--nan--0.0--aqueous carbonation--semi-batch--0.4--constant pressure--0.101--constant temperature--80.0--15.0--0.0--85.0--0.06--nan--nan--500.0--thermogravimetric analysis,,10,0,0,0,semi-batch,constant pressure,0.101,constant temperature,80,15,0,85,0.06,500,1,thermogravimetric analysis,,,,8.105924816695632,4.781857776414426,1.791768176218249,1.311830271874075,20.42402415,45.64742734651253,2.026404485008734,1.5997930144805792,17.50173557841754,9.662749807462701,8.198253765585559,84.6,15.399999999999999,0,2.1,0,0,0.7,0,0,0,0,0,0,1.4,0,1.2,0,0,1.8,0,1.4,0,0,3.5,0,3.3,0,0,0,0.035419338
slurry--10.0--ji2017-bd0001--100.0--nan--0.0--nan--0.0--nan--0.0--nan--0.0--aqueous carbonation--semi-batch--0.4--constant pressure--0.101--constant temperature--80.0--15.0--0.0--85.0--0.06--nan--nan--500.0--thermogravimetric analysis,,10,0,0,0,semi-batch,constant pressure,0.101,constant temperature,80,15,0,85,0.06,500,1.0625,thermogravimetric analysis,,,,8.105924816695632,4.781857776414426,1.791768176218249,1.311830271874075,20.42402415,45.64742734651253,2.026404485008734,1.5997930144805792,17.50173557841754,9.662749807462701,8.198253765585559,84.6,15.399999999999999,0,2.1,0,0,0.7,0,0,0,0,0,0,1.4,0,1.2,0,0,1.8,0,1.4,0,0,3.5,0,3.3,0,0,0,0.035667398899834724
slurry--10.0--ji2017-bd0001--100.0--nan--0.0--nan--0.0--nan--0.0--nan--0.0--aqueous carbonation--semi-batch--0.4--constant pressure--0.101--constant temperature--80.0--15.0--0.0--85.0--0.06--nan--nan--500.0--thermogravimetric analysis,,10,0,0,0,semi-batch,constant pressure,0.101,constant temperature,80,15,0,85,0.06,500,1.125,thermogravimetric analysis,,,,8.105924816695632,4.781857776414426,1.791768176218249,1.311830271874075,20.42402415,45.64742734651253,2.026404485008734,1.5997930144805792,17.50173557841754,9.662749807462701,8.198253765585559,84.6,15.399999999999999,0,2.1,0,0,0.7,0,0,0,0,0,0,1.4,0,1.2,0,0,1.8,0,1.4,0,0,3.5,0,3.3,0,0,0,0.037570756225063236
slurry--10.0--ji2017-bd0001--100.0--nan--0.0--nan--0.0--nan--0.0--nan--0.0--aqueous carbonation--semi-batch--0.4--constant pressure--0.101--constant temperature--80.0--15.0--0.0--85.0--0.06--nan--nan--500.0--thermogravimetric analysis,,10,0,0,0,semi-batch,constant pressure,0.101,constant temperature,80,15,0,85,0.06,500,1.1875,thermogravimetric analysis,,,,8.105924816695632,4.781857776414426,1.791768176218249,1.311830271874075,20.42402415,45.64742734651253,2.026404485008734,1.5997930144805792,17.50173557841754,9.662749807462701,8.198253765585559,84.6,15.399999999999999,0,2.1,0,0,0.7,0,0,0,0,0,0,1.4,0,1.2,0,0,1.8,0,1.4,0,0,3.5,0,3.3,0,0,0,0.038909905
slurry--10.0--ji2017-bd0001--100.0--nan--0.0--nan--0.0--nan--0.0--nan--0.0--aqueous carbonation--semi-batch--0.4--constant pressure--0.101--constant temperature--80.0--15.0--0.0--85.0--0.06--nan--nan--500.0--thermogravimetric analysis,,10,0,0,0,semi-batch,constant pressure,0.101,constant temperature,80,15,0,85,0.06,500,1.25,thermogravimetric analysis,,,,8.105924816695632,4.781857776414426,1.791768176218249,1.311830271874075,20.42402415,45.64742734651253,2.026404485008734,1.5997930144805792,17.50173557841754,9.662749807462701,8.198253765585559,84.6,15.399999999999999,0,2.1,0,0,0.7,0,0,0,0,0,0,1.4,0,1.2,0,0,1.8,0,1.4,0,0,3.5,0,3.3,0,0,0,0.039397137
slurry--10.0--ji2017-bd0001--100.0--nan--0.0--nan--0.0--nan--0.0--nan--0.0--aqueous carbonation--semi-batch--0.4--constant pressure--0.101--constant temperature--80.0--15.0--0.0--85.0--0.06--nan--nan--500.0--thermogravimetric analysis,,10,0,0,0,semi-batch,constant pressure,0.101,constant temperature,80,15,0,85,0.06,500,1.3125,thermogravimetric analysis,,,,8.105924816695632,4.781857776414426,1.791768176218249,1.311830271874075,20.42402415,45.64742734651253,2.026404485008734,1.5997930144805792,17.50173557841754,9.662749807462701,8.198253765585559,84.6,15.399999999999999,0,2.1,0,0,0.7,0,0,0,0,0,0,1.4,0,1.2,0,0,1.8,0,1.4,0,0,3.5,0,3.3,0,0,0,0.04096628
slurry--10.0--ji2017-bd0001--100.0--nan--0.0--nan--0.0--nan--0.0--nan--0.0--aqueous carbonation--semi-batch--0.4--constant pressure--0.101--constant temperature--80.0--15.0--0.0--85.0--0.06--nan--nan--500.0--thermogravimetric analysis,,10,0,0,0,semi-batch,constant pressure,0.101,constant temperature,80,15,0,85,0.06,500,1.375,thermogravimetric analysis,,,,8.105924816695632,4.781857776414426,1.791768176218249,1.311830271874075,20.42402415,45.64742734651253,2.026404485008734,1.5997930144805792,17.50173557841754,9.662749807462701,8.198253765585559,84.6,15.399999999999999,0,2.1,0,0,0.7,0,0,0,0,0,0,1.4,0,1.2,0,0,1.8,0,1.4,0,0,3.5,0,3.3,0,0,0,0.042098792
slurry--10.0--ji2017-bd0001--100.0--nan--0.0--nan--0.0--nan--0.0--nan--0.0--aqueous carbonation--semi-batch--0.4--constant pressure--0.101--constant temperature--80.0--15.0--0.0--85.0--0.06--nan--nan--500.0--thermogravimetric analysis,,10,0,0,0,semi-batch,constant pressure,0.101,constant temperature,80,15,0,85,0.06,500,1.4375,thermogravimetric analysis,,,,8.105924816695632,4.781857776414426,1.791768176218249,1.311830271874075,20.42402415,45.64742734651253,2.026404485008734,1.5997930144805792,17.50173557841754,9.662749807462701,8.198253765585559,84.6,15.399999999999999,0,2.1,0,0,0.7,0,0,0,0,0,0,1.4,0,1.2,0,0,1.8,0,1.4,0,0,3.5,0,3.3,0,0,0,0.042861698
slurry--10.0--ji2017-bd0001--100.0--nan--0.0--nan--0.0--nan--0.0--nan--0.0--aqueous carbonation--semi-batch--0.4--constant pressure--0.101--constant temperature--80.0--15.0--0.0--85.0--0.06--nan--nan--500.0--thermogravimetric analysis,,10,0,0,0,semi-batch,constant pressure,0.101,constant temperature,80,15,0,85,0.06,500,1.5,thermogravimetric analysis,,,,8.105924816695632,4.781857776414426,1.791768176218249,1.311830271874075,20.42402415,45.64742734651253,2.026404485008734,1.5997930144805792,17.50173557841754,9.662749807462701,8.198253765585559,84.6,15.399999999999999,0,2.1,0,0,0.7,0,0,0,0,0,0,1.4,0,1.2,0,0,1.8,0,1.4,0,0,3.5,0,3.3,0,0,0,0.043513979
slurry--10.0--ji2017-bd0001--100.0--nan--0.0--nan--0.0--nan--0.0--nan--0.0--aqueous carbonation--semi-batch--0.4--constant pressure--0.101--constant temperature--80.0--15.0--0.0--85.0--0.15--nan--nan--500.0--thermogravimetric analysis,,10,0,0,0,semi-batch,constant pressure,0.101,constant temperature,80,15,0,85,0.15,500,0,thermogravimetric analysis,,,,8.105924816695632,4.781857776414426,1.791768176218249,1.311830271874075,20.42402415,45.64742734651253,2.026404485008734,1.5997930144805792,17.50173557841754,9.662749807462701,8.198253765585559,84.6,15.399999999999999,0,2.1,0,0,0.7,0,0,0,0,0,0,1.4,0,1.2,0,0,1.8,0,1.4,0,0,3.5,0,3.3,0,0,0,0.012789301625021832
slurry--10.0--ji2017-bd0001--100.0--nan--0.0--nan--0.0--nan--0.0--nan--0.0--aqueous carbonation--semi-batch--0.4--constant pressure--0.101--constant temperature--80.0--15.0--0.0--85.0--0.15--nan--nan--500.0--thermogravimetric analysis,,10,0,0,0,semi-batch,constant pressure,0.101,constant temperature,80,15,0,85,0.15,500,0.0625,thermogravimetric analysis,,,,8.105924816695632,4.781857776414426,1.791768176218249,1.311830271874075,20.42402415,45.64742734651253,2.026404485008734,1.5997930144805792,17.50173557841754,9.662749807462701,8.198253765585559,84.6,15.399999999999999,0,2.1,0,0,0.7,0,0,0,0,0,0,1.4,0,1.2,0,0,1.8,0,1.4,0,0,3.5,0,3.3,0,0,0,0.017231066040412444
slurry--10.0--ji2017-bd0001--100.0--nan--0.0--nan--0.0--nan--0.0--nan--0.0--aqueous carbonation--semi-batch--0.4--constant pressure--0.101--constant temperature--80.0--15.0--0.0--85.0--0.15--nan--nan--500.0--thermogravimetric analysis,,10,0,0,0,semi-batch,constant pressure,0.101,constant temperature,80,15,0,85,0.15,500,0.125,thermogravimetric analysis,,,,8.105924816695632,4.781857776414426,1.791768176218249,1.311830271874075,20.42402415,45.64742734651253,2.026404485008734,1.5997930144805792,17.50173557841754,9.662749807462701,8.198253765585559,84.6,15.399999999999999,0,2.1,0,0,0.7,0,0,0,0,0,0,1.4,0,1.2,0,0,1.8,0,1.4,0,0,3.5,0,3.3,0,0,0,0.020567826
slurry--10.0--ji2017-bd0001--100.0--nan--0.0--nan--0.0--nan--0.0--nan--0.0--aqueous carbonation--semi-batch--0.4--constant pressure--0.101--constant temperature--80.0--15.0--0.0--85.0--0.15--nan--nan--500.0--thermogravimetric analysis,,10,0,0,0,semi-batch,constant pressure,0.101,constant temperature,80,15,0,85,0.15,500,0.1875,thermogravimetric analysis,,,,8.105924816695632,4.781857776414426,1.791768176218249,1.311830271874075,20.42402415,45.64742734651253,2.026404485008734,1.5997930144805792,17.50173557841754,9.662749807462701,8.198253765585559,84.6,15.399999999999999,0,2.1,0,0,0.7,0,0,0,0,0,0,1.4,0,1.2,0,0,1.8,0,1.4,0,0,3.5,0,3.3,0,0,0,0.024720141
slurry--10.0--ji2017-bd0001--100.0--nan--0.0--nan--0.0--nan--0.0--nan--0.0--aqueous carbonation--semi-batch--0.4--constant pressure--0.101--constant temperature--80.0--15.0--0.0--85.0--0.15--nan--nan--500.0--thermogravimetric analysis,,10,0,0,0,semi-batch,constant pressure,0.101,constant temperature,80,15,0,85,0.15,500,0.25,thermogravimetric analysis,,,,8.105924816695632,4.781857776414426,1.791768176218249,1.311830271874075,20.42402415,45.64742734651253,2.026404485008734,1.5997930144805792,17.50173557841754,9.662749807462701,8.198253765585559,84.6,15.399999999999999,0,2.1,0,0,0.7,0,0,0,0,0,0,1.4,0,1.2,0,0,1.8,0,1.4,0,0,3.5,0,3.3,0,0,0,0.027035908757694228
slurry--10.0--ji2017-bd0001--100.0--nan--0.0--nan--0.0--nan--0.0--nan--0.0--aqueous carbonation--semi-batch--0.4--constant pressure--0.101--constant temperature--80.0--15.0--0.0--85.0--0.15--nan--nan--500.0--thermogravimetric analysis,,10,0,0,0,semi-batch,constant pressure,0.101,constant temperature,80,15,0,85,0.15,500,0.3125,thermogravimetric analysis,,,,8.105924816695632,4.781857776414426,1.791768176218249,1.311830271874075,20.42402415,45.64742734651253,2.026404485008734,1.5997930144805792,17.50173557841754,9.662749807462701,8.198253765585559,84.6,15.399999999999999,0,2.1,0,0,0.7,0,0,0,0,0,0,1.4,0,1.2,0,0,1.8,0,1.4,0,0,3.5,0,3.3,0,0,0,0.029578637331968548
slurry--10.0--ji2017-bd0001--100.0--nan--0.0--nan--0.0--nan--0.0--nan--0.0--aqueous carbonation--semi-batch--0.4--constant pressure--0.101--constant temperature--80.0--15.0--0.0--85.0--0.15--nan--nan--500.0--thermogravimetric analysis,,10,0,0,0,semi-batch,constant pressure,0.101,constant temperature,80,15,0,85,0.15,500,0.375,thermogravimetric analysis,,,,8.105924816695632,4.781857776414426,1.791768176218249,1.311830271874075,20.42402415,45.64742734651253,2.026404485008734,1.5997930144805792,17.50173557841754,9.662749807462701,8.198253765585559,84.6,15.399999999999999,0,2.1,0,0,0.7,0,0,0,0,0,0,1.4,0,1.2,0,0,1.8,0,1.4,0,0,3.5,0,3.3,0,0,0,0.032076684887380004
slurry--10.0--ji2017-bd0001--100.0--nan--0.0--nan--0.0--nan--0.0--nan--0.0--aqueous carbonation--semi-batch--0.4--constant pressure--0.101--constant temperature--80.0--15.0--0.0--85.0--0.15--nan--nan--500.0--thermogravimetric analysis,,10,0,0,0,semi-batch,constant pressure,0.101,constant temperature,80,15,0,85,0.15,500,0.4375,thermogravimetric analysis,,,,8.105924816695632,4.781857776414426,1.791768176218249,1.311830271874075,20.42402415,45.64742734651253,2.026404485008734,1.5997930144805792,17.50173557841754,9.662749807462701,8.198253765585559,84.6,15.399999999999999,0,2.1,0,0,0.7,0,0,0,0,0,0,1.4,0,1.2,0,0,1.8,0,1.4,0,0,3.5,0,3.3,0,0,0,0.03374365
slurry--10.0--ji2017-bd0001--100.0--nan--0.0--nan--0.0--nan--0.0--nan--0.0--aqueous carbonation--semi-batch--0.4--constant pressure--0.101--constant temperature--80.0--15.0--0.0--85.0--0.15--nan--nan--500.0--thermogravimetric analysis,,10,0,0,0,semi-batch,constant pressure,0.101,constant temperature,80,15,0,85,0.15,500,0.5,thermogravimetric analysis,,,,8.105924816695632,4.781857776414426,1.791768176218249,1.311830271874075,20.42402415,45.64742734651253,2.026404485008734,1.5997930144805792,17.50173557841754,9.662749807462701,8.198253765585559,84.6,15.399999999999999,0,2.1,0,0,0.7,0,0,0,0,0,0,1.4,0,1.2,0,0,1.8,0,1.4,0,0,3.5,0,3.3,0,0,0,0.035770861
slurry--10.0--ji2017-bd0001--100.0--nan--0.0--nan--0.0--nan--0.0--nan--0.0--aqueous carbonation--semi-batch--0.4--constant pressure--0.101--constant temperature--80.0--15.0--0.0--85.0--0.15--nan--nan--500.0--thermogravimetric analysis,,10,0,0,0,semi-batch,constant pressure,0.101,constant temperature,80,15,0,85,0.15,500,0.5625,thermogravimetric analysis,,,,8.105924816695632,4.781857776414426,1.791768176218249,1.311830271874075,20.42402415,45.64742734651253,2.026404485008734,1.5997930144805792,17.50173557841754,9.662749807462701,8.198253765585559,84.6,15.399999999999999,0,2.1,0,0,0.7,0,0,0,0,0,0,1.4,0,1.2,0,0,1.8,0,1.4,0,0,3.5,0,3.3,0,0,0,0.036851489
slurry--10.0--ji2017-bd0001--100.0--nan--0.0--nan--0.0--nan--0.0--nan--0.0--aqueous carbonation--semi-batch--0.4--constant pressure--0.101--constant temperature--80.0--15.0--0.0--85.0--0.15--nan--nan--500.0--thermogravimetric analysis,,10,0,0,0,semi-batch,constant pressure,0.101,constant temperature,80,15,0,85,0.15,500,0.625,thermogravimetric analysis,,,,8.105924816695632,4.781857776414426,1.791768176218249,1.311830271874075,20.42402415,45.64742734651253,2.026404485008734,1.5997930144805792,17.50173557841754,9.662749807462701,8.198253765585559,84.6,15.399999999999999,0,2.1,0,0,0.7,0,0,0,0,0,0,1.4,0,1.2,0,0,1.8,0,1.4,0,0,3.5,0,3.3,0,0,0,0.037585813
slurry--10.0--ji2017-bd0001--100.0--nan--0.0--nan--0.0--nan--0.0--nan--0.0--aqueous carbonation--semi-batch--0.4--constant pressure--0.101--constant temperature--80.0--15.0--0.0--85.0--0.15--nan--nan--500.0--thermogravimetric analysis,,10,0,0,0,semi-batch,constant pressure,0.101,constant temperature,80,15,0,85,0.15,500,0.6875,thermogravimetric analysis,,,,8.105924816695632,4.781857776414426,1.791768176218249,1.311830271874075,20.42402415,45.64742734651253,2.026404485008734,1.5997930144805792,17.50173557841754,9.662749807462701,8.198253765585559,84.6,15.399999999999999,0,2.1,0,0,0.7,0,0,0,0,0,0,1.4,0,1.2,0,0,1.8,0,1.4,0,0,3.5,0,3.3,0,0,0,0.039224971
slurry--10.0--ji2017-bd0001--100.0--nan--0.0--nan--0.0--nan--0.0--nan--0.0--aqueous carbonation--semi-batch--0.4--constant pressure--0.101--constant temperature--80.0--15.0--0.0--85.0--0.15--nan--nan--500.0--thermogravimetric analysis,,10,0,0,0,semi-batch,constant pressure,0.101,constant temperature,80,15,0,85,0.15,500,0.75,thermogravimetric analysis,,,,8.105924816695632,4.781857776414426,1.791768176218249,1.311830271874075,20.42402415,45.64742734651253,2.026404485008734,1.5997930144805792,17.50173557841754,9.662749807462701,8.198253765585559,84.6,15.399999999999999,0,2.1,0,0,0.7,0,0,0,0,0,0,1.4,0,1.2,0,0,1.8,0,1.4,0,0,3.5,0,3.3,0,0,0,0.039266483
slurry--10.0--ji2017-bd0001--100.0--nan--0.0--nan--0.0--nan--0.0--nan--0.0--aqueous carbonation--semi-batch--0.4--constant pressure--0.101--constant temperature--80.0--15.0--0.0--85.0--0.15--nan--nan--500.0--thermogravimetric analysis,,10,0,0,0,semi-batch,constant pressure,0.101,constant temperature,80,15,0,85,0.15,500,0.8125,thermogravimetric analysis,,,,8.105924816695632,4.781857776414426,1.791768176218249,1.311830271874075,20.42402415,45.64742734651253,2.026404485008734,1.5997930144805792,17.50173557841754,9.662749807462701,8.198253765585559,84.6,15.399999999999999,0,2.1,0,0,0.7,0,0,0,0,0,0,1.4,0,1.2,0,0,1.8,0,1.4,0,0,3.5,0,3.3,0,0,0,0.04083444
slurry--10.0--ji2017-bd0001--100.0--nan--0.0--nan--0.0--nan--0.0--nan--0.0--aqueous carbonation--semi-batch--0.4--constant pressure--0.101--constant temperature--80.0--15.0--0.0--85.0--0.15--nan--nan--500.0--thermogravimetric analysis,,10,0,0,0,semi-batch,constant pressure,0.101,constant temperature,80,15,0,85,0.15,500,0.875,thermogravimetric analysis,,,,8.105924816695632,4.781857776414426,1.791768176218249,1.311830271874075,20.42402415,45.64742734651253,2.026404485008734,1.5997930144805792,17.50173557841754,9.662749807462701,8.198253765585559,84.6,15.399999999999999,0,2.1,0,0,0.7,0,0,0,0,0,0,1.4,0,1.2,0,0,1.8,0,1.4,0,0,3.5,0,3.3,0,0,0,0.041457165216138875
slurry--10.0--ji2017-bd0001--100.0--nan--0.0--nan--0.0--nan--0.0--nan--0.0--aqueous carbonation--semi-batch--0.4--constant pressure--0.101--constant temperature--80.0--15.0--0.0--85.0--0.15--nan--nan--500.0--thermogravimetric analysis,,10,0,0,0,semi-batch,constant pressure,0.101,constant temperature,80,15,0,85,0.15,500,0.9375,thermogravimetric analysis,,,,8.105924816695632,4.781857776414426,1.791768176218249,1.311830271874075,20.42402415,45.64742734651253,2.026404485008734,1.5997930144805792,17.50173557841754,9.662749807462701,8.198253765585559,84.6,15.399999999999999,0,2.1,0,0,0.7,0,0,0,0,0,0,1.4,0,1.2,0,0,1.8,0,1.4,0,0,3.5,0,3.3,0,0,0,0.041963707
slurry--10.0--ji2017-bd0001--100.0--nan--0.0--nan--0.0--nan--0.0--nan--0.0--aqueous carbonation--semi-batch--0.4--constant pressure--0.101--constant temperature--80.0--15.0--0.0--85.0--0.15--nan--nan--500.0--thermogravimetric analysis,,10,0,0,0,semi-batch,constant pressure,0.101,constant temperature,80,15,0,85,0.15,500,1,thermogravimetric analysis,,,,8.105924816695632,4.781857776414426,1.791768176218249,1.311830271874075,20.42402415,45.64742734651253,2.026404485008734,1.5997930144805792,17.50173557841754,9.662749807462701,8.198253765585559,84.6,15.399999999999999,0,2.1,0,0,0.7,0,0,0,0,0,0,1.4,0,1.2,0,0,1.8,0,1.4,0,0,3.5,0,3.3,0,0,0,0.042549746
slurry--10.0--ji2017-bd0001--100.0--nan--0.0--nan--0.0--nan--0.0--nan--0.0--aqueous carbonation--semi-batch--0.4--constant pressure--0.101--constant temperature--80.0--15.0--0.0--85.0--0.15--nan--nan--500.0--thermogravimetric analysis,,10,0,0,0,semi-batch,constant pressure,0.101,constant temperature,80,15,0,85,0.15,500,1.0625,thermogravimetric analysis,,,,8.105924816695632,4.781857776414426,1.791768176218249,1.311830271874075,20.42402415,45.64742734651253,2.026404485008734,1.5997930144805792,17.50173557841754,9.662749807462701,8.198253765585559,84.6,15.399999999999999,0,2.1,0,0,0.7,0,0,0,0,0,0,1.4,0,1.2,0,0,1.8,0,1.4,0,0,3.5,0,3.3,0,0,0,0.041882221
slurry--10.0--ji2017-bd0001--100.0--nan--0.0--nan--0.0--nan--0.0--nan--0.0--aqueous carbonation--semi-batch--0.4--constant pressure--0.101--constant temperature--80.0--15.0--0.0--85.0--0.15--nan--nan--500.0--thermogravimetric analysis,,10,0,0,0,semi-batch,constant pressure,0.101,constant temperature,80,15,0,85,0.15,500,1.125,thermogravimetric analysis,,,,8.105924816695632,4.781857776414426,1.791768176218249,1.311830271874075,20.42402415,45.64742734651253,2.026404485008734,1.5997930144805792,17.50173557841754,9.662749807462701,8.198253765585559,84.6,15.399999999999999,0,2.1,0,0,0.7,0,0,0,0,0,0,1.4,0,1.2,0,0,1.8,0,1.4,0,0,3.5,0,3.3,0,0,0,0.043146732
slurry--10.0--ji2017-bd0001--100.0--nan--0.0--nan--0.0--nan--0.0--nan--0.0--aqueous carbonation--semi-batch--0.4--constant pressure--0.101--constant temperature--80.0--15.0--0.0--85.0--0.15--nan--nan--500.0--thermogravimetric analysis,,10,0,0,0,semi-batch,constant pressure,0.101,constant temperature,80,15,0,85,0.15,500,1.1875,thermogravimetric analysis,,,,8.105924816695632,4.781857776414426,1.791768176218249,1.311830271874075,20.42402415,45.64742734651253,2.026404485008734,1.5997930144805792,17.50173557841754,9.662749807462701,8.198253765585559,84.6,15.399999999999999,0,2.1,0,0,0.7,0,0,0,0,0,0,1.4,0,1.2,0,0,1.8,0,1.4,0,0,3.5,0,3.3,0,0,0,0.043918989
slurry--10.0--ji2017-bd0001--100.0--nan--0.0--nan--0.0--nan--0.0--nan--0.0--aqueous carbonation--semi-batch--0.4--constant pressure--0.101--constant temperature--80.0--15.0--0.0--85.0--0.15--nan--nan--500.0--thermogravimetric analysis,,10,0,0,0,semi-batch,constant pressure,0.101,constant temperature,80,15,0,85,0.15,500,1.25,thermogravimetric analysis,,,,8.105924816695632,4.781857776414426,1.791768176218249,1.311830271874075,20.42402415,45.64742734651253,2.026404485008734,1.5997930144805792,17.50173557841754,9.662749807462701,8.198253765585559,84.6,15.399999999999999,0,2.1,0,0,0.7,0,0,0,0,0,0,1.4,0,1.2,0,0,1.8,0,1.4,0,0,3.5,0,3.3,0,0,0,0.044270884933257725
slurry--10.0--ji2017-bd0001--100.0--nan--0.0--nan--0.0--nan--0.0--nan--0.0--aqueous carbonation--semi-batch--0.4--constant pressure--0.101--constant temperature--80.0--15.0--0.0--85.0--0.15--nan--nan--500.0--thermogravimetric analysis,,10,0,0,0,semi-batch,constant pressure,0.101,constant temperature,80,15,0,85,0.15,500,1.3125,thermogravimetric analysis,,,,8.105924816695632,4.781857776414426,1.791768176218249,1.311830271874075,20.42402415,45.64742734651253,2.026404485008734,1.5997930144805792,17.50173557841754,9.662749807462701,8.198253765585559,84.6,15.399999999999999,0,2.1,0,0,0.7,0,0,0,0,0,0,1.4,0,1.2,0,0,1.8,0,1.4,0,0,3.5,0,3.3,0,0,0,0.043747111
slurry--10.0--ji2017-bd0001--100.0--nan--0.0--nan--0.0--nan--0.0--nan--0.0--aqueous carbonation--semi-batch--0.4--constant pressure--0.101--constant temperature--80.0--15.0--0.0--85.0--0.15--nan--nan--500.0--thermogravimetric analysis,,10,0,0,0,semi-batch,constant pressure,0.101,constant temperature,80,15,0,85,0.15,500,1.375,thermogravimetric analysis,,,,8.105924816695632,4.781857776414426,1.791768176218249,1.311830271874075,20.42402415,45.64742734651253,2.026404485008734,1.5997930144805792,17.50173557841754,9.662749807462701,8.198253765585559,84.6,15.399999999999999,0,2.1,0,0,0.7,0,0,0,0,0,0,1.4,0,1.2,0,0,1.8,0,1.4,0,0,3.5,0,3.3,0,0,0,0.045512262481048164
slurry--10.0--ji2017-bd0001--100.0--nan--0.0--nan--0.0--nan--0.0--nan--0.0--aqueous carbonation--semi-batch--0.4--constant pressure--0.101--constant temperature--80.0--15.0--0.0--85.0--0.15--nan--nan--500.0--thermogravimetric analysis,,10,0,0,0,semi-batch,constant pressure,0.101,constant temperature,80,15,0,85,0.15,500,1.4375,thermogravimetric analysis,,,,8.105924816695632,4.781857776414426,1.791768176218249,1.311830271874075,20.42402415,45.64742734651253,2.026404485008734,1.5997930144805792,17.50173557841754,9.662749807462701,8.198253765585559,84.6,15.399999999999999,0,2.1,0,0,0.7,0,0,0,0,0,0,1.4,0,1.2,0,0,1.8,0,1.4,0,0,3.5,0,3.3,0,0,0,0.04428333
slurry--10.0--ji2017-bd0001--100.0--nan--0.0--nan--0.0--nan--0.0--nan--0.0--aqueous carbonation--semi-batch--0.4--constant pressure--0.101--constant temperature--80.0--15.0--0.0--85.0--0.15--nan--nan--500.0--thermogravimetric analysis,,10,0,0,0,semi-batch,constant pressure,0.101,constant temperature,80,15,0,85,0.15,500,1.5,thermogravimetric analysis,,,,8.105924816695632,4.781857776414426,1.791768176218249,1.311830271874075,20.42402415,45.64742734651253,2.026404485008734,1.5997930144805792,17.50173557841754,9.662749807462701,8.198253765585559,84.6,15.399999999999999,0,2.1,0,0,0.7,0,0,0,0,0,0,1.4,0,1.2,0,0,1.8,0,1.4,0,0,3.5,0,3.3,0,0,0,0.045696907
slurry--10.0--ji2017-bd0001--100.0--nan--0.0--nan--0.0--nan--0.0--nan--0.0--aqueous carbonation--semi-batch--0.4--constant pressure--0.101--constant temperature--80.0--15.0--0.0--85.0--0.25--nan--nan--500.0--thermogravimetric analysis,,10,0,0,0,semi-batch,constant pressure,0.101,constant temperature,80,15,0,85,0.25,500,0,thermogravimetric analysis,,,,8.105924816695632,4.781857776414426,1.791768176218249,1.311830271874075,20.42402415,45.64742734651253,2.026404485008734,1.5997930144805792,17.50173557841754,9.662749807462701,8.198253765585559,84.6,15.399999999999999,0,2.1,0,0,0.7,0,0,0,0,0,0,1.4,0,1.2,0,0,1.8,0,1.4,0,0,3.5,0,3.3,0,0,0,1e-05
slurry--10.0--ji2017-bd0001--100.0--nan--0.0--nan--0.0--nan--0.0--nan--0.0--aqueous carbonation--semi-batch--0.4--constant pressure--0.101--constant temperature--80.0--15.0--0.0--85.0--0.25--nan--nan--500.0--thermogravimetric analysis,,10,0,0,0,semi-batch,constant pressure,0.101,constant temperature,80,15,0,85,0.25,500,0.0625,thermogravimetric analysis,,,,8.105924816695632,4.781857776414426,1.791768176218249,1.311830271874075,20.42402415,45.64742734651253,2.026404485008734,1.5997930144805792,17.50173557841754,9.662749807462701,8.198253765585559,84.6,15.399999999999999,0,2.1,0,0,0.7,0,0,0,0,0,0,1.4,0,1.2,0,0,1.8,0,1.4,0,0,3.5,0,3.3,0,0,0,0.018878500716798276
slurry--10.0--ji2017-bd0001--100.0--nan--0.0--nan--0.0--nan--0.0--nan--0.0--aqueous carbonation--semi-batch--0.4--constant pressure--0.101--constant temperature--80.0--15.0--0.0--85.0--0.25--nan--nan--500.0--thermogravimetric analysis,,10,0,0,0,semi-batch,constant pressure,0.101,constant temperature,80,15,0,85,0.25,500,0.125,thermogravimetric analysis,,,,8.105924816695632,4.781857776414426,1.791768176218249,1.311830271874075,20.42402415,45.64742734651253,2.026404485008734,1.5997930144805792,17.50173557841754,9.662749807462701,8.198253765585559,84.6,15.399999999999999,0,2.1,0,0,0.7,0,0,0,0,0,0,1.4,0,1.2,0,0,1.8,0,1.4,0,0,3.5,0,3.3,0,0,0,0.025338277
slurry--10.0--ji2017-bd0001--100.0--nan--0.0--nan--0.0--nan--0.0--nan--0.0--aqueous carbonation--semi-batch--0.4--constant pressure--0.101--constant temperature--80.0--15.0--0.0--85.0--0.25--nan--nan--500.0--thermogravimetric analysis,,10,0,0,0,semi-batch,constant pressure,0.101,constant temperature,80,15,0,85,0.25,500,0.1875,thermogravimetric analysis,,,,8.105924816695632,4.781857776414426,1.791768176218249,1.311830271874075,20.42402415,45.64742734651253,2.026404485008734,1.5997930144805792,17.50173557841754,9.662749807462701,8.198253765585559,84.6,15.399999999999999,0,2.1,0,0,0.7,0,0,0,0,0,0,1.4,0,1.2,0,0,1.8,0,1.4,0,0,3.5,0,3.3,0,0,0,0.027856033
slurry--10.0--ji2017-bd0001--100.0--nan--0.0--nan--0.0--nan--0.0--nan--0.0--aqueous carbonation--semi-batch--0.4--constant pressure--0.101--constant temperature--80.0--15.0--0.0--85.0--0.25--nan--nan--500.0--thermogravimetric analysis,,10,0,0,0,semi-batch,constant pressure,0.101,constant temperature,80,15,0,85,0.25,500,0.25,thermogravimetric analysis,,,,8.105924816695632,4.781857776414426,1.791768176218249,1.311830271874075,20.42402415,45.64742734651253,2.026404485008734,1.5997930144805792,17.50173557841754,9.662749807462701,8.198253765585559,84.6,15.399999999999999,0,2.1,0,0,0.7,0,0,0,0,0,0,1.4,0,1.2,0,0,1.8,0,1.4,0,0,3.5,0,3.3,0,0,0,0.031521981652681115
slurry--10.0--ji2017-bd0001--100.0--nan--0.0--nan--0.0--nan--0.0--nan--0.0--aqueous carbonation--semi-batch--0.4--constant pressure--0.101--constant temperature--80.0--15.0--0.0--85.0--0.25--nan--nan--500.0--thermogravimetric analysis,,10,0,0,0,semi-batch,constant pressure,0.101,constant temperature,80,15,0,85,0.25,500,0.3125,thermogravimetric analysis,,,,8.105924816695632,4.781857776414426,1.791768176218249,1.311830271874075,20.42402415,45.64742734651253,2.026404485008734,1.5997930144805792,17.50173557841754,9.662749807462701,8.198253765585559,84.6,15.399999999999999,0,2.1,0,0,0.7,0,0,0,0,0,0,1.4,0,1.2,0,0,1.8,0,1.4,0,0,3.5,0,3.3,0,0,0,0.033737027
slurry--10.0--ji2017-bd0001--100.0--nan--0.0--nan--0.0--nan--0.0--nan--0.0--aqueous carbonation--semi-batch--0.4--constant pressure--0.101--constant temperature--80.0--15.0--0.0--85.0--0.25--nan--nan--500.0--thermogravimetric analysis,,10,0,0,0,semi-batch,constant pressure,0.101,constant temperature,80,15,0,85,0.25,500,0.375,thermogravimetric analysis,,,,8.105924816695632,4.781857776414426,1.791768176218249,1.311830271874075,20.42402415,45.64742734651253,2.026404485008734,1.5997930144805792,17.50173557841754,9.662749807462701,8.198253765585559,84.6,15.399999999999999,0,2.1,0,0,0.7,0,0,0,0,0,0,1.4,0,1.2,0,0,1.8,0,1.4,0,0,3.5,0,3.3,0,0,0,0.034631367
slurry--10.0--ji2017-bd0001--100.0--nan--0.0--nan--0.0--nan--0.0--nan--0.0--aqueous carbonation--semi-batch--0.4--constant pressure--0.101--constant temperature--80.0--15.0--0.0--85.0--0.25--nan--nan--500.0--thermogravimetric analysis,,10,0,0,0,semi-batch,constant pressure,0.101,constant temperature,80,15,0,85,0.25,500,0.4375,thermogravimetric analysis,,,,8.105924816695632,4.781857776414426,1.791768176218249,1.311830271874075,20.42402415,45.64742734651253,2.026404485008734,1.5997930144805792,17.50173557841754,9.662749807462701,8.198253765585559,84.6,15.399999999999999,0,2.1,0,0,0.7,0,0,0,0,0,0,1.4,0,1.2,0,0,1.8,0,1.4,0,0,3.5,0,3.3,0,0,0,0.037197197
slurry--10.0--ji2017-bd0001--100.0--nan--0.0--nan--0.0--nan--0.0--nan--0.0--aqueous carbonation--semi-batch--0.4--constant pressure--0.101--constant temperature--80.0--15.0--0.0--85.0--0.25--nan--nan--500.0--thermogravimetric analysis,,10,0,0,0,semi-batch,constant pressure,0.101,constant temperature,80,15,0,85,0.25,500,0.5,thermogravimetric analysis,,,,8.105924816695632,4.781857776414426,1.791768176218249,1.311830271874075,20.42402415,45.64742734651253,2.026404485008734,1.5997930144805792,17.50173557841754,9.662749807462701,8.198253765585559,84.6,15.399999999999999,0,2.1,0,0,0.7,0,0,0,0,0,0,1.4,0,1.2,0,0,1.8,0,1.4,0,0,3.5,0,3.3,0,0,0,0.037524311
slurry--10.0--ji2017-bd0001--100.0--nan--0.0--nan--0.0--nan--0.0--nan--0.0--aqueous carbonation--semi-batch--0.4--constant pressure--0.101--constant temperature--80.0--15.0--0.0--85.0--0.25--nan--nan--500.0--thermogravimetric analysis,,10,0,0,0,semi-batch,constant pressure,0.101,constant temperature,80,15,0,85,0.25,500,0.5625,thermogravimetric analysis,,,,8.105924816695632,4.781857776414426,1.791768176218249,1.311830271874075,20.42402415,45.64742734651253,2.026404485008734,1.5997930144805792,17.50173557841754,9.662749807462701,8.198253765585559,84.6,15.399999999999999,0,2.1,0,0,0.7,0,0,0,0,0,0,1.4,0,1.2,0,0,1.8,0,1.4,0,0,3.5,0,3.3,0,0,0,0.038886174
slurry--10.0--ji2017-bd0001--100.0--nan--0.0--nan--0.0--nan--0.0--nan--0.0--aqueous carbonation--semi-batch--0.4--constant pressure--0.101--constant temperature--80.0--15.0--0.0--85.0--0.25--nan--nan--500.0--thermogravimetric analysis,,10,0,0,0,semi-batch,constant pressure,0.101,constant temperature,80,15,0,85,0.25,500,0.625,thermogravimetric analysis,,,,8.105924816695632,4.781857776414426,1.791768176218249,1.311830271874075,20.42402415,45.64742734651253,2.026404485008734,1.5997930144805792,17.50173557841754,9.662749807462701,8.198253765585559,84.6,15.399999999999999,0,2.1,0,0,0.7,0,0,0,0,0,0,1.4,0,1.2,0,0,1.8,0,1.4,0,0,3.5,0,3.3,0,0,0,0.039783301703654544
slurry--10.0--ji2017-bd0001--100.0--nan--0.0--nan--0.0--nan--0.0--nan--0.0--aqueous carbonation--semi-batch--0.4--constant pressure--0.101--constant temperature--80.0--15.0--0.0--85.0--0.25--nan--nan--500.0--thermogravimetric analysis,,10,0,0,0,semi-batch,constant pressure,0.101,constant temperature,80,15,0,85,0.25,500,0.6875,thermogravimetric analysis,,,,8.105924816695632,4.781857776414426,1.791768176218249,1.311830271874075,20.42402415,45.64742734651253,2.026404485008734,1.5997930144805792,17.50173557841754,9.662749807462701,8.198253765585559,84.6,15.399999999999999,0,2.1,0,0,0.7,0,0,0,0,0,0,1.4,0,1.2,0,0,1.8,0,1.4,0,0,3.5,0,3.3,0,0,0,0.040339301
slurry--10.0--ji2017-bd0001--100.0--nan--0.0--nan--0.0--nan--0.0--nan--0.0--aqueous carbonation--semi-batch--0.4--constant pressure--0.101--constant temperature--80.0--15.0--0.0--85.0--0.25--nan--nan--500.0--thermogravimetric analysis,,10,0,0,0,semi-batch,constant pressure,0.101,constant temperature,80,15,0,85,0.25,500,0.75,thermogravimetric analysis,,,,8.105924816695632,4.781857776414426,1.791768176218249,1.311830271874075,20.42402415,45.64742734651253,2.026404485008734,1.5997930144805792,17.50173557841754,9.662749807462701,8.198253765585559,84.6,15.399999999999999,0,2.1,0,0,0.7,0,0,0,0,0,0,1.4,0,1.2,0,0,1.8,0,1.4,0,0,3.5,0,3.3,0,0,0,0.041614193
slurry--10.0--ji2017-bd0001--100.0--nan--0.0--nan--0.0--nan--0.0--nan--0.0--aqueous carbonation--semi-batch--0.4--constant pressure--0.101--constant temperature--80.0--15.0--0.0--85.0--0.25--nan--nan--500.0--thermogravimetric analysis,,10,0,0,0,semi-batch,constant pressure,0.101,constant temperature,80,15,0,85,0.25,500,0.8125,thermogravimetric analysis,,,,8.105924816695632,4.781857776414426,1.791768176218249,1.311830271874075,20.42402415,45.64742734651253,2.026404485008734,1.5997930144805792,17.50173557841754,9.662749807462701,8.198253765585559,84.6,15.399999999999999,0,2.1,0,0,0.7,0,0,0,0,0,0,1.4,0,1.2,0,0,1.8,0,1.4,0,0,3.5,0,3.3,0,0,0,0.042220434
slurry--10.0--ji2017-bd0001--100.0--nan--0.0--nan--0.0--nan--0.0--nan--0.0--aqueous carbonation--semi-batch--0.4--constant pressure--0.101--constant temperature--80.0--15.0--0.0--85.0--0.25--nan--nan--500.0--thermogravimetric analysis,,10,0,0,0,semi-batch,constant pressure,0.101,constant temperature,80,15,0,85,0.25,500,0.875,thermogravimetric analysis,,,,8.105924816695632,4.781857776414426,1.791768176218249,1.311830271874075,20.42402415,45.64742734651253,2.026404485008734,1.5997930144805792,17.50173557841754,9.662749807462701,8.198253765585559,84.6,15.399999999999999,0,2.1,0,0,0.7,0,0,0,0,0,0,1.4,0,1.2,0,0,1.8,0,1.4,0,0,3.5,0,3.3,0,0,0,0.041153271
slurry--10.0--ji2017-bd0001--100.0--nan--0.0--nan--0.0--nan--0.0--nan--0.0--aqueous carbonation--semi-batch--0.4--constant pressure--0.101--constant temperature--80.0--15.0--0.0--85.0--0.25--nan--nan--500.0--thermogravimetric analysis,,10,0,0,0,semi-batch,constant pressure,0.101,constant temperature,80,15,0,85,0.25,500,0.9375,thermogravimetric analysis,,,,8.105924816695632,4.781857776414426,1.791768176218249,1.311830271874075,20.42402415,45.64742734651253,2.026404485008734,1.5997930144805792,17.50173557841754,9.662749807462701,8.198253765585559,84.6,15.399999999999999,0,2.1,0,0,0.7,0,0,0,0,0,0,1.4,0,1.2,0,0,1.8,0,1.4,0,0,3.5,0,3.3,0,0,0,0.043573722
slurry--10.0--ji2017-bd0001--100.0--nan--0.0--nan--0.0--nan--0.0--nan--0.0--aqueous carbonation--semi-batch--0.4--constant pressure--0.101--constant temperature--80.0--15.0--0.0--85.0--0.25--nan--nan--500.0--thermogravimetric analysis,,10,0,0,0,semi-batch,constant pressure,0.101,constant temperature,80,15,0,85,0.25,500,1,thermogravimetric analysis,,,,8.105924816695632,4.781857776414426,1.791768176218249,1.311830271874075,20.42402415,45.64742734651253,2.026404485008734,1.5997930144805792,17.50173557841754,9.662749807462701,8.198253765585559,84.6,15.399999999999999,0,2.1,0,0,0.7,0,0,0,0,0,0,1.4,0,1.2,0,0,1.8,0,1.4,0,0,3.5,0,3.3,0,0,0,0.042083111
slurry--10.0--ji2017-bd0001--100.0--nan--0.0--nan--0.0--nan--0.0--nan--0.0--aqueous carbonation--semi-batch--0.4--constant pressure--0.101--constant temperature--80.0--15.0--0.0--85.0--0.25--nan--nan--500.0--thermogravimetric analysis,,10,0,0,0,semi-batch,constant pressure,0.101,constant temperature,80,15,0,85,0.25,500,1.0625,thermogravimetric analysis,,,,8.105924816695632,4.781857776414426,1.791768176218249,1.311830271874075,20.42402415,45.64742734651253,2.026404485008734,1.5997930144805792,17.50173557841754,9.662749807462701,8.198253765585559,84.6,15.399999999999999,0,2.1,0,0,0.7,0,0,0,0,0,0,1.4,0,1.2,0,0,1.8,0,1.4,0,0,3.5,0,3.3,0,0,0,0.044208176
slurry--10.0--ji2017-bd0001--100.0--nan--0.0--nan--0.0--nan--0.0--nan--0.0--aqueous carbonation--semi-batch--0.4--constant pressure--0.101--constant temperature--80.0--15.0--0.0--85.0--0.25--nan--nan--500.0--thermogravimetric analysis,,10,0,0,0,semi-batch,constant pressure,0.101,constant temperature,80,15,0,85,0.25,500,1.125,thermogravimetric analysis,,,,8.105924816695632,4.781857776414426,1.791768176218249,1.311830271874075,20.42402415,45.64742734651253,2.026404485008734,1.5997930144805792,17.50173557841754,9.662749807462701,8.198253765585559,84.6,15.399999999999999,0,2.1,0,0,0.7,0,0,0,0,0,0,1.4,0,1.2,0,0,1.8,0,1.4,0,0,3.5,0,3.3,0,0,0,0.044608146700934326
slurry--10.0--ji2017-bd0001--100.0--nan--0.0--nan--0.0--nan--0.0--nan--0.0--aqueous carbonation--semi-batch--0.4--constant pressure--0.101--constant temperature--80.0--15.0--0.0--85.0--0.25--nan--nan--500.0--thermogravimetric analysis,,10,0,0,0,semi-batch,constant pressure,0.101,constant temperature,80,15,0,85,0.25,500,1.1875,thermogravimetric analysis,,,,8.105924816695632,4.781857776414426,1.791768176218249,1.311830271874075,20.42402415,45.64742734651253,2.026404485008734,1.5997930144805792,17.50173557841754,9.662749807462701,8.198253765585559,84.6,15.399999999999999,0,2.1,0,0,0.7,0,0,0,0,0,0,1.4,0,1.2,0,0,1.8,0,1.4,0,0,3.5,0,3.3,0,0,0,0.043440078
