Repository: kycai/c3gb

# c3gb

**c3gb**, Gradient Boosting models for predicting the CO2 uptake of Coal ashes in Carbon mineralization, were developed in the research article: [AI-guided prediction and control of CO2 mineralization in coal ashes as carbon-efficient supplementary cementitious materials](). They are tree-based ensemble models. 

The models take the physicochemical properties of coal ashes, along with the process parameters related to reactant proportions and carbonation conditions as input features, while the output is CO2 uptake. The models can be used as a objective function to optimize the carbonation process for CO2 mineralization in coal ashes.

Kangyi Cai 2026 @ Missouri S&T

File: data/Xys_gt_augmented.csv (part 36 of 89)
Group id,Class id,Water-Solid ratio,Chemical admixture 1-content,Chemical admixture 2-content,Chemical admixture 3-content,Carbonation reactor operation mode,Carbonation pressure control type,Carbonation pressure,Carbonation temperature control type,Carbonation temperature,Carbonation gas 1-CO2,Carbonation gas 2-H2O vapor,Carbonation gas 3-N2,Carbonation gas flow rate,Carbonation stirring speed ,Carbonation duration,Method-CO2 uptake,Chemical admixture 1_Classification 2,Chemical admixture 2_Classification 2,Chemical admixture 3_Classification 2,"Solid_Dv,50",Solid_Specific surface area,Solid_Na2O,Solid_MgO,Solid_Al2O3,Solid_SiO2,Solid_SO3,Solid_K2O,Solid_CaO,Solid_Fe2O3,Solid_Loss on ignition,Solid_Amorphous+others,Solid_Crystalline,Solid_Albite,Solid_Anhydrite,Solid_Augite,Solid_Bassanite,Solid_Brownmillerite,Solid_Brucite,Solid_Calcite,Solid_Corundum,Solid_Diopside,Solid_Glauberite,Solid_Gypsum,Solid_Hematite,Solid_Hydrotalcite,Solid_Lime,Solid_Maghemite,Solid_Magnesioferrite,Solid_Magnetite,Solid_Microcline,Solid_Mullite,Solid_Periclase,Solid_Polyhalite,Solid_Portlandite,Solid_Pyroaurite,Solid_Quartz,Solid_Spinel,Solid_Srebrodolskite,Solid_Thenardite,Experimental CO2 uptake-U2
slurry--10.0--ji2017-bd0001--100.0--nan--0.0--nan--0.0--nan--0.0--nan--0.0--aqueous carbonation--semi-batch--0.4--constant pressure--0.101--constant temperature--80.0--15.0--0.0--85.0--0.25--nan--nan--500.0--thermogravimetric analysis,,10,0,0,0,semi-batch,constant pressure,0.101,constant temperature,80,15,0,85,0.25,500,1.25,thermogravimetric analysis,,,,8.105924816695632,4.781857776414426,1.791768176218249,1.311830271874075,20.42402415,45.64742734651253,2.026404485008734,1.5997930144805792,17.50173557841754,9.662749807462701,8.198253765585559,84.6,15.399999999999999,0,2.1,0,0,0.7,0,0,0,0,0,0,1.4,0,1.2,0,0,1.8,0,1.4,0,0,3.5,0,3.3,0,0,0,0.044152304214033516
slurry--10.0--ji2017-bd0001--100.0--nan--0.0--nan--0.0--nan--0.0--nan--0.0--aqueous carbonation--semi-batch--0.4--constant pressure--0.101--constant temperature--80.0--15.0--0.0--85.0--0.25--nan--nan--500.0--thermogravimetric analysis,,10,0,0,0,semi-batch,constant pressure,0.101,constant temperature,80,15,0,85,0.25,500,1.3125,thermogravimetric analysis,,,,8.105924816695632,4.781857776414426,1.791768176218249,1.311830271874075,20.42402415,45.64742734651253,2.026404485008734,1.5997930144805792,17.50173557841754,9.662749807462701,8.198253765585559,84.6,15.399999999999999,0,2.1,0,0,0.7,0,0,0,0,0,0,1.4,0,1.2,0,0,1.8,0,1.4,0,0,3.5,0,3.3,0,0,0,0.043919493
slurry--10.0--ji2017-bd0001--100.0--nan--0.0--nan--0.0--nan--0.0--nan--0.0--aqueous carbonation--semi-batch--0.4--constant pressure--0.101--constant temperature--80.0--15.0--0.0--85.0--0.25--nan--nan--500.0--thermogravimetric analysis,,10,0,0,0,semi-batch,constant pressure,0.101,constant temperature,80,15,0,85,0.25,500,1.375,thermogravimetric analysis,,,,8.105924816695632,4.781857776414426,1.791768176218249,1.311830271874075,20.42402415,45.64742734651253,2.026404485008734,1.5997930144805792,17.50173557841754,9.662749807462701,8.198253765585559,84.6,15.399999999999999,0,2.1,0,0,0.7,0,0,0,0,0,0,1.4,0,1.2,0,0,1.8,0,1.4,0,0,3.5,0,3.3,0,0,0,0.044723669
slurry--10.0--ji2017-bd0001--100.0--nan--0.0--nan--0.0--nan--0.0--nan--0.0--aqueous carbonation--semi-batch--0.4--constant pressure--0.101--constant temperature--80.0--15.0--0.0--85.0--0.25--nan--nan--500.0--thermogravimetric analysis,,10,0,0,0,semi-batch,constant pressure,0.101,constant temperature,80,15,0,85,0.25,500,1.4375,thermogravimetric analysis,,,,8.105924816695632,4.781857776414426,1.791768176218249,1.311830271874075,20.42402415,45.64742734651253,2.026404485008734,1.5997930144805792,17.50173557841754,9.662749807462701,8.198253765585559,84.6,15.399999999999999,0,2.1,0,0,0.7,0,0,0,0,0,0,1.4,0,1.2,0,0,1.8,0,1.4,0,0,3.5,0,3.3,0,0,0,0.044844949
slurry--10.0--ji2017-bd0001--100.0--nan--0.0--nan--0.0--nan--0.0--nan--0.0--aqueous carbonation--semi-batch--0.4--constant pressure--0.101--constant temperature--80.0--15.0--0.0--85.0--0.25--nan--nan--500.0--thermogravimetric analysis,,10,0,0,0,semi-batch,constant pressure,0.101,constant temperature,80,15,0,85,0.25,500,1.5,thermogravimetric analysis,,,,8.105924816695632,4.781857776414426,1.791768176218249,1.311830271874075,20.42402415,45.64742734651253,2.026404485008734,1.5997930144805792,17.50173557841754,9.662749807462701,8.198253765585559,84.6,15.399999999999999,0,2.1,0,0,0.7,0,0,0,0,0,0,1.4,0,1.2,0,0,1.8,0,1.4,0,0,3.5,0,3.3,0,0,0,0.045745825
slurry--10.0--ji2017-bd0001--100.0--nan--0.0--nan--0.0--nan--0.0--nan--0.0--aqueous carbonation--semi-batch--0.4--constant pressure--0.101--constant temperature--80.0--15.0--0.0--85.0--0.35--nan--nan--500.0--thermogravimetric analysis,,10,0,0,0,semi-batch,constant pressure,0.101,constant temperature,80,15,0,85,0.35,500,0,thermogravimetric analysis,,,,8.105924816695632,4.781857776414426,1.791768176218249,1.311830271874075,20.42402415,45.64742734651253,2.026404485008734,1.5997930144805792,17.50173557841754,9.662749807462701,8.198253765585559,84.6,15.399999999999999,0,2.1,0,0,0.7,0,0,0,0,0,0,1.4,0,1.2,0,0,1.8,0,1.4,0,0,3.5,0,3.3,0,0,0,0.014395126942481776
slurry--10.0--ji2017-bd0001--100.0--nan--0.0--nan--0.0--nan--0.0--nan--0.0--aqueous carbonation--semi-batch--0.4--constant pressure--0.101--constant temperature--80.0--15.0--0.0--85.0--0.35--nan--nan--500.0--thermogravimetric analysis,,10,0,0,0,semi-batch,constant pressure,0.101,constant temperature,80,15,0,85,0.35,500,0.0625,thermogravimetric analysis,,,,8.105924816695632,4.781857776414426,1.791768176218249,1.311830271874075,20.42402415,45.64742734651253,2.026404485008734,1.5997930144805792,17.50173557841754,9.662749807462701,8.198253765585559,84.6,15.399999999999999,0,2.1,0,0,0.7,0,0,0,0,0,0,1.4,0,1.2,0,0,1.8,0,1.4,0,0,3.5,0,3.3,0,0,0,0.020250046398081825
slurry--10.0--ji2017-bd0001--100.0--nan--0.0--nan--0.0--nan--0.0--nan--0.0--aqueous carbonation--semi-batch--0.4--constant pressure--0.101--constant temperature--80.0--15.0--0.0--85.0--0.35--nan--nan--500.0--thermogravimetric analysis,,10,0,0,0,semi-batch,constant pressure,0.101,constant temperature,80,15,0,85,0.35,500,0.125,thermogravimetric analysis,,,,8.105924816695632,4.781857776414426,1.791768176218249,1.311830271874075,20.42402415,45.64742734651253,2.026404485008734,1.5997930144805792,17.50173557841754,9.662749807462701,8.198253765585559,84.6,15.399999999999999,0,2.1,0,0,0.7,0,0,0,0,0,0,1.4,0,1.2,0,0,1.8,0,1.4,0,0,3.5,0,3.3,0,0,0,0.024299141674464737
slurry--10.0--ji2017-bd0001--100.0--nan--0.0--nan--0.0--nan--0.0--nan--0.0--aqueous carbonation--semi-batch--0.4--constant pressure--0.101--constant temperature--80.0--15.0--0.0--85.0--0.35--nan--nan--500.0--thermogravimetric analysis,,10,0,0,0,semi-batch,constant pressure,0.101,constant temperature,80,15,0,85,0.35,500,0.1875,thermogravimetric analysis,,,,8.105924816695632,4.781857776414426,1.791768176218249,1.311830271874075,20.42402415,45.64742734651253,2.026404485008734,1.5997930144805792,17.50173557841754,9.662749807462701,8.198253765585559,84.6,15.399999999999999,0,2.1,0,0,0.7,0,0,0,0,0,0,1.4,0,1.2,0,0,1.8,0,1.4,0,0,3.5,0,3.3,0,0,0,0.028233162
slurry--10.0--ji2017-bd0001--100.0--nan--0.0--nan--0.0--nan--0.0--nan--0.0--aqueous carbonation--semi-batch--0.4--constant pressure--0.101--constant temperature--80.0--15.0--0.0--85.0--0.35--nan--nan--500.0--thermogravimetric analysis,,10,0,0,0,semi-batch,constant pressure,0.101,constant temperature,80,15,0,85,0.35,500,0.25,thermogravimetric analysis,,,,8.105924816695632,4.781857776414426,1.791768176218249,1.311830271874075,20.42402415,45.64742734651253,2.026404485008734,1.5997930144805792,17.50173557841754,9.662749807462701,8.198253765585559,84.6,15.399999999999999,0,2.1,0,0,0.7,0,0,0,0,0,0,1.4,0,1.2,0,0,1.8,0,1.4,0,0,3.5,0,3.3,0,0,0,0.030646071107538957
slurry--10.0--ji2017-bd0001--100.0--nan--0.0--nan--0.0--nan--0.0--nan--0.0--aqueous carbonation--semi-batch--0.4--constant pressure--0.101--constant temperature--80.0--15.0--0.0--85.0--0.35--nan--nan--500.0--thermogravimetric analysis,,10,0,0,0,semi-batch,constant pressure,0.101,constant temperature,80,15,0,85,0.35,500,0.3125,thermogravimetric analysis,,,,8.105924816695632,4.781857776414426,1.791768176218249,1.311830271874075,20.42402415,45.64742734651253,2.026404485008734,1.5997930144805792,17.50173557841754,9.662749807462701,8.198253765585559,84.6,15.399999999999999,0,2.1,0,0,0.7,0,0,0,0,0,0,1.4,0,1.2,0,0,1.8,0,1.4,0,0,3.5,0,3.3,0,0,0,0.033576532
slurry--10.0--ji2017-bd0001--100.0--nan--0.0--nan--0.0--nan--0.0--nan--0.0--aqueous carbonation--semi-batch--0.4--constant pressure--0.101--constant temperature--80.0--15.0--0.0--85.0--0.35--nan--nan--500.0--thermogravimetric analysis,,10,0,0,0,semi-batch,constant pressure,0.101,constant temperature,80,15,0,85,0.35,500,0.375,thermogravimetric analysis,,,,8.105924816695632,4.781857776414426,1.791768176218249,1.311830271874075,20.42402415,45.64742734651253,2.026404485008734,1.5997930144805792,17.50173557841754,9.662749807462701,8.198253765585559,84.6,15.399999999999999,0,2.1,0,0,0.7,0,0,0,0,0,0,1.4,0,1.2,0,0,1.8,0,1.4,0,0,3.5,0,3.3,0,0,0,0.036590641022147395
slurry--10.0--ji2017-bd0001--100.0--nan--0.0--nan--0.0--nan--0.0--nan--0.0--aqueous carbonation--semi-batch--0.4--constant pressure--0.101--constant temperature--80.0--15.0--0.0--85.0--0.35--nan--nan--500.0--thermogravimetric analysis,,10,0,0,0,semi-batch,constant pressure,0.101,constant temperature,80,15,0,85,0.35,500,0.4375,thermogravimetric analysis,,,,8.105924816695632,4.781857776414426,1.791768176218249,1.311830271874075,20.42402415,45.64742734651253,2.026404485008734,1.5997930144805792,17.50173557841754,9.662749807462701,8.198253765585559,84.6,15.399999999999999,0,2.1,0,0,0.7,0,0,0,0,0,0,1.4,0,1.2,0,0,1.8,0,1.4,0,0,3.5,0,3.3,0,0,0,0.038684326
slurry--10.0--ji2017-bd0001--100.0--nan--0.0--nan--0.0--nan--0.0--nan--0.0--aqueous carbonation--semi-batch--0.4--constant pressure--0.101--constant temperature--80.0--15.0--0.0--85.0--0.35--nan--nan--500.0--thermogravimetric analysis,,10,0,0,0,semi-batch,constant pressure,0.101,constant temperature,80,15,0,85,0.35,500,0.5,thermogravimetric analysis,,,,8.105924816695632,4.781857776414426,1.791768176218249,1.311830271874075,20.42402415,45.64742734651253,2.026404485008734,1.5997930144805792,17.50173557841754,9.662749807462701,8.198253765585559,84.6,15.399999999999999,0,2.1,0,0,0.7,0,0,0,0,0,0,1.4,0,1.2,0,0,1.8,0,1.4,0,0,3.5,0,3.3,0,0,0,0.038433275
slurry--10.0--ji2017-bd0001--100.0--nan--0.0--nan--0.0--nan--0.0--nan--0.0--aqueous carbonation--semi-batch--0.4--constant pressure--0.101--constant temperature--80.0--15.0--0.0--85.0--0.35--nan--nan--500.0--thermogravimetric analysis,,10,0,0,0,semi-batch,constant pressure,0.101,constant temperature,80,15,0,85,0.35,500,0.5625,thermogravimetric analysis,,,,8.105924816695632,4.781857776414426,1.791768176218249,1.311830271874075,20.42402415,45.64742734651253,2.026404485008734,1.5997930144805792,17.50173557841754,9.662749807462701,8.198253765585559,84.6,15.399999999999999,0,2.1,0,0,0.7,0,0,0,0,0,0,1.4,0,1.2,0,0,1.8,0,1.4,0,0,3.5,0,3.3,0,0,0,0.039935258
slurry--10.0--ji2017-bd0001--100.0--nan--0.0--nan--0.0--nan--0.0--nan--0.0--aqueous carbonation--semi-batch--0.4--constant pressure--0.101--constant temperature--80.0--15.0--0.0--85.0--0.35--nan--nan--500.0--thermogravimetric analysis,,10,0,0,0,semi-batch,constant pressure,0.101,constant temperature,80,15,0,85,0.35,500,0.625,thermogravimetric analysis,,,,8.105924816695632,4.781857776414426,1.791768176218249,1.311830271874075,20.42402415,45.64742734651253,2.026404485008734,1.5997930144805792,17.50173557841754,9.662749807462701,8.198253765585559,84.6,15.399999999999999,0,2.1,0,0,0.7,0,0,0,0,0,0,1.4,0,1.2,0,0,1.8,0,1.4,0,0,3.5,0,3.3,0,0,0,0.041204362
slurry--10.0--ji2017-bd0001--100.0--nan--0.0--nan--0.0--nan--0.0--nan--0.0--aqueous carbonation--semi-batch--0.4--constant pressure--0.101--constant temperature--80.0--15.0--0.0--85.0--0.35--nan--nan--500.0--thermogravimetric analysis,,10,0,0,0,semi-batch,constant pressure,0.101,constant temperature,80,15,0,85,0.35,500,0.6875,thermogravimetric analysis,,,,8.105924816695632,4.781857776414426,1.791768176218249,1.311830271874075,20.42402415,45.64742734651253,2.026404485008734,1.5997930144805792,17.50173557841754,9.662749807462701,8.198253765585559,84.6,15.399999999999999,0,2.1,0,0,0.7,0,0,0,0,0,0,1.4,0,1.2,0,0,1.8,0,1.4,0,0,3.5,0,3.3,0,0,0,0.042154753
slurry--10.0--ji2017-bd0001--100.0--nan--0.0--nan--0.0--nan--0.0--nan--0.0--aqueous carbonation--semi-batch--0.4--constant pressure--0.101--constant temperature--80.0--15.0--0.0--85.0--0.35--nan--nan--500.0--thermogravimetric analysis,,10,0,0,0,semi-batch,constant pressure,0.101,constant temperature,80,15,0,85,0.35,500,0.75,thermogravimetric analysis,,,,8.105924816695632,4.781857776414426,1.791768176218249,1.311830271874075,20.42402415,45.64742734651253,2.026404485008734,1.5997930144805792,17.50173557841754,9.662749807462701,8.198253765585559,84.6,15.399999999999999,0,2.1,0,0,0.7,0,0,0,0,0,0,1.4,0,1.2,0,0,1.8,0,1.4,0,0,3.5,0,3.3,0,0,0,0.042080051
slurry--10.0--ji2017-bd0001--100.0--nan--0.0--nan--0.0--nan--0.0--nan--0.0--aqueous carbonation--semi-batch--0.4--constant pressure--0.101--constant temperature--80.0--15.0--0.0--85.0--0.35--nan--nan--500.0--thermogravimetric analysis,,10,0,0,0,semi-batch,constant pressure,0.101,constant temperature,80,15,0,85,0.35,500,0.8125,thermogravimetric analysis,,,,8.105924816695632,4.781857776414426,1.791768176218249,1.311830271874075,20.42402415,45.64742734651253,2.026404485008734,1.5997930144805792,17.50173557841754,9.662749807462701,8.198253765585559,84.6,15.399999999999999,0,2.1,0,0,0.7,0,0,0,0,0,0,1.4,0,1.2,0,0,1.8,0,1.4,0,0,3.5,0,3.3,0,0,0,0.043377273
slurry--10.0--ji2017-bd0001--100.0--nan--0.0--nan--0.0--nan--0.0--nan--0.0--aqueous carbonation--semi-batch--0.4--constant pressure--0.101--constant temperature--80.0--15.0--0.0--85.0--0.35--nan--nan--500.0--thermogravimetric analysis,,10,0,0,0,semi-batch,constant pressure,0.101,constant temperature,80,15,0,85,0.35,500,0.875,thermogravimetric analysis,,,,8.105924816695632,4.781857776414426,1.791768176218249,1.311830271874075,20.42402415,45.64742734651253,2.026404485008734,1.5997930144805792,17.50173557841754,9.662749807462701,8.198253765585559,84.6,15.399999999999999,0,2.1,0,0,0.7,0,0,0,0,0,0,1.4,0,1.2,0,0,1.8,0,1.4,0,0,3.5,0,3.3,0,0,0,0.043206999
slurry--10.0--ji2017-bd0001--100.0--nan--0.0--nan--0.0--nan--0.0--nan--0.0--aqueous carbonation--semi-batch--0.4--constant pressure--0.101--constant temperature--80.0--15.0--0.0--85.0--0.35--nan--nan--500.0--thermogravimetric analysis,,10,0,0,0,semi-batch,constant pressure,0.101,constant temperature,80,15,0,85,0.35,500,0.9375,thermogravimetric analysis,,,,8.105924816695632,4.781857776414426,1.791768176218249,1.311830271874075,20.42402415,45.64742734651253,2.026404485008734,1.5997930144805792,17.50173557841754,9.662749807462701,8.198253765585559,84.6,15.399999999999999,0,2.1,0,0,0.7,0,0,0,0,0,0,1.4,0,1.2,0,0,1.8,0,1.4,0,0,3.5,0,3.3,0,0,0,0.043844377
slurry--10.0--ji2017-bd0001--100.0--nan--0.0--nan--0.0--nan--0.0--nan--0.0--aqueous carbonation--semi-batch--0.4--constant pressure--0.101--constant temperature--80.0--15.0--0.0--85.0--0.35--nan--nan--500.0--thermogravimetric analysis,,10,0,0,0,semi-batch,constant pressure,0.101,constant temperature,80,15,0,85,0.35,500,1,thermogravimetric analysis,,,,8.105924816695632,4.781857776414426,1.791768176218249,1.311830271874075,20.42402415,45.64742734651253,2.026404485008734,1.5997930144805792,17.50173557841754,9.662749807462701,8.198253765585559,84.6,15.399999999999999,0,2.1,0,0,0.7,0,0,0,0,0,0,1.4,0,1.2,0,0,1.8,0,1.4,0,0,3.5,0,3.3,0,0,0,0.044491307864858574
slurry--10.0--ji2017-bd0001--100.0--nan--0.0--nan--0.0--nan--0.0--nan--0.0--aqueous carbonation--semi-batch--0.4--constant pressure--0.101--constant temperature--80.0--15.0--0.0--85.0--0.35--nan--nan--500.0--thermogravimetric analysis,,10,0,0,0,semi-batch,constant pressure,0.101,constant temperature,80,15,0,85,0.35,500,1.0625,thermogravimetric analysis,,,,8.105924816695632,4.781857776414426,1.791768176218249,1.311830271874075,20.42402415,45.64742734651253,2.026404485008734,1.5997930144805792,17.50173557841754,9.662749807462701,8.198253765585559,84.6,15.399999999999999,0,2.1,0,0,0.7,0,0,0,0,0,0,1.4,0,1.2,0,0,1.8,0,1.4,0,0,3.5,0,3.3,0,0,0,0.044359314
slurry--10.0--ji2017-bd0001--100.0--nan--0.0--nan--0.0--nan--0.0--nan--0.0--aqueous carbonation--semi-batch--0.4--constant pressure--0.101--constant temperature--80.0--15.0--0.0--85.0--0.35--nan--nan--500.0--thermogravimetric analysis,,10,0,0,0,semi-batch,constant pressure,0.101,constant temperature,80,15,0,85,0.35,500,1.125,thermogravimetric analysis,,,,8.105924816695632,4.781857776414426,1.791768176218249,1.311830271874075,20.42402415,45.64742734651253,2.026404485008734,1.5997930144805792,17.50173557841754,9.662749807462701,8.198253765585559,84.6,15.399999999999999,0,2.1,0,0,0.7,0,0,0,0,0,0,1.4,0,1.2,0,0,1.8,0,1.4,0,0,3.5,0,3.3,0,0,0,0.044247606
slurry--10.0--ji2017-bd0001--100.0--nan--0.0--nan--0.0--nan--0.0--nan--0.0--aqueous carbonation--semi-batch--0.4--constant pressure--0.101--constant temperature--80.0--15.0--0.0--85.0--0.35--nan--nan--500.0--thermogravimetric analysis,,10,0,0,0,semi-batch,constant pressure,0.101,constant temperature,80,15,0,85,0.35,500,1.1875,thermogravimetric analysis,,,,8.105924816695632,4.781857776414426,1.791768176218249,1.311830271874075,20.42402415,45.64742734651253,2.026404485008734,1.5997930144805792,17.50173557841754,9.662749807462701,8.198253765585559,84.6,15.399999999999999,0,2.1,0,0,0.7,0,0,0,0,0,0,1.4,0,1.2,0,0,1.8,0,1.4,0,0,3.5,0,3.3,0,0,0,0.044616093
slurry--10.0--ji2017-bd0001--100.0--nan--0.0--nan--0.0--nan--0.0--nan--0.0--aqueous carbonation--semi-batch--0.4--constant pressure--0.101--constant temperature--80.0--15.0--0.0--85.0--0.35--nan--nan--500.0--thermogravimetric analysis,,10,0,0,0,semi-batch,constant pressure,0.101,constant temperature,80,15,0,85,0.35,500,1.25,thermogravimetric analysis,,,,8.105924816695632,4.781857776414426,1.791768176218249,1.311830271874075,20.42402415,45.64742734651253,2.026404485008734,1.5997930144805792,17.50173557841754,9.662749807462701,8.198253765585559,84.6,15.399999999999999,0,2.1,0,0,0.7,0,0,0,0,0,0,1.4,0,1.2,0,0,1.8,0,1.4,0,0,3.5,0,3.3,0,0,0,0.044753067
slurry--10.0--ji2017-bd0001--100.0--nan--0.0--nan--0.0--nan--0.0--nan--0.0--aqueous carbonation--semi-batch--0.4--constant pressure--0.101--constant temperature--80.0--15.0--0.0--85.0--0.35--nan--nan--500.0--thermogravimetric analysis,,10,0,0,0,semi-batch,constant pressure,0.101,constant temperature,80,15,0,85,0.35,500,1.3125,thermogravimetric analysis,,,,8.105924816695632,4.781857776414426,1.791768176218249,1.311830271874075,20.42402415,45.64742734651253,2.026404485008734,1.5997930144805792,17.50173557841754,9.662749807462701,8.198253765585559,84.6,15.399999999999999,0,2.1,0,0,0.7,0,0,0,0,0,0,1.4,0,1.2,0,0,1.8,0,1.4,0,0,3.5,0,3.3,0,0,0,0.044663597
slurry--10.0--ji2017-bd0001--100.0--nan--0.0--nan--0.0--nan--0.0--nan--0.0--aqueous carbonation--semi-batch--0.4--constant pressure--0.101--constant temperature--80.0--15.0--0.0--85.0--0.35--nan--nan--500.0--thermogravimetric analysis,,10,0,0,0,semi-batch,constant pressure,0.101,constant temperature,80,15,0,85,0.35,500,1.375,thermogravimetric analysis,,,,8.105924816695632,4.781857776414426,1.791768176218249,1.311830271874075,20.42402415,45.64742734651253,2.026404485008734,1.5997930144805792,17.50173557841754,9.662749807462701,8.198253765585559,84.6,15.399999999999999,0,2.1,0,0,0.7,0,0,0,0,0,0,1.4,0,1.2,0,0,1.8,0,1.4,0,0,3.5,0,3.3,0,0,0,0.044820236
slurry--10.0--ji2017-bd0001--100.0--nan--0.0--nan--0.0--nan--0.0--nan--0.0--aqueous carbonation--semi-batch--0.4--constant pressure--0.101--constant temperature--80.0--15.0--0.0--85.0--0.35--nan--nan--500.0--thermogravimetric analysis,,10,0,0,0,semi-batch,constant pressure,0.101,constant temperature,80,15,0,85,0.35,500,1.4375,thermogravimetric analysis,,,,8.105924816695632,4.781857776414426,1.791768176218249,1.311830271874075,20.42402415,45.64742734651253,2.026404485008734,1.5997930144805792,17.50173557841754,9.662749807462701,8.198253765585559,84.6,15.399999999999999,0,2.1,0,0,0.7,0,0,0,0,0,0,1.4,0,1.2,0,0,1.8,0,1.4,0,0,3.5,0,3.3,0,0,0,0.046142498
slurry--10.0--ji2017-bd0001--100.0--nan--0.0--nan--0.0--nan--0.0--nan--0.0--aqueous carbonation--semi-batch--0.4--constant pressure--0.101--constant temperature--80.0--15.0--0.0--85.0--0.35--nan--nan--500.0--thermogravimetric analysis,,10,0,0,0,semi-batch,constant pressure,0.101,constant temperature,80,15,0,85,0.35,500,1.5,thermogravimetric analysis,,,,8.105924816695632,4.781857776414426,1.791768176218249,1.311830271874075,20.42402415,45.64742734651253,2.026404485008734,1.5997930144805792,17.50173557841754,9.662749807462701,8.198253765585559,84.6,15.399999999999999,0,2.1,0,0,0.7,0,0,0,0,0,0,1.4,0,1.2,0,0,1.8,0,1.4,0,0,3.5,0,3.3,0,0,0,0.045496286814050976
slurry--10.0--ji2017-bd0001--100.0--nan--0.0--nan--0.0--nan--0.0--nan--0.0--aqueous carbonation--semi-batch--0.4--constant pressure--0.101--constant temperature--90.0--15.0--0.0--85.0--0.25--nan--nan--500.0--thermogravimetric analysis,,10,0,0,0,semi-batch,constant pressure,0.101,constant temperature,90,15,0,85,0.25,500,0,thermogravimetric analysis,,,,8.105924816695632,4.781857776414426,1.791768176218249,1.311830271874075,20.42402415,45.64742734651253,2.026404485008734,1.5997930144805792,17.50173557841754,9.662749807462701,8.198253765585559,84.6,15.399999999999999,0,2.1,0,0,0.7,0,0,0,0,0,0,1.4,0,1.2,0,0,1.8,0,1.4,0,0,3.5,0,3.3,0,0,0,0.021335419
slurry--10.0--ji2017-bd0001--100.0--nan--0.0--nan--0.0--nan--0.0--nan--0.0--aqueous carbonation--semi-batch--0.4--constant pressure--0.101--constant temperature--90.0--15.0--0.0--85.0--0.25--nan--nan--500.0--thermogravimetric analysis,,10,0,0,0,semi-batch,constant pressure,0.101,constant temperature,90,15,0,85,0.25,500,0.0625,thermogravimetric analysis,,,,8.105924816695632,4.781857776414426,1.791768176218249,1.311830271874075,20.42402415,45.64742734651253,2.026404485008734,1.5997930144805792,17.50173557841754,9.662749807462701,8.198253765585559,84.6,15.399999999999999,0,2.1,0,0,0.7,0,0,0,0,0,0,1.4,0,1.2,0,0,1.8,0,1.4,0,0,3.5,0,3.3,0,0,0,0.024649090105013743
slurry--10.0--ji2017-bd0001--100.0--nan--0.0--nan--0.0--nan--0.0--nan--0.0--aqueous carbonation--semi-batch--0.4--constant pressure--0.101--constant temperature--90.0--15.0--0.0--85.0--0.25--nan--nan--500.0--thermogravimetric analysis,,10,0,0,0,semi-batch,constant pressure,0.101,constant temperature,90,15,0,85,0.25,500,0.125,thermogravimetric analysis,,,,8.105924816695632,4.781857776414426,1.791768176218249,1.311830271874075,20.42402415,45.64742734651253,2.026404485008734,1.5997930144805792,17.50173557841754,9.662749807462701,8.198253765585559,84.6,15.399999999999999,0,2.1,0,0,0.7,0,0,0,0,0,0,1.4,0,1.2,0,0,1.8,0,1.4,0,0,3.5,0,3.3,0,0,0,0.026873727812297927
slurry--10.0--ji2017-bd0001--100.0--nan--0.0--nan--0.0--nan--0.0--nan--0.0--aqueous carbonation--semi-batch--0.4--constant pressure--0.101--constant temperature--90.0--15.0--0.0--85.0--0.25--nan--nan--500.0--thermogravimetric analysis,,10,0,0,0,semi-batch,constant pressure,0.101,constant temperature,90,15,0,85,0.25,500,0.1875,thermogravimetric analysis,,,,8.105924816695632,4.781857776414426,1.791768176218249,1.311830271874075,20.42402415,45.64742734651253,2.026404485008734,1.5997930144805792,17.50173557841754,9.662749807462701,8.198253765585559,84.6,15.399999999999999,0,2.1,0,0,0.7,0,0,0,0,0,0,1.4,0,1.2,0,0,1.8,0,1.4,0,0,3.5,0,3.3,0,0,0,0.029832026
slurry--10.0--ji2017-bd0001--100.0--nan--0.0--nan--0.0--nan--0.0--nan--0.0--aqueous carbonation--semi-batch--0.4--constant pressure--0.101--constant temperature--90.0--15.0--0.0--85.0--0.25--nan--nan--500.0--thermogravimetric analysis,,10,0,0,0,semi-batch,constant pressure,0.101,constant temperature,90,15,0,85,0.25,500,0.25,thermogravimetric analysis,,,,8.105924816695632,4.781857776414426,1.791768176218249,1.311830271874075,20.42402415,45.64742734651253,2.026404485008734,1.5997930144805792,17.50173557841754,9.662749807462701,8.198253765585559,84.6,15.399999999999999,0,2.1,0,0,0.7,0,0,0,0,0,0,1.4,0,1.2,0,0,1.8,0,1.4,0,0,3.5,0,3.3,0,0,0,0.031525664
slurry--10.0--ji2017-bd0001--100.0--nan--0.0--nan--0.0--nan--0.0--nan--0.0--aqueous carbonation--semi-batch--0.4--constant pressure--0.101--constant temperature--90.0--15.0--0.0--85.0--0.25--nan--nan--500.0--thermogravimetric analysis,,10,0,0,0,semi-batch,constant pressure,0.101,constant temperature,90,15,0,85,0.25,500,0.3125,thermogravimetric analysis,,,,8.105924816695632,4.781857776414426,1.791768176218249,1.311830271874075,20.42402415,45.64742734651253,2.026404485008734,1.5997930144805792,17.50173557841754,9.662749807462701,8.198253765585559,84.6,15.399999999999999,0,2.1,0,0,0.7,0,0,0,0,0,0,1.4,0,1.2,0,0,1.8,0,1.4,0,0,3.5,0,3.3,0,0,0,0.033094597
slurry--10.0--ji2017-bd0001--100.0--nan--0.0--nan--0.0--nan--0.0--nan--0.0--aqueous carbonation--semi-batch--0.4--constant pressure--0.101--constant temperature--90.0--15.0--0.0--85.0--0.25--nan--nan--500.0--thermogravimetric analysis,,10,0,0,0,semi-batch,constant pressure,0.101,constant temperature,90,15,0,85,0.25,500,0.375,thermogravimetric analysis,,,,8.105924816695632,4.781857776414426,1.791768176218249,1.311830271874075,20.42402415,45.64742734651253,2.026404485008734,1.5997930144805792,17.50173557841754,9.662749807462701,8.198253765585559,84.6,15.399999999999999,0,2.1,0,0,0.7,0,0,0,0,0,0,1.4,0,1.2,0,0,1.8,0,1.4,0,0,3.5,0,3.3,0,0,0,0.034965960108548765
slurry--10.0--ji2017-bd0001--100.0--nan--0.0--nan--0.0--nan--0.0--nan--0.0--aqueous carbonation--semi-batch--0.4--constant pressure--0.101--constant temperature--90.0--15.0--0.0--85.0--0.25--nan--nan--500.0--thermogravimetric analysis,,10,0,0,0,semi-batch,constant pressure,0.101,constant temperature,90,15,0,85,0.25,500,0.4375,thermogravimetric analysis,,,,8.105924816695632,4.781857776414426,1.791768176218249,1.311830271874075,20.42402415,45.64742734651253,2.026404485008734,1.5997930144805792,17.50173557841754,9.662749807462701,8.198253765585559,84.6,15.399999999999999,0,2.1,0,0,0.7,0,0,0,0,0,0,1.4,0,1.2,0,0,1.8,0,1.4,0,0,3.5,0,3.3,0,0,0,0.035279607
slurry--10.0--ji2017-bd0001--100.0--nan--0.0--nan--0.0--nan--0.0--nan--0.0--aqueous carbonation--semi-batch--0.4--constant pressure--0.101--constant temperature--90.0--15.0--0.0--85.0--0.25--nan--nan--500.0--thermogravimetric analysis,,10,0,0,0,semi-batch,constant pressure,0.101,constant temperature,90,15,0,85,0.25,500,0.5,thermogravimetric analysis,,,,8.105924816695632,4.781857776414426,1.791768176218249,1.311830271874075,20.42402415,45.64742734651253,2.026404485008734,1.5997930144805792,17.50173557841754,9.662749807462701,8.198253765585559,84.6,15.399999999999999,0,2.1,0,0,0.7,0,0,0,0,0,0,1.4,0,1.2,0,0,1.8,0,1.4,0,0,3.5,0,3.3,0,0,0,0.036733161931259764
slurry--10.0--ji2017-bd0001--100.0--nan--0.0--nan--0.0--nan--0.0--nan--0.0--aqueous carbonation--semi-batch--0.4--constant pressure--0.101--constant temperature--90.0--15.0--0.0--85.0--0.25--nan--nan--500.0--thermogravimetric analysis,,10,0,0,0,semi-batch,constant pressure,0.101,constant temperature,90,15,0,85,0.25,500,0.5625,thermogravimetric analysis,,,,8.105924816695632,4.781857776414426,1.791768176218249,1.311830271874075,20.42402415,45.64742734651253,2.026404485008734,1.5997930144805792,17.50173557841754,9.662749807462701,8.198253765585559,84.6,15.399999999999999,0,2.1,0,0,0.7,0,0,0,0,0,0,1.4,0,1.2,0,0,1.8,0,1.4,0,0,3.5,0,3.3,0,0,0,0.037764561
slurry--10.0--ji2017-bd0001--100.0--nan--0.0--nan--0.0--nan--0.0--nan--0.0--aqueous carbonation--semi-batch--0.4--constant pressure--0.101--constant temperature--90.0--15.0--0.0--85.0--0.25--nan--nan--500.0--thermogravimetric analysis,,10,0,0,0,semi-batch,constant pressure,0.101,constant temperature,90,15,0,85,0.25,500,0.625,thermogravimetric analysis,,,,8.105924816695632,4.781857776414426,1.791768176218249,1.311830271874075,20.42402415,45.64742734651253,2.026404485008734,1.5997930144805792,17.50173557841754,9.662749807462701,8.198253765585559,84.6,15.399999999999999,0,2.1,0,0,0.7,0,0,0,0,0,0,1.4,0,1.2,0,0,1.8,0,1.4,0,0,3.5,0,3.3,0,0,0,0.039498159254240106
slurry--10.0--ji2017-bd0001--100.0--nan--0.0--nan--0.0--nan--0.0--nan--0.0--aqueous carbonation--semi-batch--0.4--constant pressure--0.101--constant temperature--90.0--15.0--0.0--85.0--0.25--nan--nan--500.0--thermogravimetric analysis,,10,0,0,0,semi-batch,constant pressure,0.101,constant temperature,90,15,0,85,0.25,500,0.6875,thermogravimetric analysis,,,,8.105924816695632,4.781857776414426,1.791768176218249,1.311830271874075,20.42402415,45.64742734651253,2.026404485008734,1.5997930144805792,17.50173557841754,9.662749807462701,8.198253765585559,84.6,15.399999999999999,0,2.1,0,0,0.7,0,0,0,0,0,0,1.4,0,1.2,0,0,1.8,0,1.4,0,0,3.5,0,3.3,0,0,0,0.041307357
slurry--10.0--ji2017-bd0001--100.0--nan--0.0--nan--0.0--nan--0.0--nan--0.0--aqueous carbonation--semi-batch--0.4--constant pressure--0.101--constant temperature--90.0--15.0--0.0--85.0--0.25--nan--nan--500.0--thermogravimetric analysis,,10,0,0,0,semi-batch,constant pressure,0.101,constant temperature,90,15,0,85,0.25,500,0.75,thermogravimetric analysis,,,,8.105924816695632,4.781857776414426,1.791768176218249,1.311830271874075,20.42402415,45.64742734651253,2.026404485008734,1.5997930144805792,17.50173557841754,9.662749807462701,8.198253765585559,84.6,15.399999999999999,0,2.1,0,0,0.7,0,0,0,0,0,0,1.4,0,1.2,0,0,1.8,0,1.4,0,0,3.5,0,3.3,0,0,0,0.042381295667403354
slurry--10.0--ji2017-bd0001--100.0--nan--0.0--nan--0.0--nan--0.0--nan--0.0--aqueous carbonation--semi-batch--0.4--constant pressure--0.101--constant temperature--90.0--15.0--0.0--85.0--0.25--nan--nan--500.0--thermogravimetric analysis,,10,0,0,0,semi-batch,constant pressure,0.101,constant temperature,90,15,0,85,0.25,500,0.8125,thermogravimetric analysis,,,,8.105924816695632,4.781857776414426,1.791768176218249,1.311830271874075,20.42402415,45.64742734651253,2.026404485008734,1.5997930144805792,17.50173557841754,9.662749807462701,8.198253765585559,84.6,15.399999999999999,0,2.1,0,0,0.7,0,0,0,0,0,0,1.4,0,1.2,0,0,1.8,0,1.4,0,0,3.5,0,3.3,0,0,0,0.042067255
slurry--10.0--ji2017-bd0001--100.0--nan--0.0--nan--0.0--nan--0.0--nan--0.0--aqueous carbonation--semi-batch--0.4--constant pressure--0.101--constant temperature--90.0--15.0--0.0--85.0--0.25--nan--nan--500.0--thermogravimetric analysis,,10,0,0,0,semi-batch,constant pressure,0.101,constant temperature,90,15,0,85,0.25,500,0.875,thermogravimetric analysis,,,,8.105924816695632,4.781857776414426,1.791768176218249,1.311830271874075,20.42402415,45.64742734651253,2.026404485008734,1.5997930144805792,17.50173557841754,9.662749807462701,8.198253765585559,84.6,15.399999999999999,0,2.1,0,0,0.7,0,0,0,0,0,0,1.4,0,1.2,0,0,1.8,0,1.4,0,0,3.5,0,3.3,0,0,0,0.042567939
slurry--10.0--ji2017-bd0001--100.0--nan--0.0--nan--0.0--nan--0.0--nan--0.0--aqueous carbonation--semi-batch--0.4--constant pressure--0.101--constant temperature--90.0--15.0--0.0--85.0--0.25--nan--nan--500.0--thermogravimetric analysis,,10,0,0,0,semi-batch,constant pressure,0.101,constant temperature,90,15,0,85,0.25,500,0.9375,thermogravimetric analysis,,,,8.105924816695632,4.781857776414426,1.791768176218249,1.311830271874075,20.42402415,45.64742734651253,2.026404485008734,1.5997930144805792,17.50173557841754,9.662749807462701,8.198253765585559,84.6,15.399999999999999,0,2.1,0,0,0.7,0,0,0,0,0,0,1.4,0,1.2,0,0,1.8,0,1.4,0,0,3.5,0,3.3,0,0,0,0.041608788
slurry--10.0--ji2017-bd0001--100.0--nan--0.0--nan--0.0--nan--0.0--nan--0.0--aqueous carbonation--semi-batch--0.4--constant pressure--0.101--constant temperature--90.0--15.0--0.0--85.0--0.25--nan--nan--500.0--thermogravimetric analysis,,10,0,0,0,semi-batch,constant pressure,0.101,constant temperature,90,15,0,85,0.25,500,1,thermogravimetric analysis,,,,8.105924816695632,4.781857776414426,1.791768176218249,1.311830271874075,20.42402415,45.64742734651253,2.026404485008734,1.5997930144805792,17.50173557841754,9.662749807462701,8.198253765585559,84.6,15.399999999999999,0,2.1,0,0,0.7,0,0,0,0,0,0,1.4,0,1.2,0,0,1.8,0,1.4,0,0,3.5,0,3.3,0,0,0,0.042865439
slurry--10.0--ji2017-bd0001--100.0--nan--0.0--nan--0.0--nan--0.0--nan--0.0--aqueous carbonation--semi-batch--0.4--constant pressure--0.101--constant temperature--90.0--15.0--0.0--85.0--0.25--nan--nan--500.0--thermogravimetric analysis,,10,0,0,0,semi-batch,constant pressure,0.101,constant temperature,90,15,0,85,0.25,500,1.0625,thermogravimetric analysis,,,,8.105924816695632,4.781857776414426,1.791768176218249,1.311830271874075,20.42402415,45.64742734651253,2.026404485008734,1.5997930144805792,17.50173557841754,9.662749807462701,8.198253765585559,84.6,15.399999999999999,0,2.1,0,0,0.7,0,0,0,0,0,0,1.4,0,1.2,0,0,1.8,0,1.4,0,0,3.5,0,3.3,0,0,0,0.043101631
slurry--10.0--ji2017-bd0001--100.0--nan--0.0--nan--0.0--nan--0.0--nan--0.0--aqueous carbonation--semi-batch--0.4--constant pressure--0.101--constant temperature--90.0--15.0--0.0--85.0--0.25--nan--nan--500.0--thermogravimetric analysis,,10,0,0,0,semi-batch,constant pressure,0.101,constant temperature,90,15,0,85,0.25,500,1.125,thermogravimetric analysis,,,,8.105924816695632,4.781857776414426,1.791768176218249,1.311830271874075,20.42402415,45.64742734651253,2.026404485008734,1.5997930144805792,17.50173557841754,9.662749807462701,8.198253765585559,84.6,15.399999999999999,0,2.1,0,0,0.7,0,0,0,0,0,0,1.4,0,1.2,0,0,1.8,0,1.4,0,0,3.5,0,3.3,0,0,0,0.043560326154343645
slurry--10.0--ji2017-bd0001--100.0--nan--0.0--nan--0.0--nan--0.0--nan--0.0--aqueous carbonation--semi-batch--0.4--constant pressure--0.101--constant temperature--90.0--15.0--0.0--85.0--0.25--nan--nan--500.0--thermogravimetric analysis,,10,0,0,0,semi-batch,constant pressure,0.101,constant temperature,90,15,0,85,0.25,500,1.1875,thermogravimetric analysis,,,,8.105924816695632,4.781857776414426,1.791768176218249,1.311830271874075,20.42402415,45.64742734651253,2.026404485008734,1.5997930144805792,17.50173557841754,9.662749807462701,8.198253765585559,84.6,15.399999999999999,0,2.1,0,0,0.7,0,0,0,0,0,0,1.4,0,1.2,0,0,1.8,0,1.4,0,0,3.5,0,3.3,0,0,0,0.044169369386922196
slurry--10.0--ji2017-bd0001--100.0--nan--0.0--nan--0.0--nan--0.0--nan--0.0--aqueous carbonation--semi-batch--0.4--constant pressure--0.101--constant temperature--90.0--15.0--0.0--85.0--0.25--nan--nan--500.0--thermogravimetric analysis,,10,0,0,0,semi-batch,constant pressure,0.101,constant temperature,90,15,0,85,0.25,500,1.25,thermogravimetric analysis,,,,8.105924816695632,4.781857776414426,1.791768176218249,1.311830271874075,20.42402415,45.64742734651253,2.026404485008734,1.5997930144805792,17.50173557841754,9.662749807462701,8.198253765585559,84.6,15.399999999999999,0,2.1,0,0,0.7,0,0,0,0,0,0,1.4,0,1.2,0,0,1.8,0,1.4,0,0,3.5,0,3.3,0,0,0,0.04424016
slurry--10.0--ji2017-bd0001--100.0--nan--0.0--nan--0.0--nan--0.0--nan--0.0--aqueous carbonation--semi-batch--0.4--constant pressure--0.101--constant temperature--90.0--15.0--0.0--85.0--0.25--nan--nan--500.0--thermogravimetric analysis,,10,0,0,0,semi-batch,constant pressure,0.101,constant temperature,90,15,0,85,0.25,500,1.3125,thermogravimetric analysis,,,,8.105924816695632,4.781857776414426,1.791768176218249,1.311830271874075,20.42402415,45.64742734651253,2.026404485008734,1.5997930144805792,17.50173557841754,9.662749807462701,8.198253765585559,84.6,15.399999999999999,0,2.1,0,0,0.7,0,0,0,0,0,0,1.4,0,1.2,0,0,1.8,0,1.4,0,0,3.5,0,3.3,0,0,0,0.043467949
slurry--10.0--ji2017-bd0001--100.0--nan--0.0--nan--0.0--nan--0.0--nan--0.0--aqueous carbonation--semi-batch--0.4--constant pressure--0.101--constant temperature--90.0--15.0--0.0--85.0--0.25--nan--nan--500.0--thermogravimetric analysis,,10,0,0,0,semi-batch,constant pressure,0.101,constant temperature,90,15,0,85,0.25,500,1.375,thermogravimetric analysis,,,,8.105924816695632,4.781857776414426,1.791768176218249,1.311830271874075,20.42402415,45.64742734651253,2.026404485008734,1.5997930144805792,17.50173557841754,9.662749807462701,8.198253765585559,84.6,15.399999999999999,0,2.1,0,0,0.7,0,0,0,0,0,0,1.4,0,1.2,0,0,1.8,0,1.4,0,0,3.5,0,3.3,0,0,0,0.04551674
slurry--10.0--ji2017-bd0001--100.0--nan--0.0--nan--0.0--nan--0.0--nan--0.0--aqueous carbonation--semi-batch--0.4--constant pressure--0.101--constant temperature--90.0--15.0--0.0--85.0--0.25--nan--nan--500.0--thermogravimetric analysis,,10,0,0,0,semi-batch,constant pressure,0.101,constant temperature,90,15,0,85,0.25,500,1.4375,thermogravimetric analysis,,,,8.105924816695632,4.781857776414426,1.791768176218249,1.311830271874075,20.42402415,45.64742734651253,2.026404485008734,1.5997930144805792,17.50173557841754,9.662749807462701,8.198253765585559,84.6,15.399999999999999,0,2.1,0,0,0.7,0,0,0,0,0,0,1.4,0,1.2,0,0,1.8,0,1.4,0,0,3.5,0,3.3,0,0,0,0.044473074
slurry--10.0--ji2017-bd0001--100.0--nan--0.0--nan--0.0--nan--0.0--nan--0.0--aqueous carbonation--semi-batch--0.4--constant pressure--0.101--constant temperature--90.0--15.0--0.0--85.0--0.25--nan--nan--500.0--thermogravimetric analysis,,10,0,0,0,semi-batch,constant pressure,0.101,constant temperature,90,15,0,85,0.25,500,1.5,thermogravimetric analysis,,,,8.105924816695632,4.781857776414426,1.791768176218249,1.311830271874075,20.42402415,45.64742734651253,2.026404485008734,1.5997930144805792,17.50173557841754,9.662749807462701,8.198253765585559,84.6,15.399999999999999,0,2.1,0,0,0.7,0,0,0,0,0,0,1.4,0,1.2,0,0,1.8,0,1.4,0,0,3.5,0,3.3,0,0,0,0.045529642
slurry--10.0--ji2018-bd0001--100.0--nan--0.0--ji2018-ca0001--0.5--nan--0.0--nan--0.0--aqueous carbonation--batch--nan--initial pressure--0.4--constant temperature--40.0--100.0--0.0--0.0--0.0--nan--nan--900.0--manometric analysis,,10,0.5,0,0,batch,initial pressure,0.4,constant temperature,40,100,0,0,0,900,0,manometric analysis,NaHCO3,,,8.4,30.29,0.2,29.3,3,5.8,12.8,0.2,32.4,14,6.402167163895557,23.200000000000003,76.8,0,0,2.2,10.7,0,4.8,23,0,0,0,3,0,0,0,0,0,0,0,0,3.2,0,0,25.6,1.3,0,3,0,0.000179522
slurry--10.0--ji2018-bd0001--100.0--nan--0.0--ji2018-ca0001--0.5--nan--0.0--nan--0.0--aqueous carbonation--batch--nan--initial pressure--0.4--constant temperature--40.0--100.0--0.0--0.0--0.0--nan--nan--900.0--manometric analysis,,10,0.5,0,0,batch,initial pressure,0.4,constant temperature,40,100,0,0,0,900,0.0625,manometric analysis,NaHCO3,,,8.4,30.29,0.2,29.3,3,5.8,12.8,0.2,32.4,14,6.402167163895557,23.200000000000003,76.8,0,0,2.2,10.7,0,4.8,23,0,0,0,3,0,0,0,0,0,0,0,0,3.2,0,0,25.6,1.3,0,3,0,0.004248038
slurry--10.0--ji2018-bd0001--100.0--nan--0.0--ji2018-ca0001--0.5--nan--0.0--nan--0.0--aqueous carbonation--batch--nan--initial pressure--0.4--constant temperature--40.0--100.0--0.0--0.0--0.0--nan--nan--900.0--manometric analysis,,10,0.5,0,0,batch,initial pressure,0.4,constant temperature,40,100,0,0,0,900,0.125,manometric analysis,NaHCO3,,,8.4,30.29,0.2,29.3,3,5.8,12.8,0.2,32.4,14,6.402167163895557,23.200000000000003,76.8,0,0,2.2,10.7,0,4.8,23,0,0,0,3,0,0,0,0,0,0,0,0,3.2,0,0,25.6,1.3,0,3,0,0.007569766
slurry--10.0--ji2018-bd0001--100.0--nan--0.0--ji2018-ca0001--0.5--nan--0.0--nan--0.0--aqueous carbonation--batch--nan--initial pressure--0.4--constant temperature--40.0--100.0--0.0--0.0--0.0--nan--nan--900.0--manometric analysis,,10,0.5,0,0,batch,initial pressure,0.4,constant temperature,40,100,0,0,0,900,0.1875,manometric analysis,NaHCO3,,,8.4,30.29,0.2,29.3,3,5.8,12.8,0.2,32.4,14,6.402167163895557,23.200000000000003,76.8,0,0,2.2,10.7,0,4.8,23,0,0,0,3,0,0,0,0,0,0,0,0,3.2,0,0,25.6,1.3,0,3,0,0.012126037209112407
slurry--10.0--ji2018-bd0001--100.0--nan--0.0--ji2018-ca0001--0.5--nan--0.0--nan--0.0--aqueous carbonation--batch--nan--initial pressure--0.4--constant temperature--40.0--100.0--0.0--0.0--0.0--nan--nan--900.0--manometric analysis,,10,0.5,0,0,batch,initial pressure,0.4,constant temperature,40,100,0,0,0,900,0.25,manometric analysis,NaHCO3,,,8.4,30.29,0.2,29.3,3,5.8,12.8,0.2,32.4,14,6.402167163895557,23.200000000000003,76.8,0,0,2.2,10.7,0,4.8,23,0,0,0,3,0,0,0,0,0,0,0,0,3.2,0,0,25.6,1.3,0,3,0,0.016615430232730728
slurry--10.0--ji2018-bd0001--100.0--nan--0.0--ji2018-ca0001--0.5--nan--0.0--nan--0.0--aqueous carbonation--batch--nan--initial pressure--0.4--constant temperature--40.0--100.0--0.0--0.0--0.0--nan--nan--900.0--manometric analysis,,10,0.5,0,0,batch,initial pressure,0.4,constant temperature,40,100,0,0,0,900,0.3125,manometric analysis,NaHCO3,,,8.4,30.29,0.2,29.3,3,5.8,12.8,0.2,32.4,14,6.402167163895557,23.200000000000003,76.8,0,0,2.2,10.7,0,4.8,23,0,0,0,3,0,0,0,0,0,0,0,0,3.2,0,0,25.6,1.3,0,3,0,0.020892586
slurry--10.0--ji2018-bd0001--100.0--nan--0.0--ji2018-ca0001--0.5--nan--0.0--nan--0.0--aqueous carbonation--batch--nan--initial pressure--0.4--constant temperature--40.0--100.0--0.0--0.0--0.0--nan--nan--900.0--manometric analysis,,10,0.5,0,0,batch,initial pressure,0.4,constant temperature,40,100,0,0,0,900,0.375,manometric analysis,NaHCO3,,,8.4,30.29,0.2,29.3,3,5.8,12.8,0.2,32.4,14,6.402167163895557,23.200000000000003,76.8,0,0,2.2,10.7,0,4.8,23,0,0,0,3,0,0,0,0,0,0,0,0,3.2,0,0,25.6,1.3,0,3,0,0.021467490125914805
