Repository: kycai/c3gb

# c3gb

**c3gb**, Gradient Boosting models for predicting the CO2 uptake of Coal ashes in Carbon mineralization, were developed in the research article: [AI-guided prediction and control of CO2 mineralization in coal ashes as carbon-efficient supplementary cementitious materials](). They are tree-based ensemble models. 

The models take the physicochemical properties of coal ashes, along with the process parameters related to reactant proportions and carbonation conditions as input features, while the output is CO2 uptake. The models can be used as a objective function to optimize the carbonation process for CO2 mineralization in coal ashes.

Kangyi Cai 2026 @ Missouri S&T

File: data/Xys_gt_augmented.csv (part 37 of 89)
Group id,Class id,Water-Solid ratio,Chemical admixture 1-content,Chemical admixture 2-content,Chemical admixture 3-content,Carbonation reactor operation mode,Carbonation pressure control type,Carbonation pressure,Carbonation temperature control type,Carbonation temperature,Carbonation gas 1-CO2,Carbonation gas 2-H2O vapor,Carbonation gas 3-N2,Carbonation gas flow rate,Carbonation stirring speed ,Carbonation duration,Method-CO2 uptake,Chemical admixture 1_Classification 2,Chemical admixture 2_Classification 2,Chemical admixture 3_Classification 2,"Solid_Dv,50",Solid_Specific surface area,Solid_Na2O,Solid_MgO,Solid_Al2O3,Solid_SiO2,Solid_SO3,Solid_K2O,Solid_CaO,Solid_Fe2O3,Solid_Loss on ignition,Solid_Amorphous+others,Solid_Crystalline,Solid_Albite,Solid_Anhydrite,Solid_Augite,Solid_Bassanite,Solid_Brownmillerite,Solid_Brucite,Solid_Calcite,Solid_Corundum,Solid_Diopside,Solid_Glauberite,Solid_Gypsum,Solid_Hematite,Solid_Hydrotalcite,Solid_Lime,Solid_Maghemite,Solid_Magnesioferrite,Solid_Magnetite,Solid_Microcline,Solid_Mullite,Solid_Periclase,Solid_Polyhalite,Solid_Portlandite,Solid_Pyroaurite,Solid_Quartz,Solid_Spinel,Solid_Srebrodolskite,Solid_Thenardite,Experimental CO2 uptake-U2
slurry--10.0--ji2018-bd0001--100.0--nan--0.0--ji2018-ca0001--0.5--nan--0.0--nan--0.0--aqueous carbonation--batch--nan--initial pressure--0.4--constant temperature--40.0--100.0--0.0--0.0--0.0--nan--nan--900.0--manometric analysis,,10,0.5,0,0,batch,initial pressure,0.4,constant temperature,40,100,0,0,0,900,0.4375,manometric analysis,NaHCO3,,,8.4,30.29,0.2,29.3,3,5.8,12.8,0.2,32.4,14,6.402167163895557,23.200000000000003,76.8,0,0,2.2,10.7,0,4.8,23,0,0,0,3,0,0,0,0,0,0,0,0,3.2,0,0,25.6,1.3,0,3,0,0.026228122970111834
slurry--10.0--ji2018-bd0001--100.0--nan--0.0--ji2018-ca0001--0.5--nan--0.0--nan--0.0--aqueous carbonation--batch--nan--initial pressure--0.4--constant temperature--40.0--100.0--0.0--0.0--0.0--nan--nan--900.0--manometric analysis,,10,0.5,0,0,batch,initial pressure,0.4,constant temperature,40,100,0,0,0,900,0.5,manometric analysis,NaHCO3,,,8.4,30.29,0.2,29.3,3,5.8,12.8,0.2,32.4,14,6.402167163895557,23.200000000000003,76.8,0,0,2.2,10.7,0,4.8,23,0,0,0,3,0,0,0,0,0,0,0,0,3.2,0,0,25.6,1.3,0,3,0,0.028098423638160674
slurry--10.0--ji2018-bd0001--100.0--nan--0.0--ji2018-ca0001--0.5--nan--0.0--nan--0.0--aqueous carbonation--batch--nan--initial pressure--0.4--constant temperature--40.0--100.0--0.0--0.0--0.0--nan--nan--900.0--manometric analysis,,10,0.5,0,0,batch,initial pressure,0.4,constant temperature,40,100,0,0,0,900,0.5625,manometric analysis,NaHCO3,,,8.4,30.29,0.2,29.3,3,5.8,12.8,0.2,32.4,14,6.402167163895557,23.200000000000003,76.8,0,0,2.2,10.7,0,4.8,23,0,0,0,3,0,0,0,0,0,0,0,0,3.2,0,0,25.6,1.3,0,3,0,0.031297064
slurry--10.0--ji2018-bd0001--100.0--nan--0.0--ji2018-ca0001--0.5--nan--0.0--nan--0.0--aqueous carbonation--batch--nan--initial pressure--0.4--constant temperature--40.0--100.0--0.0--0.0--0.0--nan--nan--900.0--manometric analysis,,10,0.5,0,0,batch,initial pressure,0.4,constant temperature,40,100,0,0,0,900,0.625,manometric analysis,NaHCO3,,,8.4,30.29,0.2,29.3,3,5.8,12.8,0.2,32.4,14,6.402167163895557,23.200000000000003,76.8,0,0,2.2,10.7,0,4.8,23,0,0,0,3,0,0,0,0,0,0,0,0,3.2,0,0,25.6,1.3,0,3,0,0.037772238
slurry--10.0--ji2018-bd0001--100.0--nan--0.0--ji2018-ca0001--0.5--nan--0.0--nan--0.0--aqueous carbonation--batch--nan--initial pressure--0.4--constant temperature--40.0--100.0--0.0--0.0--0.0--nan--nan--900.0--manometric analysis,,10,0.5,0,0,batch,initial pressure,0.4,constant temperature,40,100,0,0,0,900,0.6875,manometric analysis,NaHCO3,,,8.4,30.29,0.2,29.3,3,5.8,12.8,0.2,32.4,14,6.402167163895557,23.200000000000003,76.8,0,0,2.2,10.7,0,4.8,23,0,0,0,3,0,0,0,0,0,0,0,0,3.2,0,0,25.6,1.3,0,3,0,0.034336383081708874
slurry--10.0--ji2018-bd0001--100.0--nan--0.0--ji2018-ca0001--0.5--nan--0.0--nan--0.0--aqueous carbonation--batch--nan--initial pressure--0.4--constant temperature--40.0--100.0--0.0--0.0--0.0--nan--nan--900.0--manometric analysis,,10,0.5,0,0,batch,initial pressure,0.4,constant temperature,40,100,0,0,0,900,0.75,manometric analysis,NaHCO3,,,8.4,30.29,0.2,29.3,3,5.8,12.8,0.2,32.4,14,6.402167163895557,23.200000000000003,76.8,0,0,2.2,10.7,0,4.8,23,0,0,0,3,0,0,0,0,0,0,0,0,3.2,0,0,25.6,1.3,0,3,0,0.039376678
slurry--10.0--ji2018-bd0001--100.0--nan--0.0--ji2018-ca0001--0.5--nan--0.0--nan--0.0--aqueous carbonation--batch--nan--initial pressure--0.4--constant temperature--40.0--100.0--0.0--0.0--0.0--nan--nan--900.0--manometric analysis,,10,0.5,0,0,batch,initial pressure,0.4,constant temperature,40,100,0,0,0,900,0.8125,manometric analysis,NaHCO3,,,8.4,30.29,0.2,29.3,3,5.8,12.8,0.2,32.4,14,6.402167163895557,23.200000000000003,76.8,0,0,2.2,10.7,0,4.8,23,0,0,0,3,0,0,0,0,0,0,0,0,3.2,0,0,25.6,1.3,0,3,0,0.0420212
slurry--10.0--ji2018-bd0001--100.0--nan--0.0--ji2018-ca0001--0.5--nan--0.0--nan--0.0--aqueous carbonation--batch--nan--initial pressure--0.4--constant temperature--40.0--100.0--0.0--0.0--0.0--nan--nan--900.0--manometric analysis,,10,0.5,0,0,batch,initial pressure,0.4,constant temperature,40,100,0,0,0,900,0.875,manometric analysis,NaHCO3,,,8.4,30.29,0.2,29.3,3,5.8,12.8,0.2,32.4,14,6.402167163895557,23.200000000000003,76.8,0,0,2.2,10.7,0,4.8,23,0,0,0,3,0,0,0,0,0,0,0,0,3.2,0,0,25.6,1.3,0,3,0,0.045304573
slurry--10.0--ji2018-bd0001--100.0--nan--0.0--ji2018-ca0001--0.5--nan--0.0--nan--0.0--aqueous carbonation--batch--nan--initial pressure--0.4--constant temperature--40.0--100.0--0.0--0.0--0.0--nan--nan--900.0--manometric analysis,,10,0.5,0,0,batch,initial pressure,0.4,constant temperature,40,100,0,0,0,900,0.9375,manometric analysis,NaHCO3,,,8.4,30.29,0.2,29.3,3,5.8,12.8,0.2,32.4,14,6.402167163895557,23.200000000000003,76.8,0,0,2.2,10.7,0,4.8,23,0,0,0,3,0,0,0,0,0,0,0,0,3.2,0,0,25.6,1.3,0,3,0,0.045590887
slurry--10.0--ji2018-bd0001--100.0--nan--0.0--ji2018-ca0001--0.5--nan--0.0--nan--0.0--aqueous carbonation--batch--nan--initial pressure--0.4--constant temperature--40.0--100.0--0.0--0.0--0.0--nan--nan--900.0--manometric analysis,,10,0.5,0,0,batch,initial pressure,0.4,constant temperature,40,100,0,0,0,900,1,manometric analysis,NaHCO3,,,8.4,30.29,0.2,29.3,3,5.8,12.8,0.2,32.4,14,6.402167163895557,23.200000000000003,76.8,0,0,2.2,10.7,0,4.8,23,0,0,0,3,0,0,0,0,0,0,0,0,3.2,0,0,25.6,1.3,0,3,0,0.047935678
slurry--10.0--ji2018-bd0001--100.0--nan--0.0--ji2018-ca0001--0.5--nan--0.0--nan--0.0--aqueous carbonation--batch--nan--initial pressure--0.4--constant temperature--40.0--100.0--0.0--0.0--0.0--nan--nan--900.0--manometric analysis,,10,0.5,0,0,batch,initial pressure,0.4,constant temperature,40,100,0,0,0,900,1.0625,manometric analysis,NaHCO3,,,8.4,30.29,0.2,29.3,3,5.8,12.8,0.2,32.4,14,6.402167163895557,23.200000000000003,76.8,0,0,2.2,10.7,0,4.8,23,0,0,0,3,0,0,0,0,0,0,0,0,3.2,0,0,25.6,1.3,0,3,0,0.048379697
slurry--10.0--ji2018-bd0001--100.0--nan--0.0--ji2018-ca0001--0.5--nan--0.0--nan--0.0--aqueous carbonation--batch--nan--initial pressure--0.4--constant temperature--40.0--100.0--0.0--0.0--0.0--nan--nan--900.0--manometric analysis,,10,0.5,0,0,batch,initial pressure,0.4,constant temperature,40,100,0,0,0,900,1.125,manometric analysis,NaHCO3,,,8.4,30.29,0.2,29.3,3,5.8,12.8,0.2,32.4,14,6.402167163895557,23.200000000000003,76.8,0,0,2.2,10.7,0,4.8,23,0,0,0,3,0,0,0,0,0,0,0,0,3.2,0,0,25.6,1.3,0,3,0,0.051466966
slurry--10.0--ji2018-bd0001--100.0--nan--0.0--ji2018-ca0001--0.5--nan--0.0--nan--0.0--aqueous carbonation--batch--nan--initial pressure--0.4--constant temperature--40.0--100.0--0.0--0.0--0.0--nan--nan--900.0--manometric analysis,,10,0.5,0,0,batch,initial pressure,0.4,constant temperature,40,100,0,0,0,900,1.1875,manometric analysis,NaHCO3,,,8.4,30.29,0.2,29.3,3,5.8,12.8,0.2,32.4,14,6.402167163895557,23.200000000000003,76.8,0,0,2.2,10.7,0,4.8,23,0,0,0,3,0,0,0,0,0,0,0,0,3.2,0,0,25.6,1.3,0,3,0,0.051814298392313704
slurry--10.0--ji2018-bd0001--100.0--nan--0.0--ji2018-ca0001--0.5--nan--0.0--nan--0.0--aqueous carbonation--batch--nan--initial pressure--0.4--constant temperature--40.0--100.0--0.0--0.0--0.0--nan--nan--900.0--manometric analysis,,10,0.5,0,0,batch,initial pressure,0.4,constant temperature,40,100,0,0,0,900,1.25,manometric analysis,NaHCO3,,,8.4,30.29,0.2,29.3,3,5.8,12.8,0.2,32.4,14,6.402167163895557,23.200000000000003,76.8,0,0,2.2,10.7,0,4.8,23,0,0,0,3,0,0,0,0,0,0,0,0,3.2,0,0,25.6,1.3,0,3,0,0.055494997230848025
slurry--10.0--ji2018-bd0001--100.0--nan--0.0--ji2018-ca0001--0.5--nan--0.0--nan--0.0--aqueous carbonation--batch--nan--initial pressure--0.4--constant temperature--40.0--100.0--0.0--0.0--0.0--nan--nan--900.0--manometric analysis,,10,0.5,0,0,batch,initial pressure,0.4,constant temperature,40,100,0,0,0,900,1.3125,manometric analysis,NaHCO3,,,8.4,30.29,0.2,29.3,3,5.8,12.8,0.2,32.4,14,6.402167163895557,23.200000000000003,76.8,0,0,2.2,10.7,0,4.8,23,0,0,0,3,0,0,0,0,0,0,0,0,3.2,0,0,25.6,1.3,0,3,0,0.054757722864789624
slurry--10.0--ji2018-bd0001--100.0--nan--0.0--ji2018-ca0001--0.5--nan--0.0--nan--0.0--aqueous carbonation--batch--nan--initial pressure--0.4--constant temperature--40.0--100.0--0.0--0.0--0.0--nan--nan--900.0--manometric analysis,,10,0.5,0,0,batch,initial pressure,0.4,constant temperature,40,100,0,0,0,900,1.375,manometric analysis,NaHCO3,,,8.4,30.29,0.2,29.3,3,5.8,12.8,0.2,32.4,14,6.402167163895557,23.200000000000003,76.8,0,0,2.2,10.7,0,4.8,23,0,0,0,3,0,0,0,0,0,0,0,0,3.2,0,0,25.6,1.3,0,3,0,0.057887821
slurry--10.0--ji2018-bd0001--100.0--nan--0.0--ji2018-ca0001--0.5--nan--0.0--nan--0.0--aqueous carbonation--batch--nan--initial pressure--0.4--constant temperature--40.0--100.0--0.0--0.0--0.0--nan--nan--900.0--manometric analysis,,10,0.5,0,0,batch,initial pressure,0.4,constant temperature,40,100,0,0,0,900,1.4375,manometric analysis,NaHCO3,,,8.4,30.29,0.2,29.3,3,5.8,12.8,0.2,32.4,14,6.402167163895557,23.200000000000003,76.8,0,0,2.2,10.7,0,4.8,23,0,0,0,3,0,0,0,0,0,0,0,0,3.2,0,0,25.6,1.3,0,3,0,0.058271965
slurry--10.0--ji2018-bd0001--100.0--nan--0.0--ji2018-ca0001--0.5--nan--0.0--nan--0.0--aqueous carbonation--batch--nan--initial pressure--0.4--constant temperature--40.0--100.0--0.0--0.0--0.0--nan--nan--900.0--manometric analysis,,10,0.5,0,0,batch,initial pressure,0.4,constant temperature,40,100,0,0,0,900,1.5,manometric analysis,NaHCO3,,,8.4,30.29,0.2,29.3,3,5.8,12.8,0.2,32.4,14,6.402167163895557,23.200000000000003,76.8,0,0,2.2,10.7,0,4.8,23,0,0,0,3,0,0,0,0,0,0,0,0,3.2,0,0,25.6,1.3,0,3,0,0.062358922
slurry--10.0--ji2018-bd0001--100.0--nan--0.0--ji2018-ca0001--0.5--nan--0.0--nan--0.0--aqueous carbonation--batch--nan--initial pressure--0.4--constant temperature--40.0--100.0--0.0--0.0--0.0--nan--nan--900.0--manometric analysis,,10,0.5,0,0,batch,initial pressure,0.4,constant temperature,40,100,0,0,0,900,1.5625,manometric analysis,NaHCO3,,,8.4,30.29,0.2,29.3,3,5.8,12.8,0.2,32.4,14,6.402167163895557,23.200000000000003,76.8,0,0,2.2,10.7,0,4.8,23,0,0,0,3,0,0,0,0,0,0,0,0,3.2,0,0,25.6,1.3,0,3,0,0.060682041451577975
slurry--10.0--ji2018-bd0001--100.0--nan--0.0--ji2018-ca0001--0.5--nan--0.0--nan--0.0--aqueous carbonation--batch--nan--initial pressure--0.4--constant temperature--40.0--100.0--0.0--0.0--0.0--nan--nan--900.0--manometric analysis,,10,0.5,0,0,batch,initial pressure,0.4,constant temperature,40,100,0,0,0,900,1.625,manometric analysis,NaHCO3,,,8.4,30.29,0.2,29.3,3,5.8,12.8,0.2,32.4,14,6.402167163895557,23.200000000000003,76.8,0,0,2.2,10.7,0,4.8,23,0,0,0,3,0,0,0,0,0,0,0,0,3.2,0,0,25.6,1.3,0,3,0,0.057449266448784564
slurry--10.0--ji2018-bd0001--100.0--nan--0.0--ji2018-ca0001--0.5--nan--0.0--nan--0.0--aqueous carbonation--batch--nan--initial pressure--0.4--constant temperature--40.0--100.0--0.0--0.0--0.0--nan--nan--900.0--manometric analysis,,10,0.5,0,0,batch,initial pressure,0.4,constant temperature,40,100,0,0,0,900,1.6875,manometric analysis,NaHCO3,,,8.4,30.29,0.2,29.3,3,5.8,12.8,0.2,32.4,14,6.402167163895557,23.200000000000003,76.8,0,0,2.2,10.7,0,4.8,23,0,0,0,3,0,0,0,0,0,0,0,0,3.2,0,0,25.6,1.3,0,3,0,0.066291049
slurry--10.0--ji2018-bd0001--100.0--nan--0.0--ji2018-ca0001--0.5--nan--0.0--nan--0.0--aqueous carbonation--batch--nan--initial pressure--0.4--constant temperature--40.0--100.0--0.0--0.0--0.0--nan--nan--900.0--manometric analysis,,10,0.5,0,0,batch,initial pressure,0.4,constant temperature,40,100,0,0,0,900,1.75,manometric analysis,NaHCO3,,,8.4,30.29,0.2,29.3,3,5.8,12.8,0.2,32.4,14,6.402167163895557,23.200000000000003,76.8,0,0,2.2,10.7,0,4.8,23,0,0,0,3,0,0,0,0,0,0,0,0,3.2,0,0,25.6,1.3,0,3,0,0.061680418709635004
slurry--10.0--ji2018-bd0001--100.0--nan--0.0--ji2018-ca0001--0.5--nan--0.0--nan--0.0--aqueous carbonation--batch--nan--initial pressure--0.4--constant temperature--40.0--100.0--0.0--0.0--0.0--nan--nan--900.0--manometric analysis,,10,0.5,0,0,batch,initial pressure,0.4,constant temperature,40,100,0,0,0,900,1.8125,manometric analysis,NaHCO3,,,8.4,30.29,0.2,29.3,3,5.8,12.8,0.2,32.4,14,6.402167163895557,23.200000000000003,76.8,0,0,2.2,10.7,0,4.8,23,0,0,0,3,0,0,0,0,0,0,0,0,3.2,0,0,25.6,1.3,0,3,0,0.063289255
slurry--10.0--ji2018-bd0001--100.0--nan--0.0--ji2018-ca0001--0.5--nan--0.0--nan--0.0--aqueous carbonation--batch--nan--initial pressure--0.4--constant temperature--40.0--100.0--0.0--0.0--0.0--nan--nan--900.0--manometric analysis,,10,0.5,0,0,batch,initial pressure,0.4,constant temperature,40,100,0,0,0,900,1.875,manometric analysis,NaHCO3,,,8.4,30.29,0.2,29.3,3,5.8,12.8,0.2,32.4,14,6.402167163895557,23.200000000000003,76.8,0,0,2.2,10.7,0,4.8,23,0,0,0,3,0,0,0,0,0,0,0,0,3.2,0,0,25.6,1.3,0,3,0,0.064345178
slurry--10.0--ji2018-bd0001--100.0--nan--0.0--ji2018-ca0001--0.5--nan--0.0--nan--0.0--aqueous carbonation--batch--nan--initial pressure--0.4--constant temperature--40.0--100.0--0.0--0.0--0.0--nan--nan--900.0--manometric analysis,,10,0.5,0,0,batch,initial pressure,0.4,constant temperature,40,100,0,0,0,900,1.9375,manometric analysis,NaHCO3,,,8.4,30.29,0.2,29.3,3,5.8,12.8,0.2,32.4,14,6.402167163895557,23.200000000000003,76.8,0,0,2.2,10.7,0,4.8,23,0,0,0,3,0,0,0,0,0,0,0,0,3.2,0,0,25.6,1.3,0,3,0,0.070595241
slurry--10.0--ji2018-bd0001--100.0--nan--0.0--ji2018-ca0001--0.5--nan--0.0--nan--0.0--aqueous carbonation--batch--nan--initial pressure--0.4--constant temperature--40.0--100.0--0.0--0.0--0.0--nan--nan--900.0--manometric analysis,,10,0.5,0,0,batch,initial pressure,0.4,constant temperature,40,100,0,0,0,900,2,manometric analysis,NaHCO3,,,8.4,30.29,0.2,29.3,3,5.8,12.8,0.2,32.4,14,6.402167163895557,23.200000000000003,76.8,0,0,2.2,10.7,0,4.8,23,0,0,0,3,0,0,0,0,0,0,0,0,3.2,0,0,25.6,1.3,0,3,0,0.061741309
slurry--10.0--ji2018-bd0001--100.0--nan--0.0--ji2018-ca0001--0.5--nan--0.0--nan--0.0--aqueous carbonation--batch--nan--initial pressure--0.4--constant temperature--40.0--100.0--0.0--0.0--0.0--nan--nan--900.0--manometric analysis,,10,0.5,0,0,batch,initial pressure,0.4,constant temperature,40,100,0,0,0,900,2.125,manometric analysis,NaHCO3,,,8.4,30.29,0.2,29.3,3,5.8,12.8,0.2,32.4,14,6.402167163895557,23.200000000000003,76.8,0,0,2.2,10.7,0,4.8,23,0,0,0,3,0,0,0,0,0,0,0,0,3.2,0,0,25.6,1.3,0,3,0,0.078097041
slurry--10.0--ji2018-bd0001--100.0--nan--0.0--ji2018-ca0001--0.5--nan--0.0--nan--0.0--aqueous carbonation--batch--nan--initial pressure--0.4--constant temperature--40.0--100.0--0.0--0.0--0.0--nan--nan--900.0--manometric analysis,,10,0.5,0,0,batch,initial pressure,0.4,constant temperature,40,100,0,0,0,900,2.25,manometric analysis,NaHCO3,,,8.4,30.29,0.2,29.3,3,5.8,12.8,0.2,32.4,14,6.402167163895557,23.200000000000003,76.8,0,0,2.2,10.7,0,4.8,23,0,0,0,3,0,0,0,0,0,0,0,0,3.2,0,0,25.6,1.3,0,3,0,0.073637614
slurry--10.0--ji2018-bd0001--100.0--nan--0.0--ji2018-ca0001--0.5--nan--0.0--nan--0.0--aqueous carbonation--batch--nan--initial pressure--0.4--constant temperature--40.0--100.0--0.0--0.0--0.0--nan--nan--900.0--manometric analysis,,10,0.5,0,0,batch,initial pressure,0.4,constant temperature,40,100,0,0,0,900,2.375,manometric analysis,NaHCO3,,,8.4,30.29,0.2,29.3,3,5.8,12.8,0.2,32.4,14,6.402167163895557,23.200000000000003,76.8,0,0,2.2,10.7,0,4.8,23,0,0,0,3,0,0,0,0,0,0,0,0,3.2,0,0,25.6,1.3,0,3,0,0.072485562
slurry--10.0--ji2018-bd0001--100.0--nan--0.0--ji2018-ca0001--0.5--nan--0.0--nan--0.0--aqueous carbonation--batch--nan--initial pressure--0.4--constant temperature--40.0--100.0--0.0--0.0--0.0--nan--nan--900.0--manometric analysis,,10,0.5,0,0,batch,initial pressure,0.4,constant temperature,40,100,0,0,0,900,2.5,manometric analysis,NaHCO3,,,8.4,30.29,0.2,29.3,3,5.8,12.8,0.2,32.4,14,6.402167163895557,23.200000000000003,76.8,0,0,2.2,10.7,0,4.8,23,0,0,0,3,0,0,0,0,0,0,0,0,3.2,0,0,25.6,1.3,0,3,0,0.0727853
slurry--10.0--ji2018-bd0001--100.0--nan--0.0--ji2018-ca0001--0.5--nan--0.0--nan--0.0--aqueous carbonation--batch--nan--initial pressure--0.4--constant temperature--40.0--100.0--0.0--0.0--0.0--nan--nan--900.0--manometric analysis,,10,0.5,0,0,batch,initial pressure,0.4,constant temperature,40,100,0,0,0,900,2.625,manometric analysis,NaHCO3,,,8.4,30.29,0.2,29.3,3,5.8,12.8,0.2,32.4,14,6.402167163895557,23.200000000000003,76.8,0,0,2.2,10.7,0,4.8,23,0,0,0,3,0,0,0,0,0,0,0,0,3.2,0,0,25.6,1.3,0,3,0,0.074823693
slurry--10.0--ji2018-bd0001--100.0--nan--0.0--ji2018-ca0001--0.5--nan--0.0--nan--0.0--aqueous carbonation--batch--nan--initial pressure--0.4--constant temperature--40.0--100.0--0.0--0.0--0.0--nan--nan--900.0--manometric analysis,,10,0.5,0,0,batch,initial pressure,0.4,constant temperature,40,100,0,0,0,900,2.75,manometric analysis,NaHCO3,,,8.4,30.29,0.2,29.3,3,5.8,12.8,0.2,32.4,14,6.402167163895557,23.200000000000003,76.8,0,0,2.2,10.7,0,4.8,23,0,0,0,3,0,0,0,0,0,0,0,0,3.2,0,0,25.6,1.3,0,3,0,0.076465113
slurry--10.0--ji2018-bd0001--100.0--nan--0.0--ji2018-ca0001--0.5--nan--0.0--nan--0.0--aqueous carbonation--batch--nan--initial pressure--0.4--constant temperature--40.0--100.0--0.0--0.0--0.0--nan--nan--900.0--manometric analysis,,10,0.5,0,0,batch,initial pressure,0.4,constant temperature,40,100,0,0,0,900,2.875,manometric analysis,NaHCO3,,,8.4,30.29,0.2,29.3,3,5.8,12.8,0.2,32.4,14,6.402167163895557,23.200000000000003,76.8,0,0,2.2,10.7,0,4.8,23,0,0,0,3,0,0,0,0,0,0,0,0,3.2,0,0,25.6,1.3,0,3,0,0.077684816
slurry--10.0--ji2018-bd0001--100.0--nan--0.0--ji2018-ca0001--0.5--nan--0.0--nan--0.0--aqueous carbonation--batch--nan--initial pressure--0.4--constant temperature--40.0--100.0--0.0--0.0--0.0--nan--nan--900.0--manometric analysis,,10,0.5,0,0,batch,initial pressure,0.4,constant temperature,40,100,0,0,0,900,3,manometric analysis,NaHCO3,,,8.4,30.29,0.2,29.3,3,5.8,12.8,0.2,32.4,14,6.402167163895557,23.200000000000003,76.8,0,0,2.2,10.7,0,4.8,23,0,0,0,3,0,0,0,0,0,0,0,0,3.2,0,0,25.6,1.3,0,3,0,0.078159402
slurry--10.0--ji2018-bd0001--100.0--nan--0.0--ji2018-ca0001--0.5--nan--0.0--nan--0.0--aqueous carbonation--batch--nan--initial pressure--0.4--constant temperature--40.0--100.0--0.0--0.0--0.0--nan--nan--900.0--manometric analysis,,10,0.5,0,0,batch,initial pressure,0.4,constant temperature,40,100,0,0,0,900,3.125,manometric analysis,NaHCO3,,,8.4,30.29,0.2,29.3,3,5.8,12.8,0.2,32.4,14,6.402167163895557,23.200000000000003,76.8,0,0,2.2,10.7,0,4.8,23,0,0,0,3,0,0,0,0,0,0,0,0,3.2,0,0,25.6,1.3,0,3,0,0.077364759
slurry--10.0--ji2018-bd0001--100.0--nan--0.0--ji2018-ca0001--0.5--nan--0.0--nan--0.0--aqueous carbonation--batch--nan--initial pressure--0.4--constant temperature--40.0--100.0--0.0--0.0--0.0--nan--nan--900.0--manometric analysis,,10,0.5,0,0,batch,initial pressure,0.4,constant temperature,40,100,0,0,0,900,3.25,manometric analysis,NaHCO3,,,8.4,30.29,0.2,29.3,3,5.8,12.8,0.2,32.4,14,6.402167163895557,23.200000000000003,76.8,0,0,2.2,10.7,0,4.8,23,0,0,0,3,0,0,0,0,0,0,0,0,3.2,0,0,25.6,1.3,0,3,0,0.077049774
slurry--10.0--ji2018-bd0001--100.0--nan--0.0--ji2018-ca0001--0.5--nan--0.0--nan--0.0--aqueous carbonation--batch--nan--initial pressure--0.4--constant temperature--40.0--100.0--0.0--0.0--0.0--nan--nan--900.0--manometric analysis,,10,0.5,0,0,batch,initial pressure,0.4,constant temperature,40,100,0,0,0,900,3.375,manometric analysis,NaHCO3,,,8.4,30.29,0.2,29.3,3,5.8,12.8,0.2,32.4,14,6.402167163895557,23.200000000000003,76.8,0,0,2.2,10.7,0,4.8,23,0,0,0,3,0,0,0,0,0,0,0,0,3.2,0,0,25.6,1.3,0,3,0,0.077729611
slurry--10.0--ji2018-bd0001--100.0--nan--0.0--ji2018-ca0001--0.5--nan--0.0--nan--0.0--aqueous carbonation--batch--nan--initial pressure--0.4--constant temperature--40.0--100.0--0.0--0.0--0.0--nan--nan--900.0--manometric analysis,,10,0.5,0,0,batch,initial pressure,0.4,constant temperature,40,100,0,0,0,900,3.5,manometric analysis,NaHCO3,,,8.4,30.29,0.2,29.3,3,5.8,12.8,0.2,32.4,14,6.402167163895557,23.200000000000003,76.8,0,0,2.2,10.7,0,4.8,23,0,0,0,3,0,0,0,0,0,0,0,0,3.2,0,0,25.6,1.3,0,3,0,0.078068843
slurry--10.0--ji2018-bd0001--100.0--nan--0.0--ji2018-ca0001--0.5--nan--0.0--nan--0.0--aqueous carbonation--batch--nan--initial pressure--0.4--constant temperature--40.0--100.0--0.0--0.0--0.0--nan--nan--900.0--manometric analysis,,10,0.5,0,0,batch,initial pressure,0.4,constant temperature,40,100,0,0,0,900,3.625,manometric analysis,NaHCO3,,,8.4,30.29,0.2,29.3,3,5.8,12.8,0.2,32.4,14,6.402167163895557,23.200000000000003,76.8,0,0,2.2,10.7,0,4.8,23,0,0,0,3,0,0,0,0,0,0,0,0,3.2,0,0,25.6,1.3,0,3,0,0.0828084
slurry--10.0--ji2018-bd0001--100.0--nan--0.0--ji2018-ca0001--0.5--nan--0.0--nan--0.0--aqueous carbonation--batch--nan--initial pressure--0.4--constant temperature--40.0--100.0--0.0--0.0--0.0--nan--nan--900.0--manometric analysis,,10,0.5,0,0,batch,initial pressure,0.4,constant temperature,40,100,0,0,0,900,3.75,manometric analysis,NaHCO3,,,8.4,30.29,0.2,29.3,3,5.8,12.8,0.2,32.4,14,6.402167163895557,23.200000000000003,76.8,0,0,2.2,10.7,0,4.8,23,0,0,0,3,0,0,0,0,0,0,0,0,3.2,0,0,25.6,1.3,0,3,0,0.081457504
slurry--10.0--ji2018-bd0001--100.0--nan--0.0--ji2018-ca0001--0.5--nan--0.0--nan--0.0--aqueous carbonation--batch--nan--initial pressure--0.4--constant temperature--40.0--100.0--0.0--0.0--0.0--nan--nan--900.0--manometric analysis,,10,0.5,0,0,batch,initial pressure,0.4,constant temperature,40,100,0,0,0,900,3.875,manometric analysis,NaHCO3,,,8.4,30.29,0.2,29.3,3,5.8,12.8,0.2,32.4,14,6.402167163895557,23.200000000000003,76.8,0,0,2.2,10.7,0,4.8,23,0,0,0,3,0,0,0,0,0,0,0,0,3.2,0,0,25.6,1.3,0,3,0,0.07025152
slurry--10.0--ji2018-bd0001--100.0--nan--0.0--ji2018-ca0001--0.5--nan--0.0--nan--0.0--aqueous carbonation--batch--nan--initial pressure--0.4--constant temperature--40.0--100.0--0.0--0.0--0.0--nan--nan--900.0--manometric analysis,,10,0.5,0,0,batch,initial pressure,0.4,constant temperature,40,100,0,0,0,900,4,manometric analysis,NaHCO3,,,8.4,30.29,0.2,29.3,3,5.8,12.8,0.2,32.4,14,6.402167163895557,23.200000000000003,76.8,0,0,2.2,10.7,0,4.8,23,0,0,0,3,0,0,0,0,0,0,0,0,3.2,0,0,25.6,1.3,0,3,0,0.082347822
slurry--10.0--ji2018-bd0001--100.0--nan--0.0--ji2018-ca0001--0.5--nan--0.0--nan--0.0--aqueous carbonation--batch--nan--initial pressure--0.4--constant temperature--40.0--100.0--0.0--0.0--0.0--nan--nan--900.0--manometric analysis,,10,0.5,0,0,batch,initial pressure,0.4,constant temperature,40,100,0,0,0,900,4.25,manometric analysis,NaHCO3,,,8.4,30.29,0.2,29.3,3,5.8,12.8,0.2,32.4,14,6.402167163895557,23.200000000000003,76.8,0,0,2.2,10.7,0,4.8,23,0,0,0,3,0,0,0,0,0,0,0,0,3.2,0,0,25.6,1.3,0,3,0,0.081378907
slurry--10.0--ji2018-bd0001--100.0--nan--0.0--ji2018-ca0001--0.5--nan--0.0--nan--0.0--aqueous carbonation--batch--nan--initial pressure--0.4--constant temperature--40.0--100.0--0.0--0.0--0.0--nan--nan--900.0--manometric analysis,,10,0.5,0,0,batch,initial pressure,0.4,constant temperature,40,100,0,0,0,900,4.5,manometric analysis,NaHCO3,,,8.4,30.29,0.2,29.3,3,5.8,12.8,0.2,32.4,14,6.402167163895557,23.200000000000003,76.8,0,0,2.2,10.7,0,4.8,23,0,0,0,3,0,0,0,0,0,0,0,0,3.2,0,0,25.6,1.3,0,3,0,0.081111688
slurry--10.0--ji2018-bd0001--100.0--nan--0.0--ji2018-ca0001--0.5--nan--0.0--nan--0.0--aqueous carbonation--batch--nan--initial pressure--0.4--constant temperature--40.0--100.0--0.0--0.0--0.0--nan--nan--900.0--manometric analysis,,10,0.5,0,0,batch,initial pressure,0.4,constant temperature,40,100,0,0,0,900,4.75,manometric analysis,NaHCO3,,,8.4,30.29,0.2,29.3,3,5.8,12.8,0.2,32.4,14,6.402167163895557,23.200000000000003,76.8,0,0,2.2,10.7,0,4.8,23,0,0,0,3,0,0,0,0,0,0,0,0,3.2,0,0,25.6,1.3,0,3,0,0.080231815
slurry--10.0--ji2018-bd0001--100.0--nan--0.0--ji2018-ca0001--0.5--nan--0.0--nan--0.0--aqueous carbonation--batch--nan--initial pressure--0.4--constant temperature--40.0--100.0--0.0--0.0--0.0--nan--nan--900.0--manometric analysis,,10,0.5,0,0,batch,initial pressure,0.4,constant temperature,40,100,0,0,0,900,5,manometric analysis,NaHCO3,,,8.4,30.29,0.2,29.3,3,5.8,12.8,0.2,32.4,14,6.402167163895557,23.200000000000003,76.8,0,0,2.2,10.7,0,4.8,23,0,0,0,3,0,0,0,0,0,0,0,0,3.2,0,0,25.6,1.3,0,3,0,0.085586846
slurry--10.0--ji2018-bd0001--100.0--nan--0.0--ji2018-ca0001--0.5--nan--0.0--nan--0.0--aqueous carbonation--batch--nan--initial pressure--0.4--constant temperature--40.0--100.0--0.0--0.0--0.0--nan--nan--900.0--manometric analysis,,10,0.5,0,0,batch,initial pressure,0.4,constant temperature,40,100,0,0,0,900,5.25,manometric analysis,NaHCO3,,,8.4,30.29,0.2,29.3,3,5.8,12.8,0.2,32.4,14,6.402167163895557,23.200000000000003,76.8,0,0,2.2,10.7,0,4.8,23,0,0,0,3,0,0,0,0,0,0,0,0,3.2,0,0,25.6,1.3,0,3,0,0.085237476
slurry--10.0--ji2018-bd0001--100.0--nan--0.0--ji2018-ca0001--0.5--nan--0.0--nan--0.0--aqueous carbonation--batch--nan--initial pressure--0.4--constant temperature--40.0--100.0--0.0--0.0--0.0--nan--nan--900.0--manometric analysis,,10,0.5,0,0,batch,initial pressure,0.4,constant temperature,40,100,0,0,0,900,5.5,manometric analysis,NaHCO3,,,8.4,30.29,0.2,29.3,3,5.8,12.8,0.2,32.4,14,6.402167163895557,23.200000000000003,76.8,0,0,2.2,10.7,0,4.8,23,0,0,0,3,0,0,0,0,0,0,0,0,3.2,0,0,25.6,1.3,0,3,0,0.079636376
slurry--10.0--ji2018-bd0001--100.0--nan--0.0--ji2018-ca0001--0.5--nan--0.0--nan--0.0--aqueous carbonation--batch--nan--initial pressure--0.4--constant temperature--40.0--100.0--0.0--0.0--0.0--nan--nan--900.0--manometric analysis,,10,0.5,0,0,batch,initial pressure,0.4,constant temperature,40,100,0,0,0,900,5.75,manometric analysis,NaHCO3,,,8.4,30.29,0.2,29.3,3,5.8,12.8,0.2,32.4,14,6.402167163895557,23.200000000000003,76.8,0,0,2.2,10.7,0,4.8,23,0,0,0,3,0,0,0,0,0,0,0,0,3.2,0,0,25.6,1.3,0,3,0,0.083768582
slurry--10.0--ji2018-bd0001--100.0--nan--0.0--ji2018-ca0001--0.5--nan--0.0--nan--0.0--aqueous carbonation--batch--nan--initial pressure--0.4--constant temperature--40.0--100.0--0.0--0.0--0.0--nan--nan--900.0--manometric analysis,,10,0.5,0,0,batch,initial pressure,0.4,constant temperature,40,100,0,0,0,900,6,manometric analysis,NaHCO3,,,8.4,30.29,0.2,29.3,3,5.8,12.8,0.2,32.4,14,6.402167163895557,23.200000000000003,76.8,0,0,2.2,10.7,0,4.8,23,0,0,0,3,0,0,0,0,0,0,0,0,3.2,0,0,25.6,1.3,0,3,0,0.079232997
slurry--10.0--ji2018-bd0001--100.0--nan--0.0--ji2018-ca0001--0.5--nan--0.0--nan--0.0--aqueous carbonation--batch--nan--initial pressure--0.4--constant temperature--40.0--100.0--0.0--0.0--0.0--nan--nan--900.0--manometric analysis,,10,0.5,0,0,batch,initial pressure,0.4,constant temperature,40,100,0,0,0,900,6.25,manometric analysis,NaHCO3,,,8.4,30.29,0.2,29.3,3,5.8,12.8,0.2,32.4,14,6.402167163895557,23.200000000000003,76.8,0,0,2.2,10.7,0,4.8,23,0,0,0,3,0,0,0,0,0,0,0,0,3.2,0,0,25.6,1.3,0,3,0,0.077948496
slurry--10.0--ji2018-bd0001--100.0--nan--0.0--ji2018-ca0001--0.5--nan--0.0--nan--0.0--aqueous carbonation--batch--nan--initial pressure--0.4--constant temperature--40.0--100.0--0.0--0.0--0.0--nan--nan--900.0--manometric analysis,,10,0.5,0,0,batch,initial pressure,0.4,constant temperature,40,100,0,0,0,900,6.5,manometric analysis,NaHCO3,,,8.4,30.29,0.2,29.3,3,5.8,12.8,0.2,32.4,14,6.402167163895557,23.200000000000003,76.8,0,0,2.2,10.7,0,4.8,23,0,0,0,3,0,0,0,0,0,0,0,0,3.2,0,0,25.6,1.3,0,3,0,0.080576858
slurry--10.0--ji2018-bd0001--100.0--nan--0.0--ji2018-ca0001--0.5--nan--0.0--nan--0.0--aqueous carbonation--batch--nan--initial pressure--0.4--constant temperature--40.0--100.0--0.0--0.0--0.0--nan--nan--900.0--manometric analysis,,10,0.5,0,0,batch,initial pressure,0.4,constant temperature,40,100,0,0,0,900,6.75,manometric analysis,NaHCO3,,,8.4,30.29,0.2,29.3,3,5.8,12.8,0.2,32.4,14,6.402167163895557,23.200000000000003,76.8,0,0,2.2,10.7,0,4.8,23,0,0,0,3,0,0,0,0,0,0,0,0,3.2,0,0,25.6,1.3,0,3,0,0.085691555
slurry--10.0--ji2018-bd0001--100.0--nan--0.0--ji2018-ca0001--0.5--nan--0.0--nan--0.0--aqueous carbonation--batch--nan--initial pressure--0.4--constant temperature--40.0--100.0--0.0--0.0--0.0--nan--nan--900.0--manometric analysis,,10,0.5,0,0,batch,initial pressure,0.4,constant temperature,40,100,0,0,0,900,7,manometric analysis,NaHCO3,,,8.4,30.29,0.2,29.3,3,5.8,12.8,0.2,32.4,14,6.402167163895557,23.200000000000003,76.8,0,0,2.2,10.7,0,4.8,23,0,0,0,3,0,0,0,0,0,0,0,0,3.2,0,0,25.6,1.3,0,3,0,0.086054885
slurry--10.0--ji2018-bd0001--100.0--nan--0.0--ji2018-ca0001--0.5--nan--0.0--nan--0.0--aqueous carbonation--batch--nan--initial pressure--0.4--constant temperature--40.0--100.0--0.0--0.0--0.0--nan--nan--900.0--manometric analysis,,10,0.5,0,0,batch,initial pressure,0.4,constant temperature,40,100,0,0,0,900,7.25,manometric analysis,NaHCO3,,,8.4,30.29,0.2,29.3,3,5.8,12.8,0.2,32.4,14,6.402167163895557,23.200000000000003,76.8,0,0,2.2,10.7,0,4.8,23,0,0,0,3,0,0,0,0,0,0,0,0,3.2,0,0,25.6,1.3,0,3,0,0.084605795
slurry--10.0--ji2018-bd0001--100.0--nan--0.0--ji2018-ca0001--0.5--nan--0.0--nan--0.0--aqueous carbonation--batch--nan--initial pressure--0.4--constant temperature--40.0--100.0--0.0--0.0--0.0--nan--nan--900.0--manometric analysis,,10,0.5,0,0,batch,initial pressure,0.4,constant temperature,40,100,0,0,0,900,7.5,manometric analysis,NaHCO3,,,8.4,30.29,0.2,29.3,3,5.8,12.8,0.2,32.4,14,6.402167163895557,23.200000000000003,76.8,0,0,2.2,10.7,0,4.8,23,0,0,0,3,0,0,0,0,0,0,0,0,3.2,0,0,25.6,1.3,0,3,0,0.085361848
slurry--10.0--ji2018-bd0001--100.0--nan--0.0--ji2018-ca0001--0.5--nan--0.0--nan--0.0--aqueous carbonation--batch--nan--initial pressure--0.4--constant temperature--40.0--100.0--0.0--0.0--0.0--nan--nan--900.0--manometric analysis,,10,0.5,0,0,batch,initial pressure,0.4,constant temperature,40,100,0,0,0,900,7.75,manometric analysis,NaHCO3,,,8.4,30.29,0.2,29.3,3,5.8,12.8,0.2,32.4,14,6.402167163895557,23.200000000000003,76.8,0,0,2.2,10.7,0,4.8,23,0,0,0,3,0,0,0,0,0,0,0,0,3.2,0,0,25.6,1.3,0,3,0,0.084681237
slurry--10.0--ji2018-bd0001--100.0--nan--0.0--ji2018-ca0001--0.5--nan--0.0--nan--0.0--aqueous carbonation--batch--nan--initial pressure--0.4--constant temperature--40.0--100.0--0.0--0.0--0.0--nan--nan--900.0--manometric analysis,,10,0.5,0,0,batch,initial pressure,0.4,constant temperature,40,100,0,0,0,900,8,manometric analysis,NaHCO3,,,8.4,30.29,0.2,29.3,3,5.8,12.8,0.2,32.4,14,6.402167163895557,23.200000000000003,76.8,0,0,2.2,10.7,0,4.8,23,0,0,0,3,0,0,0,0,0,0,0,0,3.2,0,0,25.6,1.3,0,3,0,0.080769864
slurry--10.0--ji2018-bd0001--100.0--nan--0.0--ji2018-ca0001--0.5--nan--0.0--nan--0.0--aqueous carbonation--batch--nan--initial pressure--0.4--constant temperature--50.0--100.0--0.0--0.0--0.0--nan--nan--900.0--manometric analysis,,10,0.5,0,0,batch,initial pressure,0.4,constant temperature,50,100,0,0,0,900,0,manometric analysis,NaHCO3,,,8.4,30.29,0.2,29.3,3,5.8,12.8,0.2,32.4,14,6.402167163895557,23.200000000000003,76.8,0,0,2.2,10.7,0,4.8,23,0,0,0,3,0,0,0,0,0,0,0,0,3.2,0,0,25.6,1.3,0,3,0,1e-05
slurry--10.0--ji2018-bd0001--100.0--nan--0.0--ji2018-ca0001--0.5--nan--0.0--nan--0.0--aqueous carbonation--batch--nan--initial pressure--0.4--constant temperature--50.0--100.0--0.0--0.0--0.0--nan--nan--900.0--manometric analysis,,10,0.5,0,0,batch,initial pressure,0.4,constant temperature,50,100,0,0,0,900,0.0625,manometric analysis,NaHCO3,,,8.4,30.29,0.2,29.3,3,5.8,12.8,0.2,32.4,14,6.402167163895557,23.200000000000003,76.8,0,0,2.2,10.7,0,4.8,23,0,0,0,3,0,0,0,0,0,0,0,0,3.2,0,0,25.6,1.3,0,3,0,0.019321772905652304
slurry--10.0--ji2018-bd0001--100.0--nan--0.0--ji2018-ca0001--0.5--nan--0.0--nan--0.0--aqueous carbonation--batch--nan--initial pressure--0.4--constant temperature--50.0--100.0--0.0--0.0--0.0--nan--nan--900.0--manometric analysis,,10,0.5,0,0,batch,initial pressure,0.4,constant temperature,50,100,0,0,0,900,0.125,manometric analysis,NaHCO3,,,8.4,30.29,0.2,29.3,3,5.8,12.8,0.2,32.4,14,6.402167163895557,23.200000000000003,76.8,0,0,2.2,10.7,0,4.8,23,0,0,0,3,0,0,0,0,0,0,0,0,3.2,0,0,25.6,1.3,0,3,0,0.024018234759456615
slurry--10.0--ji2018-bd0001--100.0--nan--0.0--ji2018-ca0001--0.5--nan--0.0--nan--0.0--aqueous carbonation--batch--nan--initial pressure--0.4--constant temperature--50.0--100.0--0.0--0.0--0.0--nan--nan--900.0--manometric analysis,,10,0.5,0,0,batch,initial pressure,0.4,constant temperature,50,100,0,0,0,900,0.1875,manometric analysis,NaHCO3,,,8.4,30.29,0.2,29.3,3,5.8,12.8,0.2,32.4,14,6.402167163895557,23.200000000000003,76.8,0,0,2.2,10.7,0,4.8,23,0,0,0,3,0,0,0,0,0,0,0,0,3.2,0,0,25.6,1.3,0,3,0,0.027885682
slurry--10.0--ji2018-bd0001--100.0--nan--0.0--ji2018-ca0001--0.5--nan--0.0--nan--0.0--aqueous carbonation--batch--nan--initial pressure--0.4--constant temperature--50.0--100.0--0.0--0.0--0.0--nan--nan--900.0--manometric analysis,,10,0.5,0,0,batch,initial pressure,0.4,constant temperature,50,100,0,0,0,900,0.25,manometric analysis,NaHCO3,,,8.4,30.29,0.2,29.3,3,5.8,12.8,0.2,32.4,14,6.402167163895557,23.200000000000003,76.8,0,0,2.2,10.7,0,4.8,23,0,0,0,3,0,0,0,0,0,0,0,0,3.2,0,0,25.6,1.3,0,3,0,0.029856286822690196
slurry--10.0--ji2018-bd0001--100.0--nan--0.0--ji2018-ca0001--0.5--nan--0.0--nan--0.0--aqueous carbonation--batch--nan--initial pressure--0.4--constant temperature--50.0--100.0--0.0--0.0--0.0--nan--nan--900.0--manometric analysis,,10,0.5,0,0,batch,initial pressure,0.4,constant temperature,50,100,0,0,0,900,0.3125,manometric analysis,NaHCO3,,,8.4,30.29,0.2,29.3,3,5.8,12.8,0.2,32.4,14,6.402167163895557,23.200000000000003,76.8,0,0,2.2,10.7,0,4.8,23,0,0,0,3,0,0,0,0,0,0,0,0,3.2,0,0,25.6,1.3,0,3,0,0.031493231
slurry--10.0--ji2018-bd0001--100.0--nan--0.0--ji2018-ca0001--0.5--nan--0.0--nan--0.0--aqueous carbonation--batch--nan--initial pressure--0.4--constant temperature--50.0--100.0--0.0--0.0--0.0--nan--nan--900.0--manometric analysis,,10,0.5,0,0,batch,initial pressure,0.4,constant temperature,50,100,0,0,0,900,0.375,manometric analysis,NaHCO3,,,8.4,30.29,0.2,29.3,3,5.8,12.8,0.2,32.4,14,6.402167163895557,23.200000000000003,76.8,0,0,2.2,10.7,0,4.8,23,0,0,0,3,0,0,0,0,0,0,0,0,3.2,0,0,25.6,1.3,0,3,0,0.034546042
slurry--10.0--ji2018-bd0001--100.0--nan--0.0--ji2018-ca0001--0.5--nan--0.0--nan--0.0--aqueous carbonation--batch--nan--initial pressure--0.4--constant temperature--50.0--100.0--0.0--0.0--0.0--nan--nan--900.0--manometric analysis,,10,0.5,0,0,batch,initial pressure,0.4,constant temperature,50,100,0,0,0,900,0.4375,manometric analysis,NaHCO3,,,8.4,30.29,0.2,29.3,3,5.8,12.8,0.2,32.4,14,6.402167163895557,23.200000000000003,76.8,0,0,2.2,10.7,0,4.8,23,0,0,0,3,0,0,0,0,0,0,0,0,3.2,0,0,25.6,1.3,0,3,0,0.034388524
slurry--10.0--ji2018-bd0001--100.0--nan--0.0--ji2018-ca0001--0.5--nan--0.0--nan--0.0--aqueous carbonation--batch--nan--initial pressure--0.4--constant temperature--50.0--100.0--0.0--0.0--0.0--nan--nan--900.0--manometric analysis,,10,0.5,0,0,batch,initial pressure,0.4,constant temperature,50,100,0,0,0,900,0.5,manometric analysis,NaHCO3,,,8.4,30.29,0.2,29.3,3,5.8,12.8,0.2,32.4,14,6.402167163895557,23.200000000000003,76.8,0,0,2.2,10.7,0,4.8,23,0,0,0,3,0,0,0,0,0,0,0,0,3.2,0,0,25.6,1.3,0,3,0,0.034339555
slurry--10.0--ji2018-bd0001--100.0--nan--0.0--ji2018-ca0001--0.5--nan--0.0--nan--0.0--aqueous carbonation--batch--nan--initial pressure--0.4--constant temperature--50.0--100.0--0.0--0.0--0.0--nan--nan--900.0--manometric analysis,,10,0.5,0,0,batch,initial pressure,0.4,constant temperature,50,100,0,0,0,900,0.5625,manometric analysis,NaHCO3,,,8.4,30.29,0.2,29.3,3,5.8,12.8,0.2,32.4,14,6.402167163895557,23.200000000000003,76.8,0,0,2.2,10.7,0,4.8,23,0,0,0,3,0,0,0,0,0,0,0,0,3.2,0,0,25.6,1.3,0,3,0,0.036986615935995296
slurry--10.0--ji2018-bd0001--100.0--nan--0.0--ji2018-ca0001--0.5--nan--0.0--nan--0.0--aqueous carbonation--batch--nan--initial pressure--0.4--constant temperature--50.0--100.0--0.0--0.0--0.0--nan--nan--900.0--manometric analysis,,10,0.5,0,0,batch,initial pressure,0.4,constant temperature,50,100,0,0,0,900,0.625,manometric analysis,NaHCO3,,,8.4,30.29,0.2,29.3,3,5.8,12.8,0.2,32.4,14,6.402167163895557,23.200000000000003,76.8,0,0,2.2,10.7,0,4.8,23,0,0,0,3,0,0,0,0,0,0,0,0,3.2,0,0,25.6,1.3,0,3,0,0.037121517
slurry--10.0--ji2018-bd0001--100.0--nan--0.0--ji2018-ca0001--0.5--nan--0.0--nan--0.0--aqueous carbonation--batch--nan--initial pressure--0.4--constant temperature--50.0--100.0--0.0--0.0--0.0--nan--nan--900.0--manometric analysis,,10,0.5,0,0,batch,initial pressure,0.4,constant temperature,50,100,0,0,0,900,0.6875,manometric analysis,NaHCO3,,,8.4,30.29,0.2,29.3,3,5.8,12.8,0.2,32.4,14,6.402167163895557,23.200000000000003,76.8,0,0,2.2,10.7,0,4.8,23,0,0,0,3,0,0,0,0,0,0,0,0,3.2,0,0,25.6,1.3,0,3,0,0.038399123827613756
slurry--10.0--ji2018-bd0001--100.0--nan--0.0--ji2018-ca0001--0.5--nan--0.0--nan--0.0--aqueous carbonation--batch--nan--initial pressure--0.4--constant temperature--50.0--100.0--0.0--0.0--0.0--nan--nan--900.0--manometric analysis,,10,0.5,0,0,batch,initial pressure,0.4,constant temperature,50,100,0,0,0,900,0.75,manometric analysis,NaHCO3,,,8.4,30.29,0.2,29.3,3,5.8,12.8,0.2,32.4,14,6.402167163895557,23.200000000000003,76.8,0,0,2.2,10.7,0,4.8,23,0,0,0,3,0,0,0,0,0,0,0,0,3.2,0,0,25.6,1.3,0,3,0,0.040557313
slurry--10.0--ji2018-bd0001--100.0--nan--0.0--ji2018-ca0001--0.5--nan--0.0--nan--0.0--aqueous carbonation--batch--nan--initial pressure--0.4--constant temperature--50.0--100.0--0.0--0.0--0.0--nan--nan--900.0--manometric analysis,,10,0.5,0,0,batch,initial pressure,0.4,constant temperature,50,100,0,0,0,900,0.8125,manometric analysis,NaHCO3,,,8.4,30.29,0.2,29.3,3,5.8,12.8,0.2,32.4,14,6.402167163895557,23.200000000000003,76.8,0,0,2.2,10.7,0,4.8,23,0,0,0,3,0,0,0,0,0,0,0,0,3.2,0,0,25.6,1.3,0,3,0,0.040242471
slurry--10.0--ji2018-bd0001--100.0--nan--0.0--ji2018-ca0001--0.5--nan--0.0--nan--0.0--aqueous carbonation--batch--nan--initial pressure--0.4--constant temperature--50.0--100.0--0.0--0.0--0.0--nan--nan--900.0--manometric analysis,,10,0.5,0,0,batch,initial pressure,0.4,constant temperature,50,100,0,0,0,900,0.875,manometric analysis,NaHCO3,,,8.4,30.29,0.2,29.3,3,5.8,12.8,0.2,32.4,14,6.402167163895557,23.200000000000003,76.8,0,0,2.2,10.7,0,4.8,23,0,0,0,3,0,0,0,0,0,0,0,0,3.2,0,0,25.6,1.3,0,3,0,0.04223851
slurry--10.0--ji2018-bd0001--100.0--nan--0.0--ji2018-ca0001--0.5--nan--0.0--nan--0.0--aqueous carbonation--batch--nan--initial pressure--0.4--constant temperature--50.0--100.0--0.0--0.0--0.0--nan--nan--900.0--manometric analysis,,10,0.5,0,0,batch,initial pressure,0.4,constant temperature,50,100,0,0,0,900,0.9375,manometric analysis,NaHCO3,,,8.4,30.29,0.2,29.3,3,5.8,12.8,0.2,32.4,14,6.402167163895557,23.200000000000003,76.8,0,0,2.2,10.7,0,4.8,23,0,0,0,3,0,0,0,0,0,0,0,0,3.2,0,0,25.6,1.3,0,3,0,0.039696403
slurry--10.0--ji2018-bd0001--100.0--nan--0.0--ji2018-ca0001--0.5--nan--0.0--nan--0.0--aqueous carbonation--batch--nan--initial pressure--0.4--constant temperature--50.0--100.0--0.0--0.0--0.0--nan--nan--900.0--manometric analysis,,10,0.5,0,0,batch,initial pressure,0.4,constant temperature,50,100,0,0,0,900,1,manometric analysis,NaHCO3,,,8.4,30.29,0.2,29.3,3,5.8,12.8,0.2,32.4,14,6.402167163895557,23.200000000000003,76.8,0,0,2.2,10.7,0,4.8,23,0,0,0,3,0,0,0,0,0,0,0,0,3.2,0,0,25.6,1.3,0,3,0,0.045231868642433996
slurry--10.0--ji2018-bd0001--100.0--nan--0.0--ji2018-ca0001--0.5--nan--0.0--nan--0.0--aqueous carbonation--batch--nan--initial pressure--0.4--constant temperature--50.0--100.0--0.0--0.0--0.0--nan--nan--900.0--manometric analysis,,10,0.5,0,0,batch,initial pressure,0.4,constant temperature,50,100,0,0,0,900,1.0625,manometric analysis,NaHCO3,,,8.4,30.29,0.2,29.3,3,5.8,12.8,0.2,32.4,14,6.402167163895557,23.200000000000003,76.8,0,0,2.2,10.7,0,4.8,23,0,0,0,3,0,0,0,0,0,0,0,0,3.2,0,0,25.6,1.3,0,3,0,0.045626026723413066
slurry--10.0--ji2018-bd0001--100.0--nan--0.0--ji2018-ca0001--0.5--nan--0.0--nan--0.0--aqueous carbonation--batch--nan--initial pressure--0.4--constant temperature--50.0--100.0--0.0--0.0--0.0--nan--nan--900.0--manometric analysis,,10,0.5,0,0,batch,initial pressure,0.4,constant temperature,50,100,0,0,0,900,1.125,manometric analysis,NaHCO3,,,8.4,30.29,0.2,29.3,3,5.8,12.8,0.2,32.4,14,6.402167163895557,23.200000000000003,76.8,0,0,2.2,10.7,0,4.8,23,0,0,0,3,0,0,0,0,0,0,0,0,3.2,0,0,25.6,1.3,0,3,0,0.044559743220565044
slurry--10.0--ji2018-bd0001--100.0--nan--0.0--ji2018-ca0001--0.5--nan--0.0--nan--0.0--aqueous carbonation--batch--nan--initial pressure--0.4--constant temperature--50.0--100.0--0.0--0.0--0.0--nan--nan--900.0--manometric analysis,,10,0.5,0,0,batch,initial pressure,0.4,constant temperature,50,100,0,0,0,900,1.1875,manometric analysis,NaHCO3,,,8.4,30.29,0.2,29.3,3,5.8,12.8,0.2,32.4,14,6.402167163895557,23.200000000000003,76.8,0,0,2.2,10.7,0,4.8,23,0,0,0,3,0,0,0,0,0,0,0,0,3.2,0,0,25.6,1.3,0,3,0,0.048818967504861734
