Repository: kycai/c3gb

# c3gb

**c3gb**, Gradient Boosting models for predicting the CO2 uptake of Coal ashes in Carbon mineralization, were developed in the research article: [AI-guided prediction and control of CO2 mineralization in coal ashes as carbon-efficient supplementary cementitious materials](). They are tree-based ensemble models. 

The models take the physicochemical properties of coal ashes, along with the process parameters related to reactant proportions and carbonation conditions as input features, while the output is CO2 uptake. The models can be used as a objective function to optimize the carbonation process for CO2 mineralization in coal ashes.

Kangyi Cai 2026 @ Missouri S&T

File: data/Xys_gt_augmented.csv (part 38 of 89)
Group id,Class id,Water-Solid ratio,Chemical admixture 1-content,Chemical admixture 2-content,Chemical admixture 3-content,Carbonation reactor operation mode,Carbonation pressure control type,Carbonation pressure,Carbonation temperature control type,Carbonation temperature,Carbonation gas 1-CO2,Carbonation gas 2-H2O vapor,Carbonation gas 3-N2,Carbonation gas flow rate,Carbonation stirring speed ,Carbonation duration,Method-CO2 uptake,Chemical admixture 1_Classification 2,Chemical admixture 2_Classification 2,Chemical admixture 3_Classification 2,"Solid_Dv,50",Solid_Specific surface area,Solid_Na2O,Solid_MgO,Solid_Al2O3,Solid_SiO2,Solid_SO3,Solid_K2O,Solid_CaO,Solid_Fe2O3,Solid_Loss on ignition,Solid_Amorphous+others,Solid_Crystalline,Solid_Albite,Solid_Anhydrite,Solid_Augite,Solid_Bassanite,Solid_Brownmillerite,Solid_Brucite,Solid_Calcite,Solid_Corundum,Solid_Diopside,Solid_Glauberite,Solid_Gypsum,Solid_Hematite,Solid_Hydrotalcite,Solid_Lime,Solid_Maghemite,Solid_Magnesioferrite,Solid_Magnetite,Solid_Microcline,Solid_Mullite,Solid_Periclase,Solid_Polyhalite,Solid_Portlandite,Solid_Pyroaurite,Solid_Quartz,Solid_Spinel,Solid_Srebrodolskite,Solid_Thenardite,Experimental CO2 uptake-U2
slurry--10.0--ji2018-bd0001--100.0--nan--0.0--ji2018-ca0001--0.5--nan--0.0--nan--0.0--aqueous carbonation--batch--nan--initial pressure--0.4--constant temperature--50.0--100.0--0.0--0.0--0.0--nan--nan--900.0--manometric analysis,,10,0.5,0,0,batch,initial pressure,0.4,constant temperature,50,100,0,0,0,900,1.25,manometric analysis,NaHCO3,,,8.4,30.29,0.2,29.3,3,5.8,12.8,0.2,32.4,14,6.402167163895557,23.200000000000003,76.8,0,0,2.2,10.7,0,4.8,23,0,0,0,3,0,0,0,0,0,0,0,0,3.2,0,0,25.6,1.3,0,3,0,0.050287999956538335
slurry--10.0--ji2018-bd0001--100.0--nan--0.0--ji2018-ca0001--0.5--nan--0.0--nan--0.0--aqueous carbonation--batch--nan--initial pressure--0.4--constant temperature--50.0--100.0--0.0--0.0--0.0--nan--nan--900.0--manometric analysis,,10,0.5,0,0,batch,initial pressure,0.4,constant temperature,50,100,0,0,0,900,1.3125,manometric analysis,NaHCO3,,,8.4,30.29,0.2,29.3,3,5.8,12.8,0.2,32.4,14,6.402167163895557,23.200000000000003,76.8,0,0,2.2,10.7,0,4.8,23,0,0,0,3,0,0,0,0,0,0,0,0,3.2,0,0,25.6,1.3,0,3,0,0.044863863022599315
slurry--10.0--ji2018-bd0001--100.0--nan--0.0--ji2018-ca0001--0.5--nan--0.0--nan--0.0--aqueous carbonation--batch--nan--initial pressure--0.4--constant temperature--50.0--100.0--0.0--0.0--0.0--nan--nan--900.0--manometric analysis,,10,0.5,0,0,batch,initial pressure,0.4,constant temperature,50,100,0,0,0,900,1.375,manometric analysis,NaHCO3,,,8.4,30.29,0.2,29.3,3,5.8,12.8,0.2,32.4,14,6.402167163895557,23.200000000000003,76.8,0,0,2.2,10.7,0,4.8,23,0,0,0,3,0,0,0,0,0,0,0,0,3.2,0,0,25.6,1.3,0,3,0,0.047621982
slurry--10.0--ji2018-bd0001--100.0--nan--0.0--ji2018-ca0001--0.5--nan--0.0--nan--0.0--aqueous carbonation--batch--nan--initial pressure--0.4--constant temperature--50.0--100.0--0.0--0.0--0.0--nan--nan--900.0--manometric analysis,,10,0.5,0,0,batch,initial pressure,0.4,constant temperature,50,100,0,0,0,900,1.4375,manometric analysis,NaHCO3,,,8.4,30.29,0.2,29.3,3,5.8,12.8,0.2,32.4,14,6.402167163895557,23.200000000000003,76.8,0,0,2.2,10.7,0,4.8,23,0,0,0,3,0,0,0,0,0,0,0,0,3.2,0,0,25.6,1.3,0,3,0,0.048281896
slurry--10.0--ji2018-bd0001--100.0--nan--0.0--ji2018-ca0001--0.5--nan--0.0--nan--0.0--aqueous carbonation--batch--nan--initial pressure--0.4--constant temperature--50.0--100.0--0.0--0.0--0.0--nan--nan--900.0--manometric analysis,,10,0.5,0,0,batch,initial pressure,0.4,constant temperature,50,100,0,0,0,900,1.5,manometric analysis,NaHCO3,,,8.4,30.29,0.2,29.3,3,5.8,12.8,0.2,32.4,14,6.402167163895557,23.200000000000003,76.8,0,0,2.2,10.7,0,4.8,23,0,0,0,3,0,0,0,0,0,0,0,0,3.2,0,0,25.6,1.3,0,3,0,0.048503373985404635
slurry--10.0--ji2018-bd0001--100.0--nan--0.0--ji2018-ca0001--0.5--nan--0.0--nan--0.0--aqueous carbonation--batch--nan--initial pressure--0.4--constant temperature--50.0--100.0--0.0--0.0--0.0--nan--nan--900.0--manometric analysis,,10,0.5,0,0,batch,initial pressure,0.4,constant temperature,50,100,0,0,0,900,1.5625,manometric analysis,NaHCO3,,,8.4,30.29,0.2,29.3,3,5.8,12.8,0.2,32.4,14,6.402167163895557,23.200000000000003,76.8,0,0,2.2,10.7,0,4.8,23,0,0,0,3,0,0,0,0,0,0,0,0,3.2,0,0,25.6,1.3,0,3,0,0.053696632
slurry--10.0--ji2018-bd0001--100.0--nan--0.0--ji2018-ca0001--0.5--nan--0.0--nan--0.0--aqueous carbonation--batch--nan--initial pressure--0.4--constant temperature--50.0--100.0--0.0--0.0--0.0--nan--nan--900.0--manometric analysis,,10,0.5,0,0,batch,initial pressure,0.4,constant temperature,50,100,0,0,0,900,1.625,manometric analysis,NaHCO3,,,8.4,30.29,0.2,29.3,3,5.8,12.8,0.2,32.4,14,6.402167163895557,23.200000000000003,76.8,0,0,2.2,10.7,0,4.8,23,0,0,0,3,0,0,0,0,0,0,0,0,3.2,0,0,25.6,1.3,0,3,0,0.051697634
slurry--10.0--ji2018-bd0001--100.0--nan--0.0--ji2018-ca0001--0.5--nan--0.0--nan--0.0--aqueous carbonation--batch--nan--initial pressure--0.4--constant temperature--50.0--100.0--0.0--0.0--0.0--nan--nan--900.0--manometric analysis,,10,0.5,0,0,batch,initial pressure,0.4,constant temperature,50,100,0,0,0,900,1.6875,manometric analysis,NaHCO3,,,8.4,30.29,0.2,29.3,3,5.8,12.8,0.2,32.4,14,6.402167163895557,23.200000000000003,76.8,0,0,2.2,10.7,0,4.8,23,0,0,0,3,0,0,0,0,0,0,0,0,3.2,0,0,25.6,1.3,0,3,0,0.052133318307553654
slurry--10.0--ji2018-bd0001--100.0--nan--0.0--ji2018-ca0001--0.5--nan--0.0--nan--0.0--aqueous carbonation--batch--nan--initial pressure--0.4--constant temperature--50.0--100.0--0.0--0.0--0.0--nan--nan--900.0--manometric analysis,,10,0.5,0,0,batch,initial pressure,0.4,constant temperature,50,100,0,0,0,900,1.75,manometric analysis,NaHCO3,,,8.4,30.29,0.2,29.3,3,5.8,12.8,0.2,32.4,14,6.402167163895557,23.200000000000003,76.8,0,0,2.2,10.7,0,4.8,23,0,0,0,3,0,0,0,0,0,0,0,0,3.2,0,0,25.6,1.3,0,3,0,0.048090058716078896
slurry--10.0--ji2018-bd0001--100.0--nan--0.0--ji2018-ca0001--0.5--nan--0.0--nan--0.0--aqueous carbonation--batch--nan--initial pressure--0.4--constant temperature--50.0--100.0--0.0--0.0--0.0--nan--nan--900.0--manometric analysis,,10,0.5,0,0,batch,initial pressure,0.4,constant temperature,50,100,0,0,0,900,1.8125,manometric analysis,NaHCO3,,,8.4,30.29,0.2,29.3,3,5.8,12.8,0.2,32.4,14,6.402167163895557,23.200000000000003,76.8,0,0,2.2,10.7,0,4.8,23,0,0,0,3,0,0,0,0,0,0,0,0,3.2,0,0,25.6,1.3,0,3,0,0.055759894153928305
slurry--10.0--ji2018-bd0001--100.0--nan--0.0--ji2018-ca0001--0.5--nan--0.0--nan--0.0--aqueous carbonation--batch--nan--initial pressure--0.4--constant temperature--50.0--100.0--0.0--0.0--0.0--nan--nan--900.0--manometric analysis,,10,0.5,0,0,batch,initial pressure,0.4,constant temperature,50,100,0,0,0,900,1.875,manometric analysis,NaHCO3,,,8.4,30.29,0.2,29.3,3,5.8,12.8,0.2,32.4,14,6.402167163895557,23.200000000000003,76.8,0,0,2.2,10.7,0,4.8,23,0,0,0,3,0,0,0,0,0,0,0,0,3.2,0,0,25.6,1.3,0,3,0,0.051242167101296754
slurry--10.0--ji2018-bd0001--100.0--nan--0.0--ji2018-ca0001--0.5--nan--0.0--nan--0.0--aqueous carbonation--batch--nan--initial pressure--0.4--constant temperature--50.0--100.0--0.0--0.0--0.0--nan--nan--900.0--manometric analysis,,10,0.5,0,0,batch,initial pressure,0.4,constant temperature,50,100,0,0,0,900,1.9375,manometric analysis,NaHCO3,,,8.4,30.29,0.2,29.3,3,5.8,12.8,0.2,32.4,14,6.402167163895557,23.200000000000003,76.8,0,0,2.2,10.7,0,4.8,23,0,0,0,3,0,0,0,0,0,0,0,0,3.2,0,0,25.6,1.3,0,3,0,0.055363389
slurry--10.0--ji2018-bd0001--100.0--nan--0.0--ji2018-ca0001--0.5--nan--0.0--nan--0.0--aqueous carbonation--batch--nan--initial pressure--0.4--constant temperature--50.0--100.0--0.0--0.0--0.0--nan--nan--900.0--manometric analysis,,10,0.5,0,0,batch,initial pressure,0.4,constant temperature,50,100,0,0,0,900,2,manometric analysis,NaHCO3,,,8.4,30.29,0.2,29.3,3,5.8,12.8,0.2,32.4,14,6.402167163895557,23.200000000000003,76.8,0,0,2.2,10.7,0,4.8,23,0,0,0,3,0,0,0,0,0,0,0,0,3.2,0,0,25.6,1.3,0,3,0,0.056529781
slurry--10.0--ji2018-bd0001--100.0--nan--0.0--ji2018-ca0001--0.5--nan--0.0--nan--0.0--aqueous carbonation--batch--nan--initial pressure--0.4--constant temperature--50.0--100.0--0.0--0.0--0.0--nan--nan--900.0--manometric analysis,,10,0.5,0,0,batch,initial pressure,0.4,constant temperature,50,100,0,0,0,900,2.125,manometric analysis,NaHCO3,,,8.4,30.29,0.2,29.3,3,5.8,12.8,0.2,32.4,14,6.402167163895557,23.200000000000003,76.8,0,0,2.2,10.7,0,4.8,23,0,0,0,3,0,0,0,0,0,0,0,0,3.2,0,0,25.6,1.3,0,3,0,0.060705663
slurry--10.0--ji2018-bd0001--100.0--nan--0.0--ji2018-ca0001--0.5--nan--0.0--nan--0.0--aqueous carbonation--batch--nan--initial pressure--0.4--constant temperature--50.0--100.0--0.0--0.0--0.0--nan--nan--900.0--manometric analysis,,10,0.5,0,0,batch,initial pressure,0.4,constant temperature,50,100,0,0,0,900,2.25,manometric analysis,NaHCO3,,,8.4,30.29,0.2,29.3,3,5.8,12.8,0.2,32.4,14,6.402167163895557,23.200000000000003,76.8,0,0,2.2,10.7,0,4.8,23,0,0,0,3,0,0,0,0,0,0,0,0,3.2,0,0,25.6,1.3,0,3,0,0.054090744
slurry--10.0--ji2018-bd0001--100.0--nan--0.0--ji2018-ca0001--0.5--nan--0.0--nan--0.0--aqueous carbonation--batch--nan--initial pressure--0.4--constant temperature--50.0--100.0--0.0--0.0--0.0--nan--nan--900.0--manometric analysis,,10,0.5,0,0,batch,initial pressure,0.4,constant temperature,50,100,0,0,0,900,2.375,manometric analysis,NaHCO3,,,8.4,30.29,0.2,29.3,3,5.8,12.8,0.2,32.4,14,6.402167163895557,23.200000000000003,76.8,0,0,2.2,10.7,0,4.8,23,0,0,0,3,0,0,0,0,0,0,0,0,3.2,0,0,25.6,1.3,0,3,0,0.049989913139191725
slurry--10.0--ji2018-bd0001--100.0--nan--0.0--ji2018-ca0001--0.5--nan--0.0--nan--0.0--aqueous carbonation--batch--nan--initial pressure--0.4--constant temperature--50.0--100.0--0.0--0.0--0.0--nan--nan--900.0--manometric analysis,,10,0.5,0,0,batch,initial pressure,0.4,constant temperature,50,100,0,0,0,900,2.5,manometric analysis,NaHCO3,,,8.4,30.29,0.2,29.3,3,5.8,12.8,0.2,32.4,14,6.402167163895557,23.200000000000003,76.8,0,0,2.2,10.7,0,4.8,23,0,0,0,3,0,0,0,0,0,0,0,0,3.2,0,0,25.6,1.3,0,3,0,0.060394887
slurry--10.0--ji2018-bd0001--100.0--nan--0.0--ji2018-ca0001--0.5--nan--0.0--nan--0.0--aqueous carbonation--batch--nan--initial pressure--0.4--constant temperature--50.0--100.0--0.0--0.0--0.0--nan--nan--900.0--manometric analysis,,10,0.5,0,0,batch,initial pressure,0.4,constant temperature,50,100,0,0,0,900,2.625,manometric analysis,NaHCO3,,,8.4,30.29,0.2,29.3,3,5.8,12.8,0.2,32.4,14,6.402167163895557,23.200000000000003,76.8,0,0,2.2,10.7,0,4.8,23,0,0,0,3,0,0,0,0,0,0,0,0,3.2,0,0,25.6,1.3,0,3,0,0.06624942
slurry--10.0--ji2018-bd0001--100.0--nan--0.0--ji2018-ca0001--0.5--nan--0.0--nan--0.0--aqueous carbonation--batch--nan--initial pressure--0.4--constant temperature--50.0--100.0--0.0--0.0--0.0--nan--nan--900.0--manometric analysis,,10,0.5,0,0,batch,initial pressure,0.4,constant temperature,50,100,0,0,0,900,2.75,manometric analysis,NaHCO3,,,8.4,30.29,0.2,29.3,3,5.8,12.8,0.2,32.4,14,6.402167163895557,23.200000000000003,76.8,0,0,2.2,10.7,0,4.8,23,0,0,0,3,0,0,0,0,0,0,0,0,3.2,0,0,25.6,1.3,0,3,0,0.065502061
slurry--10.0--ji2018-bd0001--100.0--nan--0.0--ji2018-ca0001--0.5--nan--0.0--nan--0.0--aqueous carbonation--batch--nan--initial pressure--0.4--constant temperature--50.0--100.0--0.0--0.0--0.0--nan--nan--900.0--manometric analysis,,10,0.5,0,0,batch,initial pressure,0.4,constant temperature,50,100,0,0,0,900,2.875,manometric analysis,NaHCO3,,,8.4,30.29,0.2,29.3,3,5.8,12.8,0.2,32.4,14,6.402167163895557,23.200000000000003,76.8,0,0,2.2,10.7,0,4.8,23,0,0,0,3,0,0,0,0,0,0,0,0,3.2,0,0,25.6,1.3,0,3,0,0.063212469
slurry--10.0--ji2018-bd0001--100.0--nan--0.0--ji2018-ca0001--0.5--nan--0.0--nan--0.0--aqueous carbonation--batch--nan--initial pressure--0.4--constant temperature--50.0--100.0--0.0--0.0--0.0--nan--nan--900.0--manometric analysis,,10,0.5,0,0,batch,initial pressure,0.4,constant temperature,50,100,0,0,0,900,3,manometric analysis,NaHCO3,,,8.4,30.29,0.2,29.3,3,5.8,12.8,0.2,32.4,14,6.402167163895557,23.200000000000003,76.8,0,0,2.2,10.7,0,4.8,23,0,0,0,3,0,0,0,0,0,0,0,0,3.2,0,0,25.6,1.3,0,3,0,0.061848017
slurry--10.0--ji2018-bd0001--100.0--nan--0.0--ji2018-ca0001--0.5--nan--0.0--nan--0.0--aqueous carbonation--batch--nan--initial pressure--0.4--constant temperature--50.0--100.0--0.0--0.0--0.0--nan--nan--900.0--manometric analysis,,10,0.5,0,0,batch,initial pressure,0.4,constant temperature,50,100,0,0,0,900,3.125,manometric analysis,NaHCO3,,,8.4,30.29,0.2,29.3,3,5.8,12.8,0.2,32.4,14,6.402167163895557,23.200000000000003,76.8,0,0,2.2,10.7,0,4.8,23,0,0,0,3,0,0,0,0,0,0,0,0,3.2,0,0,25.6,1.3,0,3,0,0.06682498
slurry--10.0--ji2018-bd0001--100.0--nan--0.0--ji2018-ca0001--0.5--nan--0.0--nan--0.0--aqueous carbonation--batch--nan--initial pressure--0.4--constant temperature--50.0--100.0--0.0--0.0--0.0--nan--nan--900.0--manometric analysis,,10,0.5,0,0,batch,initial pressure,0.4,constant temperature,50,100,0,0,0,900,3.25,manometric analysis,NaHCO3,,,8.4,30.29,0.2,29.3,3,5.8,12.8,0.2,32.4,14,6.402167163895557,23.200000000000003,76.8,0,0,2.2,10.7,0,4.8,23,0,0,0,3,0,0,0,0,0,0,0,0,3.2,0,0,25.6,1.3,0,3,0,0.061870841101309165
slurry--10.0--ji2018-bd0001--100.0--nan--0.0--ji2018-ca0001--0.5--nan--0.0--nan--0.0--aqueous carbonation--batch--nan--initial pressure--0.4--constant temperature--50.0--100.0--0.0--0.0--0.0--nan--nan--900.0--manometric analysis,,10,0.5,0,0,batch,initial pressure,0.4,constant temperature,50,100,0,0,0,900,3.375,manometric analysis,NaHCO3,,,8.4,30.29,0.2,29.3,3,5.8,12.8,0.2,32.4,14,6.402167163895557,23.200000000000003,76.8,0,0,2.2,10.7,0,4.8,23,0,0,0,3,0,0,0,0,0,0,0,0,3.2,0,0,25.6,1.3,0,3,0,0.067387347
slurry--10.0--ji2018-bd0001--100.0--nan--0.0--ji2018-ca0001--0.5--nan--0.0--nan--0.0--aqueous carbonation--batch--nan--initial pressure--0.4--constant temperature--50.0--100.0--0.0--0.0--0.0--nan--nan--900.0--manometric analysis,,10,0.5,0,0,batch,initial pressure,0.4,constant temperature,50,100,0,0,0,900,3.5,manometric analysis,NaHCO3,,,8.4,30.29,0.2,29.3,3,5.8,12.8,0.2,32.4,14,6.402167163895557,23.200000000000003,76.8,0,0,2.2,10.7,0,4.8,23,0,0,0,3,0,0,0,0,0,0,0,0,3.2,0,0,25.6,1.3,0,3,0,0.0682659
slurry--10.0--ji2018-bd0001--100.0--nan--0.0--ji2018-ca0001--0.5--nan--0.0--nan--0.0--aqueous carbonation--batch--nan--initial pressure--0.4--constant temperature--50.0--100.0--0.0--0.0--0.0--nan--nan--900.0--manometric analysis,,10,0.5,0,0,batch,initial pressure,0.4,constant temperature,50,100,0,0,0,900,3.625,manometric analysis,NaHCO3,,,8.4,30.29,0.2,29.3,3,5.8,12.8,0.2,32.4,14,6.402167163895557,23.200000000000003,76.8,0,0,2.2,10.7,0,4.8,23,0,0,0,3,0,0,0,0,0,0,0,0,3.2,0,0,25.6,1.3,0,3,0,0.07089726
slurry--10.0--ji2018-bd0001--100.0--nan--0.0--ji2018-ca0001--0.5--nan--0.0--nan--0.0--aqueous carbonation--batch--nan--initial pressure--0.4--constant temperature--50.0--100.0--0.0--0.0--0.0--nan--nan--900.0--manometric analysis,,10,0.5,0,0,batch,initial pressure,0.4,constant temperature,50,100,0,0,0,900,3.75,manometric analysis,NaHCO3,,,8.4,30.29,0.2,29.3,3,5.8,12.8,0.2,32.4,14,6.402167163895557,23.200000000000003,76.8,0,0,2.2,10.7,0,4.8,23,0,0,0,3,0,0,0,0,0,0,0,0,3.2,0,0,25.6,1.3,0,3,0,0.07744642
slurry--10.0--ji2018-bd0001--100.0--nan--0.0--ji2018-ca0001--0.5--nan--0.0--nan--0.0--aqueous carbonation--batch--nan--initial pressure--0.4--constant temperature--50.0--100.0--0.0--0.0--0.0--nan--nan--900.0--manometric analysis,,10,0.5,0,0,batch,initial pressure,0.4,constant temperature,50,100,0,0,0,900,3.875,manometric analysis,NaHCO3,,,8.4,30.29,0.2,29.3,3,5.8,12.8,0.2,32.4,14,6.402167163895557,23.200000000000003,76.8,0,0,2.2,10.7,0,4.8,23,0,0,0,3,0,0,0,0,0,0,0,0,3.2,0,0,25.6,1.3,0,3,0,0.070116458
slurry--10.0--ji2018-bd0001--100.0--nan--0.0--ji2018-ca0001--0.5--nan--0.0--nan--0.0--aqueous carbonation--batch--nan--initial pressure--0.4--constant temperature--50.0--100.0--0.0--0.0--0.0--nan--nan--900.0--manometric analysis,,10,0.5,0,0,batch,initial pressure,0.4,constant temperature,50,100,0,0,0,900,4,manometric analysis,NaHCO3,,,8.4,30.29,0.2,29.3,3,5.8,12.8,0.2,32.4,14,6.402167163895557,23.200000000000003,76.8,0,0,2.2,10.7,0,4.8,23,0,0,0,3,0,0,0,0,0,0,0,0,3.2,0,0,25.6,1.3,0,3,0,0.067695306
slurry--10.0--ji2018-bd0001--100.0--nan--0.0--ji2018-ca0001--0.5--nan--0.0--nan--0.0--aqueous carbonation--batch--nan--initial pressure--0.4--constant temperature--50.0--100.0--0.0--0.0--0.0--nan--nan--900.0--manometric analysis,,10,0.5,0,0,batch,initial pressure,0.4,constant temperature,50,100,0,0,0,900,4.25,manometric analysis,NaHCO3,,,8.4,30.29,0.2,29.3,3,5.8,12.8,0.2,32.4,14,6.402167163895557,23.200000000000003,76.8,0,0,2.2,10.7,0,4.8,23,0,0,0,3,0,0,0,0,0,0,0,0,3.2,0,0,25.6,1.3,0,3,0,0.070720766
slurry--10.0--ji2018-bd0001--100.0--nan--0.0--ji2018-ca0001--0.5--nan--0.0--nan--0.0--aqueous carbonation--batch--nan--initial pressure--0.4--constant temperature--50.0--100.0--0.0--0.0--0.0--nan--nan--900.0--manometric analysis,,10,0.5,0,0,batch,initial pressure,0.4,constant temperature,50,100,0,0,0,900,4.5,manometric analysis,NaHCO3,,,8.4,30.29,0.2,29.3,3,5.8,12.8,0.2,32.4,14,6.402167163895557,23.200000000000003,76.8,0,0,2.2,10.7,0,4.8,23,0,0,0,3,0,0,0,0,0,0,0,0,3.2,0,0,25.6,1.3,0,3,0,0.065728394
slurry--10.0--ji2018-bd0001--100.0--nan--0.0--ji2018-ca0001--0.5--nan--0.0--nan--0.0--aqueous carbonation--batch--nan--initial pressure--0.4--constant temperature--50.0--100.0--0.0--0.0--0.0--nan--nan--900.0--manometric analysis,,10,0.5,0,0,batch,initial pressure,0.4,constant temperature,50,100,0,0,0,900,4.75,manometric analysis,NaHCO3,,,8.4,30.29,0.2,29.3,3,5.8,12.8,0.2,32.4,14,6.402167163895557,23.200000000000003,76.8,0,0,2.2,10.7,0,4.8,23,0,0,0,3,0,0,0,0,0,0,0,0,3.2,0,0,25.6,1.3,0,3,0,0.07080543
slurry--10.0--ji2018-bd0001--100.0--nan--0.0--ji2018-ca0001--0.5--nan--0.0--nan--0.0--aqueous carbonation--batch--nan--initial pressure--0.4--constant temperature--50.0--100.0--0.0--0.0--0.0--nan--nan--900.0--manometric analysis,,10,0.5,0,0,batch,initial pressure,0.4,constant temperature,50,100,0,0,0,900,5,manometric analysis,NaHCO3,,,8.4,30.29,0.2,29.3,3,5.8,12.8,0.2,32.4,14,6.402167163895557,23.200000000000003,76.8,0,0,2.2,10.7,0,4.8,23,0,0,0,3,0,0,0,0,0,0,0,0,3.2,0,0,25.6,1.3,0,3,0,0.073030556
slurry--10.0--ji2018-bd0001--100.0--nan--0.0--ji2018-ca0001--0.5--nan--0.0--nan--0.0--aqueous carbonation--batch--nan--initial pressure--0.4--constant temperature--50.0--100.0--0.0--0.0--0.0--nan--nan--900.0--manometric analysis,,10,0.5,0,0,batch,initial pressure,0.4,constant temperature,50,100,0,0,0,900,5.25,manometric analysis,NaHCO3,,,8.4,30.29,0.2,29.3,3,5.8,12.8,0.2,32.4,14,6.402167163895557,23.200000000000003,76.8,0,0,2.2,10.7,0,4.8,23,0,0,0,3,0,0,0,0,0,0,0,0,3.2,0,0,25.6,1.3,0,3,0,0.073734593
slurry--10.0--ji2018-bd0001--100.0--nan--0.0--ji2018-ca0001--0.5--nan--0.0--nan--0.0--aqueous carbonation--batch--nan--initial pressure--0.4--constant temperature--50.0--100.0--0.0--0.0--0.0--nan--nan--900.0--manometric analysis,,10,0.5,0,0,batch,initial pressure,0.4,constant temperature,50,100,0,0,0,900,5.5,manometric analysis,NaHCO3,,,8.4,30.29,0.2,29.3,3,5.8,12.8,0.2,32.4,14,6.402167163895557,23.200000000000003,76.8,0,0,2.2,10.7,0,4.8,23,0,0,0,3,0,0,0,0,0,0,0,0,3.2,0,0,25.6,1.3,0,3,0,0.077429399
slurry--10.0--ji2018-bd0001--100.0--nan--0.0--ji2018-ca0001--0.5--nan--0.0--nan--0.0--aqueous carbonation--batch--nan--initial pressure--0.4--constant temperature--50.0--100.0--0.0--0.0--0.0--nan--nan--900.0--manometric analysis,,10,0.5,0,0,batch,initial pressure,0.4,constant temperature,50,100,0,0,0,900,5.75,manometric analysis,NaHCO3,,,8.4,30.29,0.2,29.3,3,5.8,12.8,0.2,32.4,14,6.402167163895557,23.200000000000003,76.8,0,0,2.2,10.7,0,4.8,23,0,0,0,3,0,0,0,0,0,0,0,0,3.2,0,0,25.6,1.3,0,3,0,0.074730115
slurry--10.0--ji2018-bd0001--100.0--nan--0.0--ji2018-ca0001--0.5--nan--0.0--nan--0.0--aqueous carbonation--batch--nan--initial pressure--0.4--constant temperature--50.0--100.0--0.0--0.0--0.0--nan--nan--900.0--manometric analysis,,10,0.5,0,0,batch,initial pressure,0.4,constant temperature,50,100,0,0,0,900,6,manometric analysis,NaHCO3,,,8.4,30.29,0.2,29.3,3,5.8,12.8,0.2,32.4,14,6.402167163895557,23.200000000000003,76.8,0,0,2.2,10.7,0,4.8,23,0,0,0,3,0,0,0,0,0,0,0,0,3.2,0,0,25.6,1.3,0,3,0,0.083421526
slurry--10.0--ji2018-bd0001--100.0--nan--0.0--ji2018-ca0001--0.5--nan--0.0--nan--0.0--aqueous carbonation--batch--nan--initial pressure--0.4--constant temperature--50.0--100.0--0.0--0.0--0.0--nan--nan--900.0--manometric analysis,,10,0.5,0,0,batch,initial pressure,0.4,constant temperature,50,100,0,0,0,900,6.25,manometric analysis,NaHCO3,,,8.4,30.29,0.2,29.3,3,5.8,12.8,0.2,32.4,14,6.402167163895557,23.200000000000003,76.8,0,0,2.2,10.7,0,4.8,23,0,0,0,3,0,0,0,0,0,0,0,0,3.2,0,0,25.6,1.3,0,3,0,0.080023841
slurry--10.0--ji2018-bd0001--100.0--nan--0.0--ji2018-ca0001--0.5--nan--0.0--nan--0.0--aqueous carbonation--batch--nan--initial pressure--0.4--constant temperature--50.0--100.0--0.0--0.0--0.0--nan--nan--900.0--manometric analysis,,10,0.5,0,0,batch,initial pressure,0.4,constant temperature,50,100,0,0,0,900,6.5,manometric analysis,NaHCO3,,,8.4,30.29,0.2,29.3,3,5.8,12.8,0.2,32.4,14,6.402167163895557,23.200000000000003,76.8,0,0,2.2,10.7,0,4.8,23,0,0,0,3,0,0,0,0,0,0,0,0,3.2,0,0,25.6,1.3,0,3,0,0.080986803
slurry--10.0--ji2018-bd0001--100.0--nan--0.0--ji2018-ca0001--0.5--nan--0.0--nan--0.0--aqueous carbonation--batch--nan--initial pressure--0.4--constant temperature--50.0--100.0--0.0--0.0--0.0--nan--nan--900.0--manometric analysis,,10,0.5,0,0,batch,initial pressure,0.4,constant temperature,50,100,0,0,0,900,6.75,manometric analysis,NaHCO3,,,8.4,30.29,0.2,29.3,3,5.8,12.8,0.2,32.4,14,6.402167163895557,23.200000000000003,76.8,0,0,2.2,10.7,0,4.8,23,0,0,0,3,0,0,0,0,0,0,0,0,3.2,0,0,25.6,1.3,0,3,0,0.08065561
slurry--10.0--ji2018-bd0001--100.0--nan--0.0--ji2018-ca0001--0.5--nan--0.0--nan--0.0--aqueous carbonation--batch--nan--initial pressure--0.4--constant temperature--50.0--100.0--0.0--0.0--0.0--nan--nan--900.0--manometric analysis,,10,0.5,0,0,batch,initial pressure,0.4,constant temperature,50,100,0,0,0,900,7,manometric analysis,NaHCO3,,,8.4,30.29,0.2,29.3,3,5.8,12.8,0.2,32.4,14,6.402167163895557,23.200000000000003,76.8,0,0,2.2,10.7,0,4.8,23,0,0,0,3,0,0,0,0,0,0,0,0,3.2,0,0,25.6,1.3,0,3,0,0.083594767
slurry--10.0--ji2018-bd0001--100.0--nan--0.0--ji2018-ca0001--0.5--nan--0.0--nan--0.0--aqueous carbonation--batch--nan--initial pressure--0.4--constant temperature--50.0--100.0--0.0--0.0--0.0--nan--nan--900.0--manometric analysis,,10,0.5,0,0,batch,initial pressure,0.4,constant temperature,50,100,0,0,0,900,7.25,manometric analysis,NaHCO3,,,8.4,30.29,0.2,29.3,3,5.8,12.8,0.2,32.4,14,6.402167163895557,23.200000000000003,76.8,0,0,2.2,10.7,0,4.8,23,0,0,0,3,0,0,0,0,0,0,0,0,3.2,0,0,25.6,1.3,0,3,0,0.087339742
slurry--10.0--ji2018-bd0001--100.0--nan--0.0--ji2018-ca0001--0.5--nan--0.0--nan--0.0--aqueous carbonation--batch--nan--initial pressure--0.4--constant temperature--50.0--100.0--0.0--0.0--0.0--nan--nan--900.0--manometric analysis,,10,0.5,0,0,batch,initial pressure,0.4,constant temperature,50,100,0,0,0,900,7.5,manometric analysis,NaHCO3,,,8.4,30.29,0.2,29.3,3,5.8,12.8,0.2,32.4,14,6.402167163895557,23.200000000000003,76.8,0,0,2.2,10.7,0,4.8,23,0,0,0,3,0,0,0,0,0,0,0,0,3.2,0,0,25.6,1.3,0,3,0,0.081109884
slurry--10.0--ji2018-bd0001--100.0--nan--0.0--ji2018-ca0001--0.5--nan--0.0--nan--0.0--aqueous carbonation--batch--nan--initial pressure--0.4--constant temperature--50.0--100.0--0.0--0.0--0.0--nan--nan--900.0--manometric analysis,,10,0.5,0,0,batch,initial pressure,0.4,constant temperature,50,100,0,0,0,900,7.75,manometric analysis,NaHCO3,,,8.4,30.29,0.2,29.3,3,5.8,12.8,0.2,32.4,14,6.402167163895557,23.200000000000003,76.8,0,0,2.2,10.7,0,4.8,23,0,0,0,3,0,0,0,0,0,0,0,0,3.2,0,0,25.6,1.3,0,3,0,0.082852981
slurry--10.0--ji2018-bd0001--100.0--nan--0.0--ji2018-ca0001--0.5--nan--0.0--nan--0.0--aqueous carbonation--batch--nan--initial pressure--0.4--constant temperature--50.0--100.0--0.0--0.0--0.0--nan--nan--900.0--manometric analysis,,10,0.5,0,0,batch,initial pressure,0.4,constant temperature,50,100,0,0,0,900,8,manometric analysis,NaHCO3,,,8.4,30.29,0.2,29.3,3,5.8,12.8,0.2,32.4,14,6.402167163895557,23.200000000000003,76.8,0,0,2.2,10.7,0,4.8,23,0,0,0,3,0,0,0,0,0,0,0,0,3.2,0,0,25.6,1.3,0,3,0,0.08522476
slurry--10.0--ji2018-bd0001--100.0--nan--0.0--ji2018-ca0001--0.5--nan--0.0--nan--0.0--aqueous carbonation--batch--nan--initial pressure--0.4--constant temperature--60.0--100.0--0.0--0.0--0.0--nan--nan--900.0--manometric analysis,,10,0.5,0,0,batch,initial pressure,0.4,constant temperature,60,100,0,0,0,900,0,manometric analysis,NaHCO3,,,8.4,30.29,0.2,29.3,3,5.8,12.8,0.2,32.4,14,6.402167163895557,23.200000000000003,76.8,0,0,2.2,10.7,0,4.8,23,0,0,0,3,0,0,0,0,0,0,0,0,3.2,0,0,25.6,1.3,0,3,0,0.000753036
slurry--10.0--ji2018-bd0001--100.0--nan--0.0--ji2018-ca0001--0.5--nan--0.0--nan--0.0--aqueous carbonation--batch--nan--initial pressure--0.4--constant temperature--60.0--100.0--0.0--0.0--0.0--nan--nan--900.0--manometric analysis,,10,0.5,0,0,batch,initial pressure,0.4,constant temperature,60,100,0,0,0,900,0.0625,manometric analysis,NaHCO3,,,8.4,30.29,0.2,29.3,3,5.8,12.8,0.2,32.4,14,6.402167163895557,23.200000000000003,76.8,0,0,2.2,10.7,0,4.8,23,0,0,0,3,0,0,0,0,0,0,0,0,3.2,0,0,25.6,1.3,0,3,0,0.00504567
slurry--10.0--ji2018-bd0001--100.0--nan--0.0--ji2018-ca0001--0.5--nan--0.0--nan--0.0--aqueous carbonation--batch--nan--initial pressure--0.4--constant temperature--60.0--100.0--0.0--0.0--0.0--nan--nan--900.0--manometric analysis,,10,0.5,0,0,batch,initial pressure,0.4,constant temperature,60,100,0,0,0,900,0.125,manometric analysis,NaHCO3,,,8.4,30.29,0.2,29.3,3,5.8,12.8,0.2,32.4,14,6.402167163895557,23.200000000000003,76.8,0,0,2.2,10.7,0,4.8,23,0,0,0,3,0,0,0,0,0,0,0,0,3.2,0,0,25.6,1.3,0,3,0,0.009118933
slurry--10.0--ji2018-bd0001--100.0--nan--0.0--ji2018-ca0001--0.5--nan--0.0--nan--0.0--aqueous carbonation--batch--nan--initial pressure--0.4--constant temperature--60.0--100.0--0.0--0.0--0.0--nan--nan--900.0--manometric analysis,,10,0.5,0,0,batch,initial pressure,0.4,constant temperature,60,100,0,0,0,900,0.1875,manometric analysis,NaHCO3,,,8.4,30.29,0.2,29.3,3,5.8,12.8,0.2,32.4,14,6.402167163895557,23.200000000000003,76.8,0,0,2.2,10.7,0,4.8,23,0,0,0,3,0,0,0,0,0,0,0,0,3.2,0,0,25.6,1.3,0,3,0,0.013243393195845206
slurry--10.0--ji2018-bd0001--100.0--nan--0.0--ji2018-ca0001--0.5--nan--0.0--nan--0.0--aqueous carbonation--batch--nan--initial pressure--0.4--constant temperature--60.0--100.0--0.0--0.0--0.0--nan--nan--900.0--manometric analysis,,10,0.5,0,0,batch,initial pressure,0.4,constant temperature,60,100,0,0,0,900,0.25,manometric analysis,NaHCO3,,,8.4,30.29,0.2,29.3,3,5.8,12.8,0.2,32.4,14,6.402167163895557,23.200000000000003,76.8,0,0,2.2,10.7,0,4.8,23,0,0,0,3,0,0,0,0,0,0,0,0,3.2,0,0,25.6,1.3,0,3,0,0.016680296
slurry--10.0--ji2018-bd0001--100.0--nan--0.0--ji2018-ca0001--0.5--nan--0.0--nan--0.0--aqueous carbonation--batch--nan--initial pressure--0.4--constant temperature--60.0--100.0--0.0--0.0--0.0--nan--nan--900.0--manometric analysis,,10,0.5,0,0,batch,initial pressure,0.4,constant temperature,60,100,0,0,0,900,0.3125,manometric analysis,NaHCO3,,,8.4,30.29,0.2,29.3,3,5.8,12.8,0.2,32.4,14,6.402167163895557,23.200000000000003,76.8,0,0,2.2,10.7,0,4.8,23,0,0,0,3,0,0,0,0,0,0,0,0,3.2,0,0,25.6,1.3,0,3,0,0.020016823
slurry--10.0--ji2018-bd0001--100.0--nan--0.0--ji2018-ca0001--0.5--nan--0.0--nan--0.0--aqueous carbonation--batch--nan--initial pressure--0.4--constant temperature--60.0--100.0--0.0--0.0--0.0--nan--nan--900.0--manometric analysis,,10,0.5,0,0,batch,initial pressure,0.4,constant temperature,60,100,0,0,0,900,0.375,manometric analysis,NaHCO3,,,8.4,30.29,0.2,29.3,3,5.8,12.8,0.2,32.4,14,6.402167163895557,23.200000000000003,76.8,0,0,2.2,10.7,0,4.8,23,0,0,0,3,0,0,0,0,0,0,0,0,3.2,0,0,25.6,1.3,0,3,0,0.023457306228325543
slurry--10.0--ji2018-bd0001--100.0--nan--0.0--ji2018-ca0001--0.5--nan--0.0--nan--0.0--aqueous carbonation--batch--nan--initial pressure--0.4--constant temperature--60.0--100.0--0.0--0.0--0.0--nan--nan--900.0--manometric analysis,,10,0.5,0,0,batch,initial pressure,0.4,constant temperature,60,100,0,0,0,900,0.4375,manometric analysis,NaHCO3,,,8.4,30.29,0.2,29.3,3,5.8,12.8,0.2,32.4,14,6.402167163895557,23.200000000000003,76.8,0,0,2.2,10.7,0,4.8,23,0,0,0,3,0,0,0,0,0,0,0,0,3.2,0,0,25.6,1.3,0,3,0,0.025938378448447267
slurry--10.0--ji2018-bd0001--100.0--nan--0.0--ji2018-ca0001--0.5--nan--0.0--nan--0.0--aqueous carbonation--batch--nan--initial pressure--0.4--constant temperature--60.0--100.0--0.0--0.0--0.0--nan--nan--900.0--manometric analysis,,10,0.5,0,0,batch,initial pressure,0.4,constant temperature,60,100,0,0,0,900,0.5,manometric analysis,NaHCO3,,,8.4,30.29,0.2,29.3,3,5.8,12.8,0.2,32.4,14,6.402167163895557,23.200000000000003,76.8,0,0,2.2,10.7,0,4.8,23,0,0,0,3,0,0,0,0,0,0,0,0,3.2,0,0,25.6,1.3,0,3,0,0.0289734
slurry--10.0--ji2018-bd0001--100.0--nan--0.0--ji2018-ca0001--0.5--nan--0.0--nan--0.0--aqueous carbonation--batch--nan--initial pressure--0.4--constant temperature--60.0--100.0--0.0--0.0--0.0--nan--nan--900.0--manometric analysis,,10,0.5,0,0,batch,initial pressure,0.4,constant temperature,60,100,0,0,0,900,0.5625,manometric analysis,NaHCO3,,,8.4,30.29,0.2,29.3,3,5.8,12.8,0.2,32.4,14,6.402167163895557,23.200000000000003,76.8,0,0,2.2,10.7,0,4.8,23,0,0,0,3,0,0,0,0,0,0,0,0,3.2,0,0,25.6,1.3,0,3,0,0.031263076
slurry--10.0--ji2018-bd0001--100.0--nan--0.0--ji2018-ca0001--0.5--nan--0.0--nan--0.0--aqueous carbonation--batch--nan--initial pressure--0.4--constant temperature--60.0--100.0--0.0--0.0--0.0--nan--nan--900.0--manometric analysis,,10,0.5,0,0,batch,initial pressure,0.4,constant temperature,60,100,0,0,0,900,0.625,manometric analysis,NaHCO3,,,8.4,30.29,0.2,29.3,3,5.8,12.8,0.2,32.4,14,6.402167163895557,23.200000000000003,76.8,0,0,2.2,10.7,0,4.8,23,0,0,0,3,0,0,0,0,0,0,0,0,3.2,0,0,25.6,1.3,0,3,0,0.033908308868175564
slurry--10.0--ji2018-bd0001--100.0--nan--0.0--ji2018-ca0001--0.5--nan--0.0--nan--0.0--aqueous carbonation--batch--nan--initial pressure--0.4--constant temperature--60.0--100.0--0.0--0.0--0.0--nan--nan--900.0--manometric analysis,,10,0.5,0,0,batch,initial pressure,0.4,constant temperature,60,100,0,0,0,900,0.6875,manometric analysis,NaHCO3,,,8.4,30.29,0.2,29.3,3,5.8,12.8,0.2,32.4,14,6.402167163895557,23.200000000000003,76.8,0,0,2.2,10.7,0,4.8,23,0,0,0,3,0,0,0,0,0,0,0,0,3.2,0,0,25.6,1.3,0,3,0,0.035579354
slurry--10.0--ji2018-bd0001--100.0--nan--0.0--ji2018-ca0001--0.5--nan--0.0--nan--0.0--aqueous carbonation--batch--nan--initial pressure--0.4--constant temperature--60.0--100.0--0.0--0.0--0.0--nan--nan--900.0--manometric analysis,,10,0.5,0,0,batch,initial pressure,0.4,constant temperature,60,100,0,0,0,900,0.75,manometric analysis,NaHCO3,,,8.4,30.29,0.2,29.3,3,5.8,12.8,0.2,32.4,14,6.402167163895557,23.200000000000003,76.8,0,0,2.2,10.7,0,4.8,23,0,0,0,3,0,0,0,0,0,0,0,0,3.2,0,0,25.6,1.3,0,3,0,0.036287731
slurry--10.0--ji2018-bd0001--100.0--nan--0.0--ji2018-ca0001--0.5--nan--0.0--nan--0.0--aqueous carbonation--batch--nan--initial pressure--0.4--constant temperature--60.0--100.0--0.0--0.0--0.0--nan--nan--900.0--manometric analysis,,10,0.5,0,0,batch,initial pressure,0.4,constant temperature,60,100,0,0,0,900,0.8125,manometric analysis,NaHCO3,,,8.4,30.29,0.2,29.3,3,5.8,12.8,0.2,32.4,14,6.402167163895557,23.200000000000003,76.8,0,0,2.2,10.7,0,4.8,23,0,0,0,3,0,0,0,0,0,0,0,0,3.2,0,0,25.6,1.3,0,3,0,0.039970187
slurry--10.0--ji2018-bd0001--100.0--nan--0.0--ji2018-ca0001--0.5--nan--0.0--nan--0.0--aqueous carbonation--batch--nan--initial pressure--0.4--constant temperature--60.0--100.0--0.0--0.0--0.0--nan--nan--900.0--manometric analysis,,10,0.5,0,0,batch,initial pressure,0.4,constant temperature,60,100,0,0,0,900,0.875,manometric analysis,NaHCO3,,,8.4,30.29,0.2,29.3,3,5.8,12.8,0.2,32.4,14,6.402167163895557,23.200000000000003,76.8,0,0,2.2,10.7,0,4.8,23,0,0,0,3,0,0,0,0,0,0,0,0,3.2,0,0,25.6,1.3,0,3,0,0.043088085
slurry--10.0--ji2018-bd0001--100.0--nan--0.0--ji2018-ca0001--0.5--nan--0.0--nan--0.0--aqueous carbonation--batch--nan--initial pressure--0.4--constant temperature--60.0--100.0--0.0--0.0--0.0--nan--nan--900.0--manometric analysis,,10,0.5,0,0,batch,initial pressure,0.4,constant temperature,60,100,0,0,0,900,0.9375,manometric analysis,NaHCO3,,,8.4,30.29,0.2,29.3,3,5.8,12.8,0.2,32.4,14,6.402167163895557,23.200000000000003,76.8,0,0,2.2,10.7,0,4.8,23,0,0,0,3,0,0,0,0,0,0,0,0,3.2,0,0,25.6,1.3,0,3,0,0.044446032
slurry--10.0--ji2018-bd0001--100.0--nan--0.0--ji2018-ca0001--0.5--nan--0.0--nan--0.0--aqueous carbonation--batch--nan--initial pressure--0.4--constant temperature--60.0--100.0--0.0--0.0--0.0--nan--nan--900.0--manometric analysis,,10,0.5,0,0,batch,initial pressure,0.4,constant temperature,60,100,0,0,0,900,1,manometric analysis,NaHCO3,,,8.4,30.29,0.2,29.3,3,5.8,12.8,0.2,32.4,14,6.402167163895557,23.200000000000003,76.8,0,0,2.2,10.7,0,4.8,23,0,0,0,3,0,0,0,0,0,0,0,0,3.2,0,0,25.6,1.3,0,3,0,0.046131966
slurry--10.0--ji2018-bd0001--100.0--nan--0.0--ji2018-ca0001--0.5--nan--0.0--nan--0.0--aqueous carbonation--batch--nan--initial pressure--0.4--constant temperature--60.0--100.0--0.0--0.0--0.0--nan--nan--900.0--manometric analysis,,10,0.5,0,0,batch,initial pressure,0.4,constant temperature,60,100,0,0,0,900,1.0625,manometric analysis,NaHCO3,,,8.4,30.29,0.2,29.3,3,5.8,12.8,0.2,32.4,14,6.402167163895557,23.200000000000003,76.8,0,0,2.2,10.7,0,4.8,23,0,0,0,3,0,0,0,0,0,0,0,0,3.2,0,0,25.6,1.3,0,3,0,0.047926233
slurry--10.0--ji2018-bd0001--100.0--nan--0.0--ji2018-ca0001--0.5--nan--0.0--nan--0.0--aqueous carbonation--batch--nan--initial pressure--0.4--constant temperature--60.0--100.0--0.0--0.0--0.0--nan--nan--900.0--manometric analysis,,10,0.5,0,0,batch,initial pressure,0.4,constant temperature,60,100,0,0,0,900,1.125,manometric analysis,NaHCO3,,,8.4,30.29,0.2,29.3,3,5.8,12.8,0.2,32.4,14,6.402167163895557,23.200000000000003,76.8,0,0,2.2,10.7,0,4.8,23,0,0,0,3,0,0,0,0,0,0,0,0,3.2,0,0,25.6,1.3,0,3,0,0.048303937
slurry--10.0--ji2018-bd0001--100.0--nan--0.0--ji2018-ca0001--0.5--nan--0.0--nan--0.0--aqueous carbonation--batch--nan--initial pressure--0.4--constant temperature--60.0--100.0--0.0--0.0--0.0--nan--nan--900.0--manometric analysis,,10,0.5,0,0,batch,initial pressure,0.4,constant temperature,60,100,0,0,0,900,1.1875,manometric analysis,NaHCO3,,,8.4,30.29,0.2,29.3,3,5.8,12.8,0.2,32.4,14,6.402167163895557,23.200000000000003,76.8,0,0,2.2,10.7,0,4.8,23,0,0,0,3,0,0,0,0,0,0,0,0,3.2,0,0,25.6,1.3,0,3,0,0.049742562
slurry--10.0--ji2018-bd0001--100.0--nan--0.0--ji2018-ca0001--0.5--nan--0.0--nan--0.0--aqueous carbonation--batch--nan--initial pressure--0.4--constant temperature--60.0--100.0--0.0--0.0--0.0--nan--nan--900.0--manometric analysis,,10,0.5,0,0,batch,initial pressure,0.4,constant temperature,60,100,0,0,0,900,1.25,manometric analysis,NaHCO3,,,8.4,30.29,0.2,29.3,3,5.8,12.8,0.2,32.4,14,6.402167163895557,23.200000000000003,76.8,0,0,2.2,10.7,0,4.8,23,0,0,0,3,0,0,0,0,0,0,0,0,3.2,0,0,25.6,1.3,0,3,0,0.050186959
slurry--10.0--ji2018-bd0001--100.0--nan--0.0--ji2018-ca0001--0.5--nan--0.0--nan--0.0--aqueous carbonation--batch--nan--initial pressure--0.4--constant temperature--60.0--100.0--0.0--0.0--0.0--nan--nan--900.0--manometric analysis,,10,0.5,0,0,batch,initial pressure,0.4,constant temperature,60,100,0,0,0,900,1.3125,manometric analysis,NaHCO3,,,8.4,30.29,0.2,29.3,3,5.8,12.8,0.2,32.4,14,6.402167163895557,23.200000000000003,76.8,0,0,2.2,10.7,0,4.8,23,0,0,0,3,0,0,0,0,0,0,0,0,3.2,0,0,25.6,1.3,0,3,0,0.051645517629137674
slurry--10.0--ji2018-bd0001--100.0--nan--0.0--ji2018-ca0001--0.5--nan--0.0--nan--0.0--aqueous carbonation--batch--nan--initial pressure--0.4--constant temperature--60.0--100.0--0.0--0.0--0.0--nan--nan--900.0--manometric analysis,,10,0.5,0,0,batch,initial pressure,0.4,constant temperature,60,100,0,0,0,900,1.375,manometric analysis,NaHCO3,,,8.4,30.29,0.2,29.3,3,5.8,12.8,0.2,32.4,14,6.402167163895557,23.200000000000003,76.8,0,0,2.2,10.7,0,4.8,23,0,0,0,3,0,0,0,0,0,0,0,0,3.2,0,0,25.6,1.3,0,3,0,0.053695289
slurry--10.0--ji2018-bd0001--100.0--nan--0.0--ji2018-ca0001--0.5--nan--0.0--nan--0.0--aqueous carbonation--batch--nan--initial pressure--0.4--constant temperature--60.0--100.0--0.0--0.0--0.0--nan--nan--900.0--manometric analysis,,10,0.5,0,0,batch,initial pressure,0.4,constant temperature,60,100,0,0,0,900,1.4375,manometric analysis,NaHCO3,,,8.4,30.29,0.2,29.3,3,5.8,12.8,0.2,32.4,14,6.402167163895557,23.200000000000003,76.8,0,0,2.2,10.7,0,4.8,23,0,0,0,3,0,0,0,0,0,0,0,0,3.2,0,0,25.6,1.3,0,3,0,0.055350691
slurry--10.0--ji2018-bd0001--100.0--nan--0.0--ji2018-ca0001--0.5--nan--0.0--nan--0.0--aqueous carbonation--batch--nan--initial pressure--0.4--constant temperature--60.0--100.0--0.0--0.0--0.0--nan--nan--900.0--manometric analysis,,10,0.5,0,0,batch,initial pressure,0.4,constant temperature,60,100,0,0,0,900,1.5,manometric analysis,NaHCO3,,,8.4,30.29,0.2,29.3,3,5.8,12.8,0.2,32.4,14,6.402167163895557,23.200000000000003,76.8,0,0,2.2,10.7,0,4.8,23,0,0,0,3,0,0,0,0,0,0,0,0,3.2,0,0,25.6,1.3,0,3,0,0.054889979
slurry--10.0--ji2018-bd0001--100.0--nan--0.0--ji2018-ca0001--0.5--nan--0.0--nan--0.0--aqueous carbonation--batch--nan--initial pressure--0.4--constant temperature--60.0--100.0--0.0--0.0--0.0--nan--nan--900.0--manometric analysis,,10,0.5,0,0,batch,initial pressure,0.4,constant temperature,60,100,0,0,0,900,1.5625,manometric analysis,NaHCO3,,,8.4,30.29,0.2,29.3,3,5.8,12.8,0.2,32.4,14,6.402167163895557,23.200000000000003,76.8,0,0,2.2,10.7,0,4.8,23,0,0,0,3,0,0,0,0,0,0,0,0,3.2,0,0,25.6,1.3,0,3,0,0.055445674
slurry--10.0--ji2018-bd0001--100.0--nan--0.0--ji2018-ca0001--0.5--nan--0.0--nan--0.0--aqueous carbonation--batch--nan--initial pressure--0.4--constant temperature--60.0--100.0--0.0--0.0--0.0--nan--nan--900.0--manometric analysis,,10,0.5,0,0,batch,initial pressure,0.4,constant temperature,60,100,0,0,0,900,1.625,manometric analysis,NaHCO3,,,8.4,30.29,0.2,29.3,3,5.8,12.8,0.2,32.4,14,6.402167163895557,23.200000000000003,76.8,0,0,2.2,10.7,0,4.8,23,0,0,0,3,0,0,0,0,0,0,0,0,3.2,0,0,25.6,1.3,0,3,0,0.056776902
slurry--10.0--ji2018-bd0001--100.0--nan--0.0--ji2018-ca0001--0.5--nan--0.0--nan--0.0--aqueous carbonation--batch--nan--initial pressure--0.4--constant temperature--60.0--100.0--0.0--0.0--0.0--nan--nan--900.0--manometric analysis,,10,0.5,0,0,batch,initial pressure,0.4,constant temperature,60,100,0,0,0,900,1.6875,manometric analysis,NaHCO3,,,8.4,30.29,0.2,29.3,3,5.8,12.8,0.2,32.4,14,6.402167163895557,23.200000000000003,76.8,0,0,2.2,10.7,0,4.8,23,0,0,0,3,0,0,0,0,0,0,0,0,3.2,0,0,25.6,1.3,0,3,0,0.05823717
slurry--10.0--ji2018-bd0001--100.0--nan--0.0--ji2018-ca0001--0.5--nan--0.0--nan--0.0--aqueous carbonation--batch--nan--initial pressure--0.4--constant temperature--60.0--100.0--0.0--0.0--0.0--nan--nan--900.0--manometric analysis,,10,0.5,0,0,batch,initial pressure,0.4,constant temperature,60,100,0,0,0,900,1.75,manometric analysis,NaHCO3,,,8.4,30.29,0.2,29.3,3,5.8,12.8,0.2,32.4,14,6.402167163895557,23.200000000000003,76.8,0,0,2.2,10.7,0,4.8,23,0,0,0,3,0,0,0,0,0,0,0,0,3.2,0,0,25.6,1.3,0,3,0,0.056658074
slurry--10.0--ji2018-bd0001--100.0--nan--0.0--ji2018-ca0001--0.5--nan--0.0--nan--0.0--aqueous carbonation--batch--nan--initial pressure--0.4--constant temperature--60.0--100.0--0.0--0.0--0.0--nan--nan--900.0--manometric analysis,,10,0.5,0,0,batch,initial pressure,0.4,constant temperature,60,100,0,0,0,900,1.8125,manometric analysis,NaHCO3,,,8.4,30.29,0.2,29.3,3,5.8,12.8,0.2,32.4,14,6.402167163895557,23.200000000000003,76.8,0,0,2.2,10.7,0,4.8,23,0,0,0,3,0,0,0,0,0,0,0,0,3.2,0,0,25.6,1.3,0,3,0,0.056347971
slurry--10.0--ji2018-bd0001--100.0--nan--0.0--ji2018-ca0001--0.5--nan--0.0--nan--0.0--aqueous carbonation--batch--nan--initial pressure--0.4--constant temperature--60.0--100.0--0.0--0.0--0.0--nan--nan--900.0--manometric analysis,,10,0.5,0,0,batch,initial pressure,0.4,constant temperature,60,100,0,0,0,900,1.875,manometric analysis,NaHCO3,,,8.4,30.29,0.2,29.3,3,5.8,12.8,0.2,32.4,14,6.402167163895557,23.200000000000003,76.8,0,0,2.2,10.7,0,4.8,23,0,0,0,3,0,0,0,0,0,0,0,0,3.2,0,0,25.6,1.3,0,3,0,0.058993557808130544
slurry--10.0--ji2018-bd0001--100.0--nan--0.0--ji2018-ca0001--0.5--nan--0.0--nan--0.0--aqueous carbonation--batch--nan--initial pressure--0.4--constant temperature--60.0--100.0--0.0--0.0--0.0--nan--nan--900.0--manometric analysis,,10,0.5,0,0,batch,initial pressure,0.4,constant temperature,60,100,0,0,0,900,1.9375,manometric analysis,NaHCO3,,,8.4,30.29,0.2,29.3,3,5.8,12.8,0.2,32.4,14,6.402167163895557,23.200000000000003,76.8,0,0,2.2,10.7,0,4.8,23,0,0,0,3,0,0,0,0,0,0,0,0,3.2,0,0,25.6,1.3,0,3,0,0.058804449
slurry--10.0--ji2018-bd0001--100.0--nan--0.0--ji2018-ca0001--0.5--nan--0.0--nan--0.0--aqueous carbonation--batch--nan--initial pressure--0.4--constant temperature--60.0--100.0--0.0--0.0--0.0--nan--nan--900.0--manometric analysis,,10,0.5,0,0,batch,initial pressure,0.4,constant temperature,60,100,0,0,0,900,2,manometric analysis,NaHCO3,,,8.4,30.29,0.2,29.3,3,5.8,12.8,0.2,32.4,14,6.402167163895557,23.200000000000003,76.8,0,0,2.2,10.7,0,4.8,23,0,0,0,3,0,0,0,0,0,0,0,0,3.2,0,0,25.6,1.3,0,3,0,0.06020128
