Repository: kycai/c3gb

# c3gb

**c3gb**, Gradient Boosting models for predicting the CO2 uptake of Coal ashes in Carbon mineralization, were developed in the research article: [AI-guided prediction and control of CO2 mineralization in coal ashes as carbon-efficient supplementary cementitious materials](). They are tree-based ensemble models. 

The models take the physicochemical properties of coal ashes, along with the process parameters related to reactant proportions and carbonation conditions as input features, while the output is CO2 uptake. The models can be used as a objective function to optimize the carbonation process for CO2 mineralization in coal ashes.

Kangyi Cai 2026 @ Missouri S&T

File: data/Xys_gt_augmented.csv (part 39 of 89)
Group id,Class id,Water-Solid ratio,Chemical admixture 1-content,Chemical admixture 2-content,Chemical admixture 3-content,Carbonation reactor operation mode,Carbonation pressure control type,Carbonation pressure,Carbonation temperature control type,Carbonation temperature,Carbonation gas 1-CO2,Carbonation gas 2-H2O vapor,Carbonation gas 3-N2,Carbonation gas flow rate,Carbonation stirring speed ,Carbonation duration,Method-CO2 uptake,Chemical admixture 1_Classification 2,Chemical admixture 2_Classification 2,Chemical admixture 3_Classification 2,"Solid_Dv,50",Solid_Specific surface area,Solid_Na2O,Solid_MgO,Solid_Al2O3,Solid_SiO2,Solid_SO3,Solid_K2O,Solid_CaO,Solid_Fe2O3,Solid_Loss on ignition,Solid_Amorphous+others,Solid_Crystalline,Solid_Albite,Solid_Anhydrite,Solid_Augite,Solid_Bassanite,Solid_Brownmillerite,Solid_Brucite,Solid_Calcite,Solid_Corundum,Solid_Diopside,Solid_Glauberite,Solid_Gypsum,Solid_Hematite,Solid_Hydrotalcite,Solid_Lime,Solid_Maghemite,Solid_Magnesioferrite,Solid_Magnetite,Solid_Microcline,Solid_Mullite,Solid_Periclase,Solid_Polyhalite,Solid_Portlandite,Solid_Pyroaurite,Solid_Quartz,Solid_Spinel,Solid_Srebrodolskite,Solid_Thenardite,Experimental CO2 uptake-U2
slurry--10.0--ji2018-bd0001--100.0--nan--0.0--ji2018-ca0001--0.5--nan--0.0--nan--0.0--aqueous carbonation--batch--nan--initial pressure--0.4--constant temperature--60.0--100.0--0.0--0.0--0.0--nan--nan--900.0--manometric analysis,,10,0.5,0,0,batch,initial pressure,0.4,constant temperature,60,100,0,0,0,900,2.125,manometric analysis,NaHCO3,,,8.4,30.29,0.2,29.3,3,5.8,12.8,0.2,32.4,14,6.402167163895557,23.200000000000003,76.8,0,0,2.2,10.7,0,4.8,23,0,0,0,3,0,0,0,0,0,0,0,0,3.2,0,0,25.6,1.3,0,3,0,0.061651112
slurry--10.0--ji2018-bd0001--100.0--nan--0.0--ji2018-ca0001--0.5--nan--0.0--nan--0.0--aqueous carbonation--batch--nan--initial pressure--0.4--constant temperature--60.0--100.0--0.0--0.0--0.0--nan--nan--900.0--manometric analysis,,10,0.5,0,0,batch,initial pressure,0.4,constant temperature,60,100,0,0,0,900,2.25,manometric analysis,NaHCO3,,,8.4,30.29,0.2,29.3,3,5.8,12.8,0.2,32.4,14,6.402167163895557,23.200000000000003,76.8,0,0,2.2,10.7,0,4.8,23,0,0,0,3,0,0,0,0,0,0,0,0,3.2,0,0,25.6,1.3,0,3,0,0.062174191
slurry--10.0--ji2018-bd0001--100.0--nan--0.0--ji2018-ca0001--0.5--nan--0.0--nan--0.0--aqueous carbonation--batch--nan--initial pressure--0.4--constant temperature--60.0--100.0--0.0--0.0--0.0--nan--nan--900.0--manometric analysis,,10,0.5,0,0,batch,initial pressure,0.4,constant temperature,60,100,0,0,0,900,2.375,manometric analysis,NaHCO3,,,8.4,30.29,0.2,29.3,3,5.8,12.8,0.2,32.4,14,6.402167163895557,23.200000000000003,76.8,0,0,2.2,10.7,0,4.8,23,0,0,0,3,0,0,0,0,0,0,0,0,3.2,0,0,25.6,1.3,0,3,0,0.065314869
slurry--10.0--ji2018-bd0001--100.0--nan--0.0--ji2018-ca0001--0.5--nan--0.0--nan--0.0--aqueous carbonation--batch--nan--initial pressure--0.4--constant temperature--60.0--100.0--0.0--0.0--0.0--nan--nan--900.0--manometric analysis,,10,0.5,0,0,batch,initial pressure,0.4,constant temperature,60,100,0,0,0,900,2.5,manometric analysis,NaHCO3,,,8.4,30.29,0.2,29.3,3,5.8,12.8,0.2,32.4,14,6.402167163895557,23.200000000000003,76.8,0,0,2.2,10.7,0,4.8,23,0,0,0,3,0,0,0,0,0,0,0,0,3.2,0,0,25.6,1.3,0,3,0,0.064616558
slurry--10.0--ji2018-bd0001--100.0--nan--0.0--ji2018-ca0001--0.5--nan--0.0--nan--0.0--aqueous carbonation--batch--nan--initial pressure--0.4--constant temperature--60.0--100.0--0.0--0.0--0.0--nan--nan--900.0--manometric analysis,,10,0.5,0,0,batch,initial pressure,0.4,constant temperature,60,100,0,0,0,900,2.625,manometric analysis,NaHCO3,,,8.4,30.29,0.2,29.3,3,5.8,12.8,0.2,32.4,14,6.402167163895557,23.200000000000003,76.8,0,0,2.2,10.7,0,4.8,23,0,0,0,3,0,0,0,0,0,0,0,0,3.2,0,0,25.6,1.3,0,3,0,0.065192991
slurry--10.0--ji2018-bd0001--100.0--nan--0.0--ji2018-ca0001--0.5--nan--0.0--nan--0.0--aqueous carbonation--batch--nan--initial pressure--0.4--constant temperature--60.0--100.0--0.0--0.0--0.0--nan--nan--900.0--manometric analysis,,10,0.5,0,0,batch,initial pressure,0.4,constant temperature,60,100,0,0,0,900,2.75,manometric analysis,NaHCO3,,,8.4,30.29,0.2,29.3,3,5.8,12.8,0.2,32.4,14,6.402167163895557,23.200000000000003,76.8,0,0,2.2,10.7,0,4.8,23,0,0,0,3,0,0,0,0,0,0,0,0,3.2,0,0,25.6,1.3,0,3,0,0.066136924
slurry--10.0--ji2018-bd0001--100.0--nan--0.0--ji2018-ca0001--0.5--nan--0.0--nan--0.0--aqueous carbonation--batch--nan--initial pressure--0.4--constant temperature--60.0--100.0--0.0--0.0--0.0--nan--nan--900.0--manometric analysis,,10,0.5,0,0,batch,initial pressure,0.4,constant temperature,60,100,0,0,0,900,2.875,manometric analysis,NaHCO3,,,8.4,30.29,0.2,29.3,3,5.8,12.8,0.2,32.4,14,6.402167163895557,23.200000000000003,76.8,0,0,2.2,10.7,0,4.8,23,0,0,0,3,0,0,0,0,0,0,0,0,3.2,0,0,25.6,1.3,0,3,0,0.064349096
slurry--10.0--ji2018-bd0001--100.0--nan--0.0--ji2018-ca0001--0.5--nan--0.0--nan--0.0--aqueous carbonation--batch--nan--initial pressure--0.4--constant temperature--60.0--100.0--0.0--0.0--0.0--nan--nan--900.0--manometric analysis,,10,0.5,0,0,batch,initial pressure,0.4,constant temperature,60,100,0,0,0,900,3,manometric analysis,NaHCO3,,,8.4,30.29,0.2,29.3,3,5.8,12.8,0.2,32.4,14,6.402167163895557,23.200000000000003,76.8,0,0,2.2,10.7,0,4.8,23,0,0,0,3,0,0,0,0,0,0,0,0,3.2,0,0,25.6,1.3,0,3,0,0.067559253
slurry--10.0--ji2018-bd0001--100.0--nan--0.0--ji2018-ca0001--0.5--nan--0.0--nan--0.0--aqueous carbonation--batch--nan--initial pressure--0.4--constant temperature--60.0--100.0--0.0--0.0--0.0--nan--nan--900.0--manometric analysis,,10,0.5,0,0,batch,initial pressure,0.4,constant temperature,60,100,0,0,0,900,3.125,manometric analysis,NaHCO3,,,8.4,30.29,0.2,29.3,3,5.8,12.8,0.2,32.4,14,6.402167163895557,23.200000000000003,76.8,0,0,2.2,10.7,0,4.8,23,0,0,0,3,0,0,0,0,0,0,0,0,3.2,0,0,25.6,1.3,0,3,0,0.066477487
slurry--10.0--ji2018-bd0001--100.0--nan--0.0--ji2018-ca0001--0.5--nan--0.0--nan--0.0--aqueous carbonation--batch--nan--initial pressure--0.4--constant temperature--60.0--100.0--0.0--0.0--0.0--nan--nan--900.0--manometric analysis,,10,0.5,0,0,batch,initial pressure,0.4,constant temperature,60,100,0,0,0,900,3.25,manometric analysis,NaHCO3,,,8.4,30.29,0.2,29.3,3,5.8,12.8,0.2,32.4,14,6.402167163895557,23.200000000000003,76.8,0,0,2.2,10.7,0,4.8,23,0,0,0,3,0,0,0,0,0,0,0,0,3.2,0,0,25.6,1.3,0,3,0,0.067763606
slurry--10.0--ji2018-bd0001--100.0--nan--0.0--ji2018-ca0001--0.5--nan--0.0--nan--0.0--aqueous carbonation--batch--nan--initial pressure--0.4--constant temperature--60.0--100.0--0.0--0.0--0.0--nan--nan--900.0--manometric analysis,,10,0.5,0,0,batch,initial pressure,0.4,constant temperature,60,100,0,0,0,900,3.375,manometric analysis,NaHCO3,,,8.4,30.29,0.2,29.3,3,5.8,12.8,0.2,32.4,14,6.402167163895557,23.200000000000003,76.8,0,0,2.2,10.7,0,4.8,23,0,0,0,3,0,0,0,0,0,0,0,0,3.2,0,0,25.6,1.3,0,3,0,0.065761125
slurry--10.0--ji2018-bd0001--100.0--nan--0.0--ji2018-ca0001--0.5--nan--0.0--nan--0.0--aqueous carbonation--batch--nan--initial pressure--0.4--constant temperature--60.0--100.0--0.0--0.0--0.0--nan--nan--900.0--manometric analysis,,10,0.5,0,0,batch,initial pressure,0.4,constant temperature,60,100,0,0,0,900,3.5,manometric analysis,NaHCO3,,,8.4,30.29,0.2,29.3,3,5.8,12.8,0.2,32.4,14,6.402167163895557,23.200000000000003,76.8,0,0,2.2,10.7,0,4.8,23,0,0,0,3,0,0,0,0,0,0,0,0,3.2,0,0,25.6,1.3,0,3,0,0.065363954
slurry--10.0--ji2018-bd0001--100.0--nan--0.0--ji2018-ca0001--0.5--nan--0.0--nan--0.0--aqueous carbonation--batch--nan--initial pressure--0.4--constant temperature--60.0--100.0--0.0--0.0--0.0--nan--nan--900.0--manometric analysis,,10,0.5,0,0,batch,initial pressure,0.4,constant temperature,60,100,0,0,0,900,3.625,manometric analysis,NaHCO3,,,8.4,30.29,0.2,29.3,3,5.8,12.8,0.2,32.4,14,6.402167163895557,23.200000000000003,76.8,0,0,2.2,10.7,0,4.8,23,0,0,0,3,0,0,0,0,0,0,0,0,3.2,0,0,25.6,1.3,0,3,0,0.068694631
slurry--10.0--ji2018-bd0001--100.0--nan--0.0--ji2018-ca0001--0.5--nan--0.0--nan--0.0--aqueous carbonation--batch--nan--initial pressure--0.4--constant temperature--60.0--100.0--0.0--0.0--0.0--nan--nan--900.0--manometric analysis,,10,0.5,0,0,batch,initial pressure,0.4,constant temperature,60,100,0,0,0,900,3.75,manometric analysis,NaHCO3,,,8.4,30.29,0.2,29.3,3,5.8,12.8,0.2,32.4,14,6.402167163895557,23.200000000000003,76.8,0,0,2.2,10.7,0,4.8,23,0,0,0,3,0,0,0,0,0,0,0,0,3.2,0,0,25.6,1.3,0,3,0,0.068299349
slurry--10.0--ji2018-bd0001--100.0--nan--0.0--ji2018-ca0001--0.5--nan--0.0--nan--0.0--aqueous carbonation--batch--nan--initial pressure--0.4--constant temperature--60.0--100.0--0.0--0.0--0.0--nan--nan--900.0--manometric analysis,,10,0.5,0,0,batch,initial pressure,0.4,constant temperature,60,100,0,0,0,900,3.875,manometric analysis,NaHCO3,,,8.4,30.29,0.2,29.3,3,5.8,12.8,0.2,32.4,14,6.402167163895557,23.200000000000003,76.8,0,0,2.2,10.7,0,4.8,23,0,0,0,3,0,0,0,0,0,0,0,0,3.2,0,0,25.6,1.3,0,3,0,0.066769262
slurry--10.0--ji2018-bd0001--100.0--nan--0.0--ji2018-ca0001--0.5--nan--0.0--nan--0.0--aqueous carbonation--batch--nan--initial pressure--0.4--constant temperature--60.0--100.0--0.0--0.0--0.0--nan--nan--900.0--manometric analysis,,10,0.5,0,0,batch,initial pressure,0.4,constant temperature,60,100,0,0,0,900,4,manometric analysis,NaHCO3,,,8.4,30.29,0.2,29.3,3,5.8,12.8,0.2,32.4,14,6.402167163895557,23.200000000000003,76.8,0,0,2.2,10.7,0,4.8,23,0,0,0,3,0,0,0,0,0,0,0,0,3.2,0,0,25.6,1.3,0,3,0,0.066952098
slurry--10.0--ji2018-bd0001--100.0--nan--0.0--ji2018-ca0001--0.5--nan--0.0--nan--0.0--aqueous carbonation--batch--nan--initial pressure--0.4--constant temperature--60.0--100.0--0.0--0.0--0.0--nan--nan--900.0--manometric analysis,,10,0.5,0,0,batch,initial pressure,0.4,constant temperature,60,100,0,0,0,900,4.25,manometric analysis,NaHCO3,,,8.4,30.29,0.2,29.3,3,5.8,12.8,0.2,32.4,14,6.402167163895557,23.200000000000003,76.8,0,0,2.2,10.7,0,4.8,23,0,0,0,3,0,0,0,0,0,0,0,0,3.2,0,0,25.6,1.3,0,3,0,0.069839963
slurry--10.0--ji2018-bd0001--100.0--nan--0.0--ji2018-ca0001--0.5--nan--0.0--nan--0.0--aqueous carbonation--batch--nan--initial pressure--0.4--constant temperature--60.0--100.0--0.0--0.0--0.0--nan--nan--900.0--manometric analysis,,10,0.5,0,0,batch,initial pressure,0.4,constant temperature,60,100,0,0,0,900,4.5,manometric analysis,NaHCO3,,,8.4,30.29,0.2,29.3,3,5.8,12.8,0.2,32.4,14,6.402167163895557,23.200000000000003,76.8,0,0,2.2,10.7,0,4.8,23,0,0,0,3,0,0,0,0,0,0,0,0,3.2,0,0,25.6,1.3,0,3,0,0.066932154
slurry--10.0--ji2018-bd0001--100.0--nan--0.0--ji2018-ca0001--0.5--nan--0.0--nan--0.0--aqueous carbonation--batch--nan--initial pressure--0.4--constant temperature--60.0--100.0--0.0--0.0--0.0--nan--nan--900.0--manometric analysis,,10,0.5,0,0,batch,initial pressure,0.4,constant temperature,60,100,0,0,0,900,4.75,manometric analysis,NaHCO3,,,8.4,30.29,0.2,29.3,3,5.8,12.8,0.2,32.4,14,6.402167163895557,23.200000000000003,76.8,0,0,2.2,10.7,0,4.8,23,0,0,0,3,0,0,0,0,0,0,0,0,3.2,0,0,25.6,1.3,0,3,0,0.070857424
slurry--10.0--ji2018-bd0001--100.0--nan--0.0--ji2018-ca0001--0.5--nan--0.0--nan--0.0--aqueous carbonation--batch--nan--initial pressure--0.4--constant temperature--60.0--100.0--0.0--0.0--0.0--nan--nan--900.0--manometric analysis,,10,0.5,0,0,batch,initial pressure,0.4,constant temperature,60,100,0,0,0,900,5,manometric analysis,NaHCO3,,,8.4,30.29,0.2,29.3,3,5.8,12.8,0.2,32.4,14,6.402167163895557,23.200000000000003,76.8,0,0,2.2,10.7,0,4.8,23,0,0,0,3,0,0,0,0,0,0,0,0,3.2,0,0,25.6,1.3,0,3,0,0.067558153
slurry--10.0--ji2018-bd0001--100.0--nan--0.0--ji2018-ca0001--0.5--nan--0.0--nan--0.0--aqueous carbonation--batch--nan--initial pressure--0.4--constant temperature--60.0--100.0--0.0--0.0--0.0--nan--nan--900.0--manometric analysis,,10,0.5,0,0,batch,initial pressure,0.4,constant temperature,60,100,0,0,0,900,5.25,manometric analysis,NaHCO3,,,8.4,30.29,0.2,29.3,3,5.8,12.8,0.2,32.4,14,6.402167163895557,23.200000000000003,76.8,0,0,2.2,10.7,0,4.8,23,0,0,0,3,0,0,0,0,0,0,0,0,3.2,0,0,25.6,1.3,0,3,0,0.069703695
slurry--10.0--ji2018-bd0001--100.0--nan--0.0--ji2018-ca0001--0.5--nan--0.0--nan--0.0--aqueous carbonation--batch--nan--initial pressure--0.4--constant temperature--60.0--100.0--0.0--0.0--0.0--nan--nan--900.0--manometric analysis,,10,0.5,0,0,batch,initial pressure,0.4,constant temperature,60,100,0,0,0,900,5.5,manometric analysis,NaHCO3,,,8.4,30.29,0.2,29.3,3,5.8,12.8,0.2,32.4,14,6.402167163895557,23.200000000000003,76.8,0,0,2.2,10.7,0,4.8,23,0,0,0,3,0,0,0,0,0,0,0,0,3.2,0,0,25.6,1.3,0,3,0,0.06846837
slurry--10.0--ji2018-bd0001--100.0--nan--0.0--ji2018-ca0001--0.5--nan--0.0--nan--0.0--aqueous carbonation--batch--nan--initial pressure--0.4--constant temperature--60.0--100.0--0.0--0.0--0.0--nan--nan--900.0--manometric analysis,,10,0.5,0,0,batch,initial pressure,0.4,constant temperature,60,100,0,0,0,900,5.75,manometric analysis,NaHCO3,,,8.4,30.29,0.2,29.3,3,5.8,12.8,0.2,32.4,14,6.402167163895557,23.200000000000003,76.8,0,0,2.2,10.7,0,4.8,23,0,0,0,3,0,0,0,0,0,0,0,0,3.2,0,0,25.6,1.3,0,3,0,0.069768764
slurry--10.0--ji2018-bd0001--100.0--nan--0.0--ji2018-ca0001--0.5--nan--0.0--nan--0.0--aqueous carbonation--batch--nan--initial pressure--0.4--constant temperature--60.0--100.0--0.0--0.0--0.0--nan--nan--900.0--manometric analysis,,10,0.5,0,0,batch,initial pressure,0.4,constant temperature,60,100,0,0,0,900,6,manometric analysis,NaHCO3,,,8.4,30.29,0.2,29.3,3,5.8,12.8,0.2,32.4,14,6.402167163895557,23.200000000000003,76.8,0,0,2.2,10.7,0,4.8,23,0,0,0,3,0,0,0,0,0,0,0,0,3.2,0,0,25.6,1.3,0,3,0,0.068263323
slurry--10.0--ji2018-bd0001--100.0--nan--0.0--ji2018-ca0001--0.5--nan--0.0--nan--0.0--aqueous carbonation--batch--nan--initial pressure--0.4--constant temperature--60.0--100.0--0.0--0.0--0.0--nan--nan--900.0--manometric analysis,,10,0.5,0,0,batch,initial pressure,0.4,constant temperature,60,100,0,0,0,900,6.25,manometric analysis,NaHCO3,,,8.4,30.29,0.2,29.3,3,5.8,12.8,0.2,32.4,14,6.402167163895557,23.200000000000003,76.8,0,0,2.2,10.7,0,4.8,23,0,0,0,3,0,0,0,0,0,0,0,0,3.2,0,0,25.6,1.3,0,3,0,0.06880454
slurry--10.0--ji2018-bd0001--100.0--nan--0.0--ji2018-ca0001--0.5--nan--0.0--nan--0.0--aqueous carbonation--batch--nan--initial pressure--0.4--constant temperature--60.0--100.0--0.0--0.0--0.0--nan--nan--900.0--manometric analysis,,10,0.5,0,0,batch,initial pressure,0.4,constant temperature,60,100,0,0,0,900,6.5,manometric analysis,NaHCO3,,,8.4,30.29,0.2,29.3,3,5.8,12.8,0.2,32.4,14,6.402167163895557,23.200000000000003,76.8,0,0,2.2,10.7,0,4.8,23,0,0,0,3,0,0,0,0,0,0,0,0,3.2,0,0,25.6,1.3,0,3,0,0.069100527
slurry--10.0--ji2018-bd0001--100.0--nan--0.0--ji2018-ca0001--0.5--nan--0.0--nan--0.0--aqueous carbonation--batch--nan--initial pressure--0.4--constant temperature--60.0--100.0--0.0--0.0--0.0--nan--nan--900.0--manometric analysis,,10,0.5,0,0,batch,initial pressure,0.4,constant temperature,60,100,0,0,0,900,6.75,manometric analysis,NaHCO3,,,8.4,30.29,0.2,29.3,3,5.8,12.8,0.2,32.4,14,6.402167163895557,23.200000000000003,76.8,0,0,2.2,10.7,0,4.8,23,0,0,0,3,0,0,0,0,0,0,0,0,3.2,0,0,25.6,1.3,0,3,0,0.067713177
slurry--10.0--ji2018-bd0001--100.0--nan--0.0--ji2018-ca0001--0.5--nan--0.0--nan--0.0--aqueous carbonation--batch--nan--initial pressure--0.4--constant temperature--60.0--100.0--0.0--0.0--0.0--nan--nan--900.0--manometric analysis,,10,0.5,0,0,batch,initial pressure,0.4,constant temperature,60,100,0,0,0,900,7,manometric analysis,NaHCO3,,,8.4,30.29,0.2,29.3,3,5.8,12.8,0.2,32.4,14,6.402167163895557,23.200000000000003,76.8,0,0,2.2,10.7,0,4.8,23,0,0,0,3,0,0,0,0,0,0,0,0,3.2,0,0,25.6,1.3,0,3,0,0.070072666
slurry--10.0--ji2018-bd0001--100.0--nan--0.0--ji2018-ca0001--0.5--nan--0.0--nan--0.0--aqueous carbonation--batch--nan--initial pressure--0.4--constant temperature--60.0--100.0--0.0--0.0--0.0--nan--nan--900.0--manometric analysis,,10,0.5,0,0,batch,initial pressure,0.4,constant temperature,60,100,0,0,0,900,7.25,manometric analysis,NaHCO3,,,8.4,30.29,0.2,29.3,3,5.8,12.8,0.2,32.4,14,6.402167163895557,23.200000000000003,76.8,0,0,2.2,10.7,0,4.8,23,0,0,0,3,0,0,0,0,0,0,0,0,3.2,0,0,25.6,1.3,0,3,0,0.068394052
slurry--10.0--ji2018-bd0001--100.0--nan--0.0--ji2018-ca0001--0.5--nan--0.0--nan--0.0--aqueous carbonation--batch--nan--initial pressure--0.4--constant temperature--60.0--100.0--0.0--0.0--0.0--nan--nan--900.0--manometric analysis,,10,0.5,0,0,batch,initial pressure,0.4,constant temperature,60,100,0,0,0,900,7.5,manometric analysis,NaHCO3,,,8.4,30.29,0.2,29.3,3,5.8,12.8,0.2,32.4,14,6.402167163895557,23.200000000000003,76.8,0,0,2.2,10.7,0,4.8,23,0,0,0,3,0,0,0,0,0,0,0,0,3.2,0,0,25.6,1.3,0,3,0,0.068784916
slurry--10.0--ji2018-bd0001--100.0--nan--0.0--ji2018-ca0001--0.5--nan--0.0--nan--0.0--aqueous carbonation--batch--nan--initial pressure--0.4--constant temperature--60.0--100.0--0.0--0.0--0.0--nan--nan--900.0--manometric analysis,,10,0.5,0,0,batch,initial pressure,0.4,constant temperature,60,100,0,0,0,900,7.75,manometric analysis,NaHCO3,,,8.4,30.29,0.2,29.3,3,5.8,12.8,0.2,32.4,14,6.402167163895557,23.200000000000003,76.8,0,0,2.2,10.7,0,4.8,23,0,0,0,3,0,0,0,0,0,0,0,0,3.2,0,0,25.6,1.3,0,3,0,0.067759395
slurry--10.0--ji2018-bd0001--100.0--nan--0.0--ji2018-ca0001--0.5--nan--0.0--nan--0.0--aqueous carbonation--batch--nan--initial pressure--0.4--constant temperature--60.0--100.0--0.0--0.0--0.0--nan--nan--900.0--manometric analysis,,10,0.5,0,0,batch,initial pressure,0.4,constant temperature,60,100,0,0,0,900,8,manometric analysis,NaHCO3,,,8.4,30.29,0.2,29.3,3,5.8,12.8,0.2,32.4,14,6.402167163895557,23.200000000000003,76.8,0,0,2.2,10.7,0,4.8,23,0,0,0,3,0,0,0,0,0,0,0,0,3.2,0,0,25.6,1.3,0,3,0,0.065651811
slurry--10.0--ji2018-bd0001--100.0--nan--0.0--nan--0.0--nan--0.0--nan--0.0--aqueous carbonation--batch--nan--initial pressure--0.3--constant temperature--40.0--100.0--0.0--0.0--0.0--nan--nan--900.0--manometric analysis,,10,0,0,0,batch,initial pressure,0.3,constant temperature,40,100,0,0,0,900,0,manometric analysis,,,,8.4,30.29,0.2,29.3,3,5.8,12.8,0.2,32.4,14,6.402167163895557,23.200000000000003,76.8,0,0,2.2,10.7,0,4.8,23,0,0,0,3,0,0,0,0,0,0,0,0,3.2,0,0,25.6,1.3,0,3,0,1e-05
slurry--10.0--ji2018-bd0001--100.0--nan--0.0--nan--0.0--nan--0.0--nan--0.0--aqueous carbonation--batch--nan--initial pressure--0.3--constant temperature--40.0--100.0--0.0--0.0--0.0--nan--nan--900.0--manometric analysis,,10,0,0,0,batch,initial pressure,0.3,constant temperature,40,100,0,0,0,900,0.0625,manometric analysis,,,,8.4,30.29,0.2,29.3,3,5.8,12.8,0.2,32.4,14,6.402167163895557,23.200000000000003,76.8,0,0,2.2,10.7,0,4.8,23,0,0,0,3,0,0,0,0,0,0,0,0,3.2,0,0,25.6,1.3,0,3,0,0.00752928
slurry--10.0--ji2018-bd0001--100.0--nan--0.0--nan--0.0--nan--0.0--nan--0.0--aqueous carbonation--batch--nan--initial pressure--0.3--constant temperature--40.0--100.0--0.0--0.0--0.0--nan--nan--900.0--manometric analysis,,10,0,0,0,batch,initial pressure,0.3,constant temperature,40,100,0,0,0,900,0.125,manometric analysis,,,,8.4,30.29,0.2,29.3,3,5.8,12.8,0.2,32.4,14,6.402167163895557,23.200000000000003,76.8,0,0,2.2,10.7,0,4.8,23,0,0,0,3,0,0,0,0,0,0,0,0,3.2,0,0,25.6,1.3,0,3,0,0.009658249
slurry--10.0--ji2018-bd0001--100.0--nan--0.0--nan--0.0--nan--0.0--nan--0.0--aqueous carbonation--batch--nan--initial pressure--0.3--constant temperature--40.0--100.0--0.0--0.0--0.0--nan--nan--900.0--manometric analysis,,10,0,0,0,batch,initial pressure,0.3,constant temperature,40,100,0,0,0,900,0.1875,manometric analysis,,,,8.4,30.29,0.2,29.3,3,5.8,12.8,0.2,32.4,14,6.402167163895557,23.200000000000003,76.8,0,0,2.2,10.7,0,4.8,23,0,0,0,3,0,0,0,0,0,0,0,0,3.2,0,0,25.6,1.3,0,3,0,0.011225014166217658
slurry--10.0--ji2018-bd0001--100.0--nan--0.0--nan--0.0--nan--0.0--nan--0.0--aqueous carbonation--batch--nan--initial pressure--0.3--constant temperature--40.0--100.0--0.0--0.0--0.0--nan--nan--900.0--manometric analysis,,10,0,0,0,batch,initial pressure,0.3,constant temperature,40,100,0,0,0,900,0.25,manometric analysis,,,,8.4,30.29,0.2,29.3,3,5.8,12.8,0.2,32.4,14,6.402167163895557,23.200000000000003,76.8,0,0,2.2,10.7,0,4.8,23,0,0,0,3,0,0,0,0,0,0,0,0,3.2,0,0,25.6,1.3,0,3,0,0.005128
slurry--10.0--ji2018-bd0001--100.0--nan--0.0--nan--0.0--nan--0.0--nan--0.0--aqueous carbonation--batch--nan--initial pressure--0.3--constant temperature--40.0--100.0--0.0--0.0--0.0--nan--nan--900.0--manometric analysis,,10,0,0,0,batch,initial pressure,0.3,constant temperature,40,100,0,0,0,900,0.3125,manometric analysis,,,,8.4,30.29,0.2,29.3,3,5.8,12.8,0.2,32.4,14,6.402167163895557,23.200000000000003,76.8,0,0,2.2,10.7,0,4.8,23,0,0,0,3,0,0,0,0,0,0,0,0,3.2,0,0,25.6,1.3,0,3,0,0.014286577352808553
slurry--10.0--ji2018-bd0001--100.0--nan--0.0--nan--0.0--nan--0.0--nan--0.0--aqueous carbonation--batch--nan--initial pressure--0.3--constant temperature--40.0--100.0--0.0--0.0--0.0--nan--nan--900.0--manometric analysis,,10,0,0,0,batch,initial pressure,0.3,constant temperature,40,100,0,0,0,900,0.375,manometric analysis,,,,8.4,30.29,0.2,29.3,3,5.8,12.8,0.2,32.4,14,6.402167163895557,23.200000000000003,76.8,0,0,2.2,10.7,0,4.8,23,0,0,0,3,0,0,0,0,0,0,0,0,3.2,0,0,25.6,1.3,0,3,0,0.015966951079245936
slurry--10.0--ji2018-bd0001--100.0--nan--0.0--nan--0.0--nan--0.0--nan--0.0--aqueous carbonation--batch--nan--initial pressure--0.3--constant temperature--40.0--100.0--0.0--0.0--0.0--nan--nan--900.0--manometric analysis,,10,0,0,0,batch,initial pressure,0.3,constant temperature,40,100,0,0,0,900,0.4375,manometric analysis,,,,8.4,30.29,0.2,29.3,3,5.8,12.8,0.2,32.4,14,6.402167163895557,23.200000000000003,76.8,0,0,2.2,10.7,0,4.8,23,0,0,0,3,0,0,0,0,0,0,0,0,3.2,0,0,25.6,1.3,0,3,0,0.015718318
slurry--10.0--ji2018-bd0001--100.0--nan--0.0--nan--0.0--nan--0.0--nan--0.0--aqueous carbonation--batch--nan--initial pressure--0.3--constant temperature--40.0--100.0--0.0--0.0--0.0--nan--nan--900.0--manometric analysis,,10,0,0,0,batch,initial pressure,0.3,constant temperature,40,100,0,0,0,900,0.5,manometric analysis,,,,8.4,30.29,0.2,29.3,3,5.8,12.8,0.2,32.4,14,6.402167163895557,23.200000000000003,76.8,0,0,2.2,10.7,0,4.8,23,0,0,0,3,0,0,0,0,0,0,0,0,3.2,0,0,25.6,1.3,0,3,0,0.010256000000000001
slurry--10.0--ji2018-bd0001--100.0--nan--0.0--nan--0.0--nan--0.0--nan--0.0--aqueous carbonation--batch--nan--initial pressure--0.3--constant temperature--40.0--100.0--0.0--0.0--0.0--nan--nan--900.0--manometric analysis,,10,0,0,0,batch,initial pressure,0.3,constant temperature,40,100,0,0,0,900,0.5625,manometric analysis,,,,8.4,30.29,0.2,29.3,3,5.8,12.8,0.2,32.4,14,6.402167163895557,23.200000000000003,76.8,0,0,2.2,10.7,0,4.8,23,0,0,0,3,0,0,0,0,0,0,0,0,3.2,0,0,25.6,1.3,0,3,0,0.019461786
slurry--10.0--ji2018-bd0001--100.0--nan--0.0--nan--0.0--nan--0.0--nan--0.0--aqueous carbonation--batch--nan--initial pressure--0.3--constant temperature--40.0--100.0--0.0--0.0--0.0--nan--nan--900.0--manometric analysis,,10,0,0,0,batch,initial pressure,0.3,constant temperature,40,100,0,0,0,900,0.625,manometric analysis,,,,8.4,30.29,0.2,29.3,3,5.8,12.8,0.2,32.4,14,6.402167163895557,23.200000000000003,76.8,0,0,2.2,10.7,0,4.8,23,0,0,0,3,0,0,0,0,0,0,0,0,3.2,0,0,25.6,1.3,0,3,0,0.020448340814247765
slurry--10.0--ji2018-bd0001--100.0--nan--0.0--nan--0.0--nan--0.0--nan--0.0--aqueous carbonation--batch--nan--initial pressure--0.3--constant temperature--40.0--100.0--0.0--0.0--0.0--nan--nan--900.0--manometric analysis,,10,0,0,0,batch,initial pressure,0.3,constant temperature,40,100,0,0,0,900,0.6875,manometric analysis,,,,8.4,30.29,0.2,29.3,3,5.8,12.8,0.2,32.4,14,6.402167163895557,23.200000000000003,76.8,0,0,2.2,10.7,0,4.8,23,0,0,0,3,0,0,0,0,0,0,0,0,3.2,0,0,25.6,1.3,0,3,0,0.021092522189697396
slurry--10.0--ji2018-bd0001--100.0--nan--0.0--nan--0.0--nan--0.0--nan--0.0--aqueous carbonation--batch--nan--initial pressure--0.3--constant temperature--40.0--100.0--0.0--0.0--0.0--nan--nan--900.0--manometric analysis,,10,0,0,0,batch,initial pressure,0.3,constant temperature,40,100,0,0,0,900,0.75,manometric analysis,,,,8.4,30.29,0.2,29.3,3,5.8,12.8,0.2,32.4,14,6.402167163895557,23.200000000000003,76.8,0,0,2.2,10.7,0,4.8,23,0,0,0,3,0,0,0,0,0,0,0,0,3.2,0,0,25.6,1.3,0,3,0,0.021519022
slurry--10.0--ji2018-bd0001--100.0--nan--0.0--nan--0.0--nan--0.0--nan--0.0--aqueous carbonation--batch--nan--initial pressure--0.3--constant temperature--40.0--100.0--0.0--0.0--0.0--nan--nan--900.0--manometric analysis,,10,0,0,0,batch,initial pressure,0.3,constant temperature,40,100,0,0,0,900,0.8125,manometric analysis,,,,8.4,30.29,0.2,29.3,3,5.8,12.8,0.2,32.4,14,6.402167163895557,23.200000000000003,76.8,0,0,2.2,10.7,0,4.8,23,0,0,0,3,0,0,0,0,0,0,0,0,3.2,0,0,25.6,1.3,0,3,0,0.02306947
slurry--10.0--ji2018-bd0001--100.0--nan--0.0--nan--0.0--nan--0.0--nan--0.0--aqueous carbonation--batch--nan--initial pressure--0.3--constant temperature--40.0--100.0--0.0--0.0--0.0--nan--nan--900.0--manometric analysis,,10,0,0,0,batch,initial pressure,0.3,constant temperature,40,100,0,0,0,900,0.875,manometric analysis,,,,8.4,30.29,0.2,29.3,3,5.8,12.8,0.2,32.4,14,6.402167163895557,23.200000000000003,76.8,0,0,2.2,10.7,0,4.8,23,0,0,0,3,0,0,0,0,0,0,0,0,3.2,0,0,25.6,1.3,0,3,0,0.023790059
slurry--10.0--ji2018-bd0001--100.0--nan--0.0--nan--0.0--nan--0.0--nan--0.0--aqueous carbonation--batch--nan--initial pressure--0.3--constant temperature--40.0--100.0--0.0--0.0--0.0--nan--nan--900.0--manometric analysis,,10,0,0,0,batch,initial pressure,0.3,constant temperature,40,100,0,0,0,900,0.9375,manometric analysis,,,,8.4,30.29,0.2,29.3,3,5.8,12.8,0.2,32.4,14,6.402167163895557,23.200000000000003,76.8,0,0,2.2,10.7,0,4.8,23,0,0,0,3,0,0,0,0,0,0,0,0,3.2,0,0,25.6,1.3,0,3,0,0.023442196643671212
slurry--10.0--ji2018-bd0001--100.0--nan--0.0--nan--0.0--nan--0.0--nan--0.0--aqueous carbonation--batch--nan--initial pressure--0.3--constant temperature--40.0--100.0--0.0--0.0--0.0--nan--nan--900.0--manometric analysis,,10,0,0,0,batch,initial pressure,0.3,constant temperature,40,100,0,0,0,900,1,manometric analysis,,,,8.4,30.29,0.2,29.3,3,5.8,12.8,0.2,32.4,14,6.402167163895557,23.200000000000003,76.8,0,0,2.2,10.7,0,4.8,23,0,0,0,3,0,0,0,0,0,0,0,0,3.2,0,0,25.6,1.3,0,3,0,0.023891095735307136
slurry--10.0--ji2018-bd0001--100.0--nan--0.0--nan--0.0--nan--0.0--nan--0.0--aqueous carbonation--batch--nan--initial pressure--0.3--constant temperature--40.0--100.0--0.0--0.0--0.0--nan--nan--900.0--manometric analysis,,10,0,0,0,batch,initial pressure,0.3,constant temperature,40,100,0,0,0,900,1.0625,manometric analysis,,,,8.4,30.29,0.2,29.3,3,5.8,12.8,0.2,32.4,14,6.402167163895557,23.200000000000003,76.8,0,0,2.2,10.7,0,4.8,23,0,0,0,3,0,0,0,0,0,0,0,0,3.2,0,0,25.6,1.3,0,3,0,0.025433321736098916
slurry--10.0--ji2018-bd0001--100.0--nan--0.0--nan--0.0--nan--0.0--nan--0.0--aqueous carbonation--batch--nan--initial pressure--0.3--constant temperature--40.0--100.0--0.0--0.0--0.0--nan--nan--900.0--manometric analysis,,10,0,0,0,batch,initial pressure,0.3,constant temperature,40,100,0,0,0,900,1.125,manometric analysis,,,,8.4,30.29,0.2,29.3,3,5.8,12.8,0.2,32.4,14,6.402167163895557,23.200000000000003,76.8,0,0,2.2,10.7,0,4.8,23,0,0,0,3,0,0,0,0,0,0,0,0,3.2,0,0,25.6,1.3,0,3,0,0.028003545076868117
slurry--10.0--ji2018-bd0001--100.0--nan--0.0--nan--0.0--nan--0.0--nan--0.0--aqueous carbonation--batch--nan--initial pressure--0.3--constant temperature--40.0--100.0--0.0--0.0--0.0--nan--nan--900.0--manometric analysis,,10,0,0,0,batch,initial pressure,0.3,constant temperature,40,100,0,0,0,900,1.1875,manometric analysis,,,,8.4,30.29,0.2,29.3,3,5.8,12.8,0.2,32.4,14,6.402167163895557,23.200000000000003,76.8,0,0,2.2,10.7,0,4.8,23,0,0,0,3,0,0,0,0,0,0,0,0,3.2,0,0,25.6,1.3,0,3,0,0.025005135443958312
slurry--10.0--ji2018-bd0001--100.0--nan--0.0--nan--0.0--nan--0.0--nan--0.0--aqueous carbonation--batch--nan--initial pressure--0.3--constant temperature--40.0--100.0--0.0--0.0--0.0--nan--nan--900.0--manometric analysis,,10,0,0,0,batch,initial pressure,0.3,constant temperature,40,100,0,0,0,900,1.25,manometric analysis,,,,8.4,30.29,0.2,29.3,3,5.8,12.8,0.2,32.4,14,6.402167163895557,23.200000000000003,76.8,0,0,2.2,10.7,0,4.8,23,0,0,0,3,0,0,0,0,0,0,0,0,3.2,0,0,25.6,1.3,0,3,0,0.025300871933609304
slurry--10.0--ji2018-bd0001--100.0--nan--0.0--nan--0.0--nan--0.0--nan--0.0--aqueous carbonation--batch--nan--initial pressure--0.3--constant temperature--40.0--100.0--0.0--0.0--0.0--nan--nan--900.0--manometric analysis,,10,0,0,0,batch,initial pressure,0.3,constant temperature,40,100,0,0,0,900,1.3125,manometric analysis,,,,8.4,30.29,0.2,29.3,3,5.8,12.8,0.2,32.4,14,6.402167163895557,23.200000000000003,76.8,0,0,2.2,10.7,0,4.8,23,0,0,0,3,0,0,0,0,0,0,0,0,3.2,0,0,25.6,1.3,0,3,0,0.028165191090637275
slurry--10.0--ji2018-bd0001--100.0--nan--0.0--nan--0.0--nan--0.0--nan--0.0--aqueous carbonation--batch--nan--initial pressure--0.3--constant temperature--40.0--100.0--0.0--0.0--0.0--nan--nan--900.0--manometric analysis,,10,0,0,0,batch,initial pressure,0.3,constant temperature,40,100,0,0,0,900,1.375,manometric analysis,,,,8.4,30.29,0.2,29.3,3,5.8,12.8,0.2,32.4,14,6.402167163895557,23.200000000000003,76.8,0,0,2.2,10.7,0,4.8,23,0,0,0,3,0,0,0,0,0,0,0,0,3.2,0,0,25.6,1.3,0,3,0,0.028622617
slurry--10.0--ji2018-bd0001--100.0--nan--0.0--nan--0.0--nan--0.0--nan--0.0--aqueous carbonation--batch--nan--initial pressure--0.3--constant temperature--40.0--100.0--0.0--0.0--0.0--nan--nan--900.0--manometric analysis,,10,0,0,0,batch,initial pressure,0.3,constant temperature,40,100,0,0,0,900,1.4375,manometric analysis,,,,8.4,30.29,0.2,29.3,3,5.8,12.8,0.2,32.4,14,6.402167163895557,23.200000000000003,76.8,0,0,2.2,10.7,0,4.8,23,0,0,0,3,0,0,0,0,0,0,0,0,3.2,0,0,25.6,1.3,0,3,0,0.029402838831623968
slurry--10.0--ji2018-bd0001--100.0--nan--0.0--nan--0.0--nan--0.0--nan--0.0--aqueous carbonation--batch--nan--initial pressure--0.3--constant temperature--40.0--100.0--0.0--0.0--0.0--nan--nan--900.0--manometric analysis,,10,0,0,0,batch,initial pressure,0.3,constant temperature,40,100,0,0,0,900,1.5,manometric analysis,,,,8.4,30.29,0.2,29.3,3,5.8,12.8,0.2,32.4,14,6.402167163895557,23.200000000000003,76.8,0,0,2.2,10.7,0,4.8,23,0,0,0,3,0,0,0,0,0,0,0,0,3.2,0,0,25.6,1.3,0,3,0,0.030099398570927444
slurry--10.0--ji2018-bd0001--100.0--nan--0.0--nan--0.0--nan--0.0--nan--0.0--aqueous carbonation--batch--nan--initial pressure--0.3--constant temperature--40.0--100.0--0.0--0.0--0.0--nan--nan--900.0--manometric analysis,,10,0,0,0,batch,initial pressure,0.3,constant temperature,40,100,0,0,0,900,1.5625,manometric analysis,,,,8.4,30.29,0.2,29.3,3,5.8,12.8,0.2,32.4,14,6.402167163895557,23.200000000000003,76.8,0,0,2.2,10.7,0,4.8,23,0,0,0,3,0,0,0,0,0,0,0,0,3.2,0,0,25.6,1.3,0,3,0,0.029972042
slurry--10.0--ji2018-bd0001--100.0--nan--0.0--nan--0.0--nan--0.0--nan--0.0--aqueous carbonation--batch--nan--initial pressure--0.3--constant temperature--40.0--100.0--0.0--0.0--0.0--nan--nan--900.0--manometric analysis,,10,0,0,0,batch,initial pressure,0.3,constant temperature,40,100,0,0,0,900,1.625,manometric analysis,,,,8.4,30.29,0.2,29.3,3,5.8,12.8,0.2,32.4,14,6.402167163895557,23.200000000000003,76.8,0,0,2.2,10.7,0,4.8,23,0,0,0,3,0,0,0,0,0,0,0,0,3.2,0,0,25.6,1.3,0,3,0,0.033171598
slurry--10.0--ji2018-bd0001--100.0--nan--0.0--nan--0.0--nan--0.0--nan--0.0--aqueous carbonation--batch--nan--initial pressure--0.3--constant temperature--40.0--100.0--0.0--0.0--0.0--nan--nan--900.0--manometric analysis,,10,0,0,0,batch,initial pressure,0.3,constant temperature,40,100,0,0,0,900,1.6875,manometric analysis,,,,8.4,30.29,0.2,29.3,3,5.8,12.8,0.2,32.4,14,6.402167163895557,23.200000000000003,76.8,0,0,2.2,10.7,0,4.8,23,0,0,0,3,0,0,0,0,0,0,0,0,3.2,0,0,25.6,1.3,0,3,0,0.028906844
slurry--10.0--ji2018-bd0001--100.0--nan--0.0--nan--0.0--nan--0.0--nan--0.0--aqueous carbonation--batch--nan--initial pressure--0.3--constant temperature--40.0--100.0--0.0--0.0--0.0--nan--nan--900.0--manometric analysis,,10,0,0,0,batch,initial pressure,0.3,constant temperature,40,100,0,0,0,900,1.75,manometric analysis,,,,8.4,30.29,0.2,29.3,3,5.8,12.8,0.2,32.4,14,6.402167163895557,23.200000000000003,76.8,0,0,2.2,10.7,0,4.8,23,0,0,0,3,0,0,0,0,0,0,0,0,3.2,0,0,25.6,1.3,0,3,0,0.030637463
slurry--10.0--ji2018-bd0001--100.0--nan--0.0--nan--0.0--nan--0.0--nan--0.0--aqueous carbonation--batch--nan--initial pressure--0.3--constant temperature--40.0--100.0--0.0--0.0--0.0--nan--nan--900.0--manometric analysis,,10,0,0,0,batch,initial pressure,0.3,constant temperature,40,100,0,0,0,900,1.8125,manometric analysis,,,,8.4,30.29,0.2,29.3,3,5.8,12.8,0.2,32.4,14,6.402167163895557,23.200000000000003,76.8,0,0,2.2,10.7,0,4.8,23,0,0,0,3,0,0,0,0,0,0,0,0,3.2,0,0,25.6,1.3,0,3,0,0.032323001
slurry--10.0--ji2018-bd0001--100.0--nan--0.0--nan--0.0--nan--0.0--nan--0.0--aqueous carbonation--batch--nan--initial pressure--0.3--constant temperature--40.0--100.0--0.0--0.0--0.0--nan--nan--900.0--manometric analysis,,10,0,0,0,batch,initial pressure,0.3,constant temperature,40,100,0,0,0,900,1.875,manometric analysis,,,,8.4,30.29,0.2,29.3,3,5.8,12.8,0.2,32.4,14,6.402167163895557,23.200000000000003,76.8,0,0,2.2,10.7,0,4.8,23,0,0,0,3,0,0,0,0,0,0,0,0,3.2,0,0,25.6,1.3,0,3,0,0.030298283
slurry--10.0--ji2018-bd0001--100.0--nan--0.0--nan--0.0--nan--0.0--nan--0.0--aqueous carbonation--batch--nan--initial pressure--0.3--constant temperature--40.0--100.0--0.0--0.0--0.0--nan--nan--900.0--manometric analysis,,10,0,0,0,batch,initial pressure,0.3,constant temperature,40,100,0,0,0,900,1.9375,manometric analysis,,,,8.4,30.29,0.2,29.3,3,5.8,12.8,0.2,32.4,14,6.402167163895557,23.200000000000003,76.8,0,0,2.2,10.7,0,4.8,23,0,0,0,3,0,0,0,0,0,0,0,0,3.2,0,0,25.6,1.3,0,3,0,0.033226181635229335
slurry--10.0--ji2018-bd0001--100.0--nan--0.0--nan--0.0--nan--0.0--nan--0.0--aqueous carbonation--batch--nan--initial pressure--0.3--constant temperature--40.0--100.0--0.0--0.0--0.0--nan--nan--900.0--manometric analysis,,10,0,0,0,batch,initial pressure,0.3,constant temperature,40,100,0,0,0,900,2,manometric analysis,,,,8.4,30.29,0.2,29.3,3,5.8,12.8,0.2,32.4,14,6.402167163895557,23.200000000000003,76.8,0,0,2.2,10.7,0,4.8,23,0,0,0,3,0,0,0,0,0,0,0,0,3.2,0,0,25.6,1.3,0,3,0,0.036849146
slurry--10.0--ji2018-bd0001--100.0--nan--0.0--nan--0.0--nan--0.0--nan--0.0--aqueous carbonation--batch--nan--initial pressure--0.3--constant temperature--40.0--100.0--0.0--0.0--0.0--nan--nan--900.0--manometric analysis,,10,0,0,0,batch,initial pressure,0.3,constant temperature,40,100,0,0,0,900,2.125,manometric analysis,,,,8.4,30.29,0.2,29.3,3,5.8,12.8,0.2,32.4,14,6.402167163895557,23.200000000000003,76.8,0,0,2.2,10.7,0,4.8,23,0,0,0,3,0,0,0,0,0,0,0,0,3.2,0,0,25.6,1.3,0,3,0,0.035038535293452404
slurry--10.0--ji2018-bd0001--100.0--nan--0.0--nan--0.0--nan--0.0--nan--0.0--aqueous carbonation--batch--nan--initial pressure--0.3--constant temperature--40.0--100.0--0.0--0.0--0.0--nan--nan--900.0--manometric analysis,,10,0,0,0,batch,initial pressure,0.3,constant temperature,40,100,0,0,0,900,2.25,manometric analysis,,,,8.4,30.29,0.2,29.3,3,5.8,12.8,0.2,32.4,14,6.402167163895557,23.200000000000003,76.8,0,0,2.2,10.7,0,4.8,23,0,0,0,3,0,0,0,0,0,0,0,0,3.2,0,0,25.6,1.3,0,3,0,0.036365715317155795
slurry--10.0--ji2018-bd0001--100.0--nan--0.0--nan--0.0--nan--0.0--nan--0.0--aqueous carbonation--batch--nan--initial pressure--0.3--constant temperature--40.0--100.0--0.0--0.0--0.0--nan--nan--900.0--manometric analysis,,10,0,0,0,batch,initial pressure,0.3,constant temperature,40,100,0,0,0,900,2.375,manometric analysis,,,,8.4,30.29,0.2,29.3,3,5.8,12.8,0.2,32.4,14,6.402167163895557,23.200000000000003,76.8,0,0,2.2,10.7,0,4.8,23,0,0,0,3,0,0,0,0,0,0,0,0,3.2,0,0,25.6,1.3,0,3,0,0.034549136
slurry--10.0--ji2018-bd0001--100.0--nan--0.0--nan--0.0--nan--0.0--nan--0.0--aqueous carbonation--batch--nan--initial pressure--0.3--constant temperature--40.0--100.0--0.0--0.0--0.0--nan--nan--900.0--manometric analysis,,10,0,0,0,batch,initial pressure,0.3,constant temperature,40,100,0,0,0,900,2.5,manometric analysis,,,,8.4,30.29,0.2,29.3,3,5.8,12.8,0.2,32.4,14,6.402167163895557,23.200000000000003,76.8,0,0,2.2,10.7,0,4.8,23,0,0,0,3,0,0,0,0,0,0,0,0,3.2,0,0,25.6,1.3,0,3,0,0.036604383269732414
slurry--10.0--ji2018-bd0001--100.0--nan--0.0--nan--0.0--nan--0.0--nan--0.0--aqueous carbonation--batch--nan--initial pressure--0.3--constant temperature--40.0--100.0--0.0--0.0--0.0--nan--nan--900.0--manometric analysis,,10,0,0,0,batch,initial pressure,0.3,constant temperature,40,100,0,0,0,900,2.625,manometric analysis,,,,8.4,30.29,0.2,29.3,3,5.8,12.8,0.2,32.4,14,6.402167163895557,23.200000000000003,76.8,0,0,2.2,10.7,0,4.8,23,0,0,0,3,0,0,0,0,0,0,0,0,3.2,0,0,25.6,1.3,0,3,0,0.037915838
slurry--10.0--ji2018-bd0001--100.0--nan--0.0--nan--0.0--nan--0.0--nan--0.0--aqueous carbonation--batch--nan--initial pressure--0.3--constant temperature--40.0--100.0--0.0--0.0--0.0--nan--nan--900.0--manometric analysis,,10,0,0,0,batch,initial pressure,0.3,constant temperature,40,100,0,0,0,900,2.75,manometric analysis,,,,8.4,30.29,0.2,29.3,3,5.8,12.8,0.2,32.4,14,6.402167163895557,23.200000000000003,76.8,0,0,2.2,10.7,0,4.8,23,0,0,0,3,0,0,0,0,0,0,0,0,3.2,0,0,25.6,1.3,0,3,0,0.038863952
slurry--10.0--ji2018-bd0001--100.0--nan--0.0--nan--0.0--nan--0.0--nan--0.0--aqueous carbonation--batch--nan--initial pressure--0.3--constant temperature--40.0--100.0--0.0--0.0--0.0--nan--nan--900.0--manometric analysis,,10,0,0,0,batch,initial pressure,0.3,constant temperature,40,100,0,0,0,900,2.875,manometric analysis,,,,8.4,30.29,0.2,29.3,3,5.8,12.8,0.2,32.4,14,6.402167163895557,23.200000000000003,76.8,0,0,2.2,10.7,0,4.8,23,0,0,0,3,0,0,0,0,0,0,0,0,3.2,0,0,25.6,1.3,0,3,0,0.042905434841095734
slurry--10.0--ji2018-bd0001--100.0--nan--0.0--nan--0.0--nan--0.0--nan--0.0--aqueous carbonation--batch--nan--initial pressure--0.3--constant temperature--40.0--100.0--0.0--0.0--0.0--nan--nan--900.0--manometric analysis,,10,0,0,0,batch,initial pressure,0.3,constant temperature,40,100,0,0,0,900,3,manometric analysis,,,,8.4,30.29,0.2,29.3,3,5.8,12.8,0.2,32.4,14,6.402167163895557,23.200000000000003,76.8,0,0,2.2,10.7,0,4.8,23,0,0,0,3,0,0,0,0,0,0,0,0,3.2,0,0,25.6,1.3,0,3,0,0.042279763282857576
slurry--10.0--ji2018-bd0001--100.0--nan--0.0--nan--0.0--nan--0.0--nan--0.0--aqueous carbonation--batch--nan--initial pressure--0.3--constant temperature--40.0--100.0--0.0--0.0--0.0--nan--nan--900.0--manometric analysis,,10,0,0,0,batch,initial pressure,0.3,constant temperature,40,100,0,0,0,900,3.125,manometric analysis,,,,8.4,30.29,0.2,29.3,3,5.8,12.8,0.2,32.4,14,6.402167163895557,23.200000000000003,76.8,0,0,2.2,10.7,0,4.8,23,0,0,0,3,0,0,0,0,0,0,0,0,3.2,0,0,25.6,1.3,0,3,0,0.039596292
slurry--10.0--ji2018-bd0001--100.0--nan--0.0--nan--0.0--nan--0.0--nan--0.0--aqueous carbonation--batch--nan--initial pressure--0.3--constant temperature--40.0--100.0--0.0--0.0--0.0--nan--nan--900.0--manometric analysis,,10,0,0,0,batch,initial pressure,0.3,constant temperature,40,100,0,0,0,900,3.25,manometric analysis,,,,8.4,30.29,0.2,29.3,3,5.8,12.8,0.2,32.4,14,6.402167163895557,23.200000000000003,76.8,0,0,2.2,10.7,0,4.8,23,0,0,0,3,0,0,0,0,0,0,0,0,3.2,0,0,25.6,1.3,0,3,0,0.043229331
slurry--10.0--ji2018-bd0001--100.0--nan--0.0--nan--0.0--nan--0.0--nan--0.0--aqueous carbonation--batch--nan--initial pressure--0.3--constant temperature--40.0--100.0--0.0--0.0--0.0--nan--nan--900.0--manometric analysis,,10,0,0,0,batch,initial pressure,0.3,constant temperature,40,100,0,0,0,900,3.375,manometric analysis,,,,8.4,30.29,0.2,29.3,3,5.8,12.8,0.2,32.4,14,6.402167163895557,23.200000000000003,76.8,0,0,2.2,10.7,0,4.8,23,0,0,0,3,0,0,0,0,0,0,0,0,3.2,0,0,25.6,1.3,0,3,0,0.044546758141273055
slurry--10.0--ji2018-bd0001--100.0--nan--0.0--nan--0.0--nan--0.0--nan--0.0--aqueous carbonation--batch--nan--initial pressure--0.3--constant temperature--40.0--100.0--0.0--0.0--0.0--nan--nan--900.0--manometric analysis,,10,0,0,0,batch,initial pressure,0.3,constant temperature,40,100,0,0,0,900,3.5,manometric analysis,,,,8.4,30.29,0.2,29.3,3,5.8,12.8,0.2,32.4,14,6.402167163895557,23.200000000000003,76.8,0,0,2.2,10.7,0,4.8,23,0,0,0,3,0,0,0,0,0,0,0,0,3.2,0,0,25.6,1.3,0,3,0,0.046730497
slurry--10.0--ji2018-bd0001--100.0--nan--0.0--nan--0.0--nan--0.0--nan--0.0--aqueous carbonation--batch--nan--initial pressure--0.3--constant temperature--40.0--100.0--0.0--0.0--0.0--nan--nan--900.0--manometric analysis,,10,0,0,0,batch,initial pressure,0.3,constant temperature,40,100,0,0,0,900,3.625,manometric analysis,,,,8.4,30.29,0.2,29.3,3,5.8,12.8,0.2,32.4,14,6.402167163895557,23.200000000000003,76.8,0,0,2.2,10.7,0,4.8,23,0,0,0,3,0,0,0,0,0,0,0,0,3.2,0,0,25.6,1.3,0,3,0,0.048493962276157834
slurry--10.0--ji2018-bd0001--100.0--nan--0.0--nan--0.0--nan--0.0--nan--0.0--aqueous carbonation--batch--nan--initial pressure--0.3--constant temperature--40.0--100.0--0.0--0.0--0.0--nan--nan--900.0--manometric analysis,,10,0,0,0,batch,initial pressure,0.3,constant temperature,40,100,0,0,0,900,3.75,manometric analysis,,,,8.4,30.29,0.2,29.3,3,5.8,12.8,0.2,32.4,14,6.402167163895557,23.200000000000003,76.8,0,0,2.2,10.7,0,4.8,23,0,0,0,3,0,0,0,0,0,0,0,0,3.2,0,0,25.6,1.3,0,3,0,0.043343597
slurry--10.0--ji2018-bd0001--100.0--nan--0.0--nan--0.0--nan--0.0--nan--0.0--aqueous carbonation--batch--nan--initial pressure--0.3--constant temperature--40.0--100.0--0.0--0.0--0.0--nan--nan--900.0--manometric analysis,,10,0,0,0,batch,initial pressure,0.3,constant temperature,40,100,0,0,0,900,3.875,manometric analysis,,,,8.4,30.29,0.2,29.3,3,5.8,12.8,0.2,32.4,14,6.402167163895557,23.200000000000003,76.8,0,0,2.2,10.7,0,4.8,23,0,0,0,3,0,0,0,0,0,0,0,0,3.2,0,0,25.6,1.3,0,3,0,0.044487422
