Repository: kycai/c3gb

# c3gb

**c3gb**, Gradient Boosting models for predicting the CO2 uptake of Coal ashes in Carbon mineralization, were developed in the research article: [AI-guided prediction and control of CO2 mineralization in coal ashes as carbon-efficient supplementary cementitious materials](). They are tree-based ensemble models. 

The models take the physicochemical properties of coal ashes, along with the process parameters related to reactant proportions and carbonation conditions as input features, while the output is CO2 uptake. The models can be used as a objective function to optimize the carbonation process for CO2 mineralization in coal ashes.

Kangyi Cai 2026 @ Missouri S&T

File: data/Xys_gt_augmented.csv (part 40 of 89)
Group id,Class id,Water-Solid ratio,Chemical admixture 1-content,Chemical admixture 2-content,Chemical admixture 3-content,Carbonation reactor operation mode,Carbonation pressure control type,Carbonation pressure,Carbonation temperature control type,Carbonation temperature,Carbonation gas 1-CO2,Carbonation gas 2-H2O vapor,Carbonation gas 3-N2,Carbonation gas flow rate,Carbonation stirring speed ,Carbonation duration,Method-CO2 uptake,Chemical admixture 1_Classification 2,Chemical admixture 2_Classification 2,Chemical admixture 3_Classification 2,"Solid_Dv,50",Solid_Specific surface area,Solid_Na2O,Solid_MgO,Solid_Al2O3,Solid_SiO2,Solid_SO3,Solid_K2O,Solid_CaO,Solid_Fe2O3,Solid_Loss on ignition,Solid_Amorphous+others,Solid_Crystalline,Solid_Albite,Solid_Anhydrite,Solid_Augite,Solid_Bassanite,Solid_Brownmillerite,Solid_Brucite,Solid_Calcite,Solid_Corundum,Solid_Diopside,Solid_Glauberite,Solid_Gypsum,Solid_Hematite,Solid_Hydrotalcite,Solid_Lime,Solid_Maghemite,Solid_Magnesioferrite,Solid_Magnetite,Solid_Microcline,Solid_Mullite,Solid_Periclase,Solid_Polyhalite,Solid_Portlandite,Solid_Pyroaurite,Solid_Quartz,Solid_Spinel,Solid_Srebrodolskite,Solid_Thenardite,Experimental CO2 uptake-U2
slurry--10.0--ji2018-bd0001--100.0--nan--0.0--nan--0.0--nan--0.0--nan--0.0--aqueous carbonation--batch--nan--initial pressure--0.3--constant temperature--40.0--100.0--0.0--0.0--0.0--nan--nan--900.0--manometric analysis,,10,0,0,0,batch,initial pressure,0.3,constant temperature,40,100,0,0,0,900,4,manometric analysis,,,,8.4,30.29,0.2,29.3,3,5.8,12.8,0.2,32.4,14,6.402167163895557,23.200000000000003,76.8,0,0,2.2,10.7,0,4.8,23,0,0,0,3,0,0,0,0,0,0,0,0,3.2,0,0,25.6,1.3,0,3,0,0.044102269
slurry--10.0--ji2018-bd0001--100.0--nan--0.0--nan--0.0--nan--0.0--nan--0.0--aqueous carbonation--batch--nan--initial pressure--0.3--constant temperature--40.0--100.0--0.0--0.0--0.0--nan--nan--900.0--manometric analysis,,10,0,0,0,batch,initial pressure,0.3,constant temperature,40,100,0,0,0,900,4.25,manometric analysis,,,,8.4,30.29,0.2,29.3,3,5.8,12.8,0.2,32.4,14,6.402167163895557,23.200000000000003,76.8,0,0,2.2,10.7,0,4.8,23,0,0,0,3,0,0,0,0,0,0,0,0,3.2,0,0,25.6,1.3,0,3,0,0.047849424
slurry--10.0--ji2018-bd0001--100.0--nan--0.0--nan--0.0--nan--0.0--nan--0.0--aqueous carbonation--batch--nan--initial pressure--0.3--constant temperature--40.0--100.0--0.0--0.0--0.0--nan--nan--900.0--manometric analysis,,10,0,0,0,batch,initial pressure,0.3,constant temperature,40,100,0,0,0,900,4.5,manometric analysis,,,,8.4,30.29,0.2,29.3,3,5.8,12.8,0.2,32.4,14,6.402167163895557,23.200000000000003,76.8,0,0,2.2,10.7,0,4.8,23,0,0,0,3,0,0,0,0,0,0,0,0,3.2,0,0,25.6,1.3,0,3,0,0.050888248
slurry--10.0--ji2018-bd0001--100.0--nan--0.0--nan--0.0--nan--0.0--nan--0.0--aqueous carbonation--batch--nan--initial pressure--0.3--constant temperature--40.0--100.0--0.0--0.0--0.0--nan--nan--900.0--manometric analysis,,10,0,0,0,batch,initial pressure,0.3,constant temperature,40,100,0,0,0,900,4.75,manometric analysis,,,,8.4,30.29,0.2,29.3,3,5.8,12.8,0.2,32.4,14,6.402167163895557,23.200000000000003,76.8,0,0,2.2,10.7,0,4.8,23,0,0,0,3,0,0,0,0,0,0,0,0,3.2,0,0,25.6,1.3,0,3,0,0.053521025784583315
slurry--10.0--ji2018-bd0001--100.0--nan--0.0--nan--0.0--nan--0.0--nan--0.0--aqueous carbonation--batch--nan--initial pressure--0.3--constant temperature--40.0--100.0--0.0--0.0--0.0--nan--nan--900.0--manometric analysis,,10,0,0,0,batch,initial pressure,0.3,constant temperature,40,100,0,0,0,900,5,manometric analysis,,,,8.4,30.29,0.2,29.3,3,5.8,12.8,0.2,32.4,14,6.402167163895557,23.200000000000003,76.8,0,0,2.2,10.7,0,4.8,23,0,0,0,3,0,0,0,0,0,0,0,0,3.2,0,0,25.6,1.3,0,3,0,0.052044053
slurry--10.0--ji2018-bd0001--100.0--nan--0.0--nan--0.0--nan--0.0--nan--0.0--aqueous carbonation--batch--nan--initial pressure--0.3--constant temperature--40.0--100.0--0.0--0.0--0.0--nan--nan--900.0--manometric analysis,,10,0,0,0,batch,initial pressure,0.3,constant temperature,40,100,0,0,0,900,5.25,manometric analysis,,,,8.4,30.29,0.2,29.3,3,5.8,12.8,0.2,32.4,14,6.402167163895557,23.200000000000003,76.8,0,0,2.2,10.7,0,4.8,23,0,0,0,3,0,0,0,0,0,0,0,0,3.2,0,0,25.6,1.3,0,3,0,0.052594402
slurry--10.0--ji2018-bd0001--100.0--nan--0.0--nan--0.0--nan--0.0--nan--0.0--aqueous carbonation--batch--nan--initial pressure--0.3--constant temperature--40.0--100.0--0.0--0.0--0.0--nan--nan--900.0--manometric analysis,,10,0,0,0,batch,initial pressure,0.3,constant temperature,40,100,0,0,0,900,5.5,manometric analysis,,,,8.4,30.29,0.2,29.3,3,5.8,12.8,0.2,32.4,14,6.402167163895557,23.200000000000003,76.8,0,0,2.2,10.7,0,4.8,23,0,0,0,3,0,0,0,0,0,0,0,0,3.2,0,0,25.6,1.3,0,3,0,0.055040212961679984
slurry--10.0--ji2018-bd0001--100.0--nan--0.0--nan--0.0--nan--0.0--nan--0.0--aqueous carbonation--batch--nan--initial pressure--0.3--constant temperature--40.0--100.0--0.0--0.0--0.0--nan--nan--900.0--manometric analysis,,10,0,0,0,batch,initial pressure,0.3,constant temperature,40,100,0,0,0,900,5.75,manometric analysis,,,,8.4,30.29,0.2,29.3,3,5.8,12.8,0.2,32.4,14,6.402167163895557,23.200000000000003,76.8,0,0,2.2,10.7,0,4.8,23,0,0,0,3,0,0,0,0,0,0,0,0,3.2,0,0,25.6,1.3,0,3,0,0.053445167
slurry--10.0--ji2018-bd0001--100.0--nan--0.0--nan--0.0--nan--0.0--nan--0.0--aqueous carbonation--batch--nan--initial pressure--0.3--constant temperature--40.0--100.0--0.0--0.0--0.0--nan--nan--900.0--manometric analysis,,10,0,0,0,batch,initial pressure,0.3,constant temperature,40,100,0,0,0,900,6,manometric analysis,,,,8.4,30.29,0.2,29.3,3,5.8,12.8,0.2,32.4,14,6.402167163895557,23.200000000000003,76.8,0,0,2.2,10.7,0,4.8,23,0,0,0,3,0,0,0,0,0,0,0,0,3.2,0,0,25.6,1.3,0,3,0,0.062840637
slurry--10.0--ji2018-bd0001--100.0--nan--0.0--nan--0.0--nan--0.0--nan--0.0--aqueous carbonation--batch--nan--initial pressure--0.3--constant temperature--40.0--100.0--0.0--0.0--0.0--nan--nan--900.0--manometric analysis,,10,0,0,0,batch,initial pressure,0.3,constant temperature,40,100,0,0,0,900,6.25,manometric analysis,,,,8.4,30.29,0.2,29.3,3,5.8,12.8,0.2,32.4,14,6.402167163895557,23.200000000000003,76.8,0,0,2.2,10.7,0,4.8,23,0,0,0,3,0,0,0,0,0,0,0,0,3.2,0,0,25.6,1.3,0,3,0,0.053332109429789894
slurry--10.0--ji2018-bd0001--100.0--nan--0.0--nan--0.0--nan--0.0--nan--0.0--aqueous carbonation--batch--nan--initial pressure--0.3--constant temperature--40.0--100.0--0.0--0.0--0.0--nan--nan--900.0--manometric analysis,,10,0,0,0,batch,initial pressure,0.3,constant temperature,40,100,0,0,0,900,6.5,manometric analysis,,,,8.4,30.29,0.2,29.3,3,5.8,12.8,0.2,32.4,14,6.402167163895557,23.200000000000003,76.8,0,0,2.2,10.7,0,4.8,23,0,0,0,3,0,0,0,0,0,0,0,0,3.2,0,0,25.6,1.3,0,3,0,0.059613874
slurry--10.0--ji2018-bd0001--100.0--nan--0.0--nan--0.0--nan--0.0--nan--0.0--aqueous carbonation--batch--nan--initial pressure--0.3--constant temperature--40.0--100.0--0.0--0.0--0.0--nan--nan--900.0--manometric analysis,,10,0,0,0,batch,initial pressure,0.3,constant temperature,40,100,0,0,0,900,6.75,manometric analysis,,,,8.4,30.29,0.2,29.3,3,5.8,12.8,0.2,32.4,14,6.402167163895557,23.200000000000003,76.8,0,0,2.2,10.7,0,4.8,23,0,0,0,3,0,0,0,0,0,0,0,0,3.2,0,0,25.6,1.3,0,3,0,0.066203975
slurry--10.0--ji2018-bd0001--100.0--nan--0.0--nan--0.0--nan--0.0--nan--0.0--aqueous carbonation--batch--nan--initial pressure--0.3--constant temperature--40.0--100.0--0.0--0.0--0.0--nan--nan--900.0--manometric analysis,,10,0,0,0,batch,initial pressure,0.3,constant temperature,40,100,0,0,0,900,7,manometric analysis,,,,8.4,30.29,0.2,29.3,3,5.8,12.8,0.2,32.4,14,6.402167163895557,23.200000000000003,76.8,0,0,2.2,10.7,0,4.8,23,0,0,0,3,0,0,0,0,0,0,0,0,3.2,0,0,25.6,1.3,0,3,0,0.061173833655020445
slurry--10.0--ji2018-bd0001--100.0--nan--0.0--nan--0.0--nan--0.0--nan--0.0--aqueous carbonation--batch--nan--initial pressure--0.3--constant temperature--40.0--100.0--0.0--0.0--0.0--nan--nan--900.0--manometric analysis,,10,0,0,0,batch,initial pressure,0.3,constant temperature,40,100,0,0,0,900,7.25,manometric analysis,,,,8.4,30.29,0.2,29.3,3,5.8,12.8,0.2,32.4,14,6.402167163895557,23.200000000000003,76.8,0,0,2.2,10.7,0,4.8,23,0,0,0,3,0,0,0,0,0,0,0,0,3.2,0,0,25.6,1.3,0,3,0,0.061575038
slurry--10.0--ji2018-bd0001--100.0--nan--0.0--nan--0.0--nan--0.0--nan--0.0--aqueous carbonation--batch--nan--initial pressure--0.3--constant temperature--40.0--100.0--0.0--0.0--0.0--nan--nan--900.0--manometric analysis,,10,0,0,0,batch,initial pressure,0.3,constant temperature,40,100,0,0,0,900,7.5,manometric analysis,,,,8.4,30.29,0.2,29.3,3,5.8,12.8,0.2,32.4,14,6.402167163895557,23.200000000000003,76.8,0,0,2.2,10.7,0,4.8,23,0,0,0,3,0,0,0,0,0,0,0,0,3.2,0,0,25.6,1.3,0,3,0,0.062031200934322475
slurry--10.0--ji2018-bd0001--100.0--nan--0.0--nan--0.0--nan--0.0--nan--0.0--aqueous carbonation--batch--nan--initial pressure--0.3--constant temperature--40.0--100.0--0.0--0.0--0.0--nan--nan--900.0--manometric analysis,,10,0,0,0,batch,initial pressure,0.3,constant temperature,40,100,0,0,0,900,7.75,manometric analysis,,,,8.4,30.29,0.2,29.3,3,5.8,12.8,0.2,32.4,14,6.402167163895557,23.200000000000003,76.8,0,0,2.2,10.7,0,4.8,23,0,0,0,3,0,0,0,0,0,0,0,0,3.2,0,0,25.6,1.3,0,3,0,0.063558328
slurry--10.0--ji2018-bd0001--100.0--nan--0.0--nan--0.0--nan--0.0--nan--0.0--aqueous carbonation--batch--nan--initial pressure--0.3--constant temperature--40.0--100.0--0.0--0.0--0.0--nan--nan--900.0--manometric analysis,,10,0,0,0,batch,initial pressure,0.3,constant temperature,40,100,0,0,0,900,8,manometric analysis,,,,8.4,30.29,0.2,29.3,3,5.8,12.8,0.2,32.4,14,6.402167163895557,23.200000000000003,76.8,0,0,2.2,10.7,0,4.8,23,0,0,0,3,0,0,0,0,0,0,0,0,3.2,0,0,25.6,1.3,0,3,0,0.069565409
slurry--10.0--ji2018-bd0001--100.0--nan--0.0--nan--0.0--nan--0.0--nan--0.0--aqueous carbonation--batch--nan--initial pressure--0.4--constant temperature--40.0--100.0--0.0--0.0--0.0--nan--nan--1050.0--manometric analysis,,10,0,0,0,batch,initial pressure,0.4,constant temperature,40,100,0,0,0,1050,0,manometric analysis,,,,8.4,30.29,0.2,29.3,3,5.8,12.8,0.2,32.4,14,6.402167163895557,23.200000000000003,76.8,0,0,2.2,10.7,0,4.8,23,0,0,0,3,0,0,0,0,0,0,0,0,3.2,0,0,25.6,1.3,0,3,0,1e-05
slurry--10.0--ji2018-bd0001--100.0--nan--0.0--nan--0.0--nan--0.0--nan--0.0--aqueous carbonation--batch--nan--initial pressure--0.4--constant temperature--40.0--100.0--0.0--0.0--0.0--nan--nan--1050.0--manometric analysis,,10,0,0,0,batch,initial pressure,0.4,constant temperature,40,100,0,0,0,1050,0.0625,manometric analysis,,,,8.4,30.29,0.2,29.3,3,5.8,12.8,0.2,32.4,14,6.402167163895557,23.200000000000003,76.8,0,0,2.2,10.7,0,4.8,23,0,0,0,3,0,0,0,0,0,0,0,0,3.2,0,0,25.6,1.3,0,3,0,0.014330744
slurry--10.0--ji2018-bd0001--100.0--nan--0.0--nan--0.0--nan--0.0--nan--0.0--aqueous carbonation--batch--nan--initial pressure--0.4--constant temperature--40.0--100.0--0.0--0.0--0.0--nan--nan--1050.0--manometric analysis,,10,0,0,0,batch,initial pressure,0.4,constant temperature,40,100,0,0,0,1050,0.125,manometric analysis,,,,8.4,30.29,0.2,29.3,3,5.8,12.8,0.2,32.4,14,6.402167163895557,23.200000000000003,76.8,0,0,2.2,10.7,0,4.8,23,0,0,0,3,0,0,0,0,0,0,0,0,3.2,0,0,25.6,1.3,0,3,0,0.015873235867931546
slurry--10.0--ji2018-bd0001--100.0--nan--0.0--nan--0.0--nan--0.0--nan--0.0--aqueous carbonation--batch--nan--initial pressure--0.4--constant temperature--40.0--100.0--0.0--0.0--0.0--nan--nan--1050.0--manometric analysis,,10,0,0,0,batch,initial pressure,0.4,constant temperature,40,100,0,0,0,1050,0.1875,manometric analysis,,,,8.4,30.29,0.2,29.3,3,5.8,12.8,0.2,32.4,14,6.402167163895557,23.200000000000003,76.8,0,0,2.2,10.7,0,4.8,23,0,0,0,3,0,0,0,0,0,0,0,0,3.2,0,0,25.6,1.3,0,3,0,0.019517073
slurry--10.0--ji2018-bd0001--100.0--nan--0.0--nan--0.0--nan--0.0--nan--0.0--aqueous carbonation--batch--nan--initial pressure--0.4--constant temperature--40.0--100.0--0.0--0.0--0.0--nan--nan--1050.0--manometric analysis,,10,0,0,0,batch,initial pressure,0.4,constant temperature,40,100,0,0,0,1050,0.25,manometric analysis,,,,8.4,30.29,0.2,29.3,3,5.8,12.8,0.2,32.4,14,6.402167163895557,23.200000000000003,76.8,0,0,2.2,10.7,0,4.8,23,0,0,0,3,0,0,0,0,0,0,0,0,3.2,0,0,25.6,1.3,0,3,0,0.007692
slurry--10.0--ji2018-bd0001--100.0--nan--0.0--nan--0.0--nan--0.0--nan--0.0--aqueous carbonation--batch--nan--initial pressure--0.4--constant temperature--40.0--100.0--0.0--0.0--0.0--nan--nan--1050.0--manometric analysis,,10,0,0,0,batch,initial pressure,0.4,constant temperature,40,100,0,0,0,1050,0.3125,manometric analysis,,,,8.4,30.29,0.2,29.3,3,5.8,12.8,0.2,32.4,14,6.402167163895557,23.200000000000003,76.8,0,0,2.2,10.7,0,4.8,23,0,0,0,3,0,0,0,0,0,0,0,0,3.2,0,0,25.6,1.3,0,3,0,0.024481745601741194
slurry--10.0--ji2018-bd0001--100.0--nan--0.0--nan--0.0--nan--0.0--nan--0.0--aqueous carbonation--batch--nan--initial pressure--0.4--constant temperature--40.0--100.0--0.0--0.0--0.0--nan--nan--1050.0--manometric analysis,,10,0,0,0,batch,initial pressure,0.4,constant temperature,40,100,0,0,0,1050,0.375,manometric analysis,,,,8.4,30.29,0.2,29.3,3,5.8,12.8,0.2,32.4,14,6.402167163895557,23.200000000000003,76.8,0,0,2.2,10.7,0,4.8,23,0,0,0,3,0,0,0,0,0,0,0,0,3.2,0,0,25.6,1.3,0,3,0,0.023368606
slurry--10.0--ji2018-bd0001--100.0--nan--0.0--nan--0.0--nan--0.0--nan--0.0--aqueous carbonation--batch--nan--initial pressure--0.4--constant temperature--40.0--100.0--0.0--0.0--0.0--nan--nan--1050.0--manometric analysis,,10,0,0,0,batch,initial pressure,0.4,constant temperature,40,100,0,0,0,1050,0.4375,manometric analysis,,,,8.4,30.29,0.2,29.3,3,5.8,12.8,0.2,32.4,14,6.402167163895557,23.200000000000003,76.8,0,0,2.2,10.7,0,4.8,23,0,0,0,3,0,0,0,0,0,0,0,0,3.2,0,0,25.6,1.3,0,3,0,0.027470380735824033
slurry--10.0--ji2018-bd0001--100.0--nan--0.0--nan--0.0--nan--0.0--nan--0.0--aqueous carbonation--batch--nan--initial pressure--0.4--constant temperature--40.0--100.0--0.0--0.0--0.0--nan--nan--1050.0--manometric analysis,,10,0,0,0,batch,initial pressure,0.4,constant temperature,40,100,0,0,0,1050,0.5,manometric analysis,,,,8.4,30.29,0.2,29.3,3,5.8,12.8,0.2,32.4,14,6.402167163895557,23.200000000000003,76.8,0,0,2.2,10.7,0,4.8,23,0,0,0,3,0,0,0,0,0,0,0,0,3.2,0,0,25.6,1.3,0,3,0,0.020512000000000002
slurry--10.0--ji2018-bd0001--100.0--nan--0.0--nan--0.0--nan--0.0--nan--0.0--aqueous carbonation--batch--nan--initial pressure--0.4--constant temperature--40.0--100.0--0.0--0.0--0.0--nan--nan--1050.0--manometric analysis,,10,0,0,0,batch,initial pressure,0.4,constant temperature,40,100,0,0,0,1050,0.5625,manometric analysis,,,,8.4,30.29,0.2,29.3,3,5.8,12.8,0.2,32.4,14,6.402167163895557,23.200000000000003,76.8,0,0,2.2,10.7,0,4.8,23,0,0,0,3,0,0,0,0,0,0,0,0,3.2,0,0,25.6,1.3,0,3,0,0.027393298624208074
slurry--10.0--ji2018-bd0001--100.0--nan--0.0--nan--0.0--nan--0.0--nan--0.0--aqueous carbonation--batch--nan--initial pressure--0.4--constant temperature--40.0--100.0--0.0--0.0--0.0--nan--nan--1050.0--manometric analysis,,10,0,0,0,batch,initial pressure,0.4,constant temperature,40,100,0,0,0,1050,0.625,manometric analysis,,,,8.4,30.29,0.2,29.3,3,5.8,12.8,0.2,32.4,14,6.402167163895557,23.200000000000003,76.8,0,0,2.2,10.7,0,4.8,23,0,0,0,3,0,0,0,0,0,0,0,0,3.2,0,0,25.6,1.3,0,3,0,0.030825018755023036
slurry--10.0--ji2018-bd0001--100.0--nan--0.0--nan--0.0--nan--0.0--nan--0.0--aqueous carbonation--batch--nan--initial pressure--0.4--constant temperature--40.0--100.0--0.0--0.0--0.0--nan--nan--1050.0--manometric analysis,,10,0,0,0,batch,initial pressure,0.4,constant temperature,40,100,0,0,0,1050,0.6875,manometric analysis,,,,8.4,30.29,0.2,29.3,3,5.8,12.8,0.2,32.4,14,6.402167163895557,23.200000000000003,76.8,0,0,2.2,10.7,0,4.8,23,0,0,0,3,0,0,0,0,0,0,0,0,3.2,0,0,25.6,1.3,0,3,0,0.030557108048025923
slurry--10.0--ji2018-bd0001--100.0--nan--0.0--nan--0.0--nan--0.0--nan--0.0--aqueous carbonation--batch--nan--initial pressure--0.4--constant temperature--40.0--100.0--0.0--0.0--0.0--nan--nan--1050.0--manometric analysis,,10,0,0,0,batch,initial pressure,0.4,constant temperature,40,100,0,0,0,1050,0.75,manometric analysis,,,,8.4,30.29,0.2,29.3,3,5.8,12.8,0.2,32.4,14,6.402167163895557,23.200000000000003,76.8,0,0,2.2,10.7,0,4.8,23,0,0,0,3,0,0,0,0,0,0,0,0,3.2,0,0,25.6,1.3,0,3,0,0.033304925
slurry--10.0--ji2018-bd0001--100.0--nan--0.0--nan--0.0--nan--0.0--nan--0.0--aqueous carbonation--batch--nan--initial pressure--0.4--constant temperature--40.0--100.0--0.0--0.0--0.0--nan--nan--1050.0--manometric analysis,,10,0,0,0,batch,initial pressure,0.4,constant temperature,40,100,0,0,0,1050,0.8125,manometric analysis,,,,8.4,30.29,0.2,29.3,3,5.8,12.8,0.2,32.4,14,6.402167163895557,23.200000000000003,76.8,0,0,2.2,10.7,0,4.8,23,0,0,0,3,0,0,0,0,0,0,0,0,3.2,0,0,25.6,1.3,0,3,0,0.033597654
slurry--10.0--ji2018-bd0001--100.0--nan--0.0--nan--0.0--nan--0.0--nan--0.0--aqueous carbonation--batch--nan--initial pressure--0.4--constant temperature--40.0--100.0--0.0--0.0--0.0--nan--nan--1050.0--manometric analysis,,10,0,0,0,batch,initial pressure,0.4,constant temperature,40,100,0,0,0,1050,0.875,manometric analysis,,,,8.4,30.29,0.2,29.3,3,5.8,12.8,0.2,32.4,14,6.402167163895557,23.200000000000003,76.8,0,0,2.2,10.7,0,4.8,23,0,0,0,3,0,0,0,0,0,0,0,0,3.2,0,0,25.6,1.3,0,3,0,0.033368887741729074
slurry--10.0--ji2018-bd0001--100.0--nan--0.0--nan--0.0--nan--0.0--nan--0.0--aqueous carbonation--batch--nan--initial pressure--0.4--constant temperature--40.0--100.0--0.0--0.0--0.0--nan--nan--1050.0--manometric analysis,,10,0,0,0,batch,initial pressure,0.4,constant temperature,40,100,0,0,0,1050,0.9375,manometric analysis,,,,8.4,30.29,0.2,29.3,3,5.8,12.8,0.2,32.4,14,6.402167163895557,23.200000000000003,76.8,0,0,2.2,10.7,0,4.8,23,0,0,0,3,0,0,0,0,0,0,0,0,3.2,0,0,25.6,1.3,0,3,0,0.036205276
slurry--10.0--ji2018-bd0001--100.0--nan--0.0--nan--0.0--nan--0.0--nan--0.0--aqueous carbonation--batch--nan--initial pressure--0.4--constant temperature--40.0--100.0--0.0--0.0--0.0--nan--nan--1050.0--manometric analysis,,10,0,0,0,batch,initial pressure,0.4,constant temperature,40,100,0,0,0,1050,1,manometric analysis,,,,8.4,30.29,0.2,29.3,3,5.8,12.8,0.2,32.4,14,6.402167163895557,23.200000000000003,76.8,0,0,2.2,10.7,0,4.8,23,0,0,0,3,0,0,0,0,0,0,0,0,3.2,0,0,25.6,1.3,0,3,0,0.039438989
slurry--10.0--ji2018-bd0001--100.0--nan--0.0--nan--0.0--nan--0.0--nan--0.0--aqueous carbonation--batch--nan--initial pressure--0.4--constant temperature--40.0--100.0--0.0--0.0--0.0--nan--nan--1050.0--manometric analysis,,10,0,0,0,batch,initial pressure,0.4,constant temperature,40,100,0,0,0,1050,1.0625,manometric analysis,,,,8.4,30.29,0.2,29.3,3,5.8,12.8,0.2,32.4,14,6.402167163895557,23.200000000000003,76.8,0,0,2.2,10.7,0,4.8,23,0,0,0,3,0,0,0,0,0,0,0,0,3.2,0,0,25.6,1.3,0,3,0,0.036621996
slurry--10.0--ji2018-bd0001--100.0--nan--0.0--nan--0.0--nan--0.0--nan--0.0--aqueous carbonation--batch--nan--initial pressure--0.4--constant temperature--40.0--100.0--0.0--0.0--0.0--nan--nan--1050.0--manometric analysis,,10,0,0,0,batch,initial pressure,0.4,constant temperature,40,100,0,0,0,1050,1.125,manometric analysis,,,,8.4,30.29,0.2,29.3,3,5.8,12.8,0.2,32.4,14,6.402167163895557,23.200000000000003,76.8,0,0,2.2,10.7,0,4.8,23,0,0,0,3,0,0,0,0,0,0,0,0,3.2,0,0,25.6,1.3,0,3,0,0.039103341
slurry--10.0--ji2018-bd0001--100.0--nan--0.0--nan--0.0--nan--0.0--nan--0.0--aqueous carbonation--batch--nan--initial pressure--0.4--constant temperature--40.0--100.0--0.0--0.0--0.0--nan--nan--1050.0--manometric analysis,,10,0,0,0,batch,initial pressure,0.4,constant temperature,40,100,0,0,0,1050,1.1875,manometric analysis,,,,8.4,30.29,0.2,29.3,3,5.8,12.8,0.2,32.4,14,6.402167163895557,23.200000000000003,76.8,0,0,2.2,10.7,0,4.8,23,0,0,0,3,0,0,0,0,0,0,0,0,3.2,0,0,25.6,1.3,0,3,0,0.035999353
slurry--10.0--ji2018-bd0001--100.0--nan--0.0--nan--0.0--nan--0.0--nan--0.0--aqueous carbonation--batch--nan--initial pressure--0.4--constant temperature--40.0--100.0--0.0--0.0--0.0--nan--nan--1050.0--manometric analysis,,10,0,0,0,batch,initial pressure,0.4,constant temperature,40,100,0,0,0,1050,1.25,manometric analysis,,,,8.4,30.29,0.2,29.3,3,5.8,12.8,0.2,32.4,14,6.402167163895557,23.200000000000003,76.8,0,0,2.2,10.7,0,4.8,23,0,0,0,3,0,0,0,0,0,0,0,0,3.2,0,0,25.6,1.3,0,3,0,0.037331752
slurry--10.0--ji2018-bd0001--100.0--nan--0.0--nan--0.0--nan--0.0--nan--0.0--aqueous carbonation--batch--nan--initial pressure--0.4--constant temperature--40.0--100.0--0.0--0.0--0.0--nan--nan--1050.0--manometric analysis,,10,0,0,0,batch,initial pressure,0.4,constant temperature,40,100,0,0,0,1050,1.3125,manometric analysis,,,,8.4,30.29,0.2,29.3,3,5.8,12.8,0.2,32.4,14,6.402167163895557,23.200000000000003,76.8,0,0,2.2,10.7,0,4.8,23,0,0,0,3,0,0,0,0,0,0,0,0,3.2,0,0,25.6,1.3,0,3,0,0.04084513
slurry--10.0--ji2018-bd0001--100.0--nan--0.0--nan--0.0--nan--0.0--nan--0.0--aqueous carbonation--batch--nan--initial pressure--0.4--constant temperature--40.0--100.0--0.0--0.0--0.0--nan--nan--1050.0--manometric analysis,,10,0,0,0,batch,initial pressure,0.4,constant temperature,40,100,0,0,0,1050,1.375,manometric analysis,,,,8.4,30.29,0.2,29.3,3,5.8,12.8,0.2,32.4,14,6.402167163895557,23.200000000000003,76.8,0,0,2.2,10.7,0,4.8,23,0,0,0,3,0,0,0,0,0,0,0,0,3.2,0,0,25.6,1.3,0,3,0,0.043588767
slurry--10.0--ji2018-bd0001--100.0--nan--0.0--nan--0.0--nan--0.0--nan--0.0--aqueous carbonation--batch--nan--initial pressure--0.4--constant temperature--40.0--100.0--0.0--0.0--0.0--nan--nan--1050.0--manometric analysis,,10,0,0,0,batch,initial pressure,0.4,constant temperature,40,100,0,0,0,1050,1.4375,manometric analysis,,,,8.4,30.29,0.2,29.3,3,5.8,12.8,0.2,32.4,14,6.402167163895557,23.200000000000003,76.8,0,0,2.2,10.7,0,4.8,23,0,0,0,3,0,0,0,0,0,0,0,0,3.2,0,0,25.6,1.3,0,3,0,0.041966531
slurry--10.0--ji2018-bd0001--100.0--nan--0.0--nan--0.0--nan--0.0--nan--0.0--aqueous carbonation--batch--nan--initial pressure--0.4--constant temperature--40.0--100.0--0.0--0.0--0.0--nan--nan--1050.0--manometric analysis,,10,0,0,0,batch,initial pressure,0.4,constant temperature,40,100,0,0,0,1050,1.5,manometric analysis,,,,8.4,30.29,0.2,29.3,3,5.8,12.8,0.2,32.4,14,6.402167163895557,23.200000000000003,76.8,0,0,2.2,10.7,0,4.8,23,0,0,0,3,0,0,0,0,0,0,0,0,3.2,0,0,25.6,1.3,0,3,0,0.041215691106097255
slurry--10.0--ji2018-bd0001--100.0--nan--0.0--nan--0.0--nan--0.0--nan--0.0--aqueous carbonation--batch--nan--initial pressure--0.4--constant temperature--40.0--100.0--0.0--0.0--0.0--nan--nan--1050.0--manometric analysis,,10,0,0,0,batch,initial pressure,0.4,constant temperature,40,100,0,0,0,1050,1.5625,manometric analysis,,,,8.4,30.29,0.2,29.3,3,5.8,12.8,0.2,32.4,14,6.402167163895557,23.200000000000003,76.8,0,0,2.2,10.7,0,4.8,23,0,0,0,3,0,0,0,0,0,0,0,0,3.2,0,0,25.6,1.3,0,3,0,0.042490539
slurry--10.0--ji2018-bd0001--100.0--nan--0.0--nan--0.0--nan--0.0--nan--0.0--aqueous carbonation--batch--nan--initial pressure--0.4--constant temperature--40.0--100.0--0.0--0.0--0.0--nan--nan--1050.0--manometric analysis,,10,0,0,0,batch,initial pressure,0.4,constant temperature,40,100,0,0,0,1050,1.625,manometric analysis,,,,8.4,30.29,0.2,29.3,3,5.8,12.8,0.2,32.4,14,6.402167163895557,23.200000000000003,76.8,0,0,2.2,10.7,0,4.8,23,0,0,0,3,0,0,0,0,0,0,0,0,3.2,0,0,25.6,1.3,0,3,0,0.040402849
slurry--10.0--ji2018-bd0001--100.0--nan--0.0--nan--0.0--nan--0.0--nan--0.0--aqueous carbonation--batch--nan--initial pressure--0.4--constant temperature--40.0--100.0--0.0--0.0--0.0--nan--nan--1050.0--manometric analysis,,10,0,0,0,batch,initial pressure,0.4,constant temperature,40,100,0,0,0,1050,1.6875,manometric analysis,,,,8.4,30.29,0.2,29.3,3,5.8,12.8,0.2,32.4,14,6.402167163895557,23.200000000000003,76.8,0,0,2.2,10.7,0,4.8,23,0,0,0,3,0,0,0,0,0,0,0,0,3.2,0,0,25.6,1.3,0,3,0,0.045008366
slurry--10.0--ji2018-bd0001--100.0--nan--0.0--nan--0.0--nan--0.0--nan--0.0--aqueous carbonation--batch--nan--initial pressure--0.4--constant temperature--40.0--100.0--0.0--0.0--0.0--nan--nan--1050.0--manometric analysis,,10,0,0,0,batch,initial pressure,0.4,constant temperature,40,100,0,0,0,1050,1.75,manometric analysis,,,,8.4,30.29,0.2,29.3,3,5.8,12.8,0.2,32.4,14,6.402167163895557,23.200000000000003,76.8,0,0,2.2,10.7,0,4.8,23,0,0,0,3,0,0,0,0,0,0,0,0,3.2,0,0,25.6,1.3,0,3,0,0.046217404593949976
slurry--10.0--ji2018-bd0001--100.0--nan--0.0--nan--0.0--nan--0.0--nan--0.0--aqueous carbonation--batch--nan--initial pressure--0.4--constant temperature--40.0--100.0--0.0--0.0--0.0--nan--nan--1050.0--manometric analysis,,10,0,0,0,batch,initial pressure,0.4,constant temperature,40,100,0,0,0,1050,1.8125,manometric analysis,,,,8.4,30.29,0.2,29.3,3,5.8,12.8,0.2,32.4,14,6.402167163895557,23.200000000000003,76.8,0,0,2.2,10.7,0,4.8,23,0,0,0,3,0,0,0,0,0,0,0,0,3.2,0,0,25.6,1.3,0,3,0,0.043814985
slurry--10.0--ji2018-bd0001--100.0--nan--0.0--nan--0.0--nan--0.0--nan--0.0--aqueous carbonation--batch--nan--initial pressure--0.4--constant temperature--40.0--100.0--0.0--0.0--0.0--nan--nan--1050.0--manometric analysis,,10,0,0,0,batch,initial pressure,0.4,constant temperature,40,100,0,0,0,1050,1.875,manometric analysis,,,,8.4,30.29,0.2,29.3,3,5.8,12.8,0.2,32.4,14,6.402167163895557,23.200000000000003,76.8,0,0,2.2,10.7,0,4.8,23,0,0,0,3,0,0,0,0,0,0,0,0,3.2,0,0,25.6,1.3,0,3,0,0.0443132
slurry--10.0--ji2018-bd0001--100.0--nan--0.0--nan--0.0--nan--0.0--nan--0.0--aqueous carbonation--batch--nan--initial pressure--0.4--constant temperature--40.0--100.0--0.0--0.0--0.0--nan--nan--1050.0--manometric analysis,,10,0,0,0,batch,initial pressure,0.4,constant temperature,40,100,0,0,0,1050,1.9375,manometric analysis,,,,8.4,30.29,0.2,29.3,3,5.8,12.8,0.2,32.4,14,6.402167163895557,23.200000000000003,76.8,0,0,2.2,10.7,0,4.8,23,0,0,0,3,0,0,0,0,0,0,0,0,3.2,0,0,25.6,1.3,0,3,0,0.046529951
slurry--10.0--ji2018-bd0001--100.0--nan--0.0--nan--0.0--nan--0.0--nan--0.0--aqueous carbonation--batch--nan--initial pressure--0.4--constant temperature--40.0--100.0--0.0--0.0--0.0--nan--nan--1050.0--manometric analysis,,10,0,0,0,batch,initial pressure,0.4,constant temperature,40,100,0,0,0,1050,2,manometric analysis,,,,8.4,30.29,0.2,29.3,3,5.8,12.8,0.2,32.4,14,6.402167163895557,23.200000000000003,76.8,0,0,2.2,10.7,0,4.8,23,0,0,0,3,0,0,0,0,0,0,0,0,3.2,0,0,25.6,1.3,0,3,0,0.045434017937392226
slurry--10.0--ji2018-bd0001--100.0--nan--0.0--nan--0.0--nan--0.0--nan--0.0--aqueous carbonation--batch--nan--initial pressure--0.4--constant temperature--40.0--100.0--0.0--0.0--0.0--nan--nan--1050.0--manometric analysis,,10,0,0,0,batch,initial pressure,0.4,constant temperature,40,100,0,0,0,1050,2.125,manometric analysis,,,,8.4,30.29,0.2,29.3,3,5.8,12.8,0.2,32.4,14,6.402167163895557,23.200000000000003,76.8,0,0,2.2,10.7,0,4.8,23,0,0,0,3,0,0,0,0,0,0,0,0,3.2,0,0,25.6,1.3,0,3,0,0.047317928032257206
slurry--10.0--ji2018-bd0001--100.0--nan--0.0--nan--0.0--nan--0.0--nan--0.0--aqueous carbonation--batch--nan--initial pressure--0.4--constant temperature--40.0--100.0--0.0--0.0--0.0--nan--nan--1050.0--manometric analysis,,10,0,0,0,batch,initial pressure,0.4,constant temperature,40,100,0,0,0,1050,2.25,manometric analysis,,,,8.4,30.29,0.2,29.3,3,5.8,12.8,0.2,32.4,14,6.402167163895557,23.200000000000003,76.8,0,0,2.2,10.7,0,4.8,23,0,0,0,3,0,0,0,0,0,0,0,0,3.2,0,0,25.6,1.3,0,3,0,0.053551642
slurry--10.0--ji2018-bd0001--100.0--nan--0.0--nan--0.0--nan--0.0--nan--0.0--aqueous carbonation--batch--nan--initial pressure--0.4--constant temperature--40.0--100.0--0.0--0.0--0.0--nan--nan--1050.0--manometric analysis,,10,0,0,0,batch,initial pressure,0.4,constant temperature,40,100,0,0,0,1050,2.375,manometric analysis,,,,8.4,30.29,0.2,29.3,3,5.8,12.8,0.2,32.4,14,6.402167163895557,23.200000000000003,76.8,0,0,2.2,10.7,0,4.8,23,0,0,0,3,0,0,0,0,0,0,0,0,3.2,0,0,25.6,1.3,0,3,0,0.048807458
slurry--10.0--ji2018-bd0001--100.0--nan--0.0--nan--0.0--nan--0.0--nan--0.0--aqueous carbonation--batch--nan--initial pressure--0.4--constant temperature--40.0--100.0--0.0--0.0--0.0--nan--nan--1050.0--manometric analysis,,10,0,0,0,batch,initial pressure,0.4,constant temperature,40,100,0,0,0,1050,2.5,manometric analysis,,,,8.4,30.29,0.2,29.3,3,5.8,12.8,0.2,32.4,14,6.402167163895557,23.200000000000003,76.8,0,0,2.2,10.7,0,4.8,23,0,0,0,3,0,0,0,0,0,0,0,0,3.2,0,0,25.6,1.3,0,3,0,0.049438483238316754
slurry--10.0--ji2018-bd0001--100.0--nan--0.0--nan--0.0--nan--0.0--nan--0.0--aqueous carbonation--batch--nan--initial pressure--0.4--constant temperature--40.0--100.0--0.0--0.0--0.0--nan--nan--1050.0--manometric analysis,,10,0,0,0,batch,initial pressure,0.4,constant temperature,40,100,0,0,0,1050,2.625,manometric analysis,,,,8.4,30.29,0.2,29.3,3,5.8,12.8,0.2,32.4,14,6.402167163895557,23.200000000000003,76.8,0,0,2.2,10.7,0,4.8,23,0,0,0,3,0,0,0,0,0,0,0,0,3.2,0,0,25.6,1.3,0,3,0,0.049575184
slurry--10.0--ji2018-bd0001--100.0--nan--0.0--nan--0.0--nan--0.0--nan--0.0--aqueous carbonation--batch--nan--initial pressure--0.4--constant temperature--40.0--100.0--0.0--0.0--0.0--nan--nan--1050.0--manometric analysis,,10,0,0,0,batch,initial pressure,0.4,constant temperature,40,100,0,0,0,1050,2.75,manometric analysis,,,,8.4,30.29,0.2,29.3,3,5.8,12.8,0.2,32.4,14,6.402167163895557,23.200000000000003,76.8,0,0,2.2,10.7,0,4.8,23,0,0,0,3,0,0,0,0,0,0,0,0,3.2,0,0,25.6,1.3,0,3,0,0.054039388
slurry--10.0--ji2018-bd0001--100.0--nan--0.0--nan--0.0--nan--0.0--nan--0.0--aqueous carbonation--batch--nan--initial pressure--0.4--constant temperature--40.0--100.0--0.0--0.0--0.0--nan--nan--1050.0--manometric analysis,,10,0,0,0,batch,initial pressure,0.4,constant temperature,40,100,0,0,0,1050,2.875,manometric analysis,,,,8.4,30.29,0.2,29.3,3,5.8,12.8,0.2,32.4,14,6.402167163895557,23.200000000000003,76.8,0,0,2.2,10.7,0,4.8,23,0,0,0,3,0,0,0,0,0,0,0,0,3.2,0,0,25.6,1.3,0,3,0,0.052462926
slurry--10.0--ji2018-bd0001--100.0--nan--0.0--nan--0.0--nan--0.0--nan--0.0--aqueous carbonation--batch--nan--initial pressure--0.4--constant temperature--40.0--100.0--0.0--0.0--0.0--nan--nan--1050.0--manometric analysis,,10,0,0,0,batch,initial pressure,0.4,constant temperature,40,100,0,0,0,1050,3,manometric analysis,,,,8.4,30.29,0.2,29.3,3,5.8,12.8,0.2,32.4,14,6.402167163895557,23.200000000000003,76.8,0,0,2.2,10.7,0,4.8,23,0,0,0,3,0,0,0,0,0,0,0,0,3.2,0,0,25.6,1.3,0,3,0,0.052015906
slurry--10.0--ji2018-bd0001--100.0--nan--0.0--nan--0.0--nan--0.0--nan--0.0--aqueous carbonation--batch--nan--initial pressure--0.4--constant temperature--40.0--100.0--0.0--0.0--0.0--nan--nan--1050.0--manometric analysis,,10,0,0,0,batch,initial pressure,0.4,constant temperature,40,100,0,0,0,1050,3.125,manometric analysis,,,,8.4,30.29,0.2,29.3,3,5.8,12.8,0.2,32.4,14,6.402167163895557,23.200000000000003,76.8,0,0,2.2,10.7,0,4.8,23,0,0,0,3,0,0,0,0,0,0,0,0,3.2,0,0,25.6,1.3,0,3,0,0.058163187580346484
slurry--10.0--ji2018-bd0001--100.0--nan--0.0--nan--0.0--nan--0.0--nan--0.0--aqueous carbonation--batch--nan--initial pressure--0.4--constant temperature--40.0--100.0--0.0--0.0--0.0--nan--nan--1050.0--manometric analysis,,10,0,0,0,batch,initial pressure,0.4,constant temperature,40,100,0,0,0,1050,3.25,manometric analysis,,,,8.4,30.29,0.2,29.3,3,5.8,12.8,0.2,32.4,14,6.402167163895557,23.200000000000003,76.8,0,0,2.2,10.7,0,4.8,23,0,0,0,3,0,0,0,0,0,0,0,0,3.2,0,0,25.6,1.3,0,3,0,0.059263647929863765
slurry--10.0--ji2018-bd0001--100.0--nan--0.0--nan--0.0--nan--0.0--nan--0.0--aqueous carbonation--batch--nan--initial pressure--0.4--constant temperature--40.0--100.0--0.0--0.0--0.0--nan--nan--1050.0--manometric analysis,,10,0,0,0,batch,initial pressure,0.4,constant temperature,40,100,0,0,0,1050,3.375,manometric analysis,,,,8.4,30.29,0.2,29.3,3,5.8,12.8,0.2,32.4,14,6.402167163895557,23.200000000000003,76.8,0,0,2.2,10.7,0,4.8,23,0,0,0,3,0,0,0,0,0,0,0,0,3.2,0,0,25.6,1.3,0,3,0,0.054410145637824314
slurry--10.0--ji2018-bd0001--100.0--nan--0.0--nan--0.0--nan--0.0--nan--0.0--aqueous carbonation--batch--nan--initial pressure--0.4--constant temperature--40.0--100.0--0.0--0.0--0.0--nan--nan--1050.0--manometric analysis,,10,0,0,0,batch,initial pressure,0.4,constant temperature,40,100,0,0,0,1050,3.5,manometric analysis,,,,8.4,30.29,0.2,29.3,3,5.8,12.8,0.2,32.4,14,6.402167163895557,23.200000000000003,76.8,0,0,2.2,10.7,0,4.8,23,0,0,0,3,0,0,0,0,0,0,0,0,3.2,0,0,25.6,1.3,0,3,0,0.051530459567034566
slurry--10.0--ji2018-bd0001--100.0--nan--0.0--nan--0.0--nan--0.0--nan--0.0--aqueous carbonation--batch--nan--initial pressure--0.4--constant temperature--40.0--100.0--0.0--0.0--0.0--nan--nan--1050.0--manometric analysis,,10,0,0,0,batch,initial pressure,0.4,constant temperature,40,100,0,0,0,1050,3.625,manometric analysis,,,,8.4,30.29,0.2,29.3,3,5.8,12.8,0.2,32.4,14,6.402167163895557,23.200000000000003,76.8,0,0,2.2,10.7,0,4.8,23,0,0,0,3,0,0,0,0,0,0,0,0,3.2,0,0,25.6,1.3,0,3,0,0.060458002694554924
slurry--10.0--ji2018-bd0001--100.0--nan--0.0--nan--0.0--nan--0.0--nan--0.0--aqueous carbonation--batch--nan--initial pressure--0.4--constant temperature--40.0--100.0--0.0--0.0--0.0--nan--nan--1050.0--manometric analysis,,10,0,0,0,batch,initial pressure,0.4,constant temperature,40,100,0,0,0,1050,3.75,manometric analysis,,,,8.4,30.29,0.2,29.3,3,5.8,12.8,0.2,32.4,14,6.402167163895557,23.200000000000003,76.8,0,0,2.2,10.7,0,4.8,23,0,0,0,3,0,0,0,0,0,0,0,0,3.2,0,0,25.6,1.3,0,3,0,0.056271909
slurry--10.0--ji2018-bd0001--100.0--nan--0.0--nan--0.0--nan--0.0--nan--0.0--aqueous carbonation--batch--nan--initial pressure--0.4--constant temperature--40.0--100.0--0.0--0.0--0.0--nan--nan--1050.0--manometric analysis,,10,0,0,0,batch,initial pressure,0.4,constant temperature,40,100,0,0,0,1050,3.875,manometric analysis,,,,8.4,30.29,0.2,29.3,3,5.8,12.8,0.2,32.4,14,6.402167163895557,23.200000000000003,76.8,0,0,2.2,10.7,0,4.8,23,0,0,0,3,0,0,0,0,0,0,0,0,3.2,0,0,25.6,1.3,0,3,0,0.061290269
slurry--10.0--ji2018-bd0001--100.0--nan--0.0--nan--0.0--nan--0.0--nan--0.0--aqueous carbonation--batch--nan--initial pressure--0.4--constant temperature--40.0--100.0--0.0--0.0--0.0--nan--nan--1050.0--manometric analysis,,10,0,0,0,batch,initial pressure,0.4,constant temperature,40,100,0,0,0,1050,4,manometric analysis,,,,8.4,30.29,0.2,29.3,3,5.8,12.8,0.2,32.4,14,6.402167163895557,23.200000000000003,76.8,0,0,2.2,10.7,0,4.8,23,0,0,0,3,0,0,0,0,0,0,0,0,3.2,0,0,25.6,1.3,0,3,0,0.053763743
slurry--10.0--ji2018-bd0001--100.0--nan--0.0--nan--0.0--nan--0.0--nan--0.0--aqueous carbonation--batch--nan--initial pressure--0.4--constant temperature--40.0--100.0--0.0--0.0--0.0--nan--nan--1050.0--manometric analysis,,10,0,0,0,batch,initial pressure,0.4,constant temperature,40,100,0,0,0,1050,4.25,manometric analysis,,,,8.4,30.29,0.2,29.3,3,5.8,12.8,0.2,32.4,14,6.402167163895557,23.200000000000003,76.8,0,0,2.2,10.7,0,4.8,23,0,0,0,3,0,0,0,0,0,0,0,0,3.2,0,0,25.6,1.3,0,3,0,0.063677117
slurry--10.0--ji2018-bd0001--100.0--nan--0.0--nan--0.0--nan--0.0--nan--0.0--aqueous carbonation--batch--nan--initial pressure--0.4--constant temperature--40.0--100.0--0.0--0.0--0.0--nan--nan--1050.0--manometric analysis,,10,0,0,0,batch,initial pressure,0.4,constant temperature,40,100,0,0,0,1050,4.5,manometric analysis,,,,8.4,30.29,0.2,29.3,3,5.8,12.8,0.2,32.4,14,6.402167163895557,23.200000000000003,76.8,0,0,2.2,10.7,0,4.8,23,0,0,0,3,0,0,0,0,0,0,0,0,3.2,0,0,25.6,1.3,0,3,0,0.058457801
slurry--10.0--ji2018-bd0001--100.0--nan--0.0--nan--0.0--nan--0.0--nan--0.0--aqueous carbonation--batch--nan--initial pressure--0.4--constant temperature--40.0--100.0--0.0--0.0--0.0--nan--nan--1050.0--manometric analysis,,10,0,0,0,batch,initial pressure,0.4,constant temperature,40,100,0,0,0,1050,4.75,manometric analysis,,,,8.4,30.29,0.2,29.3,3,5.8,12.8,0.2,32.4,14,6.402167163895557,23.200000000000003,76.8,0,0,2.2,10.7,0,4.8,23,0,0,0,3,0,0,0,0,0,0,0,0,3.2,0,0,25.6,1.3,0,3,0,0.06576969
slurry--10.0--ji2018-bd0001--100.0--nan--0.0--nan--0.0--nan--0.0--nan--0.0--aqueous carbonation--batch--nan--initial pressure--0.4--constant temperature--40.0--100.0--0.0--0.0--0.0--nan--nan--1050.0--manometric analysis,,10,0,0,0,batch,initial pressure,0.4,constant temperature,40,100,0,0,0,1050,5,manometric analysis,,,,8.4,30.29,0.2,29.3,3,5.8,12.8,0.2,32.4,14,6.402167163895557,23.200000000000003,76.8,0,0,2.2,10.7,0,4.8,23,0,0,0,3,0,0,0,0,0,0,0,0,3.2,0,0,25.6,1.3,0,3,0,0.06468202
slurry--10.0--ji2018-bd0001--100.0--nan--0.0--nan--0.0--nan--0.0--nan--0.0--aqueous carbonation--batch--nan--initial pressure--0.4--constant temperature--40.0--100.0--0.0--0.0--0.0--nan--nan--1050.0--manometric analysis,,10,0,0,0,batch,initial pressure,0.4,constant temperature,40,100,0,0,0,1050,5.25,manometric analysis,,,,8.4,30.29,0.2,29.3,3,5.8,12.8,0.2,32.4,14,6.402167163895557,23.200000000000003,76.8,0,0,2.2,10.7,0,4.8,23,0,0,0,3,0,0,0,0,0,0,0,0,3.2,0,0,25.6,1.3,0,3,0,0.06264554
slurry--10.0--ji2018-bd0001--100.0--nan--0.0--nan--0.0--nan--0.0--nan--0.0--aqueous carbonation--batch--nan--initial pressure--0.4--constant temperature--40.0--100.0--0.0--0.0--0.0--nan--nan--1050.0--manometric analysis,,10,0,0,0,batch,initial pressure,0.4,constant temperature,40,100,0,0,0,1050,5.5,manometric analysis,,,,8.4,30.29,0.2,29.3,3,5.8,12.8,0.2,32.4,14,6.402167163895557,23.200000000000003,76.8,0,0,2.2,10.7,0,4.8,23,0,0,0,3,0,0,0,0,0,0,0,0,3.2,0,0,25.6,1.3,0,3,0,0.065534627
slurry--10.0--ji2018-bd0001--100.0--nan--0.0--nan--0.0--nan--0.0--nan--0.0--aqueous carbonation--batch--nan--initial pressure--0.4--constant temperature--40.0--100.0--0.0--0.0--0.0--nan--nan--1050.0--manometric analysis,,10,0,0,0,batch,initial pressure,0.4,constant temperature,40,100,0,0,0,1050,5.75,manometric analysis,,,,8.4,30.29,0.2,29.3,3,5.8,12.8,0.2,32.4,14,6.402167163895557,23.200000000000003,76.8,0,0,2.2,10.7,0,4.8,23,0,0,0,3,0,0,0,0,0,0,0,0,3.2,0,0,25.6,1.3,0,3,0,0.070309771
slurry--10.0--ji2018-bd0001--100.0--nan--0.0--nan--0.0--nan--0.0--nan--0.0--aqueous carbonation--batch--nan--initial pressure--0.4--constant temperature--40.0--100.0--0.0--0.0--0.0--nan--nan--1050.0--manometric analysis,,10,0,0,0,batch,initial pressure,0.4,constant temperature,40,100,0,0,0,1050,6,manometric analysis,,,,8.4,30.29,0.2,29.3,3,5.8,12.8,0.2,32.4,14,6.402167163895557,23.200000000000003,76.8,0,0,2.2,10.7,0,4.8,23,0,0,0,3,0,0,0,0,0,0,0,0,3.2,0,0,25.6,1.3,0,3,0,0.069393905
slurry--10.0--ji2018-bd0001--100.0--nan--0.0--nan--0.0--nan--0.0--nan--0.0--aqueous carbonation--batch--nan--initial pressure--0.4--constant temperature--40.0--100.0--0.0--0.0--0.0--nan--nan--1050.0--manometric analysis,,10,0,0,0,batch,initial pressure,0.4,constant temperature,40,100,0,0,0,1050,6.25,manometric analysis,,,,8.4,30.29,0.2,29.3,3,5.8,12.8,0.2,32.4,14,6.402167163895557,23.200000000000003,76.8,0,0,2.2,10.7,0,4.8,23,0,0,0,3,0,0,0,0,0,0,0,0,3.2,0,0,25.6,1.3,0,3,0,0.07209908
slurry--10.0--ji2018-bd0001--100.0--nan--0.0--nan--0.0--nan--0.0--nan--0.0--aqueous carbonation--batch--nan--initial pressure--0.4--constant temperature--40.0--100.0--0.0--0.0--0.0--nan--nan--1050.0--manometric analysis,,10,0,0,0,batch,initial pressure,0.4,constant temperature,40,100,0,0,0,1050,6.5,manometric analysis,,,,8.4,30.29,0.2,29.3,3,5.8,12.8,0.2,32.4,14,6.402167163895557,23.200000000000003,76.8,0,0,2.2,10.7,0,4.8,23,0,0,0,3,0,0,0,0,0,0,0,0,3.2,0,0,25.6,1.3,0,3,0,0.078071247
slurry--10.0--ji2018-bd0001--100.0--nan--0.0--nan--0.0--nan--0.0--nan--0.0--aqueous carbonation--batch--nan--initial pressure--0.4--constant temperature--40.0--100.0--0.0--0.0--0.0--nan--nan--1050.0--manometric analysis,,10,0,0,0,batch,initial pressure,0.4,constant temperature,40,100,0,0,0,1050,6.75,manometric analysis,,,,8.4,30.29,0.2,29.3,3,5.8,12.8,0.2,32.4,14,6.402167163895557,23.200000000000003,76.8,0,0,2.2,10.7,0,4.8,23,0,0,0,3,0,0,0,0,0,0,0,0,3.2,0,0,25.6,1.3,0,3,0,0.066390425
slurry--10.0--ji2018-bd0001--100.0--nan--0.0--nan--0.0--nan--0.0--nan--0.0--aqueous carbonation--batch--nan--initial pressure--0.4--constant temperature--40.0--100.0--0.0--0.0--0.0--nan--nan--1050.0--manometric analysis,,10,0,0,0,batch,initial pressure,0.4,constant temperature,40,100,0,0,0,1050,7,manometric analysis,,,,8.4,30.29,0.2,29.3,3,5.8,12.8,0.2,32.4,14,6.402167163895557,23.200000000000003,76.8,0,0,2.2,10.7,0,4.8,23,0,0,0,3,0,0,0,0,0,0,0,0,3.2,0,0,25.6,1.3,0,3,0,0.078875083
slurry--10.0--ji2018-bd0001--100.0--nan--0.0--nan--0.0--nan--0.0--nan--0.0--aqueous carbonation--batch--nan--initial pressure--0.4--constant temperature--40.0--100.0--0.0--0.0--0.0--nan--nan--1050.0--manometric analysis,,10,0,0,0,batch,initial pressure,0.4,constant temperature,40,100,0,0,0,1050,7.25,manometric analysis,,,,8.4,30.29,0.2,29.3,3,5.8,12.8,0.2,32.4,14,6.402167163895557,23.200000000000003,76.8,0,0,2.2,10.7,0,4.8,23,0,0,0,3,0,0,0,0,0,0,0,0,3.2,0,0,25.6,1.3,0,3,0,0.074289273
slurry--10.0--ji2018-bd0001--100.0--nan--0.0--nan--0.0--nan--0.0--nan--0.0--aqueous carbonation--batch--nan--initial pressure--0.4--constant temperature--40.0--100.0--0.0--0.0--0.0--nan--nan--1050.0--manometric analysis,,10,0,0,0,batch,initial pressure,0.4,constant temperature,40,100,0,0,0,1050,7.5,manometric analysis,,,,8.4,30.29,0.2,29.3,3,5.8,12.8,0.2,32.4,14,6.402167163895557,23.200000000000003,76.8,0,0,2.2,10.7,0,4.8,23,0,0,0,3,0,0,0,0,0,0,0,0,3.2,0,0,25.6,1.3,0,3,0,0.07145069
slurry--10.0--ji2018-bd0001--100.0--nan--0.0--nan--0.0--nan--0.0--nan--0.0--aqueous carbonation--batch--nan--initial pressure--0.4--constant temperature--40.0--100.0--0.0--0.0--0.0--nan--nan--1050.0--manometric analysis,,10,0,0,0,batch,initial pressure,0.4,constant temperature,40,100,0,0,0,1050,7.75,manometric analysis,,,,8.4,30.29,0.2,29.3,3,5.8,12.8,0.2,32.4,14,6.402167163895557,23.200000000000003,76.8,0,0,2.2,10.7,0,4.8,23,0,0,0,3,0,0,0,0,0,0,0,0,3.2,0,0,25.6,1.3,0,3,0,0.070667185
