Repository: kycai/c3gb

# c3gb

**c3gb**, Gradient Boosting models for predicting the CO2 uptake of Coal ashes in Carbon mineralization, were developed in the research article: [AI-guided prediction and control of CO2 mineralization in coal ashes as carbon-efficient supplementary cementitious materials](). They are tree-based ensemble models. 

The models take the physicochemical properties of coal ashes, along with the process parameters related to reactant proportions and carbonation conditions as input features, while the output is CO2 uptake. The models can be used as a objective function to optimize the carbonation process for CO2 mineralization in coal ashes.

Kangyi Cai 2026 @ Missouri S&T

File: data/Xys_gt_augmented.csv (part 41 of 89)
Group id,Class id,Water-Solid ratio,Chemical admixture 1-content,Chemical admixture 2-content,Chemical admixture 3-content,Carbonation reactor operation mode,Carbonation pressure control type,Carbonation pressure,Carbonation temperature control type,Carbonation temperature,Carbonation gas 1-CO2,Carbonation gas 2-H2O vapor,Carbonation gas 3-N2,Carbonation gas flow rate,Carbonation stirring speed ,Carbonation duration,Method-CO2 uptake,Chemical admixture 1_Classification 2,Chemical admixture 2_Classification 2,Chemical admixture 3_Classification 2,"Solid_Dv,50",Solid_Specific surface area,Solid_Na2O,Solid_MgO,Solid_Al2O3,Solid_SiO2,Solid_SO3,Solid_K2O,Solid_CaO,Solid_Fe2O3,Solid_Loss on ignition,Solid_Amorphous+others,Solid_Crystalline,Solid_Albite,Solid_Anhydrite,Solid_Augite,Solid_Bassanite,Solid_Brownmillerite,Solid_Brucite,Solid_Calcite,Solid_Corundum,Solid_Diopside,Solid_Glauberite,Solid_Gypsum,Solid_Hematite,Solid_Hydrotalcite,Solid_Lime,Solid_Maghemite,Solid_Magnesioferrite,Solid_Magnetite,Solid_Microcline,Solid_Mullite,Solid_Periclase,Solid_Polyhalite,Solid_Portlandite,Solid_Pyroaurite,Solid_Quartz,Solid_Spinel,Solid_Srebrodolskite,Solid_Thenardite,Experimental CO2 uptake-U2
slurry--10.0--ji2018-bd0001--100.0--nan--0.0--nan--0.0--nan--0.0--nan--0.0--aqueous carbonation--batch--nan--initial pressure--0.4--constant temperature--40.0--100.0--0.0--0.0--0.0--nan--nan--1050.0--manometric analysis,,10,0,0,0,batch,initial pressure,0.4,constant temperature,40,100,0,0,0,1050,8,manometric analysis,,,,8.4,30.29,0.2,29.3,3,5.8,12.8,0.2,32.4,14,6.402167163895557,23.200000000000003,76.8,0,0,2.2,10.7,0,4.8,23,0,0,0,3,0,0,0,0,0,0,0,0,3.2,0,0,25.6,1.3,0,3,0,0.075850217
slurry--10.0--ji2018-bd0001--100.0--nan--0.0--nan--0.0--nan--0.0--nan--0.0--aqueous carbonation--batch--nan--initial pressure--0.4--constant temperature--40.0--100.0--0.0--0.0--0.0--nan--nan--1200.0--manometric analysis,,10,0,0,0,batch,initial pressure,0.4,constant temperature,40,100,0,0,0,1200,0.23647,manometric analysis,,,,8.4,30.29,0.2,29.3,3,5.8,12.8,0.2,32.4,14,6.402167163895557,23.200000000000003,76.8,0,0,2.2,10.7,0,4.8,23,0,0,0,3,0,0,0,0,0,0,0,0,3.2,0,0,25.6,1.3,0,3,0,0.005228842
slurry--10.0--ji2018-bd0001--100.0--nan--0.0--nan--0.0--nan--0.0--nan--0.0--aqueous carbonation--batch--nan--initial pressure--0.4--constant temperature--40.0--100.0--0.0--0.0--0.0--nan--nan--1200.0--manometric analysis,,10,0,0,0,batch,initial pressure,0.4,constant temperature,40,100,0,0,0,1200,1.0714,manometric analysis,,,,8.4,30.29,0.2,29.3,3,5.8,12.8,0.2,32.4,14,6.402167163895557,23.200000000000003,76.8,0,0,2.2,10.7,0,4.8,23,0,0,0,3,0,0,0,0,0,0,0,0,3.2,0,0,25.6,1.3,0,3,0,0.033150212
slurry--10.0--ji2018-bd0001--100.0--nan--0.0--nan--0.0--nan--0.0--nan--0.0--aqueous carbonation--batch--nan--initial pressure--0.4--constant temperature--40.0--100.0--0.0--0.0--0.0--nan--nan--1200.0--manometric analysis,,10,0,0,0,batch,initial pressure,0.4,constant temperature,40,100,0,0,0,1200,1.74211,manometric analysis,,,,8.4,30.29,0.2,29.3,3,5.8,12.8,0.2,32.4,14,6.402167163895557,23.200000000000003,76.8,0,0,2.2,10.7,0,4.8,23,0,0,0,3,0,0,0,0,0,0,0,0,3.2,0,0,25.6,1.3,0,3,0,0.046967019
slurry--10.0--ji2018-bd0001--100.0--nan--0.0--nan--0.0--nan--0.0--nan--0.0--aqueous carbonation--batch--nan--initial pressure--0.4--constant temperature--40.0--100.0--0.0--0.0--0.0--nan--nan--1200.0--manometric analysis,,10,0,0,0,batch,initial pressure,0.4,constant temperature,40,100,0,0,0,1200,2.68687,manometric analysis,,,,8.4,30.29,0.2,29.3,3,5.8,12.8,0.2,32.4,14,6.402167163895557,23.200000000000003,76.8,0,0,2.2,10.7,0,4.8,23,0,0,0,3,0,0,0,0,0,0,0,0,3.2,0,0,25.6,1.3,0,3,0,0.056677015
slurry--10.0--ji2018-bd0001--100.0--nan--0.0--nan--0.0--nan--0.0--nan--0.0--aqueous carbonation--batch--nan--initial pressure--0.4--constant temperature--40.0--100.0--0.0--0.0--0.0--nan--nan--1200.0--manometric analysis,,10,0,0,0,batch,initial pressure,0.4,constant temperature,40,100,0,0,0,1200,3.72708,manometric analysis,,,,8.4,30.29,0.2,29.3,3,5.8,12.8,0.2,32.4,14,6.402167163895557,23.200000000000003,76.8,0,0,2.2,10.7,0,4.8,23,0,0,0,3,0,0,0,0,0,0,0,0,3.2,0,0,25.6,1.3,0,3,0,0.061898242
slurry--10.0--ji2018-bd0001--100.0--nan--0.0--nan--0.0--nan--0.0--nan--0.0--aqueous carbonation--batch--nan--initial pressure--0.4--constant temperature--40.0--100.0--0.0--0.0--0.0--nan--nan--1200.0--manometric analysis,,10,0,0,0,batch,initial pressure,0.4,constant temperature,40,100,0,0,0,1200,4.73873,manometric analysis,,,,8.4,30.29,0.2,29.3,3,5.8,12.8,0.2,32.4,14,6.402167163895557,23.200000000000003,76.8,0,0,2.2,10.7,0,4.8,23,0,0,0,3,0,0,0,0,0,0,0,0,3.2,0,0,25.6,1.3,0,3,0,0.065163393
slurry--10.0--ji2018-bd0001--100.0--nan--0.0--nan--0.0--nan--0.0--nan--0.0--aqueous carbonation--batch--nan--initial pressure--0.4--constant temperature--40.0--100.0--0.0--0.0--0.0--nan--nan--1200.0--manometric analysis,,10,0,0,0,batch,initial pressure,0.4,constant temperature,40,100,0,0,0,1200,5.82594,manometric analysis,,,,8.4,30.29,0.2,29.3,3,5.8,12.8,0.2,32.4,14,6.402167163895557,23.200000000000003,76.8,0,0,2.2,10.7,0,4.8,23,0,0,0,3,0,0,0,0,0,0,0,0,3.2,0,0,25.6,1.3,0,3,0,0.067143032
slurry--10.0--ji2018-bd0001--100.0--nan--0.0--nan--0.0--nan--0.0--nan--0.0--aqueous carbonation--batch--nan--initial pressure--0.4--constant temperature--40.0--100.0--0.0--0.0--0.0--nan--nan--1200.0--manometric analysis,,10,0,0,0,batch,initial pressure,0.4,constant temperature,40,100,0,0,0,1200,6.73514,manometric analysis,,,,8.4,30.29,0.2,29.3,3,5.8,12.8,0.2,32.4,14,6.402167163895557,23.200000000000003,76.8,0,0,2.2,10.7,0,4.8,23,0,0,0,3,0,0,0,0,0,0,0,0,3.2,0,0,25.6,1.3,0,3,0,0.068736071
slurry--10.0--ji2018-bd0001--100.0--nan--0.0--nan--0.0--nan--0.0--nan--0.0--aqueous carbonation--batch--nan--initial pressure--0.4--constant temperature--40.0--100.0--0.0--0.0--0.0--nan--nan--1200.0--manometric analysis,,10,0,0,0,batch,initial pressure,0.4,constant temperature,40,100,0,0,0,1200,8,manometric analysis,,,,8.4,30.29,0.2,29.3,3,5.8,12.8,0.2,32.4,14,6.402167163895557,23.200000000000003,76.8,0,0,2.2,10.7,0,4.8,23,0,0,0,3,0,0,0,0,0,0,0,0,3.2,0,0,25.6,1.3,0,3,0,0.0699972
slurry--10.0--ji2018-bd0001--100.0--nan--0.0--nan--0.0--nan--0.0--nan--0.0--aqueous carbonation--batch--nan--initial pressure--0.4--constant temperature--40.0--100.0--0.0--0.0--0.0--nan--nan--1350.0--manometric analysis,,10,0,0,0,batch,initial pressure,0.4,constant temperature,40,100,0,0,0,1350,0,manometric analysis,,,,8.4,30.29,0.2,29.3,3,5.8,12.8,0.2,32.4,14,6.402167163895557,23.200000000000003,76.8,0,0,2.2,10.7,0,4.8,23,0,0,0,3,0,0,0,0,0,0,0,0,3.2,0,0,25.6,1.3,0,3,0,1e-05
slurry--10.0--ji2018-bd0001--100.0--nan--0.0--nan--0.0--nan--0.0--nan--0.0--aqueous carbonation--batch--nan--initial pressure--0.4--constant temperature--40.0--100.0--0.0--0.0--0.0--nan--nan--1350.0--manometric analysis,,10,0,0,0,batch,initial pressure,0.4,constant temperature,40,100,0,0,0,1350,0.0625,manometric analysis,,,,8.4,30.29,0.2,29.3,3,5.8,12.8,0.2,32.4,14,6.402167163895557,23.200000000000003,76.8,0,0,2.2,10.7,0,4.8,23,0,0,0,3,0,0,0,0,0,0,0,0,3.2,0,0,25.6,1.3,0,3,0,0.012535022
slurry--10.0--ji2018-bd0001--100.0--nan--0.0--nan--0.0--nan--0.0--nan--0.0--aqueous carbonation--batch--nan--initial pressure--0.4--constant temperature--40.0--100.0--0.0--0.0--0.0--nan--nan--1350.0--manometric analysis,,10,0,0,0,batch,initial pressure,0.4,constant temperature,40,100,0,0,0,1350,0.125,manometric analysis,,,,8.4,30.29,0.2,29.3,3,5.8,12.8,0.2,32.4,14,6.402167163895557,23.200000000000003,76.8,0,0,2.2,10.7,0,4.8,23,0,0,0,3,0,0,0,0,0,0,0,0,3.2,0,0,25.6,1.3,0,3,0,0.017559556408720253
slurry--10.0--ji2018-bd0001--100.0--nan--0.0--nan--0.0--nan--0.0--nan--0.0--aqueous carbonation--batch--nan--initial pressure--0.4--constant temperature--40.0--100.0--0.0--0.0--0.0--nan--nan--1350.0--manometric analysis,,10,0,0,0,batch,initial pressure,0.4,constant temperature,40,100,0,0,0,1350,0.1875,manometric analysis,,,,8.4,30.29,0.2,29.3,3,5.8,12.8,0.2,32.4,14,6.402167163895557,23.200000000000003,76.8,0,0,2.2,10.7,0,4.8,23,0,0,0,3,0,0,0,0,0,0,0,0,3.2,0,0,25.6,1.3,0,3,0,0.017606298213509595
slurry--10.0--ji2018-bd0001--100.0--nan--0.0--nan--0.0--nan--0.0--nan--0.0--aqueous carbonation--batch--nan--initial pressure--0.4--constant temperature--40.0--100.0--0.0--0.0--0.0--nan--nan--1350.0--manometric analysis,,10,0,0,0,batch,initial pressure,0.4,constant temperature,40,100,0,0,0,1350,0.25,manometric analysis,,,,8.4,30.29,0.2,29.3,3,5.8,12.8,0.2,32.4,14,6.402167163895557,23.200000000000003,76.8,0,0,2.2,10.7,0,4.8,23,0,0,0,3,0,0,0,0,0,0,0,0,3.2,0,0,25.6,1.3,0,3,0,0.021115111
slurry--10.0--ji2018-bd0001--100.0--nan--0.0--nan--0.0--nan--0.0--nan--0.0--aqueous carbonation--batch--nan--initial pressure--0.4--constant temperature--40.0--100.0--0.0--0.0--0.0--nan--nan--1350.0--manometric analysis,,10,0,0,0,batch,initial pressure,0.4,constant temperature,40,100,0,0,0,1350,0.3125,manometric analysis,,,,8.4,30.29,0.2,29.3,3,5.8,12.8,0.2,32.4,14,6.402167163895557,23.200000000000003,76.8,0,0,2.2,10.7,0,4.8,23,0,0,0,3,0,0,0,0,0,0,0,0,3.2,0,0,25.6,1.3,0,3,0,0.0215189
slurry--10.0--ji2018-bd0001--100.0--nan--0.0--nan--0.0--nan--0.0--nan--0.0--aqueous carbonation--batch--nan--initial pressure--0.4--constant temperature--40.0--100.0--0.0--0.0--0.0--nan--nan--1350.0--manometric analysis,,10,0,0,0,batch,initial pressure,0.4,constant temperature,40,100,0,0,0,1350,0.375,manometric analysis,,,,8.4,30.29,0.2,29.3,3,5.8,12.8,0.2,32.4,14,6.402167163895557,23.200000000000003,76.8,0,0,2.2,10.7,0,4.8,23,0,0,0,3,0,0,0,0,0,0,0,0,3.2,0,0,25.6,1.3,0,3,0,0.025013995181865898
slurry--10.0--ji2018-bd0001--100.0--nan--0.0--nan--0.0--nan--0.0--nan--0.0--aqueous carbonation--batch--nan--initial pressure--0.4--constant temperature--40.0--100.0--0.0--0.0--0.0--nan--nan--1350.0--manometric analysis,,10,0,0,0,batch,initial pressure,0.4,constant temperature,40,100,0,0,0,1350,0.4375,manometric analysis,,,,8.4,30.29,0.2,29.3,3,5.8,12.8,0.2,32.4,14,6.402167163895557,23.200000000000003,76.8,0,0,2.2,10.7,0,4.8,23,0,0,0,3,0,0,0,0,0,0,0,0,3.2,0,0,25.6,1.3,0,3,0,0.027170910912985773
slurry--10.0--ji2018-bd0001--100.0--nan--0.0--nan--0.0--nan--0.0--nan--0.0--aqueous carbonation--batch--nan--initial pressure--0.4--constant temperature--40.0--100.0--0.0--0.0--0.0--nan--nan--1350.0--manometric analysis,,10,0,0,0,batch,initial pressure,0.4,constant temperature,40,100,0,0,0,1350,0.5,manometric analysis,,,,8.4,30.29,0.2,29.3,3,5.8,12.8,0.2,32.4,14,6.402167163895557,23.200000000000003,76.8,0,0,2.2,10.7,0,4.8,23,0,0,0,3,0,0,0,0,0,0,0,0,3.2,0,0,25.6,1.3,0,3,0,0.02676689
slurry--10.0--ji2018-bd0001--100.0--nan--0.0--nan--0.0--nan--0.0--nan--0.0--aqueous carbonation--batch--nan--initial pressure--0.4--constant temperature--40.0--100.0--0.0--0.0--0.0--nan--nan--1350.0--manometric analysis,,10,0,0,0,batch,initial pressure,0.4,constant temperature,40,100,0,0,0,1350,0.5625,manometric analysis,,,,8.4,30.29,0.2,29.3,3,5.8,12.8,0.2,32.4,14,6.402167163895557,23.200000000000003,76.8,0,0,2.2,10.7,0,4.8,23,0,0,0,3,0,0,0,0,0,0,0,0,3.2,0,0,25.6,1.3,0,3,0,0.024846987
slurry--10.0--ji2018-bd0001--100.0--nan--0.0--nan--0.0--nan--0.0--nan--0.0--aqueous carbonation--batch--nan--initial pressure--0.4--constant temperature--40.0--100.0--0.0--0.0--0.0--nan--nan--1350.0--manometric analysis,,10,0,0,0,batch,initial pressure,0.4,constant temperature,40,100,0,0,0,1350,0.625,manometric analysis,,,,8.4,30.29,0.2,29.3,3,5.8,12.8,0.2,32.4,14,6.402167163895557,23.200000000000003,76.8,0,0,2.2,10.7,0,4.8,23,0,0,0,3,0,0,0,0,0,0,0,0,3.2,0,0,25.6,1.3,0,3,0,0.030003999849404855
slurry--10.0--ji2018-bd0001--100.0--nan--0.0--nan--0.0--nan--0.0--nan--0.0--aqueous carbonation--batch--nan--initial pressure--0.4--constant temperature--40.0--100.0--0.0--0.0--0.0--nan--nan--1350.0--manometric analysis,,10,0,0,0,batch,initial pressure,0.4,constant temperature,40,100,0,0,0,1350,0.6875,manometric analysis,,,,8.4,30.29,0.2,29.3,3,5.8,12.8,0.2,32.4,14,6.402167163895557,23.200000000000003,76.8,0,0,2.2,10.7,0,4.8,23,0,0,0,3,0,0,0,0,0,0,0,0,3.2,0,0,25.6,1.3,0,3,0,0.031452785
slurry--10.0--ji2018-bd0001--100.0--nan--0.0--nan--0.0--nan--0.0--nan--0.0--aqueous carbonation--batch--nan--initial pressure--0.4--constant temperature--40.0--100.0--0.0--0.0--0.0--nan--nan--1350.0--manometric analysis,,10,0,0,0,batch,initial pressure,0.4,constant temperature,40,100,0,0,0,1350,0.75,manometric analysis,,,,8.4,30.29,0.2,29.3,3,5.8,12.8,0.2,32.4,14,6.402167163895557,23.200000000000003,76.8,0,0,2.2,10.7,0,4.8,23,0,0,0,3,0,0,0,0,0,0,0,0,3.2,0,0,25.6,1.3,0,3,0,0.032435871
slurry--10.0--ji2018-bd0001--100.0--nan--0.0--nan--0.0--nan--0.0--nan--0.0--aqueous carbonation--batch--nan--initial pressure--0.4--constant temperature--40.0--100.0--0.0--0.0--0.0--nan--nan--1350.0--manometric analysis,,10,0,0,0,batch,initial pressure,0.4,constant temperature,40,100,0,0,0,1350,0.8125,manometric analysis,,,,8.4,30.29,0.2,29.3,3,5.8,12.8,0.2,32.4,14,6.402167163895557,23.200000000000003,76.8,0,0,2.2,10.7,0,4.8,23,0,0,0,3,0,0,0,0,0,0,0,0,3.2,0,0,25.6,1.3,0,3,0,0.034777867
slurry--10.0--ji2018-bd0001--100.0--nan--0.0--nan--0.0--nan--0.0--nan--0.0--aqueous carbonation--batch--nan--initial pressure--0.4--constant temperature--40.0--100.0--0.0--0.0--0.0--nan--nan--1350.0--manometric analysis,,10,0,0,0,batch,initial pressure,0.4,constant temperature,40,100,0,0,0,1350,0.875,manometric analysis,,,,8.4,30.29,0.2,29.3,3,5.8,12.8,0.2,32.4,14,6.402167163895557,23.200000000000003,76.8,0,0,2.2,10.7,0,4.8,23,0,0,0,3,0,0,0,0,0,0,0,0,3.2,0,0,25.6,1.3,0,3,0,0.031866405
slurry--10.0--ji2018-bd0001--100.0--nan--0.0--nan--0.0--nan--0.0--nan--0.0--aqueous carbonation--batch--nan--initial pressure--0.4--constant temperature--40.0--100.0--0.0--0.0--0.0--nan--nan--1350.0--manometric analysis,,10,0,0,0,batch,initial pressure,0.4,constant temperature,40,100,0,0,0,1350,0.9375,manometric analysis,,,,8.4,30.29,0.2,29.3,3,5.8,12.8,0.2,32.4,14,6.402167163895557,23.200000000000003,76.8,0,0,2.2,10.7,0,4.8,23,0,0,0,3,0,0,0,0,0,0,0,0,3.2,0,0,25.6,1.3,0,3,0,0.035719660847236545
slurry--10.0--ji2018-bd0001--100.0--nan--0.0--nan--0.0--nan--0.0--nan--0.0--aqueous carbonation--batch--nan--initial pressure--0.4--constant temperature--40.0--100.0--0.0--0.0--0.0--nan--nan--1350.0--manometric analysis,,10,0,0,0,batch,initial pressure,0.4,constant temperature,40,100,0,0,0,1350,1,manometric analysis,,,,8.4,30.29,0.2,29.3,3,5.8,12.8,0.2,32.4,14,6.402167163895557,23.200000000000003,76.8,0,0,2.2,10.7,0,4.8,23,0,0,0,3,0,0,0,0,0,0,0,0,3.2,0,0,25.6,1.3,0,3,0,0.037493901
slurry--10.0--ji2018-bd0001--100.0--nan--0.0--nan--0.0--nan--0.0--nan--0.0--aqueous carbonation--batch--nan--initial pressure--0.4--constant temperature--40.0--100.0--0.0--0.0--0.0--nan--nan--1350.0--manometric analysis,,10,0,0,0,batch,initial pressure,0.4,constant temperature,40,100,0,0,0,1350,1.0625,manometric analysis,,,,8.4,30.29,0.2,29.3,3,5.8,12.8,0.2,32.4,14,6.402167163895557,23.200000000000003,76.8,0,0,2.2,10.7,0,4.8,23,0,0,0,3,0,0,0,0,0,0,0,0,3.2,0,0,25.6,1.3,0,3,0,0.032972667122214756
slurry--10.0--ji2018-bd0001--100.0--nan--0.0--nan--0.0--nan--0.0--nan--0.0--aqueous carbonation--batch--nan--initial pressure--0.4--constant temperature--40.0--100.0--0.0--0.0--0.0--nan--nan--1350.0--manometric analysis,,10,0,0,0,batch,initial pressure,0.4,constant temperature,40,100,0,0,0,1350,1.125,manometric analysis,,,,8.4,30.29,0.2,29.3,3,5.8,12.8,0.2,32.4,14,6.402167163895557,23.200000000000003,76.8,0,0,2.2,10.7,0,4.8,23,0,0,0,3,0,0,0,0,0,0,0,0,3.2,0,0,25.6,1.3,0,3,0,0.037559699
slurry--10.0--ji2018-bd0001--100.0--nan--0.0--nan--0.0--nan--0.0--nan--0.0--aqueous carbonation--batch--nan--initial pressure--0.4--constant temperature--40.0--100.0--0.0--0.0--0.0--nan--nan--1350.0--manometric analysis,,10,0,0,0,batch,initial pressure,0.4,constant temperature,40,100,0,0,0,1350,1.1875,manometric analysis,,,,8.4,30.29,0.2,29.3,3,5.8,12.8,0.2,32.4,14,6.402167163895557,23.200000000000003,76.8,0,0,2.2,10.7,0,4.8,23,0,0,0,3,0,0,0,0,0,0,0,0,3.2,0,0,25.6,1.3,0,3,0,0.036768996
slurry--10.0--ji2018-bd0001--100.0--nan--0.0--nan--0.0--nan--0.0--nan--0.0--aqueous carbonation--batch--nan--initial pressure--0.4--constant temperature--40.0--100.0--0.0--0.0--0.0--nan--nan--1350.0--manometric analysis,,10,0,0,0,batch,initial pressure,0.4,constant temperature,40,100,0,0,0,1350,1.25,manometric analysis,,,,8.4,30.29,0.2,29.3,3,5.8,12.8,0.2,32.4,14,6.402167163895557,23.200000000000003,76.8,0,0,2.2,10.7,0,4.8,23,0,0,0,3,0,0,0,0,0,0,0,0,3.2,0,0,25.6,1.3,0,3,0,0.038289764
slurry--10.0--ji2018-bd0001--100.0--nan--0.0--nan--0.0--nan--0.0--nan--0.0--aqueous carbonation--batch--nan--initial pressure--0.4--constant temperature--40.0--100.0--0.0--0.0--0.0--nan--nan--1350.0--manometric analysis,,10,0,0,0,batch,initial pressure,0.4,constant temperature,40,100,0,0,0,1350,1.3125,manometric analysis,,,,8.4,30.29,0.2,29.3,3,5.8,12.8,0.2,32.4,14,6.402167163895557,23.200000000000003,76.8,0,0,2.2,10.7,0,4.8,23,0,0,0,3,0,0,0,0,0,0,0,0,3.2,0,0,25.6,1.3,0,3,0,0.039831193
slurry--10.0--ji2018-bd0001--100.0--nan--0.0--nan--0.0--nan--0.0--nan--0.0--aqueous carbonation--batch--nan--initial pressure--0.4--constant temperature--40.0--100.0--0.0--0.0--0.0--nan--nan--1350.0--manometric analysis,,10,0,0,0,batch,initial pressure,0.4,constant temperature,40,100,0,0,0,1350,1.375,manometric analysis,,,,8.4,30.29,0.2,29.3,3,5.8,12.8,0.2,32.4,14,6.402167163895557,23.200000000000003,76.8,0,0,2.2,10.7,0,4.8,23,0,0,0,3,0,0,0,0,0,0,0,0,3.2,0,0,25.6,1.3,0,3,0,0.038863564642869004
slurry--10.0--ji2018-bd0001--100.0--nan--0.0--nan--0.0--nan--0.0--nan--0.0--aqueous carbonation--batch--nan--initial pressure--0.4--constant temperature--40.0--100.0--0.0--0.0--0.0--nan--nan--1350.0--manometric analysis,,10,0,0,0,batch,initial pressure,0.4,constant temperature,40,100,0,0,0,1350,1.4375,manometric analysis,,,,8.4,30.29,0.2,29.3,3,5.8,12.8,0.2,32.4,14,6.402167163895557,23.200000000000003,76.8,0,0,2.2,10.7,0,4.8,23,0,0,0,3,0,0,0,0,0,0,0,0,3.2,0,0,25.6,1.3,0,3,0,0.039129864
slurry--10.0--ji2018-bd0001--100.0--nan--0.0--nan--0.0--nan--0.0--nan--0.0--aqueous carbonation--batch--nan--initial pressure--0.4--constant temperature--40.0--100.0--0.0--0.0--0.0--nan--nan--1350.0--manometric analysis,,10,0,0,0,batch,initial pressure,0.4,constant temperature,40,100,0,0,0,1350,1.5,manometric analysis,,,,8.4,30.29,0.2,29.3,3,5.8,12.8,0.2,32.4,14,6.402167163895557,23.200000000000003,76.8,0,0,2.2,10.7,0,4.8,23,0,0,0,3,0,0,0,0,0,0,0,0,3.2,0,0,25.6,1.3,0,3,0,0.041214602
slurry--10.0--ji2018-bd0001--100.0--nan--0.0--nan--0.0--nan--0.0--nan--0.0--aqueous carbonation--batch--nan--initial pressure--0.4--constant temperature--40.0--100.0--0.0--0.0--0.0--nan--nan--1350.0--manometric analysis,,10,0,0,0,batch,initial pressure,0.4,constant temperature,40,100,0,0,0,1350,1.5625,manometric analysis,,,,8.4,30.29,0.2,29.3,3,5.8,12.8,0.2,32.4,14,6.402167163895557,23.200000000000003,76.8,0,0,2.2,10.7,0,4.8,23,0,0,0,3,0,0,0,0,0,0,0,0,3.2,0,0,25.6,1.3,0,3,0,0.039502957
slurry--10.0--ji2018-bd0001--100.0--nan--0.0--nan--0.0--nan--0.0--nan--0.0--aqueous carbonation--batch--nan--initial pressure--0.4--constant temperature--40.0--100.0--0.0--0.0--0.0--nan--nan--1350.0--manometric analysis,,10,0,0,0,batch,initial pressure,0.4,constant temperature,40,100,0,0,0,1350,1.625,manometric analysis,,,,8.4,30.29,0.2,29.3,3,5.8,12.8,0.2,32.4,14,6.402167163895557,23.200000000000003,76.8,0,0,2.2,10.7,0,4.8,23,0,0,0,3,0,0,0,0,0,0,0,0,3.2,0,0,25.6,1.3,0,3,0,0.040086508949508576
slurry--10.0--ji2018-bd0001--100.0--nan--0.0--nan--0.0--nan--0.0--nan--0.0--aqueous carbonation--batch--nan--initial pressure--0.4--constant temperature--40.0--100.0--0.0--0.0--0.0--nan--nan--1350.0--manometric analysis,,10,0,0,0,batch,initial pressure,0.4,constant temperature,40,100,0,0,0,1350,1.6875,manometric analysis,,,,8.4,30.29,0.2,29.3,3,5.8,12.8,0.2,32.4,14,6.402167163895557,23.200000000000003,76.8,0,0,2.2,10.7,0,4.8,23,0,0,0,3,0,0,0,0,0,0,0,0,3.2,0,0,25.6,1.3,0,3,0,0.044447267
slurry--10.0--ji2018-bd0001--100.0--nan--0.0--nan--0.0--nan--0.0--nan--0.0--aqueous carbonation--batch--nan--initial pressure--0.4--constant temperature--40.0--100.0--0.0--0.0--0.0--nan--nan--1350.0--manometric analysis,,10,0,0,0,batch,initial pressure,0.4,constant temperature,40,100,0,0,0,1350,1.75,manometric analysis,,,,8.4,30.29,0.2,29.3,3,5.8,12.8,0.2,32.4,14,6.402167163895557,23.200000000000003,76.8,0,0,2.2,10.7,0,4.8,23,0,0,0,3,0,0,0,0,0,0,0,0,3.2,0,0,25.6,1.3,0,3,0,0.041069737626891895
slurry--10.0--ji2018-bd0001--100.0--nan--0.0--nan--0.0--nan--0.0--nan--0.0--aqueous carbonation--batch--nan--initial pressure--0.4--constant temperature--40.0--100.0--0.0--0.0--0.0--nan--nan--1350.0--manometric analysis,,10,0,0,0,batch,initial pressure,0.4,constant temperature,40,100,0,0,0,1350,1.8125,manometric analysis,,,,8.4,30.29,0.2,29.3,3,5.8,12.8,0.2,32.4,14,6.402167163895557,23.200000000000003,76.8,0,0,2.2,10.7,0,4.8,23,0,0,0,3,0,0,0,0,0,0,0,0,3.2,0,0,25.6,1.3,0,3,0,0.045615737
slurry--10.0--ji2018-bd0001--100.0--nan--0.0--nan--0.0--nan--0.0--nan--0.0--aqueous carbonation--batch--nan--initial pressure--0.4--constant temperature--40.0--100.0--0.0--0.0--0.0--nan--nan--1350.0--manometric analysis,,10,0,0,0,batch,initial pressure,0.4,constant temperature,40,100,0,0,0,1350,1.875,manometric analysis,,,,8.4,30.29,0.2,29.3,3,5.8,12.8,0.2,32.4,14,6.402167163895557,23.200000000000003,76.8,0,0,2.2,10.7,0,4.8,23,0,0,0,3,0,0,0,0,0,0,0,0,3.2,0,0,25.6,1.3,0,3,0,0.04573925
slurry--10.0--ji2018-bd0001--100.0--nan--0.0--nan--0.0--nan--0.0--nan--0.0--aqueous carbonation--batch--nan--initial pressure--0.4--constant temperature--40.0--100.0--0.0--0.0--0.0--nan--nan--1350.0--manometric analysis,,10,0,0,0,batch,initial pressure,0.4,constant temperature,40,100,0,0,0,1350,1.9375,manometric analysis,,,,8.4,30.29,0.2,29.3,3,5.8,12.8,0.2,32.4,14,6.402167163895557,23.200000000000003,76.8,0,0,2.2,10.7,0,4.8,23,0,0,0,3,0,0,0,0,0,0,0,0,3.2,0,0,25.6,1.3,0,3,0,0.041348879
slurry--10.0--ji2018-bd0001--100.0--nan--0.0--nan--0.0--nan--0.0--nan--0.0--aqueous carbonation--batch--nan--initial pressure--0.4--constant temperature--40.0--100.0--0.0--0.0--0.0--nan--nan--1350.0--manometric analysis,,10,0,0,0,batch,initial pressure,0.4,constant temperature,40,100,0,0,0,1350,2,manometric analysis,,,,8.4,30.29,0.2,29.3,3,5.8,12.8,0.2,32.4,14,6.402167163895557,23.200000000000003,76.8,0,0,2.2,10.7,0,4.8,23,0,0,0,3,0,0,0,0,0,0,0,0,3.2,0,0,25.6,1.3,0,3,0,0.044240121
slurry--10.0--ji2018-bd0001--100.0--nan--0.0--nan--0.0--nan--0.0--nan--0.0--aqueous carbonation--batch--nan--initial pressure--0.4--constant temperature--40.0--100.0--0.0--0.0--0.0--nan--nan--1350.0--manometric analysis,,10,0,0,0,batch,initial pressure,0.4,constant temperature,40,100,0,0,0,1350,2.125,manometric analysis,,,,8.4,30.29,0.2,29.3,3,5.8,12.8,0.2,32.4,14,6.402167163895557,23.200000000000003,76.8,0,0,2.2,10.7,0,4.8,23,0,0,0,3,0,0,0,0,0,0,0,0,3.2,0,0,25.6,1.3,0,3,0,0.049632182199905776
slurry--10.0--ji2018-bd0001--100.0--nan--0.0--nan--0.0--nan--0.0--nan--0.0--aqueous carbonation--batch--nan--initial pressure--0.4--constant temperature--40.0--100.0--0.0--0.0--0.0--nan--nan--1350.0--manometric analysis,,10,0,0,0,batch,initial pressure,0.4,constant temperature,40,100,0,0,0,1350,2.25,manometric analysis,,,,8.4,30.29,0.2,29.3,3,5.8,12.8,0.2,32.4,14,6.402167163895557,23.200000000000003,76.8,0,0,2.2,10.7,0,4.8,23,0,0,0,3,0,0,0,0,0,0,0,0,3.2,0,0,25.6,1.3,0,3,0,0.045495232947742124
slurry--10.0--ji2018-bd0001--100.0--nan--0.0--nan--0.0--nan--0.0--nan--0.0--aqueous carbonation--batch--nan--initial pressure--0.4--constant temperature--40.0--100.0--0.0--0.0--0.0--nan--nan--1350.0--manometric analysis,,10,0,0,0,batch,initial pressure,0.4,constant temperature,40,100,0,0,0,1350,2.375,manometric analysis,,,,8.4,30.29,0.2,29.3,3,5.8,12.8,0.2,32.4,14,6.402167163895557,23.200000000000003,76.8,0,0,2.2,10.7,0,4.8,23,0,0,0,3,0,0,0,0,0,0,0,0,3.2,0,0,25.6,1.3,0,3,0,0.047680749742434525
slurry--10.0--ji2018-bd0001--100.0--nan--0.0--nan--0.0--nan--0.0--nan--0.0--aqueous carbonation--batch--nan--initial pressure--0.4--constant temperature--40.0--100.0--0.0--0.0--0.0--nan--nan--1350.0--manometric analysis,,10,0,0,0,batch,initial pressure,0.4,constant temperature,40,100,0,0,0,1350,2.5,manometric analysis,,,,8.4,30.29,0.2,29.3,3,5.8,12.8,0.2,32.4,14,6.402167163895557,23.200000000000003,76.8,0,0,2.2,10.7,0,4.8,23,0,0,0,3,0,0,0,0,0,0,0,0,3.2,0,0,25.6,1.3,0,3,0,0.050904021
slurry--10.0--ji2018-bd0001--100.0--nan--0.0--nan--0.0--nan--0.0--nan--0.0--aqueous carbonation--batch--nan--initial pressure--0.4--constant temperature--40.0--100.0--0.0--0.0--0.0--nan--nan--1350.0--manometric analysis,,10,0,0,0,batch,initial pressure,0.4,constant temperature,40,100,0,0,0,1350,2.625,manometric analysis,,,,8.4,30.29,0.2,29.3,3,5.8,12.8,0.2,32.4,14,6.402167163895557,23.200000000000003,76.8,0,0,2.2,10.7,0,4.8,23,0,0,0,3,0,0,0,0,0,0,0,0,3.2,0,0,25.6,1.3,0,3,0,0.052650323
slurry--10.0--ji2018-bd0001--100.0--nan--0.0--nan--0.0--nan--0.0--nan--0.0--aqueous carbonation--batch--nan--initial pressure--0.4--constant temperature--40.0--100.0--0.0--0.0--0.0--nan--nan--1350.0--manometric analysis,,10,0,0,0,batch,initial pressure,0.4,constant temperature,40,100,0,0,0,1350,2.75,manometric analysis,,,,8.4,30.29,0.2,29.3,3,5.8,12.8,0.2,32.4,14,6.402167163895557,23.200000000000003,76.8,0,0,2.2,10.7,0,4.8,23,0,0,0,3,0,0,0,0,0,0,0,0,3.2,0,0,25.6,1.3,0,3,0,0.050901794406621396
slurry--10.0--ji2018-bd0001--100.0--nan--0.0--nan--0.0--nan--0.0--nan--0.0--aqueous carbonation--batch--nan--initial pressure--0.4--constant temperature--40.0--100.0--0.0--0.0--0.0--nan--nan--1350.0--manometric analysis,,10,0,0,0,batch,initial pressure,0.4,constant temperature,40,100,0,0,0,1350,2.875,manometric analysis,,,,8.4,30.29,0.2,29.3,3,5.8,12.8,0.2,32.4,14,6.402167163895557,23.200000000000003,76.8,0,0,2.2,10.7,0,4.8,23,0,0,0,3,0,0,0,0,0,0,0,0,3.2,0,0,25.6,1.3,0,3,0,0.050843842656599865
slurry--10.0--ji2018-bd0001--100.0--nan--0.0--nan--0.0--nan--0.0--nan--0.0--aqueous carbonation--batch--nan--initial pressure--0.4--constant temperature--40.0--100.0--0.0--0.0--0.0--nan--nan--1350.0--manometric analysis,,10,0,0,0,batch,initial pressure,0.4,constant temperature,40,100,0,0,0,1350,3,manometric analysis,,,,8.4,30.29,0.2,29.3,3,5.8,12.8,0.2,32.4,14,6.402167163895557,23.200000000000003,76.8,0,0,2.2,10.7,0,4.8,23,0,0,0,3,0,0,0,0,0,0,0,0,3.2,0,0,25.6,1.3,0,3,0,0.057032684
slurry--10.0--ji2018-bd0001--100.0--nan--0.0--nan--0.0--nan--0.0--nan--0.0--aqueous carbonation--batch--nan--initial pressure--0.4--constant temperature--40.0--100.0--0.0--0.0--0.0--nan--nan--1350.0--manometric analysis,,10,0,0,0,batch,initial pressure,0.4,constant temperature,40,100,0,0,0,1350,3.125,manometric analysis,,,,8.4,30.29,0.2,29.3,3,5.8,12.8,0.2,32.4,14,6.402167163895557,23.200000000000003,76.8,0,0,2.2,10.7,0,4.8,23,0,0,0,3,0,0,0,0,0,0,0,0,3.2,0,0,25.6,1.3,0,3,0,0.058760915
slurry--10.0--ji2018-bd0001--100.0--nan--0.0--nan--0.0--nan--0.0--nan--0.0--aqueous carbonation--batch--nan--initial pressure--0.4--constant temperature--40.0--100.0--0.0--0.0--0.0--nan--nan--1350.0--manometric analysis,,10,0,0,0,batch,initial pressure,0.4,constant temperature,40,100,0,0,0,1350,3.25,manometric analysis,,,,8.4,30.29,0.2,29.3,3,5.8,12.8,0.2,32.4,14,6.402167163895557,23.200000000000003,76.8,0,0,2.2,10.7,0,4.8,23,0,0,0,3,0,0,0,0,0,0,0,0,3.2,0,0,25.6,1.3,0,3,0,0.057539865
slurry--10.0--ji2018-bd0001--100.0--nan--0.0--nan--0.0--nan--0.0--nan--0.0--aqueous carbonation--batch--nan--initial pressure--0.4--constant temperature--40.0--100.0--0.0--0.0--0.0--nan--nan--1350.0--manometric analysis,,10,0,0,0,batch,initial pressure,0.4,constant temperature,40,100,0,0,0,1350,3.375,manometric analysis,,,,8.4,30.29,0.2,29.3,3,5.8,12.8,0.2,32.4,14,6.402167163895557,23.200000000000003,76.8,0,0,2.2,10.7,0,4.8,23,0,0,0,3,0,0,0,0,0,0,0,0,3.2,0,0,25.6,1.3,0,3,0,0.055867928
slurry--10.0--ji2018-bd0001--100.0--nan--0.0--nan--0.0--nan--0.0--nan--0.0--aqueous carbonation--batch--nan--initial pressure--0.4--constant temperature--40.0--100.0--0.0--0.0--0.0--nan--nan--1350.0--manometric analysis,,10,0,0,0,batch,initial pressure,0.4,constant temperature,40,100,0,0,0,1350,3.5,manometric analysis,,,,8.4,30.29,0.2,29.3,3,5.8,12.8,0.2,32.4,14,6.402167163895557,23.200000000000003,76.8,0,0,2.2,10.7,0,4.8,23,0,0,0,3,0,0,0,0,0,0,0,0,3.2,0,0,25.6,1.3,0,3,0,0.054109456308545016
slurry--10.0--ji2018-bd0001--100.0--nan--0.0--nan--0.0--nan--0.0--nan--0.0--aqueous carbonation--batch--nan--initial pressure--0.4--constant temperature--40.0--100.0--0.0--0.0--0.0--nan--nan--1350.0--manometric analysis,,10,0,0,0,batch,initial pressure,0.4,constant temperature,40,100,0,0,0,1350,3.625,manometric analysis,,,,8.4,30.29,0.2,29.3,3,5.8,12.8,0.2,32.4,14,6.402167163895557,23.200000000000003,76.8,0,0,2.2,10.7,0,4.8,23,0,0,0,3,0,0,0,0,0,0,0,0,3.2,0,0,25.6,1.3,0,3,0,0.054757033
slurry--10.0--ji2018-bd0001--100.0--nan--0.0--nan--0.0--nan--0.0--nan--0.0--aqueous carbonation--batch--nan--initial pressure--0.4--constant temperature--40.0--100.0--0.0--0.0--0.0--nan--nan--1350.0--manometric analysis,,10,0,0,0,batch,initial pressure,0.4,constant temperature,40,100,0,0,0,1350,3.75,manometric analysis,,,,8.4,30.29,0.2,29.3,3,5.8,12.8,0.2,32.4,14,6.402167163895557,23.200000000000003,76.8,0,0,2.2,10.7,0,4.8,23,0,0,0,3,0,0,0,0,0,0,0,0,3.2,0,0,25.6,1.3,0,3,0,0.059365637
slurry--10.0--ji2018-bd0001--100.0--nan--0.0--nan--0.0--nan--0.0--nan--0.0--aqueous carbonation--batch--nan--initial pressure--0.4--constant temperature--40.0--100.0--0.0--0.0--0.0--nan--nan--1350.0--manometric analysis,,10,0,0,0,batch,initial pressure,0.4,constant temperature,40,100,0,0,0,1350,3.875,manometric analysis,,,,8.4,30.29,0.2,29.3,3,5.8,12.8,0.2,32.4,14,6.402167163895557,23.200000000000003,76.8,0,0,2.2,10.7,0,4.8,23,0,0,0,3,0,0,0,0,0,0,0,0,3.2,0,0,25.6,1.3,0,3,0,0.059789284
slurry--10.0--ji2018-bd0001--100.0--nan--0.0--nan--0.0--nan--0.0--nan--0.0--aqueous carbonation--batch--nan--initial pressure--0.4--constant temperature--40.0--100.0--0.0--0.0--0.0--nan--nan--1350.0--manometric analysis,,10,0,0,0,batch,initial pressure,0.4,constant temperature,40,100,0,0,0,1350,4,manometric analysis,,,,8.4,30.29,0.2,29.3,3,5.8,12.8,0.2,32.4,14,6.402167163895557,23.200000000000003,76.8,0,0,2.2,10.7,0,4.8,23,0,0,0,3,0,0,0,0,0,0,0,0,3.2,0,0,25.6,1.3,0,3,0,0.063412784
slurry--10.0--ji2018-bd0001--100.0--nan--0.0--nan--0.0--nan--0.0--nan--0.0--aqueous carbonation--batch--nan--initial pressure--0.4--constant temperature--40.0--100.0--0.0--0.0--0.0--nan--nan--1350.0--manometric analysis,,10,0,0,0,batch,initial pressure,0.4,constant temperature,40,100,0,0,0,1350,4.25,manometric analysis,,,,8.4,30.29,0.2,29.3,3,5.8,12.8,0.2,32.4,14,6.402167163895557,23.200000000000003,76.8,0,0,2.2,10.7,0,4.8,23,0,0,0,3,0,0,0,0,0,0,0,0,3.2,0,0,25.6,1.3,0,3,0,0.06258264
slurry--10.0--ji2018-bd0001--100.0--nan--0.0--nan--0.0--nan--0.0--nan--0.0--aqueous carbonation--batch--nan--initial pressure--0.4--constant temperature--40.0--100.0--0.0--0.0--0.0--nan--nan--1350.0--manometric analysis,,10,0,0,0,batch,initial pressure,0.4,constant temperature,40,100,0,0,0,1350,4.5,manometric analysis,,,,8.4,30.29,0.2,29.3,3,5.8,12.8,0.2,32.4,14,6.402167163895557,23.200000000000003,76.8,0,0,2.2,10.7,0,4.8,23,0,0,0,3,0,0,0,0,0,0,0,0,3.2,0,0,25.6,1.3,0,3,0,0.05726082
slurry--10.0--ji2018-bd0001--100.0--nan--0.0--nan--0.0--nan--0.0--nan--0.0--aqueous carbonation--batch--nan--initial pressure--0.4--constant temperature--40.0--100.0--0.0--0.0--0.0--nan--nan--1350.0--manometric analysis,,10,0,0,0,batch,initial pressure,0.4,constant temperature,40,100,0,0,0,1350,4.75,manometric analysis,,,,8.4,30.29,0.2,29.3,3,5.8,12.8,0.2,32.4,14,6.402167163895557,23.200000000000003,76.8,0,0,2.2,10.7,0,4.8,23,0,0,0,3,0,0,0,0,0,0,0,0,3.2,0,0,25.6,1.3,0,3,0,0.066494367
slurry--10.0--ji2018-bd0001--100.0--nan--0.0--nan--0.0--nan--0.0--nan--0.0--aqueous carbonation--batch--nan--initial pressure--0.4--constant temperature--40.0--100.0--0.0--0.0--0.0--nan--nan--1350.0--manometric analysis,,10,0,0,0,batch,initial pressure,0.4,constant temperature,40,100,0,0,0,1350,5,manometric analysis,,,,8.4,30.29,0.2,29.3,3,5.8,12.8,0.2,32.4,14,6.402167163895557,23.200000000000003,76.8,0,0,2.2,10.7,0,4.8,23,0,0,0,3,0,0,0,0,0,0,0,0,3.2,0,0,25.6,1.3,0,3,0,0.061175398
slurry--10.0--ji2018-bd0001--100.0--nan--0.0--nan--0.0--nan--0.0--nan--0.0--aqueous carbonation--batch--nan--initial pressure--0.4--constant temperature--40.0--100.0--0.0--0.0--0.0--nan--nan--1350.0--manometric analysis,,10,0,0,0,batch,initial pressure,0.4,constant temperature,40,100,0,0,0,1350,5.25,manometric analysis,,,,8.4,30.29,0.2,29.3,3,5.8,12.8,0.2,32.4,14,6.402167163895557,23.200000000000003,76.8,0,0,2.2,10.7,0,4.8,23,0,0,0,3,0,0,0,0,0,0,0,0,3.2,0,0,25.6,1.3,0,3,0,0.06430902
slurry--10.0--ji2018-bd0001--100.0--nan--0.0--nan--0.0--nan--0.0--nan--0.0--aqueous carbonation--batch--nan--initial pressure--0.4--constant temperature--40.0--100.0--0.0--0.0--0.0--nan--nan--1350.0--manometric analysis,,10,0,0,0,batch,initial pressure,0.4,constant temperature,40,100,0,0,0,1350,5.5,manometric analysis,,,,8.4,30.29,0.2,29.3,3,5.8,12.8,0.2,32.4,14,6.402167163895557,23.200000000000003,76.8,0,0,2.2,10.7,0,4.8,23,0,0,0,3,0,0,0,0,0,0,0,0,3.2,0,0,25.6,1.3,0,3,0,0.067546883
slurry--10.0--ji2018-bd0001--100.0--nan--0.0--nan--0.0--nan--0.0--nan--0.0--aqueous carbonation--batch--nan--initial pressure--0.4--constant temperature--40.0--100.0--0.0--0.0--0.0--nan--nan--1350.0--manometric analysis,,10,0,0,0,batch,initial pressure,0.4,constant temperature,40,100,0,0,0,1350,5.75,manometric analysis,,,,8.4,30.29,0.2,29.3,3,5.8,12.8,0.2,32.4,14,6.402167163895557,23.200000000000003,76.8,0,0,2.2,10.7,0,4.8,23,0,0,0,3,0,0,0,0,0,0,0,0,3.2,0,0,25.6,1.3,0,3,0,0.074592336
slurry--10.0--ji2018-bd0001--100.0--nan--0.0--nan--0.0--nan--0.0--nan--0.0--aqueous carbonation--batch--nan--initial pressure--0.4--constant temperature--40.0--100.0--0.0--0.0--0.0--nan--nan--1350.0--manometric analysis,,10,0,0,0,batch,initial pressure,0.4,constant temperature,40,100,0,0,0,1350,6,manometric analysis,,,,8.4,30.29,0.2,29.3,3,5.8,12.8,0.2,32.4,14,6.402167163895557,23.200000000000003,76.8,0,0,2.2,10.7,0,4.8,23,0,0,0,3,0,0,0,0,0,0,0,0,3.2,0,0,25.6,1.3,0,3,0,0.079621595
slurry--10.0--ji2018-bd0001--100.0--nan--0.0--nan--0.0--nan--0.0--nan--0.0--aqueous carbonation--batch--nan--initial pressure--0.4--constant temperature--40.0--100.0--0.0--0.0--0.0--nan--nan--1350.0--manometric analysis,,10,0,0,0,batch,initial pressure,0.4,constant temperature,40,100,0,0,0,1350,6.25,manometric analysis,,,,8.4,30.29,0.2,29.3,3,5.8,12.8,0.2,32.4,14,6.402167163895557,23.200000000000003,76.8,0,0,2.2,10.7,0,4.8,23,0,0,0,3,0,0,0,0,0,0,0,0,3.2,0,0,25.6,1.3,0,3,0,0.072083536
slurry--10.0--ji2018-bd0001--100.0--nan--0.0--nan--0.0--nan--0.0--nan--0.0--aqueous carbonation--batch--nan--initial pressure--0.4--constant temperature--40.0--100.0--0.0--0.0--0.0--nan--nan--1350.0--manometric analysis,,10,0,0,0,batch,initial pressure,0.4,constant temperature,40,100,0,0,0,1350,6.5,manometric analysis,,,,8.4,30.29,0.2,29.3,3,5.8,12.8,0.2,32.4,14,6.402167163895557,23.200000000000003,76.8,0,0,2.2,10.7,0,4.8,23,0,0,0,3,0,0,0,0,0,0,0,0,3.2,0,0,25.6,1.3,0,3,0,0.070339091
slurry--10.0--ji2018-bd0001--100.0--nan--0.0--nan--0.0--nan--0.0--nan--0.0--aqueous carbonation--batch--nan--initial pressure--0.4--constant temperature--40.0--100.0--0.0--0.0--0.0--nan--nan--1350.0--manometric analysis,,10,0,0,0,batch,initial pressure,0.4,constant temperature,40,100,0,0,0,1350,6.75,manometric analysis,,,,8.4,30.29,0.2,29.3,3,5.8,12.8,0.2,32.4,14,6.402167163895557,23.200000000000003,76.8,0,0,2.2,10.7,0,4.8,23,0,0,0,3,0,0,0,0,0,0,0,0,3.2,0,0,25.6,1.3,0,3,0,0.073916987
slurry--10.0--ji2018-bd0001--100.0--nan--0.0--nan--0.0--nan--0.0--nan--0.0--aqueous carbonation--batch--nan--initial pressure--0.4--constant temperature--40.0--100.0--0.0--0.0--0.0--nan--nan--1350.0--manometric analysis,,10,0,0,0,batch,initial pressure,0.4,constant temperature,40,100,0,0,0,1350,7,manometric analysis,,,,8.4,30.29,0.2,29.3,3,5.8,12.8,0.2,32.4,14,6.402167163895557,23.200000000000003,76.8,0,0,2.2,10.7,0,4.8,23,0,0,0,3,0,0,0,0,0,0,0,0,3.2,0,0,25.6,1.3,0,3,0,0.076212253
slurry--10.0--ji2018-bd0001--100.0--nan--0.0--nan--0.0--nan--0.0--nan--0.0--aqueous carbonation--batch--nan--initial pressure--0.4--constant temperature--40.0--100.0--0.0--0.0--0.0--nan--nan--1350.0--manometric analysis,,10,0,0,0,batch,initial pressure,0.4,constant temperature,40,100,0,0,0,1350,7.25,manometric analysis,,,,8.4,30.29,0.2,29.3,3,5.8,12.8,0.2,32.4,14,6.402167163895557,23.200000000000003,76.8,0,0,2.2,10.7,0,4.8,23,0,0,0,3,0,0,0,0,0,0,0,0,3.2,0,0,25.6,1.3,0,3,0,0.072746881
slurry--10.0--ji2018-bd0001--100.0--nan--0.0--nan--0.0--nan--0.0--nan--0.0--aqueous carbonation--batch--nan--initial pressure--0.4--constant temperature--40.0--100.0--0.0--0.0--0.0--nan--nan--1350.0--manometric analysis,,10,0,0,0,batch,initial pressure,0.4,constant temperature,40,100,0,0,0,1350,7.5,manometric analysis,,,,8.4,30.29,0.2,29.3,3,5.8,12.8,0.2,32.4,14,6.402167163895557,23.200000000000003,76.8,0,0,2.2,10.7,0,4.8,23,0,0,0,3,0,0,0,0,0,0,0,0,3.2,0,0,25.6,1.3,0,3,0,0.081590917
slurry--10.0--ji2018-bd0001--100.0--nan--0.0--nan--0.0--nan--0.0--nan--0.0--aqueous carbonation--batch--nan--initial pressure--0.4--constant temperature--40.0--100.0--0.0--0.0--0.0--nan--nan--1350.0--manometric analysis,,10,0,0,0,batch,initial pressure,0.4,constant temperature,40,100,0,0,0,1350,7.75,manometric analysis,,,,8.4,30.29,0.2,29.3,3,5.8,12.8,0.2,32.4,14,6.402167163895557,23.200000000000003,76.8,0,0,2.2,10.7,0,4.8,23,0,0,0,3,0,0,0,0,0,0,0,0,3.2,0,0,25.6,1.3,0,3,0,0.076661135
slurry--10.0--ji2018-bd0001--100.0--nan--0.0--nan--0.0--nan--0.0--nan--0.0--aqueous carbonation--batch--nan--initial pressure--0.4--constant temperature--40.0--100.0--0.0--0.0--0.0--nan--nan--1350.0--manometric analysis,,10,0,0,0,batch,initial pressure,0.4,constant temperature,40,100,0,0,0,1350,8,manometric analysis,,,,8.4,30.29,0.2,29.3,3,5.8,12.8,0.2,32.4,14,6.402167163895557,23.200000000000003,76.8,0,0,2.2,10.7,0,4.8,23,0,0,0,3,0,0,0,0,0,0,0,0,3.2,0,0,25.6,1.3,0,3,0,0.078598238
slurry--10.0--ji2018-bd0001--100.0--nan--0.0--nan--0.0--nan--0.0--nan--0.0--aqueous carbonation--batch--nan--initial pressure--0.4--constant temperature--40.0--100.0--0.0--0.0--0.0--nan--nan--900.0--manometric analysis,,10,0,0,0,batch,initial pressure,0.4,constant temperature,40,100,0,0,0,900,0,manometric analysis,,,,8.4,30.29,0.2,29.3,3,5.8,12.8,0.2,32.4,14,6.402167163895557,23.200000000000003,76.8,0,0,2.2,10.7,0,4.8,23,0,0,0,3,0,0,0,0,0,0,0,0,3.2,0,0,25.6,1.3,0,3,0,1e-05
slurry--10.0--ji2018-bd0001--100.0--nan--0.0--nan--0.0--nan--0.0--nan--0.0--aqueous carbonation--batch--nan--initial pressure--0.4--constant temperature--40.0--100.0--0.0--0.0--0.0--nan--nan--900.0--manometric analysis,,10,0,0,0,batch,initial pressure,0.4,constant temperature,40,100,0,0,0,900,0.0625,manometric analysis,,,,8.4,30.29,0.2,29.3,3,5.8,12.8,0.2,32.4,14,6.402167163895557,23.200000000000003,76.8,0,0,2.2,10.7,0,4.8,23,0,0,0,3,0,0,0,0,0,0,0,0,3.2,0,0,25.6,1.3,0,3,0,0.005961083
slurry--10.0--ji2018-bd0001--100.0--nan--0.0--nan--0.0--nan--0.0--nan--0.0--aqueous carbonation--batch--nan--initial pressure--0.4--constant temperature--40.0--100.0--0.0--0.0--0.0--nan--nan--900.0--manometric analysis,,10,0,0,0,batch,initial pressure,0.4,constant temperature,40,100,0,0,0,900,0.125,manometric analysis,,,,8.4,30.29,0.2,29.3,3,5.8,12.8,0.2,32.4,14,6.402167163895557,23.200000000000003,76.8,0,0,2.2,10.7,0,4.8,23,0,0,0,3,0,0,0,0,0,0,0,0,3.2,0,0,25.6,1.3,0,3,0,0.009427278
slurry--10.0--ji2018-bd0001--100.0--nan--0.0--nan--0.0--nan--0.0--nan--0.0--aqueous carbonation--batch--nan--initial pressure--0.4--constant temperature--40.0--100.0--0.0--0.0--0.0--nan--nan--900.0--manometric analysis,,10,0,0,0,batch,initial pressure,0.4,constant temperature,40,100,0,0,0,900,0.1875,manometric analysis,,,,8.4,30.29,0.2,29.3,3,5.8,12.8,0.2,32.4,14,6.402167163895557,23.200000000000003,76.8,0,0,2.2,10.7,0,4.8,23,0,0,0,3,0,0,0,0,0,0,0,0,3.2,0,0,25.6,1.3,0,3,0,0.011286704714720371
slurry--10.0--ji2018-bd0001--100.0--nan--0.0--nan--0.0--nan--0.0--nan--0.0--aqueous carbonation--batch--nan--initial pressure--0.4--constant temperature--40.0--100.0--0.0--0.0--0.0--nan--nan--900.0--manometric analysis,,10,0,0,0,batch,initial pressure,0.4,constant temperature,40,100,0,0,0,900,0.25,manometric analysis,,,,8.4,30.29,0.2,29.3,3,5.8,12.8,0.2,32.4,14,6.402167163895557,23.200000000000003,76.8,0,0,2.2,10.7,0,4.8,23,0,0,0,3,0,0,0,0,0,0,0,0,3.2,0,0,25.6,1.3,0,3,0,0.00641
slurry--10.0--ji2018-bd0001--100.0--nan--0.0--nan--0.0--nan--0.0--nan--0.0--aqueous carbonation--batch--nan--initial pressure--0.4--constant temperature--40.0--100.0--0.0--0.0--0.0--nan--nan--900.0--manometric analysis,,10,0,0,0,batch,initial pressure,0.4,constant temperature,40,100,0,0,0,900,0.3125,manometric analysis,,,,8.4,30.29,0.2,29.3,3,5.8,12.8,0.2,32.4,14,6.402167163895557,23.200000000000003,76.8,0,0,2.2,10.7,0,4.8,23,0,0,0,3,0,0,0,0,0,0,0,0,3.2,0,0,25.6,1.3,0,3,0,0.015039815939850987
