Repository: kycai/c3gb

# c3gb

**c3gb**, Gradient Boosting models for predicting the CO2 uptake of Coal ashes in Carbon mineralization, were developed in the research article: [AI-guided prediction and control of CO2 mineralization in coal ashes as carbon-efficient supplementary cementitious materials](). They are tree-based ensemble models. 

The models take the physicochemical properties of coal ashes, along with the process parameters related to reactant proportions and carbonation conditions as input features, while the output is CO2 uptake. The models can be used as a objective function to optimize the carbonation process for CO2 mineralization in coal ashes.

Kangyi Cai 2026 @ Missouri S&T

File: data/Xys_gt_augmented.csv (part 42 of 89)
Group id,Class id,Water-Solid ratio,Chemical admixture 1-content,Chemical admixture 2-content,Chemical admixture 3-content,Carbonation reactor operation mode,Carbonation pressure control type,Carbonation pressure,Carbonation temperature control type,Carbonation temperature,Carbonation gas 1-CO2,Carbonation gas 2-H2O vapor,Carbonation gas 3-N2,Carbonation gas flow rate,Carbonation stirring speed ,Carbonation duration,Method-CO2 uptake,Chemical admixture 1_Classification 2,Chemical admixture 2_Classification 2,Chemical admixture 3_Classification 2,"Solid_Dv,50",Solid_Specific surface area,Solid_Na2O,Solid_MgO,Solid_Al2O3,Solid_SiO2,Solid_SO3,Solid_K2O,Solid_CaO,Solid_Fe2O3,Solid_Loss on ignition,Solid_Amorphous+others,Solid_Crystalline,Solid_Albite,Solid_Anhydrite,Solid_Augite,Solid_Bassanite,Solid_Brownmillerite,Solid_Brucite,Solid_Calcite,Solid_Corundum,Solid_Diopside,Solid_Glauberite,Solid_Gypsum,Solid_Hematite,Solid_Hydrotalcite,Solid_Lime,Solid_Maghemite,Solid_Magnesioferrite,Solid_Magnetite,Solid_Microcline,Solid_Mullite,Solid_Periclase,Solid_Polyhalite,Solid_Portlandite,Solid_Pyroaurite,Solid_Quartz,Solid_Spinel,Solid_Srebrodolskite,Solid_Thenardite,Experimental CO2 uptake-U2
slurry--10.0--ji2018-bd0001--100.0--nan--0.0--nan--0.0--nan--0.0--nan--0.0--aqueous carbonation--batch--nan--initial pressure--0.4--constant temperature--40.0--100.0--0.0--0.0--0.0--nan--nan--900.0--manometric analysis,,10,0,0,0,batch,initial pressure,0.4,constant temperature,40,100,0,0,0,900,0.375,manometric analysis,,,,8.4,30.29,0.2,29.3,3,5.8,12.8,0.2,32.4,14,6.402167163895557,23.200000000000003,76.8,0,0,2.2,10.7,0,4.8,23,0,0,0,3,0,0,0,0,0,0,0,0,3.2,0,0,25.6,1.3,0,3,0,0.018146847
slurry--10.0--ji2018-bd0001--100.0--nan--0.0--nan--0.0--nan--0.0--nan--0.0--aqueous carbonation--batch--nan--initial pressure--0.4--constant temperature--40.0--100.0--0.0--0.0--0.0--nan--nan--900.0--manometric analysis,,10,0,0,0,batch,initial pressure,0.4,constant temperature,40,100,0,0,0,900,0.4375,manometric analysis,,,,8.4,30.29,0.2,29.3,3,5.8,12.8,0.2,32.4,14,6.402167163895557,23.200000000000003,76.8,0,0,2.2,10.7,0,4.8,23,0,0,0,3,0,0,0,0,0,0,0,0,3.2,0,0,25.6,1.3,0,3,0,0.020217446
slurry--10.0--ji2018-bd0001--100.0--nan--0.0--nan--0.0--nan--0.0--nan--0.0--aqueous carbonation--batch--nan--initial pressure--0.4--constant temperature--40.0--100.0--0.0--0.0--0.0--nan--nan--900.0--manometric analysis,,10,0,0,0,batch,initial pressure,0.4,constant temperature,40,100,0,0,0,900,0.5,manometric analysis,,,,8.4,30.29,0.2,29.3,3,5.8,12.8,0.2,32.4,14,6.402167163895557,23.200000000000003,76.8,0,0,2.2,10.7,0,4.8,23,0,0,0,3,0,0,0,0,0,0,0,0,3.2,0,0,25.6,1.3,0,3,0,0.014102000000000002
slurry--10.0--ji2018-bd0001--100.0--nan--0.0--nan--0.0--nan--0.0--nan--0.0--aqueous carbonation--batch--nan--initial pressure--0.4--constant temperature--40.0--100.0--0.0--0.0--0.0--nan--nan--900.0--manometric analysis,,10,0,0,0,batch,initial pressure,0.4,constant temperature,40,100,0,0,0,900,0.5625,manometric analysis,,,,8.4,30.29,0.2,29.3,3,5.8,12.8,0.2,32.4,14,6.402167163895557,23.200000000000003,76.8,0,0,2.2,10.7,0,4.8,23,0,0,0,3,0,0,0,0,0,0,0,0,3.2,0,0,25.6,1.3,0,3,0,0.024430360085885894
slurry--10.0--ji2018-bd0001--100.0--nan--0.0--nan--0.0--nan--0.0--nan--0.0--aqueous carbonation--batch--nan--initial pressure--0.4--constant temperature--40.0--100.0--0.0--0.0--0.0--nan--nan--900.0--manometric analysis,,10,0,0,0,batch,initial pressure,0.4,constant temperature,40,100,0,0,0,900,0.625,manometric analysis,,,,8.4,30.29,0.2,29.3,3,5.8,12.8,0.2,32.4,14,6.402167163895557,23.200000000000003,76.8,0,0,2.2,10.7,0,4.8,23,0,0,0,3,0,0,0,0,0,0,0,0,3.2,0,0,25.6,1.3,0,3,0,0.023948030609677727
slurry--10.0--ji2018-bd0001--100.0--nan--0.0--nan--0.0--nan--0.0--nan--0.0--aqueous carbonation--batch--nan--initial pressure--0.4--constant temperature--40.0--100.0--0.0--0.0--0.0--nan--nan--900.0--manometric analysis,,10,0,0,0,batch,initial pressure,0.4,constant temperature,40,100,0,0,0,900,0.6875,manometric analysis,,,,8.4,30.29,0.2,29.3,3,5.8,12.8,0.2,32.4,14,6.402167163895557,23.200000000000003,76.8,0,0,2.2,10.7,0,4.8,23,0,0,0,3,0,0,0,0,0,0,0,0,3.2,0,0,25.6,1.3,0,3,0,0.026140484
slurry--10.0--ji2018-bd0001--100.0--nan--0.0--nan--0.0--nan--0.0--nan--0.0--aqueous carbonation--batch--nan--initial pressure--0.4--constant temperature--40.0--100.0--0.0--0.0--0.0--nan--nan--900.0--manometric analysis,,10,0,0,0,batch,initial pressure,0.4,constant temperature,40,100,0,0,0,900,0.75,manometric analysis,,,,8.4,30.29,0.2,29.3,3,5.8,12.8,0.2,32.4,14,6.402167163895557,23.200000000000003,76.8,0,0,2.2,10.7,0,4.8,23,0,0,0,3,0,0,0,0,0,0,0,0,3.2,0,0,25.6,1.3,0,3,0,0.025120706
slurry--10.0--ji2018-bd0001--100.0--nan--0.0--nan--0.0--nan--0.0--nan--0.0--aqueous carbonation--batch--nan--initial pressure--0.4--constant temperature--40.0--100.0--0.0--0.0--0.0--nan--nan--900.0--manometric analysis,,10,0,0,0,batch,initial pressure,0.4,constant temperature,40,100,0,0,0,900,0.8125,manometric analysis,,,,8.4,30.29,0.2,29.3,3,5.8,12.8,0.2,32.4,14,6.402167163895557,23.200000000000003,76.8,0,0,2.2,10.7,0,4.8,23,0,0,0,3,0,0,0,0,0,0,0,0,3.2,0,0,25.6,1.3,0,3,0,0.027252678360677154
slurry--10.0--ji2018-bd0001--100.0--nan--0.0--nan--0.0--nan--0.0--nan--0.0--aqueous carbonation--batch--nan--initial pressure--0.4--constant temperature--40.0--100.0--0.0--0.0--0.0--nan--nan--900.0--manometric analysis,,10,0,0,0,batch,initial pressure,0.4,constant temperature,40,100,0,0,0,900,0.875,manometric analysis,,,,8.4,30.29,0.2,29.3,3,5.8,12.8,0.2,32.4,14,6.402167163895557,23.200000000000003,76.8,0,0,2.2,10.7,0,4.8,23,0,0,0,3,0,0,0,0,0,0,0,0,3.2,0,0,25.6,1.3,0,3,0,0.029965730138232474
slurry--10.0--ji2018-bd0001--100.0--nan--0.0--nan--0.0--nan--0.0--nan--0.0--aqueous carbonation--batch--nan--initial pressure--0.4--constant temperature--40.0--100.0--0.0--0.0--0.0--nan--nan--900.0--manometric analysis,,10,0,0,0,batch,initial pressure,0.4,constant temperature,40,100,0,0,0,900,0.9375,manometric analysis,,,,8.4,30.29,0.2,29.3,3,5.8,12.8,0.2,32.4,14,6.402167163895557,23.200000000000003,76.8,0,0,2.2,10.7,0,4.8,23,0,0,0,3,0,0,0,0,0,0,0,0,3.2,0,0,25.6,1.3,0,3,0,0.031356983
slurry--10.0--ji2018-bd0001--100.0--nan--0.0--nan--0.0--nan--0.0--nan--0.0--aqueous carbonation--batch--nan--initial pressure--0.4--constant temperature--40.0--100.0--0.0--0.0--0.0--nan--nan--900.0--manometric analysis,,10,0,0,0,batch,initial pressure,0.4,constant temperature,40,100,0,0,0,900,1,manometric analysis,,,,8.4,30.29,0.2,29.3,3,5.8,12.8,0.2,32.4,14,6.402167163895557,23.200000000000003,76.8,0,0,2.2,10.7,0,4.8,23,0,0,0,3,0,0,0,0,0,0,0,0,3.2,0,0,25.6,1.3,0,3,0,0.030700407239502674
slurry--10.0--ji2018-bd0001--100.0--nan--0.0--nan--0.0--nan--0.0--nan--0.0--aqueous carbonation--batch--nan--initial pressure--0.4--constant temperature--40.0--100.0--0.0--0.0--0.0--nan--nan--900.0--manometric analysis,,10,0,0,0,batch,initial pressure,0.4,constant temperature,40,100,0,0,0,900,1.0625,manometric analysis,,,,8.4,30.29,0.2,29.3,3,5.8,12.8,0.2,32.4,14,6.402167163895557,23.200000000000003,76.8,0,0,2.2,10.7,0,4.8,23,0,0,0,3,0,0,0,0,0,0,0,0,3.2,0,0,25.6,1.3,0,3,0,0.032082092139563846
slurry--10.0--ji2018-bd0001--100.0--nan--0.0--nan--0.0--nan--0.0--nan--0.0--aqueous carbonation--batch--nan--initial pressure--0.4--constant temperature--40.0--100.0--0.0--0.0--0.0--nan--nan--900.0--manometric analysis,,10,0,0,0,batch,initial pressure,0.4,constant temperature,40,100,0,0,0,900,1.125,manometric analysis,,,,8.4,30.29,0.2,29.3,3,5.8,12.8,0.2,32.4,14,6.402167163895557,23.200000000000003,76.8,0,0,2.2,10.7,0,4.8,23,0,0,0,3,0,0,0,0,0,0,0,0,3.2,0,0,25.6,1.3,0,3,0,0.03068013
slurry--10.0--ji2018-bd0001--100.0--nan--0.0--nan--0.0--nan--0.0--nan--0.0--aqueous carbonation--batch--nan--initial pressure--0.4--constant temperature--40.0--100.0--0.0--0.0--0.0--nan--nan--900.0--manometric analysis,,10,0,0,0,batch,initial pressure,0.4,constant temperature,40,100,0,0,0,900,1.1875,manometric analysis,,,,8.4,30.29,0.2,29.3,3,5.8,12.8,0.2,32.4,14,6.402167163895557,23.200000000000003,76.8,0,0,2.2,10.7,0,4.8,23,0,0,0,3,0,0,0,0,0,0,0,0,3.2,0,0,25.6,1.3,0,3,0,0.033558274434174924
slurry--10.0--ji2018-bd0001--100.0--nan--0.0--nan--0.0--nan--0.0--nan--0.0--aqueous carbonation--batch--nan--initial pressure--0.4--constant temperature--40.0--100.0--0.0--0.0--0.0--nan--nan--900.0--manometric analysis,,10,0,0,0,batch,initial pressure,0.4,constant temperature,40,100,0,0,0,900,1.25,manometric analysis,,,,8.4,30.29,0.2,29.3,3,5.8,12.8,0.2,32.4,14,6.402167163895557,23.200000000000003,76.8,0,0,2.2,10.7,0,4.8,23,0,0,0,3,0,0,0,0,0,0,0,0,3.2,0,0,25.6,1.3,0,3,0,0.036667787
slurry--10.0--ji2018-bd0001--100.0--nan--0.0--nan--0.0--nan--0.0--nan--0.0--aqueous carbonation--batch--nan--initial pressure--0.4--constant temperature--40.0--100.0--0.0--0.0--0.0--nan--nan--900.0--manometric analysis,,10,0,0,0,batch,initial pressure,0.4,constant temperature,40,100,0,0,0,900,1.3125,manometric analysis,,,,8.4,30.29,0.2,29.3,3,5.8,12.8,0.2,32.4,14,6.402167163895557,23.200000000000003,76.8,0,0,2.2,10.7,0,4.8,23,0,0,0,3,0,0,0,0,0,0,0,0,3.2,0,0,25.6,1.3,0,3,0,0.037047655
slurry--10.0--ji2018-bd0001--100.0--nan--0.0--nan--0.0--nan--0.0--nan--0.0--aqueous carbonation--batch--nan--initial pressure--0.4--constant temperature--40.0--100.0--0.0--0.0--0.0--nan--nan--900.0--manometric analysis,,10,0,0,0,batch,initial pressure,0.4,constant temperature,40,100,0,0,0,900,1.375,manometric analysis,,,,8.4,30.29,0.2,29.3,3,5.8,12.8,0.2,32.4,14,6.402167163895557,23.200000000000003,76.8,0,0,2.2,10.7,0,4.8,23,0,0,0,3,0,0,0,0,0,0,0,0,3.2,0,0,25.6,1.3,0,3,0,0.037814516
slurry--10.0--ji2018-bd0001--100.0--nan--0.0--nan--0.0--nan--0.0--nan--0.0--aqueous carbonation--batch--nan--initial pressure--0.4--constant temperature--40.0--100.0--0.0--0.0--0.0--nan--nan--900.0--manometric analysis,,10,0,0,0,batch,initial pressure,0.4,constant temperature,40,100,0,0,0,900,1.4375,manometric analysis,,,,8.4,30.29,0.2,29.3,3,5.8,12.8,0.2,32.4,14,6.402167163895557,23.200000000000003,76.8,0,0,2.2,10.7,0,4.8,23,0,0,0,3,0,0,0,0,0,0,0,0,3.2,0,0,25.6,1.3,0,3,0,0.037837695941599234
slurry--10.0--ji2018-bd0001--100.0--nan--0.0--nan--0.0--nan--0.0--nan--0.0--aqueous carbonation--batch--nan--initial pressure--0.4--constant temperature--40.0--100.0--0.0--0.0--0.0--nan--nan--900.0--manometric analysis,,10,0,0,0,batch,initial pressure,0.4,constant temperature,40,100,0,0,0,900,1.5,manometric analysis,,,,8.4,30.29,0.2,29.3,3,5.8,12.8,0.2,32.4,14,6.402167163895557,23.200000000000003,76.8,0,0,2.2,10.7,0,4.8,23,0,0,0,3,0,0,0,0,0,0,0,0,3.2,0,0,25.6,1.3,0,3,0,0.03858527
slurry--10.0--ji2018-bd0001--100.0--nan--0.0--nan--0.0--nan--0.0--nan--0.0--aqueous carbonation--batch--nan--initial pressure--0.4--constant temperature--40.0--100.0--0.0--0.0--0.0--nan--nan--900.0--manometric analysis,,10,0,0,0,batch,initial pressure,0.4,constant temperature,40,100,0,0,0,900,1.5625,manometric analysis,,,,8.4,30.29,0.2,29.3,3,5.8,12.8,0.2,32.4,14,6.402167163895557,23.200000000000003,76.8,0,0,2.2,10.7,0,4.8,23,0,0,0,3,0,0,0,0,0,0,0,0,3.2,0,0,25.6,1.3,0,3,0,0.038075942
slurry--10.0--ji2018-bd0001--100.0--nan--0.0--nan--0.0--nan--0.0--nan--0.0--aqueous carbonation--batch--nan--initial pressure--0.4--constant temperature--40.0--100.0--0.0--0.0--0.0--nan--nan--900.0--manometric analysis,,10,0,0,0,batch,initial pressure,0.4,constant temperature,40,100,0,0,0,900,1.625,manometric analysis,,,,8.4,30.29,0.2,29.3,3,5.8,12.8,0.2,32.4,14,6.402167163895557,23.200000000000003,76.8,0,0,2.2,10.7,0,4.8,23,0,0,0,3,0,0,0,0,0,0,0,0,3.2,0,0,25.6,1.3,0,3,0,0.041561141
slurry--10.0--ji2018-bd0001--100.0--nan--0.0--nan--0.0--nan--0.0--nan--0.0--aqueous carbonation--batch--nan--initial pressure--0.4--constant temperature--40.0--100.0--0.0--0.0--0.0--nan--nan--900.0--manometric analysis,,10,0,0,0,batch,initial pressure,0.4,constant temperature,40,100,0,0,0,900,1.6875,manometric analysis,,,,8.4,30.29,0.2,29.3,3,5.8,12.8,0.2,32.4,14,6.402167163895557,23.200000000000003,76.8,0,0,2.2,10.7,0,4.8,23,0,0,0,3,0,0,0,0,0,0,0,0,3.2,0,0,25.6,1.3,0,3,0,0.041779977175694365
slurry--10.0--ji2018-bd0001--100.0--nan--0.0--nan--0.0--nan--0.0--nan--0.0--aqueous carbonation--batch--nan--initial pressure--0.4--constant temperature--40.0--100.0--0.0--0.0--0.0--nan--nan--900.0--manometric analysis,,10,0,0,0,batch,initial pressure,0.4,constant temperature,40,100,0,0,0,900,1.75,manometric analysis,,,,8.4,30.29,0.2,29.3,3,5.8,12.8,0.2,32.4,14,6.402167163895557,23.200000000000003,76.8,0,0,2.2,10.7,0,4.8,23,0,0,0,3,0,0,0,0,0,0,0,0,3.2,0,0,25.6,1.3,0,3,0,0.042684029
slurry--10.0--ji2018-bd0001--100.0--nan--0.0--nan--0.0--nan--0.0--nan--0.0--aqueous carbonation--batch--nan--initial pressure--0.4--constant temperature--40.0--100.0--0.0--0.0--0.0--nan--nan--900.0--manometric analysis,,10,0,0,0,batch,initial pressure,0.4,constant temperature,40,100,0,0,0,900,1.8125,manometric analysis,,,,8.4,30.29,0.2,29.3,3,5.8,12.8,0.2,32.4,14,6.402167163895557,23.200000000000003,76.8,0,0,2.2,10.7,0,4.8,23,0,0,0,3,0,0,0,0,0,0,0,0,3.2,0,0,25.6,1.3,0,3,0,0.041265654
slurry--10.0--ji2018-bd0001--100.0--nan--0.0--nan--0.0--nan--0.0--nan--0.0--aqueous carbonation--batch--nan--initial pressure--0.4--constant temperature--40.0--100.0--0.0--0.0--0.0--nan--nan--900.0--manometric analysis,,10,0,0,0,batch,initial pressure,0.4,constant temperature,40,100,0,0,0,900,1.875,manometric analysis,,,,8.4,30.29,0.2,29.3,3,5.8,12.8,0.2,32.4,14,6.402167163895557,23.200000000000003,76.8,0,0,2.2,10.7,0,4.8,23,0,0,0,3,0,0,0,0,0,0,0,0,3.2,0,0,25.6,1.3,0,3,0,0.038444392
slurry--10.0--ji2018-bd0001--100.0--nan--0.0--nan--0.0--nan--0.0--nan--0.0--aqueous carbonation--batch--nan--initial pressure--0.4--constant temperature--40.0--100.0--0.0--0.0--0.0--nan--nan--900.0--manometric analysis,,10,0,0,0,batch,initial pressure,0.4,constant temperature,40,100,0,0,0,900,1.9375,manometric analysis,,,,8.4,30.29,0.2,29.3,3,5.8,12.8,0.2,32.4,14,6.402167163895557,23.200000000000003,76.8,0,0,2.2,10.7,0,4.8,23,0,0,0,3,0,0,0,0,0,0,0,0,3.2,0,0,25.6,1.3,0,3,0,0.046169038
slurry--10.0--ji2018-bd0001--100.0--nan--0.0--nan--0.0--nan--0.0--nan--0.0--aqueous carbonation--batch--nan--initial pressure--0.4--constant temperature--40.0--100.0--0.0--0.0--0.0--nan--nan--900.0--manometric analysis,,10,0,0,0,batch,initial pressure,0.4,constant temperature,40,100,0,0,0,900,2,manometric analysis,,,,8.4,30.29,0.2,29.3,3,5.8,12.8,0.2,32.4,14,6.402167163895557,23.200000000000003,76.8,0,0,2.2,10.7,0,4.8,23,0,0,0,3,0,0,0,0,0,0,0,0,3.2,0,0,25.6,1.3,0,3,0,0.04337221
slurry--10.0--ji2018-bd0001--100.0--nan--0.0--nan--0.0--nan--0.0--nan--0.0--aqueous carbonation--batch--nan--initial pressure--0.4--constant temperature--40.0--100.0--0.0--0.0--0.0--nan--nan--900.0--manometric analysis,,10,0,0,0,batch,initial pressure,0.4,constant temperature,40,100,0,0,0,900,2.125,manometric analysis,,,,8.4,30.29,0.2,29.3,3,5.8,12.8,0.2,32.4,14,6.402167163895557,23.200000000000003,76.8,0,0,2.2,10.7,0,4.8,23,0,0,0,3,0,0,0,0,0,0,0,0,3.2,0,0,25.6,1.3,0,3,0,0.043751599
slurry--10.0--ji2018-bd0001--100.0--nan--0.0--nan--0.0--nan--0.0--nan--0.0--aqueous carbonation--batch--nan--initial pressure--0.4--constant temperature--40.0--100.0--0.0--0.0--0.0--nan--nan--900.0--manometric analysis,,10,0,0,0,batch,initial pressure,0.4,constant temperature,40,100,0,0,0,900,2.25,manometric analysis,,,,8.4,30.29,0.2,29.3,3,5.8,12.8,0.2,32.4,14,6.402167163895557,23.200000000000003,76.8,0,0,2.2,10.7,0,4.8,23,0,0,0,3,0,0,0,0,0,0,0,0,3.2,0,0,25.6,1.3,0,3,0,0.048579926
slurry--10.0--ji2018-bd0001--100.0--nan--0.0--nan--0.0--nan--0.0--nan--0.0--aqueous carbonation--batch--nan--initial pressure--0.4--constant temperature--40.0--100.0--0.0--0.0--0.0--nan--nan--900.0--manometric analysis,,10,0,0,0,batch,initial pressure,0.4,constant temperature,40,100,0,0,0,900,2.375,manometric analysis,,,,8.4,30.29,0.2,29.3,3,5.8,12.8,0.2,32.4,14,6.402167163895557,23.200000000000003,76.8,0,0,2.2,10.7,0,4.8,23,0,0,0,3,0,0,0,0,0,0,0,0,3.2,0,0,25.6,1.3,0,3,0,0.04718068
slurry--10.0--ji2018-bd0001--100.0--nan--0.0--nan--0.0--nan--0.0--nan--0.0--aqueous carbonation--batch--nan--initial pressure--0.4--constant temperature--40.0--100.0--0.0--0.0--0.0--nan--nan--900.0--manometric analysis,,10,0,0,0,batch,initial pressure,0.4,constant temperature,40,100,0,0,0,900,2.5,manometric analysis,,,,8.4,30.29,0.2,29.3,3,5.8,12.8,0.2,32.4,14,6.402167163895557,23.200000000000003,76.8,0,0,2.2,10.7,0,4.8,23,0,0,0,3,0,0,0,0,0,0,0,0,3.2,0,0,25.6,1.3,0,3,0,0.051853746
slurry--10.0--ji2018-bd0001--100.0--nan--0.0--nan--0.0--nan--0.0--nan--0.0--aqueous carbonation--batch--nan--initial pressure--0.4--constant temperature--40.0--100.0--0.0--0.0--0.0--nan--nan--900.0--manometric analysis,,10,0,0,0,batch,initial pressure,0.4,constant temperature,40,100,0,0,0,900,2.625,manometric analysis,,,,8.4,30.29,0.2,29.3,3,5.8,12.8,0.2,32.4,14,6.402167163895557,23.200000000000003,76.8,0,0,2.2,10.7,0,4.8,23,0,0,0,3,0,0,0,0,0,0,0,0,3.2,0,0,25.6,1.3,0,3,0,0.051867667
slurry--10.0--ji2018-bd0001--100.0--nan--0.0--nan--0.0--nan--0.0--nan--0.0--aqueous carbonation--batch--nan--initial pressure--0.4--constant temperature--40.0--100.0--0.0--0.0--0.0--nan--nan--900.0--manometric analysis,,10,0,0,0,batch,initial pressure,0.4,constant temperature,40,100,0,0,0,900,2.75,manometric analysis,,,,8.4,30.29,0.2,29.3,3,5.8,12.8,0.2,32.4,14,6.402167163895557,23.200000000000003,76.8,0,0,2.2,10.7,0,4.8,23,0,0,0,3,0,0,0,0,0,0,0,0,3.2,0,0,25.6,1.3,0,3,0,0.053096103
slurry--10.0--ji2018-bd0001--100.0--nan--0.0--nan--0.0--nan--0.0--nan--0.0--aqueous carbonation--batch--nan--initial pressure--0.4--constant temperature--40.0--100.0--0.0--0.0--0.0--nan--nan--900.0--manometric analysis,,10,0,0,0,batch,initial pressure,0.4,constant temperature,40,100,0,0,0,900,2.875,manometric analysis,,,,8.4,30.29,0.2,29.3,3,5.8,12.8,0.2,32.4,14,6.402167163895557,23.200000000000003,76.8,0,0,2.2,10.7,0,4.8,23,0,0,0,3,0,0,0,0,0,0,0,0,3.2,0,0,25.6,1.3,0,3,0,0.04875081
slurry--10.0--ji2018-bd0001--100.0--nan--0.0--nan--0.0--nan--0.0--nan--0.0--aqueous carbonation--batch--nan--initial pressure--0.4--constant temperature--40.0--100.0--0.0--0.0--0.0--nan--nan--900.0--manometric analysis,,10,0,0,0,batch,initial pressure,0.4,constant temperature,40,100,0,0,0,900,3,manometric analysis,,,,8.4,30.29,0.2,29.3,3,5.8,12.8,0.2,32.4,14,6.402167163895557,23.200000000000003,76.8,0,0,2.2,10.7,0,4.8,23,0,0,0,3,0,0,0,0,0,0,0,0,3.2,0,0,25.6,1.3,0,3,0,0.056495107
slurry--10.0--ji2018-bd0001--100.0--nan--0.0--nan--0.0--nan--0.0--nan--0.0--aqueous carbonation--batch--nan--initial pressure--0.4--constant temperature--40.0--100.0--0.0--0.0--0.0--nan--nan--900.0--manometric analysis,,10,0,0,0,batch,initial pressure,0.4,constant temperature,40,100,0,0,0,900,3.125,manometric analysis,,,,8.4,30.29,0.2,29.3,3,5.8,12.8,0.2,32.4,14,6.402167163895557,23.200000000000003,76.8,0,0,2.2,10.7,0,4.8,23,0,0,0,3,0,0,0,0,0,0,0,0,3.2,0,0,25.6,1.3,0,3,0,0.054879629
slurry--10.0--ji2018-bd0001--100.0--nan--0.0--nan--0.0--nan--0.0--nan--0.0--aqueous carbonation--batch--nan--initial pressure--0.4--constant temperature--40.0--100.0--0.0--0.0--0.0--nan--nan--900.0--manometric analysis,,10,0,0,0,batch,initial pressure,0.4,constant temperature,40,100,0,0,0,900,3.25,manometric analysis,,,,8.4,30.29,0.2,29.3,3,5.8,12.8,0.2,32.4,14,6.402167163895557,23.200000000000003,76.8,0,0,2.2,10.7,0,4.8,23,0,0,0,3,0,0,0,0,0,0,0,0,3.2,0,0,25.6,1.3,0,3,0,0.054024482
slurry--10.0--ji2018-bd0001--100.0--nan--0.0--nan--0.0--nan--0.0--nan--0.0--aqueous carbonation--batch--nan--initial pressure--0.4--constant temperature--40.0--100.0--0.0--0.0--0.0--nan--nan--900.0--manometric analysis,,10,0,0,0,batch,initial pressure,0.4,constant temperature,40,100,0,0,0,900,3.375,manometric analysis,,,,8.4,30.29,0.2,29.3,3,5.8,12.8,0.2,32.4,14,6.402167163895557,23.200000000000003,76.8,0,0,2.2,10.7,0,4.8,23,0,0,0,3,0,0,0,0,0,0,0,0,3.2,0,0,25.6,1.3,0,3,0,0.056275957
slurry--10.0--ji2018-bd0001--100.0--nan--0.0--nan--0.0--nan--0.0--nan--0.0--aqueous carbonation--batch--nan--initial pressure--0.4--constant temperature--40.0--100.0--0.0--0.0--0.0--nan--nan--900.0--manometric analysis,,10,0,0,0,batch,initial pressure,0.4,constant temperature,40,100,0,0,0,900,3.5,manometric analysis,,,,8.4,30.29,0.2,29.3,3,5.8,12.8,0.2,32.4,14,6.402167163895557,23.200000000000003,76.8,0,0,2.2,10.7,0,4.8,23,0,0,0,3,0,0,0,0,0,0,0,0,3.2,0,0,25.6,1.3,0,3,0,0.05164395
slurry--10.0--ji2018-bd0001--100.0--nan--0.0--nan--0.0--nan--0.0--nan--0.0--aqueous carbonation--batch--nan--initial pressure--0.4--constant temperature--40.0--100.0--0.0--0.0--0.0--nan--nan--900.0--manometric analysis,,10,0,0,0,batch,initial pressure,0.4,constant temperature,40,100,0,0,0,900,3.625,manometric analysis,,,,8.4,30.29,0.2,29.3,3,5.8,12.8,0.2,32.4,14,6.402167163895557,23.200000000000003,76.8,0,0,2.2,10.7,0,4.8,23,0,0,0,3,0,0,0,0,0,0,0,0,3.2,0,0,25.6,1.3,0,3,0,0.058622844
slurry--10.0--ji2018-bd0001--100.0--nan--0.0--nan--0.0--nan--0.0--nan--0.0--aqueous carbonation--batch--nan--initial pressure--0.4--constant temperature--40.0--100.0--0.0--0.0--0.0--nan--nan--900.0--manometric analysis,,10,0,0,0,batch,initial pressure,0.4,constant temperature,40,100,0,0,0,900,3.75,manometric analysis,,,,8.4,30.29,0.2,29.3,3,5.8,12.8,0.2,32.4,14,6.402167163895557,23.200000000000003,76.8,0,0,2.2,10.7,0,4.8,23,0,0,0,3,0,0,0,0,0,0,0,0,3.2,0,0,25.6,1.3,0,3,0,0.055196092
slurry--10.0--ji2018-bd0001--100.0--nan--0.0--nan--0.0--nan--0.0--nan--0.0--aqueous carbonation--batch--nan--initial pressure--0.4--constant temperature--40.0--100.0--0.0--0.0--0.0--nan--nan--900.0--manometric analysis,,10,0,0,0,batch,initial pressure,0.4,constant temperature,40,100,0,0,0,900,3.875,manometric analysis,,,,8.4,30.29,0.2,29.3,3,5.8,12.8,0.2,32.4,14,6.402167163895557,23.200000000000003,76.8,0,0,2.2,10.7,0,4.8,23,0,0,0,3,0,0,0,0,0,0,0,0,3.2,0,0,25.6,1.3,0,3,0,0.054921273
slurry--10.0--ji2018-bd0001--100.0--nan--0.0--nan--0.0--nan--0.0--nan--0.0--aqueous carbonation--batch--nan--initial pressure--0.4--constant temperature--40.0--100.0--0.0--0.0--0.0--nan--nan--900.0--manometric analysis,,10,0,0,0,batch,initial pressure,0.4,constant temperature,40,100,0,0,0,900,4,manometric analysis,,,,8.4,30.29,0.2,29.3,3,5.8,12.8,0.2,32.4,14,6.402167163895557,23.200000000000003,76.8,0,0,2.2,10.7,0,4.8,23,0,0,0,3,0,0,0,0,0,0,0,0,3.2,0,0,25.6,1.3,0,3,0,0.055056616
slurry--10.0--ji2018-bd0001--100.0--nan--0.0--nan--0.0--nan--0.0--nan--0.0--aqueous carbonation--batch--nan--initial pressure--0.4--constant temperature--40.0--100.0--0.0--0.0--0.0--nan--nan--900.0--manometric analysis,,10,0,0,0,batch,initial pressure,0.4,constant temperature,40,100,0,0,0,900,4.25,manometric analysis,,,,8.4,30.29,0.2,29.3,3,5.8,12.8,0.2,32.4,14,6.402167163895557,23.200000000000003,76.8,0,0,2.2,10.7,0,4.8,23,0,0,0,3,0,0,0,0,0,0,0,0,3.2,0,0,25.6,1.3,0,3,0,0.064279878
slurry--10.0--ji2018-bd0001--100.0--nan--0.0--nan--0.0--nan--0.0--nan--0.0--aqueous carbonation--batch--nan--initial pressure--0.4--constant temperature--40.0--100.0--0.0--0.0--0.0--nan--nan--900.0--manometric analysis,,10,0,0,0,batch,initial pressure,0.4,constant temperature,40,100,0,0,0,900,4.5,manometric analysis,,,,8.4,30.29,0.2,29.3,3,5.8,12.8,0.2,32.4,14,6.402167163895557,23.200000000000003,76.8,0,0,2.2,10.7,0,4.8,23,0,0,0,3,0,0,0,0,0,0,0,0,3.2,0,0,25.6,1.3,0,3,0,0.060144339102187465
slurry--10.0--ji2018-bd0001--100.0--nan--0.0--nan--0.0--nan--0.0--nan--0.0--aqueous carbonation--batch--nan--initial pressure--0.4--constant temperature--40.0--100.0--0.0--0.0--0.0--nan--nan--900.0--manometric analysis,,10,0,0,0,batch,initial pressure,0.4,constant temperature,40,100,0,0,0,900,4.75,manometric analysis,,,,8.4,30.29,0.2,29.3,3,5.8,12.8,0.2,32.4,14,6.402167163895557,23.200000000000003,76.8,0,0,2.2,10.7,0,4.8,23,0,0,0,3,0,0,0,0,0,0,0,0,3.2,0,0,25.6,1.3,0,3,0,0.068066104
slurry--10.0--ji2018-bd0001--100.0--nan--0.0--nan--0.0--nan--0.0--nan--0.0--aqueous carbonation--batch--nan--initial pressure--0.4--constant temperature--40.0--100.0--0.0--0.0--0.0--nan--nan--900.0--manometric analysis,,10,0,0,0,batch,initial pressure,0.4,constant temperature,40,100,0,0,0,900,5,manometric analysis,,,,8.4,30.29,0.2,29.3,3,5.8,12.8,0.2,32.4,14,6.402167163895557,23.200000000000003,76.8,0,0,2.2,10.7,0,4.8,23,0,0,0,3,0,0,0,0,0,0,0,0,3.2,0,0,25.6,1.3,0,3,0,0.062537333
slurry--10.0--ji2018-bd0001--100.0--nan--0.0--nan--0.0--nan--0.0--nan--0.0--aqueous carbonation--batch--nan--initial pressure--0.4--constant temperature--40.0--100.0--0.0--0.0--0.0--nan--nan--900.0--manometric analysis,,10,0,0,0,batch,initial pressure,0.4,constant temperature,40,100,0,0,0,900,5.25,manometric analysis,,,,8.4,30.29,0.2,29.3,3,5.8,12.8,0.2,32.4,14,6.402167163895557,23.200000000000003,76.8,0,0,2.2,10.7,0,4.8,23,0,0,0,3,0,0,0,0,0,0,0,0,3.2,0,0,25.6,1.3,0,3,0,0.059657974
slurry--10.0--ji2018-bd0001--100.0--nan--0.0--nan--0.0--nan--0.0--nan--0.0--aqueous carbonation--batch--nan--initial pressure--0.4--constant temperature--40.0--100.0--0.0--0.0--0.0--nan--nan--900.0--manometric analysis,,10,0,0,0,batch,initial pressure,0.4,constant temperature,40,100,0,0,0,900,5.5,manometric analysis,,,,8.4,30.29,0.2,29.3,3,5.8,12.8,0.2,32.4,14,6.402167163895557,23.200000000000003,76.8,0,0,2.2,10.7,0,4.8,23,0,0,0,3,0,0,0,0,0,0,0,0,3.2,0,0,25.6,1.3,0,3,0,0.062434037
slurry--10.0--ji2018-bd0001--100.0--nan--0.0--nan--0.0--nan--0.0--nan--0.0--aqueous carbonation--batch--nan--initial pressure--0.4--constant temperature--40.0--100.0--0.0--0.0--0.0--nan--nan--900.0--manometric analysis,,10,0,0,0,batch,initial pressure,0.4,constant temperature,40,100,0,0,0,900,5.75,manometric analysis,,,,8.4,30.29,0.2,29.3,3,5.8,12.8,0.2,32.4,14,6.402167163895557,23.200000000000003,76.8,0,0,2.2,10.7,0,4.8,23,0,0,0,3,0,0,0,0,0,0,0,0,3.2,0,0,25.6,1.3,0,3,0,0.071099407
slurry--10.0--ji2018-bd0001--100.0--nan--0.0--nan--0.0--nan--0.0--nan--0.0--aqueous carbonation--batch--nan--initial pressure--0.4--constant temperature--40.0--100.0--0.0--0.0--0.0--nan--nan--900.0--manometric analysis,,10,0,0,0,batch,initial pressure,0.4,constant temperature,40,100,0,0,0,900,6,manometric analysis,,,,8.4,30.29,0.2,29.3,3,5.8,12.8,0.2,32.4,14,6.402167163895557,23.200000000000003,76.8,0,0,2.2,10.7,0,4.8,23,0,0,0,3,0,0,0,0,0,0,0,0,3.2,0,0,25.6,1.3,0,3,0,0.067211209
slurry--10.0--ji2018-bd0001--100.0--nan--0.0--nan--0.0--nan--0.0--nan--0.0--aqueous carbonation--batch--nan--initial pressure--0.4--constant temperature--40.0--100.0--0.0--0.0--0.0--nan--nan--900.0--manometric analysis,,10,0,0,0,batch,initial pressure,0.4,constant temperature,40,100,0,0,0,900,6.25,manometric analysis,,,,8.4,30.29,0.2,29.3,3,5.8,12.8,0.2,32.4,14,6.402167163895557,23.200000000000003,76.8,0,0,2.2,10.7,0,4.8,23,0,0,0,3,0,0,0,0,0,0,0,0,3.2,0,0,25.6,1.3,0,3,0,0.066585015
slurry--10.0--ji2018-bd0001--100.0--nan--0.0--nan--0.0--nan--0.0--nan--0.0--aqueous carbonation--batch--nan--initial pressure--0.4--constant temperature--40.0--100.0--0.0--0.0--0.0--nan--nan--900.0--manometric analysis,,10,0,0,0,batch,initial pressure,0.4,constant temperature,40,100,0,0,0,900,6.5,manometric analysis,,,,8.4,30.29,0.2,29.3,3,5.8,12.8,0.2,32.4,14,6.402167163895557,23.200000000000003,76.8,0,0,2.2,10.7,0,4.8,23,0,0,0,3,0,0,0,0,0,0,0,0,3.2,0,0,25.6,1.3,0,3,0,0.069686436
slurry--10.0--ji2018-bd0001--100.0--nan--0.0--nan--0.0--nan--0.0--nan--0.0--aqueous carbonation--batch--nan--initial pressure--0.4--constant temperature--40.0--100.0--0.0--0.0--0.0--nan--nan--900.0--manometric analysis,,10,0,0,0,batch,initial pressure,0.4,constant temperature,40,100,0,0,0,900,6.75,manometric analysis,,,,8.4,30.29,0.2,29.3,3,5.8,12.8,0.2,32.4,14,6.402167163895557,23.200000000000003,76.8,0,0,2.2,10.7,0,4.8,23,0,0,0,3,0,0,0,0,0,0,0,0,3.2,0,0,25.6,1.3,0,3,0,0.07150707
slurry--10.0--ji2018-bd0001--100.0--nan--0.0--nan--0.0--nan--0.0--nan--0.0--aqueous carbonation--batch--nan--initial pressure--0.4--constant temperature--40.0--100.0--0.0--0.0--0.0--nan--nan--900.0--manometric analysis,,10,0,0,0,batch,initial pressure,0.4,constant temperature,40,100,0,0,0,900,7,manometric analysis,,,,8.4,30.29,0.2,29.3,3,5.8,12.8,0.2,32.4,14,6.402167163895557,23.200000000000003,76.8,0,0,2.2,10.7,0,4.8,23,0,0,0,3,0,0,0,0,0,0,0,0,3.2,0,0,25.6,1.3,0,3,0,0.07426545
slurry--10.0--ji2018-bd0001--100.0--nan--0.0--nan--0.0--nan--0.0--nan--0.0--aqueous carbonation--batch--nan--initial pressure--0.4--constant temperature--40.0--100.0--0.0--0.0--0.0--nan--nan--900.0--manometric analysis,,10,0,0,0,batch,initial pressure,0.4,constant temperature,40,100,0,0,0,900,7.25,manometric analysis,,,,8.4,30.29,0.2,29.3,3,5.8,12.8,0.2,32.4,14,6.402167163895557,23.200000000000003,76.8,0,0,2.2,10.7,0,4.8,23,0,0,0,3,0,0,0,0,0,0,0,0,3.2,0,0,25.6,1.3,0,3,0,0.076005696
slurry--10.0--ji2018-bd0001--100.0--nan--0.0--nan--0.0--nan--0.0--nan--0.0--aqueous carbonation--batch--nan--initial pressure--0.4--constant temperature--40.0--100.0--0.0--0.0--0.0--nan--nan--900.0--manometric analysis,,10,0,0,0,batch,initial pressure,0.4,constant temperature,40,100,0,0,0,900,7.5,manometric analysis,,,,8.4,30.29,0.2,29.3,3,5.8,12.8,0.2,32.4,14,6.402167163895557,23.200000000000003,76.8,0,0,2.2,10.7,0,4.8,23,0,0,0,3,0,0,0,0,0,0,0,0,3.2,0,0,25.6,1.3,0,3,0,0.070086557
slurry--10.0--ji2018-bd0001--100.0--nan--0.0--nan--0.0--nan--0.0--nan--0.0--aqueous carbonation--batch--nan--initial pressure--0.4--constant temperature--40.0--100.0--0.0--0.0--0.0--nan--nan--900.0--manometric analysis,,10,0,0,0,batch,initial pressure,0.4,constant temperature,40,100,0,0,0,900,7.75,manometric analysis,,,,8.4,30.29,0.2,29.3,3,5.8,12.8,0.2,32.4,14,6.402167163895557,23.200000000000003,76.8,0,0,2.2,10.7,0,4.8,23,0,0,0,3,0,0,0,0,0,0,0,0,3.2,0,0,25.6,1.3,0,3,0,0.067068631
slurry--10.0--ji2018-bd0001--100.0--nan--0.0--nan--0.0--nan--0.0--nan--0.0--aqueous carbonation--batch--nan--initial pressure--0.4--constant temperature--40.0--100.0--0.0--0.0--0.0--nan--nan--900.0--manometric analysis,,10,0,0,0,batch,initial pressure,0.4,constant temperature,40,100,0,0,0,900,8,manometric analysis,,,,8.4,30.29,0.2,29.3,3,5.8,12.8,0.2,32.4,14,6.402167163895557,23.200000000000003,76.8,0,0,2.2,10.7,0,4.8,23,0,0,0,3,0,0,0,0,0,0,0,0,3.2,0,0,25.6,1.3,0,3,0,0.070763658
slurry--10.0--ji2018-bd0001--100.0--nan--0.0--nan--0.0--nan--0.0--nan--0.0--aqueous carbonation--batch--nan--initial pressure--0.4--constant temperature--50.0--100.0--0.0--0.0--0.0--nan--nan--900.0--manometric analysis,,10,0,0,0,batch,initial pressure,0.4,constant temperature,50,100,0,0,0,900,0,manometric analysis,,,,8.4,30.29,0.2,29.3,3,5.8,12.8,0.2,32.4,14,6.402167163895557,23.200000000000003,76.8,0,0,2.2,10.7,0,4.8,23,0,0,0,3,0,0,0,0,0,0,0,0,3.2,0,0,25.6,1.3,0,3,0,1e-05
slurry--10.0--ji2018-bd0001--100.0--nan--0.0--nan--0.0--nan--0.0--nan--0.0--aqueous carbonation--batch--nan--initial pressure--0.4--constant temperature--50.0--100.0--0.0--0.0--0.0--nan--nan--900.0--manometric analysis,,10,0,0,0,batch,initial pressure,0.4,constant temperature,50,100,0,0,0,900,0.0625,manometric analysis,,,,8.4,30.29,0.2,29.3,3,5.8,12.8,0.2,32.4,14,6.402167163895557,23.200000000000003,76.8,0,0,2.2,10.7,0,4.8,23,0,0,0,3,0,0,0,0,0,0,0,0,3.2,0,0,25.6,1.3,0,3,0,0.010209473625926788
slurry--10.0--ji2018-bd0001--100.0--nan--0.0--nan--0.0--nan--0.0--nan--0.0--aqueous carbonation--batch--nan--initial pressure--0.4--constant temperature--50.0--100.0--0.0--0.0--0.0--nan--nan--900.0--manometric analysis,,10,0,0,0,batch,initial pressure,0.4,constant temperature,50,100,0,0,0,900,0.125,manometric analysis,,,,8.4,30.29,0.2,29.3,3,5.8,12.8,0.2,32.4,14,6.402167163895557,23.200000000000003,76.8,0,0,2.2,10.7,0,4.8,23,0,0,0,3,0,0,0,0,0,0,0,0,3.2,0,0,25.6,1.3,0,3,0,0.013489382
slurry--10.0--ji2018-bd0001--100.0--nan--0.0--nan--0.0--nan--0.0--nan--0.0--aqueous carbonation--batch--nan--initial pressure--0.4--constant temperature--50.0--100.0--0.0--0.0--0.0--nan--nan--900.0--manometric analysis,,10,0,0,0,batch,initial pressure,0.4,constant temperature,50,100,0,0,0,900,0.1875,manometric analysis,,,,8.4,30.29,0.2,29.3,3,5.8,12.8,0.2,32.4,14,6.402167163895557,23.200000000000003,76.8,0,0,2.2,10.7,0,4.8,23,0,0,0,3,0,0,0,0,0,0,0,0,3.2,0,0,25.6,1.3,0,3,0,0.016958117967314584
slurry--10.0--ji2018-bd0001--100.0--nan--0.0--nan--0.0--nan--0.0--nan--0.0--aqueous carbonation--batch--nan--initial pressure--0.4--constant temperature--50.0--100.0--0.0--0.0--0.0--nan--nan--900.0--manometric analysis,,10,0,0,0,batch,initial pressure,0.4,constant temperature,50,100,0,0,0,900,0.25,manometric analysis,,,,8.4,30.29,0.2,29.3,3,5.8,12.8,0.2,32.4,14,6.402167163895557,23.200000000000003,76.8,0,0,2.2,10.7,0,4.8,23,0,0,0,3,0,0,0,0,0,0,0,0,3.2,0,0,25.6,1.3,0,3,0,0.018666821093787977
slurry--10.0--ji2018-bd0001--100.0--nan--0.0--nan--0.0--nan--0.0--nan--0.0--aqueous carbonation--batch--nan--initial pressure--0.4--constant temperature--50.0--100.0--0.0--0.0--0.0--nan--nan--900.0--manometric analysis,,10,0,0,0,batch,initial pressure,0.4,constant temperature,50,100,0,0,0,900,0.3125,manometric analysis,,,,8.4,30.29,0.2,29.3,3,5.8,12.8,0.2,32.4,14,6.402167163895557,23.200000000000003,76.8,0,0,2.2,10.7,0,4.8,23,0,0,0,3,0,0,0,0,0,0,0,0,3.2,0,0,25.6,1.3,0,3,0,0.020499386
slurry--10.0--ji2018-bd0001--100.0--nan--0.0--nan--0.0--nan--0.0--nan--0.0--aqueous carbonation--batch--nan--initial pressure--0.4--constant temperature--50.0--100.0--0.0--0.0--0.0--nan--nan--900.0--manometric analysis,,10,0,0,0,batch,initial pressure,0.4,constant temperature,50,100,0,0,0,900,0.375,manometric analysis,,,,8.4,30.29,0.2,29.3,3,5.8,12.8,0.2,32.4,14,6.402167163895557,23.200000000000003,76.8,0,0,2.2,10.7,0,4.8,23,0,0,0,3,0,0,0,0,0,0,0,0,3.2,0,0,25.6,1.3,0,3,0,0.021184725949433172
slurry--10.0--ji2018-bd0001--100.0--nan--0.0--nan--0.0--nan--0.0--nan--0.0--aqueous carbonation--batch--nan--initial pressure--0.4--constant temperature--50.0--100.0--0.0--0.0--0.0--nan--nan--900.0--manometric analysis,,10,0,0,0,batch,initial pressure,0.4,constant temperature,50,100,0,0,0,900,0.4375,manometric analysis,,,,8.4,30.29,0.2,29.3,3,5.8,12.8,0.2,32.4,14,6.402167163895557,23.200000000000003,76.8,0,0,2.2,10.7,0,4.8,23,0,0,0,3,0,0,0,0,0,0,0,0,3.2,0,0,25.6,1.3,0,3,0,0.023155552020709888
slurry--10.0--ji2018-bd0001--100.0--nan--0.0--nan--0.0--nan--0.0--nan--0.0--aqueous carbonation--batch--nan--initial pressure--0.4--constant temperature--50.0--100.0--0.0--0.0--0.0--nan--nan--900.0--manometric analysis,,10,0,0,0,batch,initial pressure,0.4,constant temperature,50,100,0,0,0,900,0.5,manometric analysis,,,,8.4,30.29,0.2,29.3,3,5.8,12.8,0.2,32.4,14,6.402167163895557,23.200000000000003,76.8,0,0,2.2,10.7,0,4.8,23,0,0,0,3,0,0,0,0,0,0,0,0,3.2,0,0,25.6,1.3,0,3,0,0.023573177237615435
slurry--10.0--ji2018-bd0001--100.0--nan--0.0--nan--0.0--nan--0.0--nan--0.0--aqueous carbonation--batch--nan--initial pressure--0.4--constant temperature--50.0--100.0--0.0--0.0--0.0--nan--nan--900.0--manometric analysis,,10,0,0,0,batch,initial pressure,0.4,constant temperature,50,100,0,0,0,900,0.5625,manometric analysis,,,,8.4,30.29,0.2,29.3,3,5.8,12.8,0.2,32.4,14,6.402167163895557,23.200000000000003,76.8,0,0,2.2,10.7,0,4.8,23,0,0,0,3,0,0,0,0,0,0,0,0,3.2,0,0,25.6,1.3,0,3,0,0.027065252030374076
slurry--10.0--ji2018-bd0001--100.0--nan--0.0--nan--0.0--nan--0.0--nan--0.0--aqueous carbonation--batch--nan--initial pressure--0.4--constant temperature--50.0--100.0--0.0--0.0--0.0--nan--nan--900.0--manometric analysis,,10,0,0,0,batch,initial pressure,0.4,constant temperature,50,100,0,0,0,900,0.625,manometric analysis,,,,8.4,30.29,0.2,29.3,3,5.8,12.8,0.2,32.4,14,6.402167163895557,23.200000000000003,76.8,0,0,2.2,10.7,0,4.8,23,0,0,0,3,0,0,0,0,0,0,0,0,3.2,0,0,25.6,1.3,0,3,0,0.028430527827835974
slurry--10.0--ji2018-bd0001--100.0--nan--0.0--nan--0.0--nan--0.0--nan--0.0--aqueous carbonation--batch--nan--initial pressure--0.4--constant temperature--50.0--100.0--0.0--0.0--0.0--nan--nan--900.0--manometric analysis,,10,0,0,0,batch,initial pressure,0.4,constant temperature,50,100,0,0,0,900,0.6875,manometric analysis,,,,8.4,30.29,0.2,29.3,3,5.8,12.8,0.2,32.4,14,6.402167163895557,23.200000000000003,76.8,0,0,2.2,10.7,0,4.8,23,0,0,0,3,0,0,0,0,0,0,0,0,3.2,0,0,25.6,1.3,0,3,0,0.025492988
slurry--10.0--ji2018-bd0001--100.0--nan--0.0--nan--0.0--nan--0.0--nan--0.0--aqueous carbonation--batch--nan--initial pressure--0.4--constant temperature--50.0--100.0--0.0--0.0--0.0--nan--nan--900.0--manometric analysis,,10,0,0,0,batch,initial pressure,0.4,constant temperature,50,100,0,0,0,900,0.75,manometric analysis,,,,8.4,30.29,0.2,29.3,3,5.8,12.8,0.2,32.4,14,6.402167163895557,23.200000000000003,76.8,0,0,2.2,10.7,0,4.8,23,0,0,0,3,0,0,0,0,0,0,0,0,3.2,0,0,25.6,1.3,0,3,0,0.027732156
slurry--10.0--ji2018-bd0001--100.0--nan--0.0--nan--0.0--nan--0.0--nan--0.0--aqueous carbonation--batch--nan--initial pressure--0.4--constant temperature--50.0--100.0--0.0--0.0--0.0--nan--nan--900.0--manometric analysis,,10,0,0,0,batch,initial pressure,0.4,constant temperature,50,100,0,0,0,900,0.8125,manometric analysis,,,,8.4,30.29,0.2,29.3,3,5.8,12.8,0.2,32.4,14,6.402167163895557,23.200000000000003,76.8,0,0,2.2,10.7,0,4.8,23,0,0,0,3,0,0,0,0,0,0,0,0,3.2,0,0,25.6,1.3,0,3,0,0.027786192416062703
slurry--10.0--ji2018-bd0001--100.0--nan--0.0--nan--0.0--nan--0.0--nan--0.0--aqueous carbonation--batch--nan--initial pressure--0.4--constant temperature--50.0--100.0--0.0--0.0--0.0--nan--nan--900.0--manometric analysis,,10,0,0,0,batch,initial pressure,0.4,constant temperature,50,100,0,0,0,900,0.875,manometric analysis,,,,8.4,30.29,0.2,29.3,3,5.8,12.8,0.2,32.4,14,6.402167163895557,23.200000000000003,76.8,0,0,2.2,10.7,0,4.8,23,0,0,0,3,0,0,0,0,0,0,0,0,3.2,0,0,25.6,1.3,0,3,0,0.029934753838389446
slurry--10.0--ji2018-bd0001--100.0--nan--0.0--nan--0.0--nan--0.0--nan--0.0--aqueous carbonation--batch--nan--initial pressure--0.4--constant temperature--50.0--100.0--0.0--0.0--0.0--nan--nan--900.0--manometric analysis,,10,0,0,0,batch,initial pressure,0.4,constant temperature,50,100,0,0,0,900,0.9375,manometric analysis,,,,8.4,30.29,0.2,29.3,3,5.8,12.8,0.2,32.4,14,6.402167163895557,23.200000000000003,76.8,0,0,2.2,10.7,0,4.8,23,0,0,0,3,0,0,0,0,0,0,0,0,3.2,0,0,25.6,1.3,0,3,0,0.031676509711065524
slurry--10.0--ji2018-bd0001--100.0--nan--0.0--nan--0.0--nan--0.0--nan--0.0--aqueous carbonation--batch--nan--initial pressure--0.4--constant temperature--50.0--100.0--0.0--0.0--0.0--nan--nan--900.0--manometric analysis,,10,0,0,0,batch,initial pressure,0.4,constant temperature,50,100,0,0,0,900,1,manometric analysis,,,,8.4,30.29,0.2,29.3,3,5.8,12.8,0.2,32.4,14,6.402167163895557,23.200000000000003,76.8,0,0,2.2,10.7,0,4.8,23,0,0,0,3,0,0,0,0,0,0,0,0,3.2,0,0,25.6,1.3,0,3,0,0.03027794
slurry--10.0--ji2018-bd0001--100.0--nan--0.0--nan--0.0--nan--0.0--nan--0.0--aqueous carbonation--batch--nan--initial pressure--0.4--constant temperature--50.0--100.0--0.0--0.0--0.0--nan--nan--900.0--manometric analysis,,10,0,0,0,batch,initial pressure,0.4,constant temperature,50,100,0,0,0,900,1.0625,manometric analysis,,,,8.4,30.29,0.2,29.3,3,5.8,12.8,0.2,32.4,14,6.402167163895557,23.200000000000003,76.8,0,0,2.2,10.7,0,4.8,23,0,0,0,3,0,0,0,0,0,0,0,0,3.2,0,0,25.6,1.3,0,3,0,0.031906486
slurry--10.0--ji2018-bd0001--100.0--nan--0.0--nan--0.0--nan--0.0--nan--0.0--aqueous carbonation--batch--nan--initial pressure--0.4--constant temperature--50.0--100.0--0.0--0.0--0.0--nan--nan--900.0--manometric analysis,,10,0,0,0,batch,initial pressure,0.4,constant temperature,50,100,0,0,0,900,1.125,manometric analysis,,,,8.4,30.29,0.2,29.3,3,5.8,12.8,0.2,32.4,14,6.402167163895557,23.200000000000003,76.8,0,0,2.2,10.7,0,4.8,23,0,0,0,3,0,0,0,0,0,0,0,0,3.2,0,0,25.6,1.3,0,3,0,0.032506531566749264
slurry--10.0--ji2018-bd0001--100.0--nan--0.0--nan--0.0--nan--0.0--nan--0.0--aqueous carbonation--batch--nan--initial pressure--0.4--constant temperature--50.0--100.0--0.0--0.0--0.0--nan--nan--900.0--manometric analysis,,10,0,0,0,batch,initial pressure,0.4,constant temperature,50,100,0,0,0,900,1.1875,manometric analysis,,,,8.4,30.29,0.2,29.3,3,5.8,12.8,0.2,32.4,14,6.402167163895557,23.200000000000003,76.8,0,0,2.2,10.7,0,4.8,23,0,0,0,3,0,0,0,0,0,0,0,0,3.2,0,0,25.6,1.3,0,3,0,0.035337901095618594
slurry--10.0--ji2018-bd0001--100.0--nan--0.0--nan--0.0--nan--0.0--nan--0.0--aqueous carbonation--batch--nan--initial pressure--0.4--constant temperature--50.0--100.0--0.0--0.0--0.0--nan--nan--900.0--manometric analysis,,10,0,0,0,batch,initial pressure,0.4,constant temperature,50,100,0,0,0,900,1.25,manometric analysis,,,,8.4,30.29,0.2,29.3,3,5.8,12.8,0.2,32.4,14,6.402167163895557,23.200000000000003,76.8,0,0,2.2,10.7,0,4.8,23,0,0,0,3,0,0,0,0,0,0,0,0,3.2,0,0,25.6,1.3,0,3,0,0.035826834
slurry--10.0--ji2018-bd0001--100.0--nan--0.0--nan--0.0--nan--0.0--nan--0.0--aqueous carbonation--batch--nan--initial pressure--0.4--constant temperature--50.0--100.0--0.0--0.0--0.0--nan--nan--900.0--manometric analysis,,10,0,0,0,batch,initial pressure,0.4,constant temperature,50,100,0,0,0,900,1.3125,manometric analysis,,,,8.4,30.29,0.2,29.3,3,5.8,12.8,0.2,32.4,14,6.402167163895557,23.200000000000003,76.8,0,0,2.2,10.7,0,4.8,23,0,0,0,3,0,0,0,0,0,0,0,0,3.2,0,0,25.6,1.3,0,3,0,0.03509529
