Repository: kycai/c3gb

# c3gb

**c3gb**, Gradient Boosting models for predicting the CO2 uptake of Coal ashes in Carbon mineralization, were developed in the research article: [AI-guided prediction and control of CO2 mineralization in coal ashes as carbon-efficient supplementary cementitious materials](). They are tree-based ensemble models. 

The models take the physicochemical properties of coal ashes, along with the process parameters related to reactant proportions and carbonation conditions as input features, while the output is CO2 uptake. The models can be used as a objective function to optimize the carbonation process for CO2 mineralization in coal ashes.

Kangyi Cai 2026 @ Missouri S&T

File: data/Xys_gt_augmented.csv (part 44 of 89)
Group id,Class id,Water-Solid ratio,Chemical admixture 1-content,Chemical admixture 2-content,Chemical admixture 3-content,Carbonation reactor operation mode,Carbonation pressure control type,Carbonation pressure,Carbonation temperature control type,Carbonation temperature,Carbonation gas 1-CO2,Carbonation gas 2-H2O vapor,Carbonation gas 3-N2,Carbonation gas flow rate,Carbonation stirring speed ,Carbonation duration,Method-CO2 uptake,Chemical admixture 1_Classification 2,Chemical admixture 2_Classification 2,Chemical admixture 3_Classification 2,"Solid_Dv,50",Solid_Specific surface area,Solid_Na2O,Solid_MgO,Solid_Al2O3,Solid_SiO2,Solid_SO3,Solid_K2O,Solid_CaO,Solid_Fe2O3,Solid_Loss on ignition,Solid_Amorphous+others,Solid_Crystalline,Solid_Albite,Solid_Anhydrite,Solid_Augite,Solid_Bassanite,Solid_Brownmillerite,Solid_Brucite,Solid_Calcite,Solid_Corundum,Solid_Diopside,Solid_Glauberite,Solid_Gypsum,Solid_Hematite,Solid_Hydrotalcite,Solid_Lime,Solid_Maghemite,Solid_Magnesioferrite,Solid_Magnetite,Solid_Microcline,Solid_Mullite,Solid_Periclase,Solid_Polyhalite,Solid_Portlandite,Solid_Pyroaurite,Solid_Quartz,Solid_Spinel,Solid_Srebrodolskite,Solid_Thenardite,Experimental CO2 uptake-U2
slurry--10.0--ji2018-bd0001--100.0--nan--0.0--nan--0.0--nan--0.0--nan--0.0--aqueous carbonation--batch--nan--initial pressure--0.4--constant temperature--60.0--100.0--0.0--0.0--0.0--nan--nan--900.0--manometric analysis,,10,0,0,0,batch,initial pressure,0.4,constant temperature,60,100,0,0,0,900,2.75,manometric analysis,,,,8.4,30.29,0.2,29.3,3,5.8,12.8,0.2,32.4,14,6.402167163895557,23.200000000000003,76.8,0,0,2.2,10.7,0,4.8,23,0,0,0,3,0,0,0,0,0,0,0,0,3.2,0,0,25.6,1.3,0,3,0,0.054541538
slurry--10.0--ji2018-bd0001--100.0--nan--0.0--nan--0.0--nan--0.0--nan--0.0--aqueous carbonation--batch--nan--initial pressure--0.4--constant temperature--60.0--100.0--0.0--0.0--0.0--nan--nan--900.0--manometric analysis,,10,0,0,0,batch,initial pressure,0.4,constant temperature,60,100,0,0,0,900,2.875,manometric analysis,,,,8.4,30.29,0.2,29.3,3,5.8,12.8,0.2,32.4,14,6.402167163895557,23.200000000000003,76.8,0,0,2.2,10.7,0,4.8,23,0,0,0,3,0,0,0,0,0,0,0,0,3.2,0,0,25.6,1.3,0,3,0,0.048383880746919454
slurry--10.0--ji2018-bd0001--100.0--nan--0.0--nan--0.0--nan--0.0--nan--0.0--aqueous carbonation--batch--nan--initial pressure--0.4--constant temperature--60.0--100.0--0.0--0.0--0.0--nan--nan--900.0--manometric analysis,,10,0,0,0,batch,initial pressure,0.4,constant temperature,60,100,0,0,0,900,3,manometric analysis,,,,8.4,30.29,0.2,29.3,3,5.8,12.8,0.2,32.4,14,6.402167163895557,23.200000000000003,76.8,0,0,2.2,10.7,0,4.8,23,0,0,0,3,0,0,0,0,0,0,0,0,3.2,0,0,25.6,1.3,0,3,0,0.049602688192800407
slurry--10.0--ji2018-bd0001--100.0--nan--0.0--nan--0.0--nan--0.0--nan--0.0--aqueous carbonation--batch--nan--initial pressure--0.4--constant temperature--60.0--100.0--0.0--0.0--0.0--nan--nan--900.0--manometric analysis,,10,0,0,0,batch,initial pressure,0.4,constant temperature,60,100,0,0,0,900,3.125,manometric analysis,,,,8.4,30.29,0.2,29.3,3,5.8,12.8,0.2,32.4,14,6.402167163895557,23.200000000000003,76.8,0,0,2.2,10.7,0,4.8,23,0,0,0,3,0,0,0,0,0,0,0,0,3.2,0,0,25.6,1.3,0,3,0,0.053897565
slurry--10.0--ji2018-bd0001--100.0--nan--0.0--nan--0.0--nan--0.0--nan--0.0--aqueous carbonation--batch--nan--initial pressure--0.4--constant temperature--60.0--100.0--0.0--0.0--0.0--nan--nan--900.0--manometric analysis,,10,0,0,0,batch,initial pressure,0.4,constant temperature,60,100,0,0,0,900,3.25,manometric analysis,,,,8.4,30.29,0.2,29.3,3,5.8,12.8,0.2,32.4,14,6.402167163895557,23.200000000000003,76.8,0,0,2.2,10.7,0,4.8,23,0,0,0,3,0,0,0,0,0,0,0,0,3.2,0,0,25.6,1.3,0,3,0,0.051317933
slurry--10.0--ji2018-bd0001--100.0--nan--0.0--nan--0.0--nan--0.0--nan--0.0--aqueous carbonation--batch--nan--initial pressure--0.4--constant temperature--60.0--100.0--0.0--0.0--0.0--nan--nan--900.0--manometric analysis,,10,0,0,0,batch,initial pressure,0.4,constant temperature,60,100,0,0,0,900,3.375,manometric analysis,,,,8.4,30.29,0.2,29.3,3,5.8,12.8,0.2,32.4,14,6.402167163895557,23.200000000000003,76.8,0,0,2.2,10.7,0,4.8,23,0,0,0,3,0,0,0,0,0,0,0,0,3.2,0,0,25.6,1.3,0,3,0,0.052848071
slurry--10.0--ji2018-bd0001--100.0--nan--0.0--nan--0.0--nan--0.0--nan--0.0--aqueous carbonation--batch--nan--initial pressure--0.4--constant temperature--60.0--100.0--0.0--0.0--0.0--nan--nan--900.0--manometric analysis,,10,0,0,0,batch,initial pressure,0.4,constant temperature,60,100,0,0,0,900,3.5,manometric analysis,,,,8.4,30.29,0.2,29.3,3,5.8,12.8,0.2,32.4,14,6.402167163895557,23.200000000000003,76.8,0,0,2.2,10.7,0,4.8,23,0,0,0,3,0,0,0,0,0,0,0,0,3.2,0,0,25.6,1.3,0,3,0,0.053657989034809346
slurry--10.0--ji2018-bd0001--100.0--nan--0.0--nan--0.0--nan--0.0--nan--0.0--aqueous carbonation--batch--nan--initial pressure--0.4--constant temperature--60.0--100.0--0.0--0.0--0.0--nan--nan--900.0--manometric analysis,,10,0,0,0,batch,initial pressure,0.4,constant temperature,60,100,0,0,0,900,3.625,manometric analysis,,,,8.4,30.29,0.2,29.3,3,5.8,12.8,0.2,32.4,14,6.402167163895557,23.200000000000003,76.8,0,0,2.2,10.7,0,4.8,23,0,0,0,3,0,0,0,0,0,0,0,0,3.2,0,0,25.6,1.3,0,3,0,0.048994685
slurry--10.0--ji2018-bd0001--100.0--nan--0.0--nan--0.0--nan--0.0--nan--0.0--aqueous carbonation--batch--nan--initial pressure--0.4--constant temperature--60.0--100.0--0.0--0.0--0.0--nan--nan--900.0--manometric analysis,,10,0,0,0,batch,initial pressure,0.4,constant temperature,60,100,0,0,0,900,3.75,manometric analysis,,,,8.4,30.29,0.2,29.3,3,5.8,12.8,0.2,32.4,14,6.402167163895557,23.200000000000003,76.8,0,0,2.2,10.7,0,4.8,23,0,0,0,3,0,0,0,0,0,0,0,0,3.2,0,0,25.6,1.3,0,3,0,0.054751445
slurry--10.0--ji2018-bd0001--100.0--nan--0.0--nan--0.0--nan--0.0--nan--0.0--aqueous carbonation--batch--nan--initial pressure--0.4--constant temperature--60.0--100.0--0.0--0.0--0.0--nan--nan--900.0--manometric analysis,,10,0,0,0,batch,initial pressure,0.4,constant temperature,60,100,0,0,0,900,3.875,manometric analysis,,,,8.4,30.29,0.2,29.3,3,5.8,12.8,0.2,32.4,14,6.402167163895557,23.200000000000003,76.8,0,0,2.2,10.7,0,4.8,23,0,0,0,3,0,0,0,0,0,0,0,0,3.2,0,0,25.6,1.3,0,3,0,0.053459287176686195
slurry--10.0--ji2018-bd0001--100.0--nan--0.0--nan--0.0--nan--0.0--nan--0.0--aqueous carbonation--batch--nan--initial pressure--0.4--constant temperature--60.0--100.0--0.0--0.0--0.0--nan--nan--900.0--manometric analysis,,10,0,0,0,batch,initial pressure,0.4,constant temperature,60,100,0,0,0,900,4,manometric analysis,,,,8.4,30.29,0.2,29.3,3,5.8,12.8,0.2,32.4,14,6.402167163895557,23.200000000000003,76.8,0,0,2.2,10.7,0,4.8,23,0,0,0,3,0,0,0,0,0,0,0,0,3.2,0,0,25.6,1.3,0,3,0,0.054556443
slurry--10.0--ji2018-bd0001--100.0--nan--0.0--nan--0.0--nan--0.0--nan--0.0--aqueous carbonation--batch--nan--initial pressure--0.4--constant temperature--60.0--100.0--0.0--0.0--0.0--nan--nan--900.0--manometric analysis,,10,0,0,0,batch,initial pressure,0.4,constant temperature,60,100,0,0,0,900,4.25,manometric analysis,,,,8.4,30.29,0.2,29.3,3,5.8,12.8,0.2,32.4,14,6.402167163895557,23.200000000000003,76.8,0,0,2.2,10.7,0,4.8,23,0,0,0,3,0,0,0,0,0,0,0,0,3.2,0,0,25.6,1.3,0,3,0,0.061150982
slurry--10.0--ji2018-bd0001--100.0--nan--0.0--nan--0.0--nan--0.0--nan--0.0--aqueous carbonation--batch--nan--initial pressure--0.4--constant temperature--60.0--100.0--0.0--0.0--0.0--nan--nan--900.0--manometric analysis,,10,0,0,0,batch,initial pressure,0.4,constant temperature,60,100,0,0,0,900,4.5,manometric analysis,,,,8.4,30.29,0.2,29.3,3,5.8,12.8,0.2,32.4,14,6.402167163895557,23.200000000000003,76.8,0,0,2.2,10.7,0,4.8,23,0,0,0,3,0,0,0,0,0,0,0,0,3.2,0,0,25.6,1.3,0,3,0,0.054440169
slurry--10.0--ji2018-bd0001--100.0--nan--0.0--nan--0.0--nan--0.0--nan--0.0--aqueous carbonation--batch--nan--initial pressure--0.4--constant temperature--60.0--100.0--0.0--0.0--0.0--nan--nan--900.0--manometric analysis,,10,0,0,0,batch,initial pressure,0.4,constant temperature,60,100,0,0,0,900,4.75,manometric analysis,,,,8.4,30.29,0.2,29.3,3,5.8,12.8,0.2,32.4,14,6.402167163895557,23.200000000000003,76.8,0,0,2.2,10.7,0,4.8,23,0,0,0,3,0,0,0,0,0,0,0,0,3.2,0,0,25.6,1.3,0,3,0,0.061509339
slurry--10.0--ji2018-bd0001--100.0--nan--0.0--nan--0.0--nan--0.0--nan--0.0--aqueous carbonation--batch--nan--initial pressure--0.4--constant temperature--60.0--100.0--0.0--0.0--0.0--nan--nan--900.0--manometric analysis,,10,0,0,0,batch,initial pressure,0.4,constant temperature,60,100,0,0,0,900,5,manometric analysis,,,,8.4,30.29,0.2,29.3,3,5.8,12.8,0.2,32.4,14,6.402167163895557,23.200000000000003,76.8,0,0,2.2,10.7,0,4.8,23,0,0,0,3,0,0,0,0,0,0,0,0,3.2,0,0,25.6,1.3,0,3,0,0.059248656
slurry--10.0--ji2018-bd0001--100.0--nan--0.0--nan--0.0--nan--0.0--nan--0.0--aqueous carbonation--batch--nan--initial pressure--0.4--constant temperature--60.0--100.0--0.0--0.0--0.0--nan--nan--900.0--manometric analysis,,10,0,0,0,batch,initial pressure,0.4,constant temperature,60,100,0,0,0,900,5.25,manometric analysis,,,,8.4,30.29,0.2,29.3,3,5.8,12.8,0.2,32.4,14,6.402167163895557,23.200000000000003,76.8,0,0,2.2,10.7,0,4.8,23,0,0,0,3,0,0,0,0,0,0,0,0,3.2,0,0,25.6,1.3,0,3,0,0.060180924292036614
slurry--10.0--ji2018-bd0001--100.0--nan--0.0--nan--0.0--nan--0.0--nan--0.0--aqueous carbonation--batch--nan--initial pressure--0.4--constant temperature--60.0--100.0--0.0--0.0--0.0--nan--nan--900.0--manometric analysis,,10,0,0,0,batch,initial pressure,0.4,constant temperature,60,100,0,0,0,900,5.5,manometric analysis,,,,8.4,30.29,0.2,29.3,3,5.8,12.8,0.2,32.4,14,6.402167163895557,23.200000000000003,76.8,0,0,2.2,10.7,0,4.8,23,0,0,0,3,0,0,0,0,0,0,0,0,3.2,0,0,25.6,1.3,0,3,0,0.064400691
slurry--10.0--ji2018-bd0001--100.0--nan--0.0--nan--0.0--nan--0.0--nan--0.0--aqueous carbonation--batch--nan--initial pressure--0.4--constant temperature--60.0--100.0--0.0--0.0--0.0--nan--nan--900.0--manometric analysis,,10,0,0,0,batch,initial pressure,0.4,constant temperature,60,100,0,0,0,900,5.75,manometric analysis,,,,8.4,30.29,0.2,29.3,3,5.8,12.8,0.2,32.4,14,6.402167163895557,23.200000000000003,76.8,0,0,2.2,10.7,0,4.8,23,0,0,0,3,0,0,0,0,0,0,0,0,3.2,0,0,25.6,1.3,0,3,0,0.063910726
slurry--10.0--ji2018-bd0001--100.0--nan--0.0--nan--0.0--nan--0.0--nan--0.0--aqueous carbonation--batch--nan--initial pressure--0.4--constant temperature--60.0--100.0--0.0--0.0--0.0--nan--nan--900.0--manometric analysis,,10,0,0,0,batch,initial pressure,0.4,constant temperature,60,100,0,0,0,900,6,manometric analysis,,,,8.4,30.29,0.2,29.3,3,5.8,12.8,0.2,32.4,14,6.402167163895557,23.200000000000003,76.8,0,0,2.2,10.7,0,4.8,23,0,0,0,3,0,0,0,0,0,0,0,0,3.2,0,0,25.6,1.3,0,3,0,0.06552375
slurry--10.0--ji2018-bd0001--100.0--nan--0.0--nan--0.0--nan--0.0--nan--0.0--aqueous carbonation--batch--nan--initial pressure--0.4--constant temperature--60.0--100.0--0.0--0.0--0.0--nan--nan--900.0--manometric analysis,,10,0,0,0,batch,initial pressure,0.4,constant temperature,60,100,0,0,0,900,6.25,manometric analysis,,,,8.4,30.29,0.2,29.3,3,5.8,12.8,0.2,32.4,14,6.402167163895557,23.200000000000003,76.8,0,0,2.2,10.7,0,4.8,23,0,0,0,3,0,0,0,0,0,0,0,0,3.2,0,0,25.6,1.3,0,3,0,0.067670604
slurry--10.0--ji2018-bd0001--100.0--nan--0.0--nan--0.0--nan--0.0--nan--0.0--aqueous carbonation--batch--nan--initial pressure--0.4--constant temperature--60.0--100.0--0.0--0.0--0.0--nan--nan--900.0--manometric analysis,,10,0,0,0,batch,initial pressure,0.4,constant temperature,60,100,0,0,0,900,6.5,manometric analysis,,,,8.4,30.29,0.2,29.3,3,5.8,12.8,0.2,32.4,14,6.402167163895557,23.200000000000003,76.8,0,0,2.2,10.7,0,4.8,23,0,0,0,3,0,0,0,0,0,0,0,0,3.2,0,0,25.6,1.3,0,3,0,0.064280506
slurry--10.0--ji2018-bd0001--100.0--nan--0.0--nan--0.0--nan--0.0--nan--0.0--aqueous carbonation--batch--nan--initial pressure--0.4--constant temperature--60.0--100.0--0.0--0.0--0.0--nan--nan--900.0--manometric analysis,,10,0,0,0,batch,initial pressure,0.4,constant temperature,60,100,0,0,0,900,6.75,manometric analysis,,,,8.4,30.29,0.2,29.3,3,5.8,12.8,0.2,32.4,14,6.402167163895557,23.200000000000003,76.8,0,0,2.2,10.7,0,4.8,23,0,0,0,3,0,0,0,0,0,0,0,0,3.2,0,0,25.6,1.3,0,3,0,0.064134227
slurry--10.0--ji2018-bd0001--100.0--nan--0.0--nan--0.0--nan--0.0--nan--0.0--aqueous carbonation--batch--nan--initial pressure--0.4--constant temperature--60.0--100.0--0.0--0.0--0.0--nan--nan--900.0--manometric analysis,,10,0,0,0,batch,initial pressure,0.4,constant temperature,60,100,0,0,0,900,7,manometric analysis,,,,8.4,30.29,0.2,29.3,3,5.8,12.8,0.2,32.4,14,6.402167163895557,23.200000000000003,76.8,0,0,2.2,10.7,0,4.8,23,0,0,0,3,0,0,0,0,0,0,0,0,3.2,0,0,25.6,1.3,0,3,0,0.063304142
slurry--10.0--ji2018-bd0001--100.0--nan--0.0--nan--0.0--nan--0.0--nan--0.0--aqueous carbonation--batch--nan--initial pressure--0.4--constant temperature--60.0--100.0--0.0--0.0--0.0--nan--nan--900.0--manometric analysis,,10,0,0,0,batch,initial pressure,0.4,constant temperature,60,100,0,0,0,900,7.25,manometric analysis,,,,8.4,30.29,0.2,29.3,3,5.8,12.8,0.2,32.4,14,6.402167163895557,23.200000000000003,76.8,0,0,2.2,10.7,0,4.8,23,0,0,0,3,0,0,0,0,0,0,0,0,3.2,0,0,25.6,1.3,0,3,0,0.06489998
slurry--10.0--ji2018-bd0001--100.0--nan--0.0--nan--0.0--nan--0.0--nan--0.0--aqueous carbonation--batch--nan--initial pressure--0.4--constant temperature--60.0--100.0--0.0--0.0--0.0--nan--nan--900.0--manometric analysis,,10,0,0,0,batch,initial pressure,0.4,constant temperature,60,100,0,0,0,900,7.5,manometric analysis,,,,8.4,30.29,0.2,29.3,3,5.8,12.8,0.2,32.4,14,6.402167163895557,23.200000000000003,76.8,0,0,2.2,10.7,0,4.8,23,0,0,0,3,0,0,0,0,0,0,0,0,3.2,0,0,25.6,1.3,0,3,0,0.078524924
slurry--10.0--ji2018-bd0001--100.0--nan--0.0--nan--0.0--nan--0.0--nan--0.0--aqueous carbonation--batch--nan--initial pressure--0.4--constant temperature--60.0--100.0--0.0--0.0--0.0--nan--nan--900.0--manometric analysis,,10,0,0,0,batch,initial pressure,0.4,constant temperature,60,100,0,0,0,900,7.75,manometric analysis,,,,8.4,30.29,0.2,29.3,3,5.8,12.8,0.2,32.4,14,6.402167163895557,23.200000000000003,76.8,0,0,2.2,10.7,0,4.8,23,0,0,0,3,0,0,0,0,0,0,0,0,3.2,0,0,25.6,1.3,0,3,0,0.073461661
slurry--10.0--ji2018-bd0001--100.0--nan--0.0--nan--0.0--nan--0.0--nan--0.0--aqueous carbonation--batch--nan--initial pressure--0.4--constant temperature--60.0--100.0--0.0--0.0--0.0--nan--nan--900.0--manometric analysis,,10,0,0,0,batch,initial pressure,0.4,constant temperature,60,100,0,0,0,900,8,manometric analysis,,,,8.4,30.29,0.2,29.3,3,5.8,12.8,0.2,32.4,14,6.402167163895557,23.200000000000003,76.8,0,0,2.2,10.7,0,4.8,23,0,0,0,3,0,0,0,0,0,0,0,0,3.2,0,0,25.6,1.3,0,3,0,0.065146023
slurry--10.0--ji2018-bd0001--100.0--nan--0.0--nan--0.0--nan--0.0--nan--0.0--aqueous carbonation--batch--nan--initial pressure--0.4--constant temperature--70.0--100.0--0.0--0.0--0.0--nan--nan--900.0--manometric analysis,,10,0,0,0,batch,initial pressure,0.4,constant temperature,70,100,0,0,0,900,0.17609,manometric analysis,,,,8.4,30.29,0.2,29.3,3,5.8,12.8,0.2,32.4,14,6.402167163895557,23.200000000000003,76.8,0,0,2.2,10.7,0,4.8,23,0,0,0,3,0,0,0,0,0,0,0,0,3.2,0,0,25.6,1.3,0,3,0,0.005243201
slurry--10.0--ji2018-bd0001--100.0--nan--0.0--nan--0.0--nan--0.0--nan--0.0--aqueous carbonation--batch--nan--initial pressure--0.4--constant temperature--70.0--100.0--0.0--0.0--0.0--nan--nan--900.0--manometric analysis,,10,0,0,0,batch,initial pressure,0.4,constant temperature,70,100,0,0,0,900,0.31096,manometric analysis,,,,8.4,30.29,0.2,29.3,3,5.8,12.8,0.2,32.4,14,6.402167163895557,23.200000000000003,76.8,0,0,2.2,10.7,0,4.8,23,0,0,0,3,0,0,0,0,0,0,0,0,3.2,0,0,25.6,1.3,0,3,0,0.018612691360000003
slurry--10.0--ji2018-bd0001--100.0--nan--0.0--nan--0.0--nan--0.0--nan--0.0--aqueous carbonation--batch--nan--initial pressure--0.4--constant temperature--70.0--100.0--0.0--0.0--0.0--nan--nan--900.0--manometric analysis,,10,0,0,0,batch,initial pressure,0.4,constant temperature,70,100,0,0,0,900,0.80777,manometric analysis,,,,8.4,30.29,0.2,29.3,3,5.8,12.8,0.2,32.4,14,6.402167163895557,23.200000000000003,76.8,0,0,2.2,10.7,0,4.8,23,0,0,0,3,0,0,0,0,0,0,0,0,3.2,0,0,25.6,1.3,0,3,0,0.034005768
slurry--10.0--ji2018-bd0001--100.0--nan--0.0--nan--0.0--nan--0.0--nan--0.0--aqueous carbonation--batch--nan--initial pressure--0.4--constant temperature--70.0--100.0--0.0--0.0--0.0--nan--nan--900.0--manometric analysis,,10,0,0,0,batch,initial pressure,0.4,constant temperature,70,100,0,0,0,900,1.74908,manometric analysis,,,,8.4,30.29,0.2,29.3,3,5.8,12.8,0.2,32.4,14,6.402167163895557,23.200000000000003,76.8,0,0,2.2,10.7,0,4.8,23,0,0,0,3,0,0,0,0,0,0,0,0,3.2,0,0,25.6,1.3,0,3,0,0.047276776
slurry--10.0--ji2018-bd0001--100.0--nan--0.0--nan--0.0--nan--0.0--nan--0.0--aqueous carbonation--batch--nan--initial pressure--0.4--constant temperature--70.0--100.0--0.0--0.0--0.0--nan--nan--900.0--manometric analysis,,10,0,0,0,batch,initial pressure,0.4,constant temperature,70,100,0,0,0,900,2.92635,manometric analysis,,,,8.4,30.29,0.2,29.3,3,5.8,12.8,0.2,32.4,14,6.402167163895557,23.200000000000003,76.8,0,0,2.2,10.7,0,4.8,23,0,0,0,3,0,0,0,0,0,0,0,0,3.2,0,0,25.6,1.3,0,3,0,0.053898639
slurry--10.0--ji2018-bd0001--100.0--nan--0.0--nan--0.0--nan--0.0--nan--0.0--aqueous carbonation--batch--nan--initial pressure--0.4--constant temperature--70.0--100.0--0.0--0.0--0.0--nan--nan--900.0--manometric analysis,,10,0,0,0,batch,initial pressure,0.4,constant temperature,70,100,0,0,0,900,4.10362,manometric analysis,,,,8.4,30.29,0.2,29.3,3,5.8,12.8,0.2,32.4,14,6.402167163895557,23.200000000000003,76.8,0,0,2.2,10.7,0,4.8,23,0,0,0,3,0,0,0,0,0,0,0,0,3.2,0,0,25.6,1.3,0,3,0,0.057017616640000005
slurry--10.0--ji2018-bd0001--100.0--nan--0.0--nan--0.0--nan--0.0--nan--0.0--aqueous carbonation--batch--nan--initial pressure--0.4--constant temperature--70.0--100.0--0.0--0.0--0.0--nan--nan--900.0--manometric analysis,,10,0,0,0,batch,initial pressure,0.4,constant temperature,70,100,0,0,0,900,5.28089,manometric analysis,,,,8.4,30.29,0.2,29.3,3,5.8,12.8,0.2,32.4,14,6.402167163895557,23.200000000000003,76.8,0,0,2.2,10.7,0,4.8,23,0,0,0,3,0,0,0,0,0,0,0,0,3.2,0,0,25.6,1.3,0,3,0,0.058590733
slurry--10.0--ji2018-bd0001--100.0--nan--0.0--nan--0.0--nan--0.0--nan--0.0--aqueous carbonation--batch--nan--initial pressure--0.4--constant temperature--70.0--100.0--0.0--0.0--0.0--nan--nan--900.0--manometric analysis,,10,0,0,0,batch,initial pressure,0.4,constant temperature,70,100,0,0,0,900,6.45816,manometric analysis,,,,8.4,30.29,0.2,29.3,3,5.8,12.8,0.2,32.4,14,6.402167163895557,23.200000000000003,76.8,0,0,2.2,10.7,0,4.8,23,0,0,0,3,0,0,0,0,0,0,0,0,3.2,0,0,25.6,1.3,0,3,0,0.059007486
slurry--10.0--ji2018-bd0001--100.0--nan--0.0--nan--0.0--nan--0.0--nan--0.0--aqueous carbonation--batch--nan--initial pressure--0.4--constant temperature--70.0--100.0--0.0--0.0--0.0--nan--nan--900.0--manometric analysis,,10,0,0,0,batch,initial pressure,0.4,constant temperature,70,100,0,0,0,900,8,manometric analysis,,,,8.4,30.29,0.2,29.3,3,5.8,12.8,0.2,32.4,14,6.402167163895557,23.200000000000003,76.8,0,0,2.2,10.7,0,4.8,23,0,0,0,3,0,0,0,0,0,0,0,0,3.2,0,0,25.6,1.3,0,3,0,0.0592284
slurry--10.0--ji2018-bd0001--100.0--nan--0.0--nan--0.0--nan--0.0--nan--0.0--aqueous carbonation--batch--nan--initial pressure--0.5--constant temperature--40.0--100.0--0.0--0.0--0.0--nan--nan--900.0--manometric analysis,,10,0,0,0,batch,initial pressure,0.5,constant temperature,40,100,0,0,0,900,0,manometric analysis,,,,8.4,30.29,0.2,29.3,3,5.8,12.8,0.2,32.4,14,6.402167163895557,23.200000000000003,76.8,0,0,2.2,10.7,0,4.8,23,0,0,0,3,0,0,0,0,0,0,0,0,3.2,0,0,25.6,1.3,0,3,0,1e-05
slurry--10.0--ji2018-bd0001--100.0--nan--0.0--nan--0.0--nan--0.0--nan--0.0--aqueous carbonation--batch--nan--initial pressure--0.5--constant temperature--40.0--100.0--0.0--0.0--0.0--nan--nan--900.0--manometric analysis,,10,0,0,0,batch,initial pressure,0.5,constant temperature,40,100,0,0,0,900,0.0625,manometric analysis,,,,8.4,30.29,0.2,29.3,3,5.8,12.8,0.2,32.4,14,6.402167163895557,23.200000000000003,76.8,0,0,2.2,10.7,0,4.8,23,0,0,0,3,0,0,0,0,0,0,0,0,3.2,0,0,25.6,1.3,0,3,0,0.003789307
slurry--10.0--ji2018-bd0001--100.0--nan--0.0--nan--0.0--nan--0.0--nan--0.0--aqueous carbonation--batch--nan--initial pressure--0.5--constant temperature--40.0--100.0--0.0--0.0--0.0--nan--nan--900.0--manometric analysis,,10,0,0,0,batch,initial pressure,0.5,constant temperature,40,100,0,0,0,900,0.125,manometric analysis,,,,8.4,30.29,0.2,29.3,3,5.8,12.8,0.2,32.4,14,6.402167163895557,23.200000000000003,76.8,0,0,2.2,10.7,0,4.8,23,0,0,0,3,0,0,0,0,0,0,0,0,3.2,0,0,25.6,1.3,0,3,0,0.006984346
slurry--10.0--ji2018-bd0001--100.0--nan--0.0--nan--0.0--nan--0.0--nan--0.0--aqueous carbonation--batch--nan--initial pressure--0.5--constant temperature--40.0--100.0--0.0--0.0--0.0--nan--nan--900.0--manometric analysis,,10,0,0,0,batch,initial pressure,0.5,constant temperature,40,100,0,0,0,900,0.1875,manometric analysis,,,,8.4,30.29,0.2,29.3,3,5.8,12.8,0.2,32.4,14,6.402167163895557,23.200000000000003,76.8,0,0,2.2,10.7,0,4.8,23,0,0,0,3,0,0,0,0,0,0,0,0,3.2,0,0,25.6,1.3,0,3,0,0.009913656
slurry--10.0--ji2018-bd0001--100.0--nan--0.0--nan--0.0--nan--0.0--nan--0.0--aqueous carbonation--batch--nan--initial pressure--0.5--constant temperature--40.0--100.0--0.0--0.0--0.0--nan--nan--900.0--manometric analysis,,10,0,0,0,batch,initial pressure,0.5,constant temperature,40,100,0,0,0,900,0.25,manometric analysis,,,,8.4,30.29,0.2,29.3,3,5.8,12.8,0.2,32.4,14,6.402167163895557,23.200000000000003,76.8,0,0,2.2,10.7,0,4.8,23,0,0,0,3,0,0,0,0,0,0,0,0,3.2,0,0,25.6,1.3,0,3,0,0.012165664249417158
slurry--10.0--ji2018-bd0001--100.0--nan--0.0--nan--0.0--nan--0.0--nan--0.0--aqueous carbonation--batch--nan--initial pressure--0.5--constant temperature--40.0--100.0--0.0--0.0--0.0--nan--nan--900.0--manometric analysis,,10,0,0,0,batch,initial pressure,0.5,constant temperature,40,100,0,0,0,900,0.3125,manometric analysis,,,,8.4,30.29,0.2,29.3,3,5.8,12.8,0.2,32.4,14,6.402167163895557,23.200000000000003,76.8,0,0,2.2,10.7,0,4.8,23,0,0,0,3,0,0,0,0,0,0,0,0,3.2,0,0,25.6,1.3,0,3,0,0.014760961741096134
slurry--10.0--ji2018-bd0001--100.0--nan--0.0--nan--0.0--nan--0.0--nan--0.0--aqueous carbonation--batch--nan--initial pressure--0.5--constant temperature--40.0--100.0--0.0--0.0--0.0--nan--nan--900.0--manometric analysis,,10,0,0,0,batch,initial pressure,0.5,constant temperature,40,100,0,0,0,900,0.375,manometric analysis,,,,8.4,30.29,0.2,29.3,3,5.8,12.8,0.2,32.4,14,6.402167163895557,23.200000000000003,76.8,0,0,2.2,10.7,0,4.8,23,0,0,0,3,0,0,0,0,0,0,0,0,3.2,0,0,25.6,1.3,0,3,0,0.017546567912793735
slurry--10.0--ji2018-bd0001--100.0--nan--0.0--nan--0.0--nan--0.0--nan--0.0--aqueous carbonation--batch--nan--initial pressure--0.5--constant temperature--40.0--100.0--0.0--0.0--0.0--nan--nan--900.0--manometric analysis,,10,0,0,0,batch,initial pressure,0.5,constant temperature,40,100,0,0,0,900,0.4375,manometric analysis,,,,8.4,30.29,0.2,29.3,3,5.8,12.8,0.2,32.4,14,6.402167163895557,23.200000000000003,76.8,0,0,2.2,10.7,0,4.8,23,0,0,0,3,0,0,0,0,0,0,0,0,3.2,0,0,25.6,1.3,0,3,0,0.019648966860140202
slurry--10.0--ji2018-bd0001--100.0--nan--0.0--nan--0.0--nan--0.0--nan--0.0--aqueous carbonation--batch--nan--initial pressure--0.5--constant temperature--40.0--100.0--0.0--0.0--0.0--nan--nan--900.0--manometric analysis,,10,0,0,0,batch,initial pressure,0.5,constant temperature,40,100,0,0,0,900,0.5,manometric analysis,,,,8.4,30.29,0.2,29.3,3,5.8,12.8,0.2,32.4,14,6.402167163895557,23.200000000000003,76.8,0,0,2.2,10.7,0,4.8,23,0,0,0,3,0,0,0,0,0,0,0,0,3.2,0,0,25.6,1.3,0,3,0,0.019352997079816112
slurry--10.0--ji2018-bd0001--100.0--nan--0.0--nan--0.0--nan--0.0--nan--0.0--aqueous carbonation--batch--nan--initial pressure--0.5--constant temperature--40.0--100.0--0.0--0.0--0.0--nan--nan--900.0--manometric analysis,,10,0,0,0,batch,initial pressure,0.5,constant temperature,40,100,0,0,0,900,0.5625,manometric analysis,,,,8.4,30.29,0.2,29.3,3,5.8,12.8,0.2,32.4,14,6.402167163895557,23.200000000000003,76.8,0,0,2.2,10.7,0,4.8,23,0,0,0,3,0,0,0,0,0,0,0,0,3.2,0,0,25.6,1.3,0,3,0,0.023607853321934835
slurry--10.0--ji2018-bd0001--100.0--nan--0.0--nan--0.0--nan--0.0--nan--0.0--aqueous carbonation--batch--nan--initial pressure--0.5--constant temperature--40.0--100.0--0.0--0.0--0.0--nan--nan--900.0--manometric analysis,,10,0,0,0,batch,initial pressure,0.5,constant temperature,40,100,0,0,0,900,0.625,manometric analysis,,,,8.4,30.29,0.2,29.3,3,5.8,12.8,0.2,32.4,14,6.402167163895557,23.200000000000003,76.8,0,0,2.2,10.7,0,4.8,23,0,0,0,3,0,0,0,0,0,0,0,0,3.2,0,0,25.6,1.3,0,3,0,0.024809341295832642
slurry--10.0--ji2018-bd0001--100.0--nan--0.0--nan--0.0--nan--0.0--nan--0.0--aqueous carbonation--batch--nan--initial pressure--0.5--constant temperature--40.0--100.0--0.0--0.0--0.0--nan--nan--900.0--manometric analysis,,10,0,0,0,batch,initial pressure,0.5,constant temperature,40,100,0,0,0,900,0.6875,manometric analysis,,,,8.4,30.29,0.2,29.3,3,5.8,12.8,0.2,32.4,14,6.402167163895557,23.200000000000003,76.8,0,0,2.2,10.7,0,4.8,23,0,0,0,3,0,0,0,0,0,0,0,0,3.2,0,0,25.6,1.3,0,3,0,0.028108456156668352
slurry--10.0--ji2018-bd0001--100.0--nan--0.0--nan--0.0--nan--0.0--nan--0.0--aqueous carbonation--batch--nan--initial pressure--0.5--constant temperature--40.0--100.0--0.0--0.0--0.0--nan--nan--900.0--manometric analysis,,10,0,0,0,batch,initial pressure,0.5,constant temperature,40,100,0,0,0,900,0.75,manometric analysis,,,,8.4,30.29,0.2,29.3,3,5.8,12.8,0.2,32.4,14,6.402167163895557,23.200000000000003,76.8,0,0,2.2,10.7,0,4.8,23,0,0,0,3,0,0,0,0,0,0,0,0,3.2,0,0,25.6,1.3,0,3,0,0.034181878
slurry--10.0--ji2018-bd0001--100.0--nan--0.0--nan--0.0--nan--0.0--nan--0.0--aqueous carbonation--batch--nan--initial pressure--0.5--constant temperature--40.0--100.0--0.0--0.0--0.0--nan--nan--900.0--manometric analysis,,10,0,0,0,batch,initial pressure,0.5,constant temperature,40,100,0,0,0,900,0.8125,manometric analysis,,,,8.4,30.29,0.2,29.3,3,5.8,12.8,0.2,32.4,14,6.402167163895557,23.200000000000003,76.8,0,0,2.2,10.7,0,4.8,23,0,0,0,3,0,0,0,0,0,0,0,0,3.2,0,0,25.6,1.3,0,3,0,0.032130262
slurry--10.0--ji2018-bd0001--100.0--nan--0.0--nan--0.0--nan--0.0--nan--0.0--aqueous carbonation--batch--nan--initial pressure--0.5--constant temperature--40.0--100.0--0.0--0.0--0.0--nan--nan--900.0--manometric analysis,,10,0,0,0,batch,initial pressure,0.5,constant temperature,40,100,0,0,0,900,0.875,manometric analysis,,,,8.4,30.29,0.2,29.3,3,5.8,12.8,0.2,32.4,14,6.402167163895557,23.200000000000003,76.8,0,0,2.2,10.7,0,4.8,23,0,0,0,3,0,0,0,0,0,0,0,0,3.2,0,0,25.6,1.3,0,3,0,0.032770167
slurry--10.0--ji2018-bd0001--100.0--nan--0.0--nan--0.0--nan--0.0--nan--0.0--aqueous carbonation--batch--nan--initial pressure--0.5--constant temperature--40.0--100.0--0.0--0.0--0.0--nan--nan--900.0--manometric analysis,,10,0,0,0,batch,initial pressure,0.5,constant temperature,40,100,0,0,0,900,0.9375,manometric analysis,,,,8.4,30.29,0.2,29.3,3,5.8,12.8,0.2,32.4,14,6.402167163895557,23.200000000000003,76.8,0,0,2.2,10.7,0,4.8,23,0,0,0,3,0,0,0,0,0,0,0,0,3.2,0,0,25.6,1.3,0,3,0,0.036581765881829396
slurry--10.0--ji2018-bd0001--100.0--nan--0.0--nan--0.0--nan--0.0--nan--0.0--aqueous carbonation--batch--nan--initial pressure--0.5--constant temperature--40.0--100.0--0.0--0.0--0.0--nan--nan--900.0--manometric analysis,,10,0,0,0,batch,initial pressure,0.5,constant temperature,40,100,0,0,0,900,1,manometric analysis,,,,8.4,30.29,0.2,29.3,3,5.8,12.8,0.2,32.4,14,6.402167163895557,23.200000000000003,76.8,0,0,2.2,10.7,0,4.8,23,0,0,0,3,0,0,0,0,0,0,0,0,3.2,0,0,25.6,1.3,0,3,0,0.037470034
slurry--10.0--ji2018-bd0001--100.0--nan--0.0--nan--0.0--nan--0.0--nan--0.0--aqueous carbonation--batch--nan--initial pressure--0.5--constant temperature--40.0--100.0--0.0--0.0--0.0--nan--nan--900.0--manometric analysis,,10,0,0,0,batch,initial pressure,0.5,constant temperature,40,100,0,0,0,900,1.0625,manometric analysis,,,,8.4,30.29,0.2,29.3,3,5.8,12.8,0.2,32.4,14,6.402167163895557,23.200000000000003,76.8,0,0,2.2,10.7,0,4.8,23,0,0,0,3,0,0,0,0,0,0,0,0,3.2,0,0,25.6,1.3,0,3,0,0.038946852
slurry--10.0--ji2018-bd0001--100.0--nan--0.0--nan--0.0--nan--0.0--nan--0.0--aqueous carbonation--batch--nan--initial pressure--0.5--constant temperature--40.0--100.0--0.0--0.0--0.0--nan--nan--900.0--manometric analysis,,10,0,0,0,batch,initial pressure,0.5,constant temperature,40,100,0,0,0,900,1.125,manometric analysis,,,,8.4,30.29,0.2,29.3,3,5.8,12.8,0.2,32.4,14,6.402167163895557,23.200000000000003,76.8,0,0,2.2,10.7,0,4.8,23,0,0,0,3,0,0,0,0,0,0,0,0,3.2,0,0,25.6,1.3,0,3,0,0.040851013
slurry--10.0--ji2018-bd0001--100.0--nan--0.0--nan--0.0--nan--0.0--nan--0.0--aqueous carbonation--batch--nan--initial pressure--0.5--constant temperature--40.0--100.0--0.0--0.0--0.0--nan--nan--900.0--manometric analysis,,10,0,0,0,batch,initial pressure,0.5,constant temperature,40,100,0,0,0,900,1.1875,manometric analysis,,,,8.4,30.29,0.2,29.3,3,5.8,12.8,0.2,32.4,14,6.402167163895557,23.200000000000003,76.8,0,0,2.2,10.7,0,4.8,23,0,0,0,3,0,0,0,0,0,0,0,0,3.2,0,0,25.6,1.3,0,3,0,0.045322039501507226
slurry--10.0--ji2018-bd0001--100.0--nan--0.0--nan--0.0--nan--0.0--nan--0.0--aqueous carbonation--batch--nan--initial pressure--0.5--constant temperature--40.0--100.0--0.0--0.0--0.0--nan--nan--900.0--manometric analysis,,10,0,0,0,batch,initial pressure,0.5,constant temperature,40,100,0,0,0,900,1.25,manometric analysis,,,,8.4,30.29,0.2,29.3,3,5.8,12.8,0.2,32.4,14,6.402167163895557,23.200000000000003,76.8,0,0,2.2,10.7,0,4.8,23,0,0,0,3,0,0,0,0,0,0,0,0,3.2,0,0,25.6,1.3,0,3,0,0.040089541
slurry--10.0--ji2018-bd0001--100.0--nan--0.0--nan--0.0--nan--0.0--nan--0.0--aqueous carbonation--batch--nan--initial pressure--0.5--constant temperature--40.0--100.0--0.0--0.0--0.0--nan--nan--900.0--manometric analysis,,10,0,0,0,batch,initial pressure,0.5,constant temperature,40,100,0,0,0,900,1.3125,manometric analysis,,,,8.4,30.29,0.2,29.3,3,5.8,12.8,0.2,32.4,14,6.402167163895557,23.200000000000003,76.8,0,0,2.2,10.7,0,4.8,23,0,0,0,3,0,0,0,0,0,0,0,0,3.2,0,0,25.6,1.3,0,3,0,0.044875956
slurry--10.0--ji2018-bd0001--100.0--nan--0.0--nan--0.0--nan--0.0--nan--0.0--aqueous carbonation--batch--nan--initial pressure--0.5--constant temperature--40.0--100.0--0.0--0.0--0.0--nan--nan--900.0--manometric analysis,,10,0,0,0,batch,initial pressure,0.5,constant temperature,40,100,0,0,0,900,1.375,manometric analysis,,,,8.4,30.29,0.2,29.3,3,5.8,12.8,0.2,32.4,14,6.402167163895557,23.200000000000003,76.8,0,0,2.2,10.7,0,4.8,23,0,0,0,3,0,0,0,0,0,0,0,0,3.2,0,0,25.6,1.3,0,3,0,0.043044011177653344
slurry--10.0--ji2018-bd0001--100.0--nan--0.0--nan--0.0--nan--0.0--nan--0.0--aqueous carbonation--batch--nan--initial pressure--0.5--constant temperature--40.0--100.0--0.0--0.0--0.0--nan--nan--900.0--manometric analysis,,10,0,0,0,batch,initial pressure,0.5,constant temperature,40,100,0,0,0,900,1.4375,manometric analysis,,,,8.4,30.29,0.2,29.3,3,5.8,12.8,0.2,32.4,14,6.402167163895557,23.200000000000003,76.8,0,0,2.2,10.7,0,4.8,23,0,0,0,3,0,0,0,0,0,0,0,0,3.2,0,0,25.6,1.3,0,3,0,0.047672556
slurry--10.0--ji2018-bd0001--100.0--nan--0.0--nan--0.0--nan--0.0--nan--0.0--aqueous carbonation--batch--nan--initial pressure--0.5--constant temperature--40.0--100.0--0.0--0.0--0.0--nan--nan--900.0--manometric analysis,,10,0,0,0,batch,initial pressure,0.5,constant temperature,40,100,0,0,0,900,1.5,manometric analysis,,,,8.4,30.29,0.2,29.3,3,5.8,12.8,0.2,32.4,14,6.402167163895557,23.200000000000003,76.8,0,0,2.2,10.7,0,4.8,23,0,0,0,3,0,0,0,0,0,0,0,0,3.2,0,0,25.6,1.3,0,3,0,0.045402171549563594
slurry--10.0--ji2018-bd0001--100.0--nan--0.0--nan--0.0--nan--0.0--nan--0.0--aqueous carbonation--batch--nan--initial pressure--0.5--constant temperature--40.0--100.0--0.0--0.0--0.0--nan--nan--900.0--manometric analysis,,10,0,0,0,batch,initial pressure,0.5,constant temperature,40,100,0,0,0,900,1.5625,manometric analysis,,,,8.4,30.29,0.2,29.3,3,5.8,12.8,0.2,32.4,14,6.402167163895557,23.200000000000003,76.8,0,0,2.2,10.7,0,4.8,23,0,0,0,3,0,0,0,0,0,0,0,0,3.2,0,0,25.6,1.3,0,3,0,0.047730412323741776
slurry--10.0--ji2018-bd0001--100.0--nan--0.0--nan--0.0--nan--0.0--nan--0.0--aqueous carbonation--batch--nan--initial pressure--0.5--constant temperature--40.0--100.0--0.0--0.0--0.0--nan--nan--900.0--manometric analysis,,10,0,0,0,batch,initial pressure,0.5,constant temperature,40,100,0,0,0,900,1.625,manometric analysis,,,,8.4,30.29,0.2,29.3,3,5.8,12.8,0.2,32.4,14,6.402167163895557,23.200000000000003,76.8,0,0,2.2,10.7,0,4.8,23,0,0,0,3,0,0,0,0,0,0,0,0,3.2,0,0,25.6,1.3,0,3,0,0.049128615
slurry--10.0--ji2018-bd0001--100.0--nan--0.0--nan--0.0--nan--0.0--nan--0.0--aqueous carbonation--batch--nan--initial pressure--0.5--constant temperature--40.0--100.0--0.0--0.0--0.0--nan--nan--900.0--manometric analysis,,10,0,0,0,batch,initial pressure,0.5,constant temperature,40,100,0,0,0,900,1.6875,manometric analysis,,,,8.4,30.29,0.2,29.3,3,5.8,12.8,0.2,32.4,14,6.402167163895557,23.200000000000003,76.8,0,0,2.2,10.7,0,4.8,23,0,0,0,3,0,0,0,0,0,0,0,0,3.2,0,0,25.6,1.3,0,3,0,0.053424679
slurry--10.0--ji2018-bd0001--100.0--nan--0.0--nan--0.0--nan--0.0--nan--0.0--aqueous carbonation--batch--nan--initial pressure--0.5--constant temperature--40.0--100.0--0.0--0.0--0.0--nan--nan--900.0--manometric analysis,,10,0,0,0,batch,initial pressure,0.5,constant temperature,40,100,0,0,0,900,1.75,manometric analysis,,,,8.4,30.29,0.2,29.3,3,5.8,12.8,0.2,32.4,14,6.402167163895557,23.200000000000003,76.8,0,0,2.2,10.7,0,4.8,23,0,0,0,3,0,0,0,0,0,0,0,0,3.2,0,0,25.6,1.3,0,3,0,0.054360607
slurry--10.0--ji2018-bd0001--100.0--nan--0.0--nan--0.0--nan--0.0--nan--0.0--aqueous carbonation--batch--nan--initial pressure--0.5--constant temperature--40.0--100.0--0.0--0.0--0.0--nan--nan--900.0--manometric analysis,,10,0,0,0,batch,initial pressure,0.5,constant temperature,40,100,0,0,0,900,1.8125,manometric analysis,,,,8.4,30.29,0.2,29.3,3,5.8,12.8,0.2,32.4,14,6.402167163895557,23.200000000000003,76.8,0,0,2.2,10.7,0,4.8,23,0,0,0,3,0,0,0,0,0,0,0,0,3.2,0,0,25.6,1.3,0,3,0,0.04966985
slurry--10.0--ji2018-bd0001--100.0--nan--0.0--nan--0.0--nan--0.0--nan--0.0--aqueous carbonation--batch--nan--initial pressure--0.5--constant temperature--40.0--100.0--0.0--0.0--0.0--nan--nan--900.0--manometric analysis,,10,0,0,0,batch,initial pressure,0.5,constant temperature,40,100,0,0,0,900,1.875,manometric analysis,,,,8.4,30.29,0.2,29.3,3,5.8,12.8,0.2,32.4,14,6.402167163895557,23.200000000000003,76.8,0,0,2.2,10.7,0,4.8,23,0,0,0,3,0,0,0,0,0,0,0,0,3.2,0,0,25.6,1.3,0,3,0,0.054074297
slurry--10.0--ji2018-bd0001--100.0--nan--0.0--nan--0.0--nan--0.0--nan--0.0--aqueous carbonation--batch--nan--initial pressure--0.5--constant temperature--40.0--100.0--0.0--0.0--0.0--nan--nan--900.0--manometric analysis,,10,0,0,0,batch,initial pressure,0.5,constant temperature,40,100,0,0,0,900,1.9375,manometric analysis,,,,8.4,30.29,0.2,29.3,3,5.8,12.8,0.2,32.4,14,6.402167163895557,23.200000000000003,76.8,0,0,2.2,10.7,0,4.8,23,0,0,0,3,0,0,0,0,0,0,0,0,3.2,0,0,25.6,1.3,0,3,0,0.052900336
slurry--10.0--ji2018-bd0001--100.0--nan--0.0--nan--0.0--nan--0.0--nan--0.0--aqueous carbonation--batch--nan--initial pressure--0.5--constant temperature--40.0--100.0--0.0--0.0--0.0--nan--nan--900.0--manometric analysis,,10,0,0,0,batch,initial pressure,0.5,constant temperature,40,100,0,0,0,900,2,manometric analysis,,,,8.4,30.29,0.2,29.3,3,5.8,12.8,0.2,32.4,14,6.402167163895557,23.200000000000003,76.8,0,0,2.2,10.7,0,4.8,23,0,0,0,3,0,0,0,0,0,0,0,0,3.2,0,0,25.6,1.3,0,3,0,0.052223424266994264
slurry--10.0--ji2018-bd0001--100.0--nan--0.0--nan--0.0--nan--0.0--nan--0.0--aqueous carbonation--batch--nan--initial pressure--0.5--constant temperature--40.0--100.0--0.0--0.0--0.0--nan--nan--900.0--manometric analysis,,10,0,0,0,batch,initial pressure,0.5,constant temperature,40,100,0,0,0,900,2.125,manometric analysis,,,,8.4,30.29,0.2,29.3,3,5.8,12.8,0.2,32.4,14,6.402167163895557,23.200000000000003,76.8,0,0,2.2,10.7,0,4.8,23,0,0,0,3,0,0,0,0,0,0,0,0,3.2,0,0,25.6,1.3,0,3,0,0.056771573523178014
slurry--10.0--ji2018-bd0001--100.0--nan--0.0--nan--0.0--nan--0.0--nan--0.0--aqueous carbonation--batch--nan--initial pressure--0.5--constant temperature--40.0--100.0--0.0--0.0--0.0--nan--nan--900.0--manometric analysis,,10,0,0,0,batch,initial pressure,0.5,constant temperature,40,100,0,0,0,900,2.25,manometric analysis,,,,8.4,30.29,0.2,29.3,3,5.8,12.8,0.2,32.4,14,6.402167163895557,23.200000000000003,76.8,0,0,2.2,10.7,0,4.8,23,0,0,0,3,0,0,0,0,0,0,0,0,3.2,0,0,25.6,1.3,0,3,0,0.058017294
slurry--10.0--ji2018-bd0001--100.0--nan--0.0--nan--0.0--nan--0.0--nan--0.0--aqueous carbonation--batch--nan--initial pressure--0.5--constant temperature--40.0--100.0--0.0--0.0--0.0--nan--nan--900.0--manometric analysis,,10,0,0,0,batch,initial pressure,0.5,constant temperature,40,100,0,0,0,900,2.375,manometric analysis,,,,8.4,30.29,0.2,29.3,3,5.8,12.8,0.2,32.4,14,6.402167163895557,23.200000000000003,76.8,0,0,2.2,10.7,0,4.8,23,0,0,0,3,0,0,0,0,0,0,0,0,3.2,0,0,25.6,1.3,0,3,0,0.067653608
slurry--10.0--ji2018-bd0001--100.0--nan--0.0--nan--0.0--nan--0.0--nan--0.0--aqueous carbonation--batch--nan--initial pressure--0.5--constant temperature--40.0--100.0--0.0--0.0--0.0--nan--nan--900.0--manometric analysis,,10,0,0,0,batch,initial pressure,0.5,constant temperature,40,100,0,0,0,900,2.5,manometric analysis,,,,8.4,30.29,0.2,29.3,3,5.8,12.8,0.2,32.4,14,6.402167163895557,23.200000000000003,76.8,0,0,2.2,10.7,0,4.8,23,0,0,0,3,0,0,0,0,0,0,0,0,3.2,0,0,25.6,1.3,0,3,0,0.062955859
slurry--10.0--ji2018-bd0001--100.0--nan--0.0--nan--0.0--nan--0.0--nan--0.0--aqueous carbonation--batch--nan--initial pressure--0.5--constant temperature--40.0--100.0--0.0--0.0--0.0--nan--nan--900.0--manometric analysis,,10,0,0,0,batch,initial pressure,0.5,constant temperature,40,100,0,0,0,900,2.625,manometric analysis,,,,8.4,30.29,0.2,29.3,3,5.8,12.8,0.2,32.4,14,6.402167163895557,23.200000000000003,76.8,0,0,2.2,10.7,0,4.8,23,0,0,0,3,0,0,0,0,0,0,0,0,3.2,0,0,25.6,1.3,0,3,0,0.058473554476737605
slurry--10.0--ji2018-bd0001--100.0--nan--0.0--nan--0.0--nan--0.0--nan--0.0--aqueous carbonation--batch--nan--initial pressure--0.5--constant temperature--40.0--100.0--0.0--0.0--0.0--nan--nan--900.0--manometric analysis,,10,0,0,0,batch,initial pressure,0.5,constant temperature,40,100,0,0,0,900,2.75,manometric analysis,,,,8.4,30.29,0.2,29.3,3,5.8,12.8,0.2,32.4,14,6.402167163895557,23.200000000000003,76.8,0,0,2.2,10.7,0,4.8,23,0,0,0,3,0,0,0,0,0,0,0,0,3.2,0,0,25.6,1.3,0,3,0,0.062067736034366175
slurry--10.0--ji2018-bd0001--100.0--nan--0.0--nan--0.0--nan--0.0--nan--0.0--aqueous carbonation--batch--nan--initial pressure--0.5--constant temperature--40.0--100.0--0.0--0.0--0.0--nan--nan--900.0--manometric analysis,,10,0,0,0,batch,initial pressure,0.5,constant temperature,40,100,0,0,0,900,2.875,manometric analysis,,,,8.4,30.29,0.2,29.3,3,5.8,12.8,0.2,32.4,14,6.402167163895557,23.200000000000003,76.8,0,0,2.2,10.7,0,4.8,23,0,0,0,3,0,0,0,0,0,0,0,0,3.2,0,0,25.6,1.3,0,3,0,0.068155918
slurry--10.0--ji2018-bd0001--100.0--nan--0.0--nan--0.0--nan--0.0--nan--0.0--aqueous carbonation--batch--nan--initial pressure--0.5--constant temperature--40.0--100.0--0.0--0.0--0.0--nan--nan--900.0--manometric analysis,,10,0,0,0,batch,initial pressure,0.5,constant temperature,40,100,0,0,0,900,3,manometric analysis,,,,8.4,30.29,0.2,29.3,3,5.8,12.8,0.2,32.4,14,6.402167163895557,23.200000000000003,76.8,0,0,2.2,10.7,0,4.8,23,0,0,0,3,0,0,0,0,0,0,0,0,3.2,0,0,25.6,1.3,0,3,0,0.072587011
slurry--10.0--ji2018-bd0001--100.0--nan--0.0--nan--0.0--nan--0.0--nan--0.0--aqueous carbonation--batch--nan--initial pressure--0.5--constant temperature--40.0--100.0--0.0--0.0--0.0--nan--nan--900.0--manometric analysis,,10,0,0,0,batch,initial pressure,0.5,constant temperature,40,100,0,0,0,900,3.125,manometric analysis,,,,8.4,30.29,0.2,29.3,3,5.8,12.8,0.2,32.4,14,6.402167163895557,23.200000000000003,76.8,0,0,2.2,10.7,0,4.8,23,0,0,0,3,0,0,0,0,0,0,0,0,3.2,0,0,25.6,1.3,0,3,0,0.061241116922693795
slurry--10.0--ji2018-bd0001--100.0--nan--0.0--nan--0.0--nan--0.0--nan--0.0--aqueous carbonation--batch--nan--initial pressure--0.5--constant temperature--40.0--100.0--0.0--0.0--0.0--nan--nan--900.0--manometric analysis,,10,0,0,0,batch,initial pressure,0.5,constant temperature,40,100,0,0,0,900,3.25,manometric analysis,,,,8.4,30.29,0.2,29.3,3,5.8,12.8,0.2,32.4,14,6.402167163895557,23.200000000000003,76.8,0,0,2.2,10.7,0,4.8,23,0,0,0,3,0,0,0,0,0,0,0,0,3.2,0,0,25.6,1.3,0,3,0,0.060906212
slurry--10.0--ji2018-bd0001--100.0--nan--0.0--nan--0.0--nan--0.0--nan--0.0--aqueous carbonation--batch--nan--initial pressure--0.5--constant temperature--40.0--100.0--0.0--0.0--0.0--nan--nan--900.0--manometric analysis,,10,0,0,0,batch,initial pressure,0.5,constant temperature,40,100,0,0,0,900,3.375,manometric analysis,,,,8.4,30.29,0.2,29.3,3,5.8,12.8,0.2,32.4,14,6.402167163895557,23.200000000000003,76.8,0,0,2.2,10.7,0,4.8,23,0,0,0,3,0,0,0,0,0,0,0,0,3.2,0,0,25.6,1.3,0,3,0,0.074205185
slurry--10.0--ji2018-bd0001--100.0--nan--0.0--nan--0.0--nan--0.0--nan--0.0--aqueous carbonation--batch--nan--initial pressure--0.5--constant temperature--40.0--100.0--0.0--0.0--0.0--nan--nan--900.0--manometric analysis,,10,0,0,0,batch,initial pressure,0.5,constant temperature,40,100,0,0,0,900,3.5,manometric analysis,,,,8.4,30.29,0.2,29.3,3,5.8,12.8,0.2,32.4,14,6.402167163895557,23.200000000000003,76.8,0,0,2.2,10.7,0,4.8,23,0,0,0,3,0,0,0,0,0,0,0,0,3.2,0,0,25.6,1.3,0,3,0,0.069750045
