Repository: kycai/c3gb

# c3gb

**c3gb**, Gradient Boosting models for predicting the CO2 uptake of Coal ashes in Carbon mineralization, were developed in the research article: [AI-guided prediction and control of CO2 mineralization in coal ashes as carbon-efficient supplementary cementitious materials](). They are tree-based ensemble models. 

The models take the physicochemical properties of coal ashes, along with the process parameters related to reactant proportions and carbonation conditions as input features, while the output is CO2 uptake. The models can be used as a objective function to optimize the carbonation process for CO2 mineralization in coal ashes.

Kangyi Cai 2026 @ Missouri S&T

File: data/Xys_gt_augmented.csv (part 45 of 89)
Group id,Class id,Water-Solid ratio,Chemical admixture 1-content,Chemical admixture 2-content,Chemical admixture 3-content,Carbonation reactor operation mode,Carbonation pressure control type,Carbonation pressure,Carbonation temperature control type,Carbonation temperature,Carbonation gas 1-CO2,Carbonation gas 2-H2O vapor,Carbonation gas 3-N2,Carbonation gas flow rate,Carbonation stirring speed ,Carbonation duration,Method-CO2 uptake,Chemical admixture 1_Classification 2,Chemical admixture 2_Classification 2,Chemical admixture 3_Classification 2,"Solid_Dv,50",Solid_Specific surface area,Solid_Na2O,Solid_MgO,Solid_Al2O3,Solid_SiO2,Solid_SO3,Solid_K2O,Solid_CaO,Solid_Fe2O3,Solid_Loss on ignition,Solid_Amorphous+others,Solid_Crystalline,Solid_Albite,Solid_Anhydrite,Solid_Augite,Solid_Bassanite,Solid_Brownmillerite,Solid_Brucite,Solid_Calcite,Solid_Corundum,Solid_Diopside,Solid_Glauberite,Solid_Gypsum,Solid_Hematite,Solid_Hydrotalcite,Solid_Lime,Solid_Maghemite,Solid_Magnesioferrite,Solid_Magnetite,Solid_Microcline,Solid_Mullite,Solid_Periclase,Solid_Polyhalite,Solid_Portlandite,Solid_Pyroaurite,Solid_Quartz,Solid_Spinel,Solid_Srebrodolskite,Solid_Thenardite,Experimental CO2 uptake-U2
slurry--10.0--ji2018-bd0001--100.0--nan--0.0--nan--0.0--nan--0.0--nan--0.0--aqueous carbonation--batch--nan--initial pressure--0.5--constant temperature--40.0--100.0--0.0--0.0--0.0--nan--nan--900.0--manometric analysis,,10,0,0,0,batch,initial pressure,0.5,constant temperature,40,100,0,0,0,900,3.625,manometric analysis,,,,8.4,30.29,0.2,29.3,3,5.8,12.8,0.2,32.4,14,6.402167163895557,23.200000000000003,76.8,0,0,2.2,10.7,0,4.8,23,0,0,0,3,0,0,0,0,0,0,0,0,3.2,0,0,25.6,1.3,0,3,0,0.065918243
slurry--10.0--ji2018-bd0001--100.0--nan--0.0--nan--0.0--nan--0.0--nan--0.0--aqueous carbonation--batch--nan--initial pressure--0.5--constant temperature--40.0--100.0--0.0--0.0--0.0--nan--nan--900.0--manometric analysis,,10,0,0,0,batch,initial pressure,0.5,constant temperature,40,100,0,0,0,900,3.75,manometric analysis,,,,8.4,30.29,0.2,29.3,3,5.8,12.8,0.2,32.4,14,6.402167163895557,23.200000000000003,76.8,0,0,2.2,10.7,0,4.8,23,0,0,0,3,0,0,0,0,0,0,0,0,3.2,0,0,25.6,1.3,0,3,0,0.071193743
slurry--10.0--ji2018-bd0001--100.0--nan--0.0--nan--0.0--nan--0.0--nan--0.0--aqueous carbonation--batch--nan--initial pressure--0.5--constant temperature--40.0--100.0--0.0--0.0--0.0--nan--nan--900.0--manometric analysis,,10,0,0,0,batch,initial pressure,0.5,constant temperature,40,100,0,0,0,900,3.875,manometric analysis,,,,8.4,30.29,0.2,29.3,3,5.8,12.8,0.2,32.4,14,6.402167163895557,23.200000000000003,76.8,0,0,2.2,10.7,0,4.8,23,0,0,0,3,0,0,0,0,0,0,0,0,3.2,0,0,25.6,1.3,0,3,0,0.060525349907799945
slurry--10.0--ji2018-bd0001--100.0--nan--0.0--nan--0.0--nan--0.0--nan--0.0--aqueous carbonation--batch--nan--initial pressure--0.5--constant temperature--40.0--100.0--0.0--0.0--0.0--nan--nan--900.0--manometric analysis,,10,0,0,0,batch,initial pressure,0.5,constant temperature,40,100,0,0,0,900,4,manometric analysis,,,,8.4,30.29,0.2,29.3,3,5.8,12.8,0.2,32.4,14,6.402167163895557,23.200000000000003,76.8,0,0,2.2,10.7,0,4.8,23,0,0,0,3,0,0,0,0,0,0,0,0,3.2,0,0,25.6,1.3,0,3,0,0.070043539
slurry--10.0--ji2018-bd0001--100.0--nan--0.0--nan--0.0--nan--0.0--nan--0.0--aqueous carbonation--batch--nan--initial pressure--0.5--constant temperature--40.0--100.0--0.0--0.0--0.0--nan--nan--900.0--manometric analysis,,10,0,0,0,batch,initial pressure,0.5,constant temperature,40,100,0,0,0,900,4.25,manometric analysis,,,,8.4,30.29,0.2,29.3,3,5.8,12.8,0.2,32.4,14,6.402167163895557,23.200000000000003,76.8,0,0,2.2,10.7,0,4.8,23,0,0,0,3,0,0,0,0,0,0,0,0,3.2,0,0,25.6,1.3,0,3,0,0.071683807
slurry--10.0--ji2018-bd0001--100.0--nan--0.0--nan--0.0--nan--0.0--nan--0.0--aqueous carbonation--batch--nan--initial pressure--0.5--constant temperature--40.0--100.0--0.0--0.0--0.0--nan--nan--900.0--manometric analysis,,10,0,0,0,batch,initial pressure,0.5,constant temperature,40,100,0,0,0,900,4.5,manometric analysis,,,,8.4,30.29,0.2,29.3,3,5.8,12.8,0.2,32.4,14,6.402167163895557,23.200000000000003,76.8,0,0,2.2,10.7,0,4.8,23,0,0,0,3,0,0,0,0,0,0,0,0,3.2,0,0,25.6,1.3,0,3,0,0.07413755
slurry--10.0--ji2018-bd0001--100.0--nan--0.0--nan--0.0--nan--0.0--nan--0.0--aqueous carbonation--batch--nan--initial pressure--0.5--constant temperature--40.0--100.0--0.0--0.0--0.0--nan--nan--900.0--manometric analysis,,10,0,0,0,batch,initial pressure,0.5,constant temperature,40,100,0,0,0,900,4.75,manometric analysis,,,,8.4,30.29,0.2,29.3,3,5.8,12.8,0.2,32.4,14,6.402167163895557,23.200000000000003,76.8,0,0,2.2,10.7,0,4.8,23,0,0,0,3,0,0,0,0,0,0,0,0,3.2,0,0,25.6,1.3,0,3,0,0.067466715
slurry--10.0--ji2018-bd0001--100.0--nan--0.0--nan--0.0--nan--0.0--nan--0.0--aqueous carbonation--batch--nan--initial pressure--0.5--constant temperature--40.0--100.0--0.0--0.0--0.0--nan--nan--900.0--manometric analysis,,10,0,0,0,batch,initial pressure,0.5,constant temperature,40,100,0,0,0,900,5,manometric analysis,,,,8.4,30.29,0.2,29.3,3,5.8,12.8,0.2,32.4,14,6.402167163895557,23.200000000000003,76.8,0,0,2.2,10.7,0,4.8,23,0,0,0,3,0,0,0,0,0,0,0,0,3.2,0,0,25.6,1.3,0,3,0,0.071485047
slurry--10.0--ji2018-bd0001--100.0--nan--0.0--nan--0.0--nan--0.0--nan--0.0--aqueous carbonation--batch--nan--initial pressure--0.5--constant temperature--40.0--100.0--0.0--0.0--0.0--nan--nan--900.0--manometric analysis,,10,0,0,0,batch,initial pressure,0.5,constant temperature,40,100,0,0,0,900,5.25,manometric analysis,,,,8.4,30.29,0.2,29.3,3,5.8,12.8,0.2,32.4,14,6.402167163895557,23.200000000000003,76.8,0,0,2.2,10.7,0,4.8,23,0,0,0,3,0,0,0,0,0,0,0,0,3.2,0,0,25.6,1.3,0,3,0,0.067929325
slurry--10.0--ji2018-bd0001--100.0--nan--0.0--nan--0.0--nan--0.0--nan--0.0--aqueous carbonation--batch--nan--initial pressure--0.5--constant temperature--40.0--100.0--0.0--0.0--0.0--nan--nan--900.0--manometric analysis,,10,0,0,0,batch,initial pressure,0.5,constant temperature,40,100,0,0,0,900,5.5,manometric analysis,,,,8.4,30.29,0.2,29.3,3,5.8,12.8,0.2,32.4,14,6.402167163895557,23.200000000000003,76.8,0,0,2.2,10.7,0,4.8,23,0,0,0,3,0,0,0,0,0,0,0,0,3.2,0,0,25.6,1.3,0,3,0,0.072143654
slurry--10.0--ji2018-bd0001--100.0--nan--0.0--nan--0.0--nan--0.0--nan--0.0--aqueous carbonation--batch--nan--initial pressure--0.5--constant temperature--40.0--100.0--0.0--0.0--0.0--nan--nan--900.0--manometric analysis,,10,0,0,0,batch,initial pressure,0.5,constant temperature,40,100,0,0,0,900,5.75,manometric analysis,,,,8.4,30.29,0.2,29.3,3,5.8,12.8,0.2,32.4,14,6.402167163895557,23.200000000000003,76.8,0,0,2.2,10.7,0,4.8,23,0,0,0,3,0,0,0,0,0,0,0,0,3.2,0,0,25.6,1.3,0,3,0,0.068047107
slurry--10.0--ji2018-bd0001--100.0--nan--0.0--nan--0.0--nan--0.0--nan--0.0--aqueous carbonation--batch--nan--initial pressure--0.5--constant temperature--40.0--100.0--0.0--0.0--0.0--nan--nan--900.0--manometric analysis,,10,0,0,0,batch,initial pressure,0.5,constant temperature,40,100,0,0,0,900,6,manometric analysis,,,,8.4,30.29,0.2,29.3,3,5.8,12.8,0.2,32.4,14,6.402167163895557,23.200000000000003,76.8,0,0,2.2,10.7,0,4.8,23,0,0,0,3,0,0,0,0,0,0,0,0,3.2,0,0,25.6,1.3,0,3,0,0.069805367
slurry--10.0--ji2018-bd0001--100.0--nan--0.0--nan--0.0--nan--0.0--nan--0.0--aqueous carbonation--batch--nan--initial pressure--0.5--constant temperature--40.0--100.0--0.0--0.0--0.0--nan--nan--900.0--manometric analysis,,10,0,0,0,batch,initial pressure,0.5,constant temperature,40,100,0,0,0,900,6.25,manometric analysis,,,,8.4,30.29,0.2,29.3,3,5.8,12.8,0.2,32.4,14,6.402167163895557,23.200000000000003,76.8,0,0,2.2,10.7,0,4.8,23,0,0,0,3,0,0,0,0,0,0,0,0,3.2,0,0,25.6,1.3,0,3,0,0.067779588
slurry--10.0--ji2018-bd0001--100.0--nan--0.0--nan--0.0--nan--0.0--nan--0.0--aqueous carbonation--batch--nan--initial pressure--0.5--constant temperature--40.0--100.0--0.0--0.0--0.0--nan--nan--900.0--manometric analysis,,10,0,0,0,batch,initial pressure,0.5,constant temperature,40,100,0,0,0,900,6.5,manometric analysis,,,,8.4,30.29,0.2,29.3,3,5.8,12.8,0.2,32.4,14,6.402167163895557,23.200000000000003,76.8,0,0,2.2,10.7,0,4.8,23,0,0,0,3,0,0,0,0,0,0,0,0,3.2,0,0,25.6,1.3,0,3,0,0.073805424
slurry--10.0--ji2018-bd0001--100.0--nan--0.0--nan--0.0--nan--0.0--nan--0.0--aqueous carbonation--batch--nan--initial pressure--0.5--constant temperature--40.0--100.0--0.0--0.0--0.0--nan--nan--900.0--manometric analysis,,10,0,0,0,batch,initial pressure,0.5,constant temperature,40,100,0,0,0,900,6.75,manometric analysis,,,,8.4,30.29,0.2,29.3,3,5.8,12.8,0.2,32.4,14,6.402167163895557,23.200000000000003,76.8,0,0,2.2,10.7,0,4.8,23,0,0,0,3,0,0,0,0,0,0,0,0,3.2,0,0,25.6,1.3,0,3,0,0.074805533
slurry--10.0--ji2018-bd0001--100.0--nan--0.0--nan--0.0--nan--0.0--nan--0.0--aqueous carbonation--batch--nan--initial pressure--0.5--constant temperature--40.0--100.0--0.0--0.0--0.0--nan--nan--900.0--manometric analysis,,10,0,0,0,batch,initial pressure,0.5,constant temperature,40,100,0,0,0,900,7,manometric analysis,,,,8.4,30.29,0.2,29.3,3,5.8,12.8,0.2,32.4,14,6.402167163895557,23.200000000000003,76.8,0,0,2.2,10.7,0,4.8,23,0,0,0,3,0,0,0,0,0,0,0,0,3.2,0,0,25.6,1.3,0,3,0,0.071256516
slurry--10.0--ji2018-bd0001--100.0--nan--0.0--nan--0.0--nan--0.0--nan--0.0--aqueous carbonation--batch--nan--initial pressure--0.5--constant temperature--40.0--100.0--0.0--0.0--0.0--nan--nan--900.0--manometric analysis,,10,0,0,0,batch,initial pressure,0.5,constant temperature,40,100,0,0,0,900,7.25,manometric analysis,,,,8.4,30.29,0.2,29.3,3,5.8,12.8,0.2,32.4,14,6.402167163895557,23.200000000000003,76.8,0,0,2.2,10.7,0,4.8,23,0,0,0,3,0,0,0,0,0,0,0,0,3.2,0,0,25.6,1.3,0,3,0,0.072768795
slurry--10.0--ji2018-bd0001--100.0--nan--0.0--nan--0.0--nan--0.0--nan--0.0--aqueous carbonation--batch--nan--initial pressure--0.5--constant temperature--40.0--100.0--0.0--0.0--0.0--nan--nan--900.0--manometric analysis,,10,0,0,0,batch,initial pressure,0.5,constant temperature,40,100,0,0,0,900,7.5,manometric analysis,,,,8.4,30.29,0.2,29.3,3,5.8,12.8,0.2,32.4,14,6.402167163895557,23.200000000000003,76.8,0,0,2.2,10.7,0,4.8,23,0,0,0,3,0,0,0,0,0,0,0,0,3.2,0,0,25.6,1.3,0,3,0,0.068022604
slurry--10.0--ji2018-bd0001--100.0--nan--0.0--nan--0.0--nan--0.0--nan--0.0--aqueous carbonation--batch--nan--initial pressure--0.5--constant temperature--40.0--100.0--0.0--0.0--0.0--nan--nan--900.0--manometric analysis,,10,0,0,0,batch,initial pressure,0.5,constant temperature,40,100,0,0,0,900,7.75,manometric analysis,,,,8.4,30.29,0.2,29.3,3,5.8,12.8,0.2,32.4,14,6.402167163895557,23.200000000000003,76.8,0,0,2.2,10.7,0,4.8,23,0,0,0,3,0,0,0,0,0,0,0,0,3.2,0,0,25.6,1.3,0,3,0,0.073126796
slurry--10.0--ji2018-bd0001--100.0--nan--0.0--nan--0.0--nan--0.0--nan--0.0--aqueous carbonation--batch--nan--initial pressure--0.5--constant temperature--40.0--100.0--0.0--0.0--0.0--nan--nan--900.0--manometric analysis,,10,0,0,0,batch,initial pressure,0.5,constant temperature,40,100,0,0,0,900,8,manometric analysis,,,,8.4,30.29,0.2,29.3,3,5.8,12.8,0.2,32.4,14,6.402167163895557,23.200000000000003,76.8,0,0,2.2,10.7,0,4.8,23,0,0,0,3,0,0,0,0,0,0,0,0,3.2,0,0,25.6,1.3,0,3,0,0.07517951
slurry--10.0--ji2018-bd0001--100.0--nan--0.0--nan--0.0--nan--0.0--nan--0.0--aqueous carbonation--batch--nan--initial pressure--0.6--constant temperature--40.0--100.0--0.0--0.0--0.0--nan--nan--900.0--manometric analysis,,10,0,0,0,batch,initial pressure,0.6,constant temperature,40,100,0,0,0,900,0,manometric analysis,,,,8.4,30.29,0.2,29.3,3,5.8,12.8,0.2,32.4,14,6.402167163895557,23.200000000000003,76.8,0,0,2.2,10.7,0,4.8,23,0,0,0,3,0,0,0,0,0,0,0,0,3.2,0,0,25.6,1.3,0,3,0,1e-05
slurry--10.0--ji2018-bd0001--100.0--nan--0.0--nan--0.0--nan--0.0--nan--0.0--aqueous carbonation--batch--nan--initial pressure--0.6--constant temperature--40.0--100.0--0.0--0.0--0.0--nan--nan--900.0--manometric analysis,,10,0,0,0,batch,initial pressure,0.6,constant temperature,40,100,0,0,0,900,0.0625,manometric analysis,,,,8.4,30.29,0.2,29.3,3,5.8,12.8,0.2,32.4,14,6.402167163895557,23.200000000000003,76.8,0,0,2.2,10.7,0,4.8,23,0,0,0,3,0,0,0,0,0,0,0,0,3.2,0,0,25.6,1.3,0,3,0,0.014484616108603666
slurry--10.0--ji2018-bd0001--100.0--nan--0.0--nan--0.0--nan--0.0--nan--0.0--aqueous carbonation--batch--nan--initial pressure--0.6--constant temperature--40.0--100.0--0.0--0.0--0.0--nan--nan--900.0--manometric analysis,,10,0,0,0,batch,initial pressure,0.6,constant temperature,40,100,0,0,0,900,0.125,manometric analysis,,,,8.4,30.29,0.2,29.3,3,5.8,12.8,0.2,32.4,14,6.402167163895557,23.200000000000003,76.8,0,0,2.2,10.7,0,4.8,23,0,0,0,3,0,0,0,0,0,0,0,0,3.2,0,0,25.6,1.3,0,3,0,0.021147441372076282
slurry--10.0--ji2018-bd0001--100.0--nan--0.0--nan--0.0--nan--0.0--nan--0.0--aqueous carbonation--batch--nan--initial pressure--0.6--constant temperature--40.0--100.0--0.0--0.0--0.0--nan--nan--900.0--manometric analysis,,10,0,0,0,batch,initial pressure,0.6,constant temperature,40,100,0,0,0,900,0.1875,manometric analysis,,,,8.4,30.29,0.2,29.3,3,5.8,12.8,0.2,32.4,14,6.402167163895557,23.200000000000003,76.8,0,0,2.2,10.7,0,4.8,23,0,0,0,3,0,0,0,0,0,0,0,0,3.2,0,0,25.6,1.3,0,3,0,0.023952755213394142
slurry--10.0--ji2018-bd0001--100.0--nan--0.0--nan--0.0--nan--0.0--nan--0.0--aqueous carbonation--batch--nan--initial pressure--0.6--constant temperature--40.0--100.0--0.0--0.0--0.0--nan--nan--900.0--manometric analysis,,10,0,0,0,batch,initial pressure,0.6,constant temperature,40,100,0,0,0,900,0.25,manometric analysis,,,,8.4,30.29,0.2,29.3,3,5.8,12.8,0.2,32.4,14,6.402167163895557,23.200000000000003,76.8,0,0,2.2,10.7,0,4.8,23,0,0,0,3,0,0,0,0,0,0,0,0,3.2,0,0,25.6,1.3,0,3,0,0.011538
slurry--10.0--ji2018-bd0001--100.0--nan--0.0--nan--0.0--nan--0.0--nan--0.0--aqueous carbonation--batch--nan--initial pressure--0.6--constant temperature--40.0--100.0--0.0--0.0--0.0--nan--nan--900.0--manometric analysis,,10,0,0,0,batch,initial pressure,0.6,constant temperature,40,100,0,0,0,900,0.3125,manometric analysis,,,,8.4,30.29,0.2,29.3,3,5.8,12.8,0.2,32.4,14,6.402167163895557,23.200000000000003,76.8,0,0,2.2,10.7,0,4.8,23,0,0,0,3,0,0,0,0,0,0,0,0,3.2,0,0,25.6,1.3,0,3,0,0.029855995312232677
slurry--10.0--ji2018-bd0001--100.0--nan--0.0--nan--0.0--nan--0.0--nan--0.0--aqueous carbonation--batch--nan--initial pressure--0.6--constant temperature--40.0--100.0--0.0--0.0--0.0--nan--nan--900.0--manometric analysis,,10,0,0,0,batch,initial pressure,0.6,constant temperature,40,100,0,0,0,900,0.375,manometric analysis,,,,8.4,30.29,0.2,29.3,3,5.8,12.8,0.2,32.4,14,6.402167163895557,23.200000000000003,76.8,0,0,2.2,10.7,0,4.8,23,0,0,0,3,0,0,0,0,0,0,0,0,3.2,0,0,25.6,1.3,0,3,0,0.029857977860582443
slurry--10.0--ji2018-bd0001--100.0--nan--0.0--nan--0.0--nan--0.0--nan--0.0--aqueous carbonation--batch--nan--initial pressure--0.6--constant temperature--40.0--100.0--0.0--0.0--0.0--nan--nan--900.0--manometric analysis,,10,0,0,0,batch,initial pressure,0.6,constant temperature,40,100,0,0,0,900,0.4375,manometric analysis,,,,8.4,30.29,0.2,29.3,3,5.8,12.8,0.2,32.4,14,6.402167163895557,23.200000000000003,76.8,0,0,2.2,10.7,0,4.8,23,0,0,0,3,0,0,0,0,0,0,0,0,3.2,0,0,25.6,1.3,0,3,0,0.031595503
slurry--10.0--ji2018-bd0001--100.0--nan--0.0--nan--0.0--nan--0.0--nan--0.0--aqueous carbonation--batch--nan--initial pressure--0.6--constant temperature--40.0--100.0--0.0--0.0--0.0--nan--nan--900.0--manometric analysis,,10,0,0,0,batch,initial pressure,0.6,constant temperature,40,100,0,0,0,900,0.5,manometric analysis,,,,8.4,30.29,0.2,29.3,3,5.8,12.8,0.2,32.4,14,6.402167163895557,23.200000000000003,76.8,0,0,2.2,10.7,0,4.8,23,0,0,0,3,0,0,0,0,0,0,0,0,3.2,0,0,25.6,1.3,0,3,0,0.032438831
slurry--10.0--ji2018-bd0001--100.0--nan--0.0--nan--0.0--nan--0.0--nan--0.0--aqueous carbonation--batch--nan--initial pressure--0.6--constant temperature--40.0--100.0--0.0--0.0--0.0--nan--nan--900.0--manometric analysis,,10,0,0,0,batch,initial pressure,0.6,constant temperature,40,100,0,0,0,900,0.5625,manometric analysis,,,,8.4,30.29,0.2,29.3,3,5.8,12.8,0.2,32.4,14,6.402167163895557,23.200000000000003,76.8,0,0,2.2,10.7,0,4.8,23,0,0,0,3,0,0,0,0,0,0,0,0,3.2,0,0,25.6,1.3,0,3,0,0.036016413
slurry--10.0--ji2018-bd0001--100.0--nan--0.0--nan--0.0--nan--0.0--nan--0.0--aqueous carbonation--batch--nan--initial pressure--0.6--constant temperature--40.0--100.0--0.0--0.0--0.0--nan--nan--900.0--manometric analysis,,10,0,0,0,batch,initial pressure,0.6,constant temperature,40,100,0,0,0,900,0.625,manometric analysis,,,,8.4,30.29,0.2,29.3,3,5.8,12.8,0.2,32.4,14,6.402167163895557,23.200000000000003,76.8,0,0,2.2,10.7,0,4.8,23,0,0,0,3,0,0,0,0,0,0,0,0,3.2,0,0,25.6,1.3,0,3,0,0.037190609840898746
slurry--10.0--ji2018-bd0001--100.0--nan--0.0--nan--0.0--nan--0.0--nan--0.0--aqueous carbonation--batch--nan--initial pressure--0.6--constant temperature--40.0--100.0--0.0--0.0--0.0--nan--nan--900.0--manometric analysis,,10,0,0,0,batch,initial pressure,0.6,constant temperature,40,100,0,0,0,900,0.6875,manometric analysis,,,,8.4,30.29,0.2,29.3,3,5.8,12.8,0.2,32.4,14,6.402167163895557,23.200000000000003,76.8,0,0,2.2,10.7,0,4.8,23,0,0,0,3,0,0,0,0,0,0,0,0,3.2,0,0,25.6,1.3,0,3,0,0.035351972
slurry--10.0--ji2018-bd0001--100.0--nan--0.0--nan--0.0--nan--0.0--nan--0.0--aqueous carbonation--batch--nan--initial pressure--0.6--constant temperature--40.0--100.0--0.0--0.0--0.0--nan--nan--900.0--manometric analysis,,10,0,0,0,batch,initial pressure,0.6,constant temperature,40,100,0,0,0,900,0.75,manometric analysis,,,,8.4,30.29,0.2,29.3,3,5.8,12.8,0.2,32.4,14,6.402167163895557,23.200000000000003,76.8,0,0,2.2,10.7,0,4.8,23,0,0,0,3,0,0,0,0,0,0,0,0,3.2,0,0,25.6,1.3,0,3,0,0.035175654
slurry--10.0--ji2018-bd0001--100.0--nan--0.0--nan--0.0--nan--0.0--nan--0.0--aqueous carbonation--batch--nan--initial pressure--0.6--constant temperature--40.0--100.0--0.0--0.0--0.0--nan--nan--900.0--manometric analysis,,10,0,0,0,batch,initial pressure,0.6,constant temperature,40,100,0,0,0,900,0.8125,manometric analysis,,,,8.4,30.29,0.2,29.3,3,5.8,12.8,0.2,32.4,14,6.402167163895557,23.200000000000003,76.8,0,0,2.2,10.7,0,4.8,23,0,0,0,3,0,0,0,0,0,0,0,0,3.2,0,0,25.6,1.3,0,3,0,0.038371981384772554
slurry--10.0--ji2018-bd0001--100.0--nan--0.0--nan--0.0--nan--0.0--nan--0.0--aqueous carbonation--batch--nan--initial pressure--0.6--constant temperature--40.0--100.0--0.0--0.0--0.0--nan--nan--900.0--manometric analysis,,10,0,0,0,batch,initial pressure,0.6,constant temperature,40,100,0,0,0,900,0.875,manometric analysis,,,,8.4,30.29,0.2,29.3,3,5.8,12.8,0.2,32.4,14,6.402167163895557,23.200000000000003,76.8,0,0,2.2,10.7,0,4.8,23,0,0,0,3,0,0,0,0,0,0,0,0,3.2,0,0,25.6,1.3,0,3,0,0.038225189035896154
slurry--10.0--ji2018-bd0001--100.0--nan--0.0--nan--0.0--nan--0.0--nan--0.0--aqueous carbonation--batch--nan--initial pressure--0.6--constant temperature--40.0--100.0--0.0--0.0--0.0--nan--nan--900.0--manometric analysis,,10,0,0,0,batch,initial pressure,0.6,constant temperature,40,100,0,0,0,900,0.9375,manometric analysis,,,,8.4,30.29,0.2,29.3,3,5.8,12.8,0.2,32.4,14,6.402167163895557,23.200000000000003,76.8,0,0,2.2,10.7,0,4.8,23,0,0,0,3,0,0,0,0,0,0,0,0,3.2,0,0,25.6,1.3,0,3,0,0.040693914686284804
slurry--10.0--ji2018-bd0001--100.0--nan--0.0--nan--0.0--nan--0.0--nan--0.0--aqueous carbonation--batch--nan--initial pressure--0.6--constant temperature--40.0--100.0--0.0--0.0--0.0--nan--nan--900.0--manometric analysis,,10,0,0,0,batch,initial pressure,0.6,constant temperature,40,100,0,0,0,900,1,manometric analysis,,,,8.4,30.29,0.2,29.3,3,5.8,12.8,0.2,32.4,14,6.402167163895557,23.200000000000003,76.8,0,0,2.2,10.7,0,4.8,23,0,0,0,3,0,0,0,0,0,0,0,0,3.2,0,0,25.6,1.3,0,3,0,0.044372683
slurry--10.0--ji2018-bd0001--100.0--nan--0.0--nan--0.0--nan--0.0--nan--0.0--aqueous carbonation--batch--nan--initial pressure--0.6--constant temperature--40.0--100.0--0.0--0.0--0.0--nan--nan--900.0--manometric analysis,,10,0,0,0,batch,initial pressure,0.6,constant temperature,40,100,0,0,0,900,1.0625,manometric analysis,,,,8.4,30.29,0.2,29.3,3,5.8,12.8,0.2,32.4,14,6.402167163895557,23.200000000000003,76.8,0,0,2.2,10.7,0,4.8,23,0,0,0,3,0,0,0,0,0,0,0,0,3.2,0,0,25.6,1.3,0,3,0,0.041736506
slurry--10.0--ji2018-bd0001--100.0--nan--0.0--nan--0.0--nan--0.0--nan--0.0--aqueous carbonation--batch--nan--initial pressure--0.6--constant temperature--40.0--100.0--0.0--0.0--0.0--nan--nan--900.0--manometric analysis,,10,0,0,0,batch,initial pressure,0.6,constant temperature,40,100,0,0,0,900,1.125,manometric analysis,,,,8.4,30.29,0.2,29.3,3,5.8,12.8,0.2,32.4,14,6.402167163895557,23.200000000000003,76.8,0,0,2.2,10.7,0,4.8,23,0,0,0,3,0,0,0,0,0,0,0,0,3.2,0,0,25.6,1.3,0,3,0,0.043511541
slurry--10.0--ji2018-bd0001--100.0--nan--0.0--nan--0.0--nan--0.0--nan--0.0--aqueous carbonation--batch--nan--initial pressure--0.6--constant temperature--40.0--100.0--0.0--0.0--0.0--nan--nan--900.0--manometric analysis,,10,0,0,0,batch,initial pressure,0.6,constant temperature,40,100,0,0,0,900,1.1875,manometric analysis,,,,8.4,30.29,0.2,29.3,3,5.8,12.8,0.2,32.4,14,6.402167163895557,23.200000000000003,76.8,0,0,2.2,10.7,0,4.8,23,0,0,0,3,0,0,0,0,0,0,0,0,3.2,0,0,25.6,1.3,0,3,0,0.04459457
slurry--10.0--ji2018-bd0001--100.0--nan--0.0--nan--0.0--nan--0.0--nan--0.0--aqueous carbonation--batch--nan--initial pressure--0.6--constant temperature--40.0--100.0--0.0--0.0--0.0--nan--nan--900.0--manometric analysis,,10,0,0,0,batch,initial pressure,0.6,constant temperature,40,100,0,0,0,900,1.25,manometric analysis,,,,8.4,30.29,0.2,29.3,3,5.8,12.8,0.2,32.4,14,6.402167163895557,23.200000000000003,76.8,0,0,2.2,10.7,0,4.8,23,0,0,0,3,0,0,0,0,0,0,0,0,3.2,0,0,25.6,1.3,0,3,0,0.047219373874234936
slurry--10.0--ji2018-bd0001--100.0--nan--0.0--nan--0.0--nan--0.0--nan--0.0--aqueous carbonation--batch--nan--initial pressure--0.6--constant temperature--40.0--100.0--0.0--0.0--0.0--nan--nan--900.0--manometric analysis,,10,0,0,0,batch,initial pressure,0.6,constant temperature,40,100,0,0,0,900,1.3125,manometric analysis,,,,8.4,30.29,0.2,29.3,3,5.8,12.8,0.2,32.4,14,6.402167163895557,23.200000000000003,76.8,0,0,2.2,10.7,0,4.8,23,0,0,0,3,0,0,0,0,0,0,0,0,3.2,0,0,25.6,1.3,0,3,0,0.040924304839400905
slurry--10.0--ji2018-bd0001--100.0--nan--0.0--nan--0.0--nan--0.0--nan--0.0--aqueous carbonation--batch--nan--initial pressure--0.6--constant temperature--40.0--100.0--0.0--0.0--0.0--nan--nan--900.0--manometric analysis,,10,0,0,0,batch,initial pressure,0.6,constant temperature,40,100,0,0,0,900,1.375,manometric analysis,,,,8.4,30.29,0.2,29.3,3,5.8,12.8,0.2,32.4,14,6.402167163895557,23.200000000000003,76.8,0,0,2.2,10.7,0,4.8,23,0,0,0,3,0,0,0,0,0,0,0,0,3.2,0,0,25.6,1.3,0,3,0,0.045463425
slurry--10.0--ji2018-bd0001--100.0--nan--0.0--nan--0.0--nan--0.0--nan--0.0--aqueous carbonation--batch--nan--initial pressure--0.6--constant temperature--40.0--100.0--0.0--0.0--0.0--nan--nan--900.0--manometric analysis,,10,0,0,0,batch,initial pressure,0.6,constant temperature,40,100,0,0,0,900,1.4375,manometric analysis,,,,8.4,30.29,0.2,29.3,3,5.8,12.8,0.2,32.4,14,6.402167163895557,23.200000000000003,76.8,0,0,2.2,10.7,0,4.8,23,0,0,0,3,0,0,0,0,0,0,0,0,3.2,0,0,25.6,1.3,0,3,0,0.04814855
slurry--10.0--ji2018-bd0001--100.0--nan--0.0--nan--0.0--nan--0.0--nan--0.0--aqueous carbonation--batch--nan--initial pressure--0.6--constant temperature--40.0--100.0--0.0--0.0--0.0--nan--nan--900.0--manometric analysis,,10,0,0,0,batch,initial pressure,0.6,constant temperature,40,100,0,0,0,900,1.5,manometric analysis,,,,8.4,30.29,0.2,29.3,3,5.8,12.8,0.2,32.4,14,6.402167163895557,23.200000000000003,76.8,0,0,2.2,10.7,0,4.8,23,0,0,0,3,0,0,0,0,0,0,0,0,3.2,0,0,25.6,1.3,0,3,0,0.051287155
slurry--10.0--ji2018-bd0001--100.0--nan--0.0--nan--0.0--nan--0.0--nan--0.0--aqueous carbonation--batch--nan--initial pressure--0.6--constant temperature--40.0--100.0--0.0--0.0--0.0--nan--nan--900.0--manometric analysis,,10,0,0,0,batch,initial pressure,0.6,constant temperature,40,100,0,0,0,900,1.5625,manometric analysis,,,,8.4,30.29,0.2,29.3,3,5.8,12.8,0.2,32.4,14,6.402167163895557,23.200000000000003,76.8,0,0,2.2,10.7,0,4.8,23,0,0,0,3,0,0,0,0,0,0,0,0,3.2,0,0,25.6,1.3,0,3,0,0.047895537868412004
slurry--10.0--ji2018-bd0001--100.0--nan--0.0--nan--0.0--nan--0.0--nan--0.0--aqueous carbonation--batch--nan--initial pressure--0.6--constant temperature--40.0--100.0--0.0--0.0--0.0--nan--nan--900.0--manometric analysis,,10,0,0,0,batch,initial pressure,0.6,constant temperature,40,100,0,0,0,900,1.625,manometric analysis,,,,8.4,30.29,0.2,29.3,3,5.8,12.8,0.2,32.4,14,6.402167163895557,23.200000000000003,76.8,0,0,2.2,10.7,0,4.8,23,0,0,0,3,0,0,0,0,0,0,0,0,3.2,0,0,25.6,1.3,0,3,0,0.045131374
slurry--10.0--ji2018-bd0001--100.0--nan--0.0--nan--0.0--nan--0.0--nan--0.0--aqueous carbonation--batch--nan--initial pressure--0.6--constant temperature--40.0--100.0--0.0--0.0--0.0--nan--nan--900.0--manometric analysis,,10,0,0,0,batch,initial pressure,0.6,constant temperature,40,100,0,0,0,900,1.6875,manometric analysis,,,,8.4,30.29,0.2,29.3,3,5.8,12.8,0.2,32.4,14,6.402167163895557,23.200000000000003,76.8,0,0,2.2,10.7,0,4.8,23,0,0,0,3,0,0,0,0,0,0,0,0,3.2,0,0,25.6,1.3,0,3,0,0.05205297
slurry--10.0--ji2018-bd0001--100.0--nan--0.0--nan--0.0--nan--0.0--nan--0.0--aqueous carbonation--batch--nan--initial pressure--0.6--constant temperature--40.0--100.0--0.0--0.0--0.0--nan--nan--900.0--manometric analysis,,10,0,0,0,batch,initial pressure,0.6,constant temperature,40,100,0,0,0,900,1.75,manometric analysis,,,,8.4,30.29,0.2,29.3,3,5.8,12.8,0.2,32.4,14,6.402167163895557,23.200000000000003,76.8,0,0,2.2,10.7,0,4.8,23,0,0,0,3,0,0,0,0,0,0,0,0,3.2,0,0,25.6,1.3,0,3,0,0.049531557689874134
slurry--10.0--ji2018-bd0001--100.0--nan--0.0--nan--0.0--nan--0.0--nan--0.0--aqueous carbonation--batch--nan--initial pressure--0.6--constant temperature--40.0--100.0--0.0--0.0--0.0--nan--nan--900.0--manometric analysis,,10,0,0,0,batch,initial pressure,0.6,constant temperature,40,100,0,0,0,900,1.8125,manometric analysis,,,,8.4,30.29,0.2,29.3,3,5.8,12.8,0.2,32.4,14,6.402167163895557,23.200000000000003,76.8,0,0,2.2,10.7,0,4.8,23,0,0,0,3,0,0,0,0,0,0,0,0,3.2,0,0,25.6,1.3,0,3,0,0.048727979
slurry--10.0--ji2018-bd0001--100.0--nan--0.0--nan--0.0--nan--0.0--nan--0.0--aqueous carbonation--batch--nan--initial pressure--0.6--constant temperature--40.0--100.0--0.0--0.0--0.0--nan--nan--900.0--manometric analysis,,10,0,0,0,batch,initial pressure,0.6,constant temperature,40,100,0,0,0,900,1.875,manometric analysis,,,,8.4,30.29,0.2,29.3,3,5.8,12.8,0.2,32.4,14,6.402167163895557,23.200000000000003,76.8,0,0,2.2,10.7,0,4.8,23,0,0,0,3,0,0,0,0,0,0,0,0,3.2,0,0,25.6,1.3,0,3,0,0.050811358
slurry--10.0--ji2018-bd0001--100.0--nan--0.0--nan--0.0--nan--0.0--nan--0.0--aqueous carbonation--batch--nan--initial pressure--0.6--constant temperature--40.0--100.0--0.0--0.0--0.0--nan--nan--900.0--manometric analysis,,10,0,0,0,batch,initial pressure,0.6,constant temperature,40,100,0,0,0,900,1.9375,manometric analysis,,,,8.4,30.29,0.2,29.3,3,5.8,12.8,0.2,32.4,14,6.402167163895557,23.200000000000003,76.8,0,0,2.2,10.7,0,4.8,23,0,0,0,3,0,0,0,0,0,0,0,0,3.2,0,0,25.6,1.3,0,3,0,0.052584392
slurry--10.0--ji2018-bd0001--100.0--nan--0.0--nan--0.0--nan--0.0--nan--0.0--aqueous carbonation--batch--nan--initial pressure--0.6--constant temperature--40.0--100.0--0.0--0.0--0.0--nan--nan--900.0--manometric analysis,,10,0,0,0,batch,initial pressure,0.6,constant temperature,40,100,0,0,0,900,2,manometric analysis,,,,8.4,30.29,0.2,29.3,3,5.8,12.8,0.2,32.4,14,6.402167163895557,23.200000000000003,76.8,0,0,2.2,10.7,0,4.8,23,0,0,0,3,0,0,0,0,0,0,0,0,3.2,0,0,25.6,1.3,0,3,0,0.052063384
slurry--10.0--ji2018-bd0001--100.0--nan--0.0--nan--0.0--nan--0.0--nan--0.0--aqueous carbonation--batch--nan--initial pressure--0.6--constant temperature--40.0--100.0--0.0--0.0--0.0--nan--nan--900.0--manometric analysis,,10,0,0,0,batch,initial pressure,0.6,constant temperature,40,100,0,0,0,900,2.125,manometric analysis,,,,8.4,30.29,0.2,29.3,3,5.8,12.8,0.2,32.4,14,6.402167163895557,23.200000000000003,76.8,0,0,2.2,10.7,0,4.8,23,0,0,0,3,0,0,0,0,0,0,0,0,3.2,0,0,25.6,1.3,0,3,0,0.048824642
slurry--10.0--ji2018-bd0001--100.0--nan--0.0--nan--0.0--nan--0.0--nan--0.0--aqueous carbonation--batch--nan--initial pressure--0.6--constant temperature--40.0--100.0--0.0--0.0--0.0--nan--nan--900.0--manometric analysis,,10,0,0,0,batch,initial pressure,0.6,constant temperature,40,100,0,0,0,900,2.25,manometric analysis,,,,8.4,30.29,0.2,29.3,3,5.8,12.8,0.2,32.4,14,6.402167163895557,23.200000000000003,76.8,0,0,2.2,10.7,0,4.8,23,0,0,0,3,0,0,0,0,0,0,0,0,3.2,0,0,25.6,1.3,0,3,0,0.058534782999701634
slurry--10.0--ji2018-bd0001--100.0--nan--0.0--nan--0.0--nan--0.0--nan--0.0--aqueous carbonation--batch--nan--initial pressure--0.6--constant temperature--40.0--100.0--0.0--0.0--0.0--nan--nan--900.0--manometric analysis,,10,0,0,0,batch,initial pressure,0.6,constant temperature,40,100,0,0,0,900,2.375,manometric analysis,,,,8.4,30.29,0.2,29.3,3,5.8,12.8,0.2,32.4,14,6.402167163895557,23.200000000000003,76.8,0,0,2.2,10.7,0,4.8,23,0,0,0,3,0,0,0,0,0,0,0,0,3.2,0,0,25.6,1.3,0,3,0,0.060769296
slurry--10.0--ji2018-bd0001--100.0--nan--0.0--nan--0.0--nan--0.0--nan--0.0--aqueous carbonation--batch--nan--initial pressure--0.6--constant temperature--40.0--100.0--0.0--0.0--0.0--nan--nan--900.0--manometric analysis,,10,0,0,0,batch,initial pressure,0.6,constant temperature,40,100,0,0,0,900,2.5,manometric analysis,,,,8.4,30.29,0.2,29.3,3,5.8,12.8,0.2,32.4,14,6.402167163895557,23.200000000000003,76.8,0,0,2.2,10.7,0,4.8,23,0,0,0,3,0,0,0,0,0,0,0,0,3.2,0,0,25.6,1.3,0,3,0,0.060092772377790635
slurry--10.0--ji2018-bd0001--100.0--nan--0.0--nan--0.0--nan--0.0--nan--0.0--aqueous carbonation--batch--nan--initial pressure--0.6--constant temperature--40.0--100.0--0.0--0.0--0.0--nan--nan--900.0--manometric analysis,,10,0,0,0,batch,initial pressure,0.6,constant temperature,40,100,0,0,0,900,2.625,manometric analysis,,,,8.4,30.29,0.2,29.3,3,5.8,12.8,0.2,32.4,14,6.402167163895557,23.200000000000003,76.8,0,0,2.2,10.7,0,4.8,23,0,0,0,3,0,0,0,0,0,0,0,0,3.2,0,0,25.6,1.3,0,3,0,0.055863115810595006
slurry--10.0--ji2018-bd0001--100.0--nan--0.0--nan--0.0--nan--0.0--nan--0.0--aqueous carbonation--batch--nan--initial pressure--0.6--constant temperature--40.0--100.0--0.0--0.0--0.0--nan--nan--900.0--manometric analysis,,10,0,0,0,batch,initial pressure,0.6,constant temperature,40,100,0,0,0,900,2.75,manometric analysis,,,,8.4,30.29,0.2,29.3,3,5.8,12.8,0.2,32.4,14,6.402167163895557,23.200000000000003,76.8,0,0,2.2,10.7,0,4.8,23,0,0,0,3,0,0,0,0,0,0,0,0,3.2,0,0,25.6,1.3,0,3,0,0.059630197
slurry--10.0--ji2018-bd0001--100.0--nan--0.0--nan--0.0--nan--0.0--nan--0.0--aqueous carbonation--batch--nan--initial pressure--0.6--constant temperature--40.0--100.0--0.0--0.0--0.0--nan--nan--900.0--manometric analysis,,10,0,0,0,batch,initial pressure,0.6,constant temperature,40,100,0,0,0,900,2.875,manometric analysis,,,,8.4,30.29,0.2,29.3,3,5.8,12.8,0.2,32.4,14,6.402167163895557,23.200000000000003,76.8,0,0,2.2,10.7,0,4.8,23,0,0,0,3,0,0,0,0,0,0,0,0,3.2,0,0,25.6,1.3,0,3,0,0.061192896
slurry--10.0--ji2018-bd0001--100.0--nan--0.0--nan--0.0--nan--0.0--nan--0.0--aqueous carbonation--batch--nan--initial pressure--0.6--constant temperature--40.0--100.0--0.0--0.0--0.0--nan--nan--900.0--manometric analysis,,10,0,0,0,batch,initial pressure,0.6,constant temperature,40,100,0,0,0,900,3,manometric analysis,,,,8.4,30.29,0.2,29.3,3,5.8,12.8,0.2,32.4,14,6.402167163895557,23.200000000000003,76.8,0,0,2.2,10.7,0,4.8,23,0,0,0,3,0,0,0,0,0,0,0,0,3.2,0,0,25.6,1.3,0,3,0,0.064023035
slurry--10.0--ji2018-bd0001--100.0--nan--0.0--nan--0.0--nan--0.0--nan--0.0--aqueous carbonation--batch--nan--initial pressure--0.6--constant temperature--40.0--100.0--0.0--0.0--0.0--nan--nan--900.0--manometric analysis,,10,0,0,0,batch,initial pressure,0.6,constant temperature,40,100,0,0,0,900,3.125,manometric analysis,,,,8.4,30.29,0.2,29.3,3,5.8,12.8,0.2,32.4,14,6.402167163895557,23.200000000000003,76.8,0,0,2.2,10.7,0,4.8,23,0,0,0,3,0,0,0,0,0,0,0,0,3.2,0,0,25.6,1.3,0,3,0,0.065194216
slurry--10.0--ji2018-bd0001--100.0--nan--0.0--nan--0.0--nan--0.0--nan--0.0--aqueous carbonation--batch--nan--initial pressure--0.6--constant temperature--40.0--100.0--0.0--0.0--0.0--nan--nan--900.0--manometric analysis,,10,0,0,0,batch,initial pressure,0.6,constant temperature,40,100,0,0,0,900,3.25,manometric analysis,,,,8.4,30.29,0.2,29.3,3,5.8,12.8,0.2,32.4,14,6.402167163895557,23.200000000000003,76.8,0,0,2.2,10.7,0,4.8,23,0,0,0,3,0,0,0,0,0,0,0,0,3.2,0,0,25.6,1.3,0,3,0,0.061638024
slurry--10.0--ji2018-bd0001--100.0--nan--0.0--nan--0.0--nan--0.0--nan--0.0--aqueous carbonation--batch--nan--initial pressure--0.6--constant temperature--40.0--100.0--0.0--0.0--0.0--nan--nan--900.0--manometric analysis,,10,0,0,0,batch,initial pressure,0.6,constant temperature,40,100,0,0,0,900,3.375,manometric analysis,,,,8.4,30.29,0.2,29.3,3,5.8,12.8,0.2,32.4,14,6.402167163895557,23.200000000000003,76.8,0,0,2.2,10.7,0,4.8,23,0,0,0,3,0,0,0,0,0,0,0,0,3.2,0,0,25.6,1.3,0,3,0,0.065131807
slurry--10.0--ji2018-bd0001--100.0--nan--0.0--nan--0.0--nan--0.0--nan--0.0--aqueous carbonation--batch--nan--initial pressure--0.6--constant temperature--40.0--100.0--0.0--0.0--0.0--nan--nan--900.0--manometric analysis,,10,0,0,0,batch,initial pressure,0.6,constant temperature,40,100,0,0,0,900,3.5,manometric analysis,,,,8.4,30.29,0.2,29.3,3,5.8,12.8,0.2,32.4,14,6.402167163895557,23.200000000000003,76.8,0,0,2.2,10.7,0,4.8,23,0,0,0,3,0,0,0,0,0,0,0,0,3.2,0,0,25.6,1.3,0,3,0,0.067227016
slurry--10.0--ji2018-bd0001--100.0--nan--0.0--nan--0.0--nan--0.0--nan--0.0--aqueous carbonation--batch--nan--initial pressure--0.6--constant temperature--40.0--100.0--0.0--0.0--0.0--nan--nan--900.0--manometric analysis,,10,0,0,0,batch,initial pressure,0.6,constant temperature,40,100,0,0,0,900,3.625,manometric analysis,,,,8.4,30.29,0.2,29.3,3,5.8,12.8,0.2,32.4,14,6.402167163895557,23.200000000000003,76.8,0,0,2.2,10.7,0,4.8,23,0,0,0,3,0,0,0,0,0,0,0,0,3.2,0,0,25.6,1.3,0,3,0,0.071408581
slurry--10.0--ji2018-bd0001--100.0--nan--0.0--nan--0.0--nan--0.0--nan--0.0--aqueous carbonation--batch--nan--initial pressure--0.6--constant temperature--40.0--100.0--0.0--0.0--0.0--nan--nan--900.0--manometric analysis,,10,0,0,0,batch,initial pressure,0.6,constant temperature,40,100,0,0,0,900,3.75,manometric analysis,,,,8.4,30.29,0.2,29.3,3,5.8,12.8,0.2,32.4,14,6.402167163895557,23.200000000000003,76.8,0,0,2.2,10.7,0,4.8,23,0,0,0,3,0,0,0,0,0,0,0,0,3.2,0,0,25.6,1.3,0,3,0,0.069757776
slurry--10.0--ji2018-bd0001--100.0--nan--0.0--nan--0.0--nan--0.0--nan--0.0--aqueous carbonation--batch--nan--initial pressure--0.6--constant temperature--40.0--100.0--0.0--0.0--0.0--nan--nan--900.0--manometric analysis,,10,0,0,0,batch,initial pressure,0.6,constant temperature,40,100,0,0,0,900,3.875,manometric analysis,,,,8.4,30.29,0.2,29.3,3,5.8,12.8,0.2,32.4,14,6.402167163895557,23.200000000000003,76.8,0,0,2.2,10.7,0,4.8,23,0,0,0,3,0,0,0,0,0,0,0,0,3.2,0,0,25.6,1.3,0,3,0,0.070877843
slurry--10.0--ji2018-bd0001--100.0--nan--0.0--nan--0.0--nan--0.0--nan--0.0--aqueous carbonation--batch--nan--initial pressure--0.6--constant temperature--40.0--100.0--0.0--0.0--0.0--nan--nan--900.0--manometric analysis,,10,0,0,0,batch,initial pressure,0.6,constant temperature,40,100,0,0,0,900,4,manometric analysis,,,,8.4,30.29,0.2,29.3,3,5.8,12.8,0.2,32.4,14,6.402167163895557,23.200000000000003,76.8,0,0,2.2,10.7,0,4.8,23,0,0,0,3,0,0,0,0,0,0,0,0,3.2,0,0,25.6,1.3,0,3,0,0.069263858
slurry--10.0--ji2018-bd0001--100.0--nan--0.0--nan--0.0--nan--0.0--nan--0.0--aqueous carbonation--batch--nan--initial pressure--0.6--constant temperature--40.0--100.0--0.0--0.0--0.0--nan--nan--900.0--manometric analysis,,10,0,0,0,batch,initial pressure,0.6,constant temperature,40,100,0,0,0,900,4.25,manometric analysis,,,,8.4,30.29,0.2,29.3,3,5.8,12.8,0.2,32.4,14,6.402167163895557,23.200000000000003,76.8,0,0,2.2,10.7,0,4.8,23,0,0,0,3,0,0,0,0,0,0,0,0,3.2,0,0,25.6,1.3,0,3,0,0.075475187
slurry--10.0--ji2018-bd0001--100.0--nan--0.0--nan--0.0--nan--0.0--nan--0.0--aqueous carbonation--batch--nan--initial pressure--0.6--constant temperature--40.0--100.0--0.0--0.0--0.0--nan--nan--900.0--manometric analysis,,10,0,0,0,batch,initial pressure,0.6,constant temperature,40,100,0,0,0,900,4.5,manometric analysis,,,,8.4,30.29,0.2,29.3,3,5.8,12.8,0.2,32.4,14,6.402167163895557,23.200000000000003,76.8,0,0,2.2,10.7,0,4.8,23,0,0,0,3,0,0,0,0,0,0,0,0,3.2,0,0,25.6,1.3,0,3,0,0.073449692
slurry--10.0--ji2018-bd0001--100.0--nan--0.0--nan--0.0--nan--0.0--nan--0.0--aqueous carbonation--batch--nan--initial pressure--0.6--constant temperature--40.0--100.0--0.0--0.0--0.0--nan--nan--900.0--manometric analysis,,10,0,0,0,batch,initial pressure,0.6,constant temperature,40,100,0,0,0,900,4.75,manometric analysis,,,,8.4,30.29,0.2,29.3,3,5.8,12.8,0.2,32.4,14,6.402167163895557,23.200000000000003,76.8,0,0,2.2,10.7,0,4.8,23,0,0,0,3,0,0,0,0,0,0,0,0,3.2,0,0,25.6,1.3,0,3,0,0.070235675
slurry--10.0--ji2018-bd0001--100.0--nan--0.0--nan--0.0--nan--0.0--nan--0.0--aqueous carbonation--batch--nan--initial pressure--0.6--constant temperature--40.0--100.0--0.0--0.0--0.0--nan--nan--900.0--manometric analysis,,10,0,0,0,batch,initial pressure,0.6,constant temperature,40,100,0,0,0,900,5,manometric analysis,,,,8.4,30.29,0.2,29.3,3,5.8,12.8,0.2,32.4,14,6.402167163895557,23.200000000000003,76.8,0,0,2.2,10.7,0,4.8,23,0,0,0,3,0,0,0,0,0,0,0,0,3.2,0,0,25.6,1.3,0,3,0,0.080015783
slurry--10.0--ji2018-bd0001--100.0--nan--0.0--nan--0.0--nan--0.0--nan--0.0--aqueous carbonation--batch--nan--initial pressure--0.6--constant temperature--40.0--100.0--0.0--0.0--0.0--nan--nan--900.0--manometric analysis,,10,0,0,0,batch,initial pressure,0.6,constant temperature,40,100,0,0,0,900,5.25,manometric analysis,,,,8.4,30.29,0.2,29.3,3,5.8,12.8,0.2,32.4,14,6.402167163895557,23.200000000000003,76.8,0,0,2.2,10.7,0,4.8,23,0,0,0,3,0,0,0,0,0,0,0,0,3.2,0,0,25.6,1.3,0,3,0,0.078755312
slurry--10.0--ji2018-bd0001--100.0--nan--0.0--nan--0.0--nan--0.0--nan--0.0--aqueous carbonation--batch--nan--initial pressure--0.6--constant temperature--40.0--100.0--0.0--0.0--0.0--nan--nan--900.0--manometric analysis,,10,0,0,0,batch,initial pressure,0.6,constant temperature,40,100,0,0,0,900,5.5,manometric analysis,,,,8.4,30.29,0.2,29.3,3,5.8,12.8,0.2,32.4,14,6.402167163895557,23.200000000000003,76.8,0,0,2.2,10.7,0,4.8,23,0,0,0,3,0,0,0,0,0,0,0,0,3.2,0,0,25.6,1.3,0,3,0,0.075676032
slurry--10.0--ji2018-bd0001--100.0--nan--0.0--nan--0.0--nan--0.0--nan--0.0--aqueous carbonation--batch--nan--initial pressure--0.6--constant temperature--40.0--100.0--0.0--0.0--0.0--nan--nan--900.0--manometric analysis,,10,0,0,0,batch,initial pressure,0.6,constant temperature,40,100,0,0,0,900,5.75,manometric analysis,,,,8.4,30.29,0.2,29.3,3,5.8,12.8,0.2,32.4,14,6.402167163895557,23.200000000000003,76.8,0,0,2.2,10.7,0,4.8,23,0,0,0,3,0,0,0,0,0,0,0,0,3.2,0,0,25.6,1.3,0,3,0,0.076758603
slurry--10.0--ji2018-bd0001--100.0--nan--0.0--nan--0.0--nan--0.0--nan--0.0--aqueous carbonation--batch--nan--initial pressure--0.6--constant temperature--40.0--100.0--0.0--0.0--0.0--nan--nan--900.0--manometric analysis,,10,0,0,0,batch,initial pressure,0.6,constant temperature,40,100,0,0,0,900,6,manometric analysis,,,,8.4,30.29,0.2,29.3,3,5.8,12.8,0.2,32.4,14,6.402167163895557,23.200000000000003,76.8,0,0,2.2,10.7,0,4.8,23,0,0,0,3,0,0,0,0,0,0,0,0,3.2,0,0,25.6,1.3,0,3,0,0.081047673
slurry--10.0--ji2018-bd0001--100.0--nan--0.0--nan--0.0--nan--0.0--nan--0.0--aqueous carbonation--batch--nan--initial pressure--0.6--constant temperature--40.0--100.0--0.0--0.0--0.0--nan--nan--900.0--manometric analysis,,10,0,0,0,batch,initial pressure,0.6,constant temperature,40,100,0,0,0,900,6.25,manometric analysis,,,,8.4,30.29,0.2,29.3,3,5.8,12.8,0.2,32.4,14,6.402167163895557,23.200000000000003,76.8,0,0,2.2,10.7,0,4.8,23,0,0,0,3,0,0,0,0,0,0,0,0,3.2,0,0,25.6,1.3,0,3,0,0.082927775
slurry--10.0--ji2018-bd0001--100.0--nan--0.0--nan--0.0--nan--0.0--nan--0.0--aqueous carbonation--batch--nan--initial pressure--0.6--constant temperature--40.0--100.0--0.0--0.0--0.0--nan--nan--900.0--manometric analysis,,10,0,0,0,batch,initial pressure,0.6,constant temperature,40,100,0,0,0,900,6.5,manometric analysis,,,,8.4,30.29,0.2,29.3,3,5.8,12.8,0.2,32.4,14,6.402167163895557,23.200000000000003,76.8,0,0,2.2,10.7,0,4.8,23,0,0,0,3,0,0,0,0,0,0,0,0,3.2,0,0,25.6,1.3,0,3,0,0.083019009
slurry--10.0--ji2018-bd0001--100.0--nan--0.0--nan--0.0--nan--0.0--nan--0.0--aqueous carbonation--batch--nan--initial pressure--0.6--constant temperature--40.0--100.0--0.0--0.0--0.0--nan--nan--900.0--manometric analysis,,10,0,0,0,batch,initial pressure,0.6,constant temperature,40,100,0,0,0,900,6.75,manometric analysis,,,,8.4,30.29,0.2,29.3,3,5.8,12.8,0.2,32.4,14,6.402167163895557,23.200000000000003,76.8,0,0,2.2,10.7,0,4.8,23,0,0,0,3,0,0,0,0,0,0,0,0,3.2,0,0,25.6,1.3,0,3,0,0.084634512
slurry--10.0--ji2018-bd0001--100.0--nan--0.0--nan--0.0--nan--0.0--nan--0.0--aqueous carbonation--batch--nan--initial pressure--0.6--constant temperature--40.0--100.0--0.0--0.0--0.0--nan--nan--900.0--manometric analysis,,10,0,0,0,batch,initial pressure,0.6,constant temperature,40,100,0,0,0,900,7,manometric analysis,,,,8.4,30.29,0.2,29.3,3,5.8,12.8,0.2,32.4,14,6.402167163895557,23.200000000000003,76.8,0,0,2.2,10.7,0,4.8,23,0,0,0,3,0,0,0,0,0,0,0,0,3.2,0,0,25.6,1.3,0,3,0,0.091617439
