Repository: kycai/c3gb

# c3gb

**c3gb**, Gradient Boosting models for predicting the CO2 uptake of Coal ashes in Carbon mineralization, were developed in the research article: [AI-guided prediction and control of CO2 mineralization in coal ashes as carbon-efficient supplementary cementitious materials](). They are tree-based ensemble models. 

The models take the physicochemical properties of coal ashes, along with the process parameters related to reactant proportions and carbonation conditions as input features, while the output is CO2 uptake. The models can be used as a objective function to optimize the carbonation process for CO2 mineralization in coal ashes.

Kangyi Cai 2026 @ Missouri S&T

File: data/Xys_gt_augmented.csv (part 46 of 89)
Group id,Class id,Water-Solid ratio,Chemical admixture 1-content,Chemical admixture 2-content,Chemical admixture 3-content,Carbonation reactor operation mode,Carbonation pressure control type,Carbonation pressure,Carbonation temperature control type,Carbonation temperature,Carbonation gas 1-CO2,Carbonation gas 2-H2O vapor,Carbonation gas 3-N2,Carbonation gas flow rate,Carbonation stirring speed ,Carbonation duration,Method-CO2 uptake,Chemical admixture 1_Classification 2,Chemical admixture 2_Classification 2,Chemical admixture 3_Classification 2,"Solid_Dv,50",Solid_Specific surface area,Solid_Na2O,Solid_MgO,Solid_Al2O3,Solid_SiO2,Solid_SO3,Solid_K2O,Solid_CaO,Solid_Fe2O3,Solid_Loss on ignition,Solid_Amorphous+others,Solid_Crystalline,Solid_Albite,Solid_Anhydrite,Solid_Augite,Solid_Bassanite,Solid_Brownmillerite,Solid_Brucite,Solid_Calcite,Solid_Corundum,Solid_Diopside,Solid_Glauberite,Solid_Gypsum,Solid_Hematite,Solid_Hydrotalcite,Solid_Lime,Solid_Maghemite,Solid_Magnesioferrite,Solid_Magnetite,Solid_Microcline,Solid_Mullite,Solid_Periclase,Solid_Polyhalite,Solid_Portlandite,Solid_Pyroaurite,Solid_Quartz,Solid_Spinel,Solid_Srebrodolskite,Solid_Thenardite,Experimental CO2 uptake-U2
slurry--10.0--ji2018-bd0001--100.0--nan--0.0--nan--0.0--nan--0.0--nan--0.0--aqueous carbonation--batch--nan--initial pressure--0.6--constant temperature--40.0--100.0--0.0--0.0--0.0--nan--nan--900.0--manometric analysis,,10,0,0,0,batch,initial pressure,0.6,constant temperature,40,100,0,0,0,900,7.25,manometric analysis,,,,8.4,30.29,0.2,29.3,3,5.8,12.8,0.2,32.4,14,6.402167163895557,23.200000000000003,76.8,0,0,2.2,10.7,0,4.8,23,0,0,0,3,0,0,0,0,0,0,0,0,3.2,0,0,25.6,1.3,0,3,0,0.090100024
slurry--10.0--ji2018-bd0001--100.0--nan--0.0--nan--0.0--nan--0.0--nan--0.0--aqueous carbonation--batch--nan--initial pressure--0.6--constant temperature--40.0--100.0--0.0--0.0--0.0--nan--nan--900.0--manometric analysis,,10,0,0,0,batch,initial pressure,0.6,constant temperature,40,100,0,0,0,900,7.5,manometric analysis,,,,8.4,30.29,0.2,29.3,3,5.8,12.8,0.2,32.4,14,6.402167163895557,23.200000000000003,76.8,0,0,2.2,10.7,0,4.8,23,0,0,0,3,0,0,0,0,0,0,0,0,3.2,0,0,25.6,1.3,0,3,0,0.087397912
slurry--10.0--ji2018-bd0001--100.0--nan--0.0--nan--0.0--nan--0.0--nan--0.0--aqueous carbonation--batch--nan--initial pressure--0.6--constant temperature--40.0--100.0--0.0--0.0--0.0--nan--nan--900.0--manometric analysis,,10,0,0,0,batch,initial pressure,0.6,constant temperature,40,100,0,0,0,900,7.75,manometric analysis,,,,8.4,30.29,0.2,29.3,3,5.8,12.8,0.2,32.4,14,6.402167163895557,23.200000000000003,76.8,0,0,2.2,10.7,0,4.8,23,0,0,0,3,0,0,0,0,0,0,0,0,3.2,0,0,25.6,1.3,0,3,0,0.091728204
slurry--10.0--ji2018-bd0001--100.0--nan--0.0--nan--0.0--nan--0.0--nan--0.0--aqueous carbonation--batch--nan--initial pressure--0.6--constant temperature--40.0--100.0--0.0--0.0--0.0--nan--nan--900.0--manometric analysis,,10,0,0,0,batch,initial pressure,0.6,constant temperature,40,100,0,0,0,900,8,manometric analysis,,,,8.4,30.29,0.2,29.3,3,5.8,12.8,0.2,32.4,14,6.402167163895557,23.200000000000003,76.8,0,0,2.2,10.7,0,4.8,23,0,0,0,3,0,0,0,0,0,0,0,0,3.2,0,0,25.6,1.3,0,3,0,0.084041363
slurry--10.0--ji2018-bd0001--100.0--nan--0.0--nan--0.0--nan--0.0--nan--0.0--aqueous carbonation--batch--nan--initial pressure--0.7--constant temperature--40.0--100.0--0.0--0.0--0.0--nan--nan--900.0--manometric analysis,,10,0,0,0,batch,initial pressure,0.7,constant temperature,40,100,0,0,0,900,0,manometric analysis,,,,8.4,30.29,0.2,29.3,3,5.8,12.8,0.2,32.4,14,6.402167163895557,23.200000000000003,76.8,0,0,2.2,10.7,0,4.8,23,0,0,0,3,0,0,0,0,0,0,0,0,3.2,0,0,25.6,1.3,0,3,0,1e-05
slurry--10.0--ji2018-bd0001--100.0--nan--0.0--nan--0.0--nan--0.0--nan--0.0--aqueous carbonation--batch--nan--initial pressure--0.7--constant temperature--40.0--100.0--0.0--0.0--0.0--nan--nan--900.0--manometric analysis,,10,0,0,0,batch,initial pressure,0.7,constant temperature,40,100,0,0,0,900,0.0625,manometric analysis,,,,8.4,30.29,0.2,29.3,3,5.8,12.8,0.2,32.4,14,6.402167163895557,23.200000000000003,76.8,0,0,2.2,10.7,0,4.8,23,0,0,0,3,0,0,0,0,0,0,0,0,3.2,0,0,25.6,1.3,0,3,0,0.017415934
slurry--10.0--ji2018-bd0001--100.0--nan--0.0--nan--0.0--nan--0.0--nan--0.0--aqueous carbonation--batch--nan--initial pressure--0.7--constant temperature--40.0--100.0--0.0--0.0--0.0--nan--nan--900.0--manometric analysis,,10,0,0,0,batch,initial pressure,0.7,constant temperature,40,100,0,0,0,900,0.125,manometric analysis,,,,8.4,30.29,0.2,29.3,3,5.8,12.8,0.2,32.4,14,6.402167163895557,23.200000000000003,76.8,0,0,2.2,10.7,0,4.8,23,0,0,0,3,0,0,0,0,0,0,0,0,3.2,0,0,25.6,1.3,0,3,0,0.020243118166313735
slurry--10.0--ji2018-bd0001--100.0--nan--0.0--nan--0.0--nan--0.0--nan--0.0--aqueous carbonation--batch--nan--initial pressure--0.7--constant temperature--40.0--100.0--0.0--0.0--0.0--nan--nan--900.0--manometric analysis,,10,0,0,0,batch,initial pressure,0.7,constant temperature,40,100,0,0,0,900,0.1875,manometric analysis,,,,8.4,30.29,0.2,29.3,3,5.8,12.8,0.2,32.4,14,6.402167163895557,23.200000000000003,76.8,0,0,2.2,10.7,0,4.8,23,0,0,0,3,0,0,0,0,0,0,0,0,3.2,0,0,25.6,1.3,0,3,0,0.022658599082584347
slurry--10.0--ji2018-bd0001--100.0--nan--0.0--nan--0.0--nan--0.0--nan--0.0--aqueous carbonation--batch--nan--initial pressure--0.7--constant temperature--40.0--100.0--0.0--0.0--0.0--nan--nan--900.0--manometric analysis,,10,0,0,0,batch,initial pressure,0.7,constant temperature,40,100,0,0,0,900,0.25,manometric analysis,,,,8.4,30.29,0.2,29.3,3,5.8,12.8,0.2,32.4,14,6.402167163895557,23.200000000000003,76.8,0,0,2.2,10.7,0,4.8,23,0,0,0,3,0,0,0,0,0,0,0,0,3.2,0,0,25.6,1.3,0,3,0,0.011538
slurry--10.0--ji2018-bd0001--100.0--nan--0.0--nan--0.0--nan--0.0--nan--0.0--aqueous carbonation--batch--nan--initial pressure--0.7--constant temperature--40.0--100.0--0.0--0.0--0.0--nan--nan--900.0--manometric analysis,,10,0,0,0,batch,initial pressure,0.7,constant temperature,40,100,0,0,0,900,0.3125,manometric analysis,,,,8.4,30.29,0.2,29.3,3,5.8,12.8,0.2,32.4,14,6.402167163895557,23.200000000000003,76.8,0,0,2.2,10.7,0,4.8,23,0,0,0,3,0,0,0,0,0,0,0,0,3.2,0,0,25.6,1.3,0,3,0,0.026858652
slurry--10.0--ji2018-bd0001--100.0--nan--0.0--nan--0.0--nan--0.0--nan--0.0--aqueous carbonation--batch--nan--initial pressure--0.7--constant temperature--40.0--100.0--0.0--0.0--0.0--nan--nan--900.0--manometric analysis,,10,0,0,0,batch,initial pressure,0.7,constant temperature,40,100,0,0,0,900,0.375,manometric analysis,,,,8.4,30.29,0.2,29.3,3,5.8,12.8,0.2,32.4,14,6.402167163895557,23.200000000000003,76.8,0,0,2.2,10.7,0,4.8,23,0,0,0,3,0,0,0,0,0,0,0,0,3.2,0,0,25.6,1.3,0,3,0,0.029131289329763898
slurry--10.0--ji2018-bd0001--100.0--nan--0.0--nan--0.0--nan--0.0--nan--0.0--aqueous carbonation--batch--nan--initial pressure--0.7--constant temperature--40.0--100.0--0.0--0.0--0.0--nan--nan--900.0--manometric analysis,,10,0,0,0,batch,initial pressure,0.7,constant temperature,40,100,0,0,0,900,0.4375,manometric analysis,,,,8.4,30.29,0.2,29.3,3,5.8,12.8,0.2,32.4,14,6.402167163895557,23.200000000000003,76.8,0,0,2.2,10.7,0,4.8,23,0,0,0,3,0,0,0,0,0,0,0,0,3.2,0,0,25.6,1.3,0,3,0,0.031446723
slurry--10.0--ji2018-bd0001--100.0--nan--0.0--nan--0.0--nan--0.0--nan--0.0--aqueous carbonation--batch--nan--initial pressure--0.7--constant temperature--40.0--100.0--0.0--0.0--0.0--nan--nan--900.0--manometric analysis,,10,0,0,0,batch,initial pressure,0.7,constant temperature,40,100,0,0,0,900,0.5,manometric analysis,,,,8.4,30.29,0.2,29.3,3,5.8,12.8,0.2,32.4,14,6.402167163895557,23.200000000000003,76.8,0,0,2.2,10.7,0,4.8,23,0,0,0,3,0,0,0,0,0,0,0,0,3.2,0,0,25.6,1.3,0,3,0,0.023076
slurry--10.0--ji2018-bd0001--100.0--nan--0.0--nan--0.0--nan--0.0--nan--0.0--aqueous carbonation--batch--nan--initial pressure--0.7--constant temperature--40.0--100.0--0.0--0.0--0.0--nan--nan--900.0--manometric analysis,,10,0,0,0,batch,initial pressure,0.7,constant temperature,40,100,0,0,0,900,0.5625,manometric analysis,,,,8.4,30.29,0.2,29.3,3,5.8,12.8,0.2,32.4,14,6.402167163895557,23.200000000000003,76.8,0,0,2.2,10.7,0,4.8,23,0,0,0,3,0,0,0,0,0,0,0,0,3.2,0,0,25.6,1.3,0,3,0,0.035082081
slurry--10.0--ji2018-bd0001--100.0--nan--0.0--nan--0.0--nan--0.0--nan--0.0--aqueous carbonation--batch--nan--initial pressure--0.7--constant temperature--40.0--100.0--0.0--0.0--0.0--nan--nan--900.0--manometric analysis,,10,0,0,0,batch,initial pressure,0.7,constant temperature,40,100,0,0,0,900,0.625,manometric analysis,,,,8.4,30.29,0.2,29.3,3,5.8,12.8,0.2,32.4,14,6.402167163895557,23.200000000000003,76.8,0,0,2.2,10.7,0,4.8,23,0,0,0,3,0,0,0,0,0,0,0,0,3.2,0,0,25.6,1.3,0,3,0,0.038043562
slurry--10.0--ji2018-bd0001--100.0--nan--0.0--nan--0.0--nan--0.0--nan--0.0--aqueous carbonation--batch--nan--initial pressure--0.7--constant temperature--40.0--100.0--0.0--0.0--0.0--nan--nan--900.0--manometric analysis,,10,0,0,0,batch,initial pressure,0.7,constant temperature,40,100,0,0,0,900,0.6875,manometric analysis,,,,8.4,30.29,0.2,29.3,3,5.8,12.8,0.2,32.4,14,6.402167163895557,23.200000000000003,76.8,0,0,2.2,10.7,0,4.8,23,0,0,0,3,0,0,0,0,0,0,0,0,3.2,0,0,25.6,1.3,0,3,0,0.035954572697496176
slurry--10.0--ji2018-bd0001--100.0--nan--0.0--nan--0.0--nan--0.0--nan--0.0--aqueous carbonation--batch--nan--initial pressure--0.7--constant temperature--40.0--100.0--0.0--0.0--0.0--nan--nan--900.0--manometric analysis,,10,0,0,0,batch,initial pressure,0.7,constant temperature,40,100,0,0,0,900,0.75,manometric analysis,,,,8.4,30.29,0.2,29.3,3,5.8,12.8,0.2,32.4,14,6.402167163895557,23.200000000000003,76.8,0,0,2.2,10.7,0,4.8,23,0,0,0,3,0,0,0,0,0,0,0,0,3.2,0,0,25.6,1.3,0,3,0,0.041806621
slurry--10.0--ji2018-bd0001--100.0--nan--0.0--nan--0.0--nan--0.0--nan--0.0--aqueous carbonation--batch--nan--initial pressure--0.7--constant temperature--40.0--100.0--0.0--0.0--0.0--nan--nan--900.0--manometric analysis,,10,0,0,0,batch,initial pressure,0.7,constant temperature,40,100,0,0,0,900,0.8125,manometric analysis,,,,8.4,30.29,0.2,29.3,3,5.8,12.8,0.2,32.4,14,6.402167163895557,23.200000000000003,76.8,0,0,2.2,10.7,0,4.8,23,0,0,0,3,0,0,0,0,0,0,0,0,3.2,0,0,25.6,1.3,0,3,0,0.041005014
slurry--10.0--ji2018-bd0001--100.0--nan--0.0--nan--0.0--nan--0.0--nan--0.0--aqueous carbonation--batch--nan--initial pressure--0.7--constant temperature--40.0--100.0--0.0--0.0--0.0--nan--nan--900.0--manometric analysis,,10,0,0,0,batch,initial pressure,0.7,constant temperature,40,100,0,0,0,900,0.875,manometric analysis,,,,8.4,30.29,0.2,29.3,3,5.8,12.8,0.2,32.4,14,6.402167163895557,23.200000000000003,76.8,0,0,2.2,10.7,0,4.8,23,0,0,0,3,0,0,0,0,0,0,0,0,3.2,0,0,25.6,1.3,0,3,0,0.043173864
slurry--10.0--ji2018-bd0001--100.0--nan--0.0--nan--0.0--nan--0.0--nan--0.0--aqueous carbonation--batch--nan--initial pressure--0.7--constant temperature--40.0--100.0--0.0--0.0--0.0--nan--nan--900.0--manometric analysis,,10,0,0,0,batch,initial pressure,0.7,constant temperature,40,100,0,0,0,900,0.9375,manometric analysis,,,,8.4,30.29,0.2,29.3,3,5.8,12.8,0.2,32.4,14,6.402167163895557,23.200000000000003,76.8,0,0,2.2,10.7,0,4.8,23,0,0,0,3,0,0,0,0,0,0,0,0,3.2,0,0,25.6,1.3,0,3,0,0.040700062
slurry--10.0--ji2018-bd0001--100.0--nan--0.0--nan--0.0--nan--0.0--nan--0.0--aqueous carbonation--batch--nan--initial pressure--0.7--constant temperature--40.0--100.0--0.0--0.0--0.0--nan--nan--900.0--manometric analysis,,10,0,0,0,batch,initial pressure,0.7,constant temperature,40,100,0,0,0,900,1,manometric analysis,,,,8.4,30.29,0.2,29.3,3,5.8,12.8,0.2,32.4,14,6.402167163895557,23.200000000000003,76.8,0,0,2.2,10.7,0,4.8,23,0,0,0,3,0,0,0,0,0,0,0,0,3.2,0,0,25.6,1.3,0,3,0,0.04487
slurry--10.0--ji2018-bd0001--100.0--nan--0.0--nan--0.0--nan--0.0--nan--0.0--aqueous carbonation--batch--nan--initial pressure--0.7--constant temperature--40.0--100.0--0.0--0.0--0.0--nan--nan--900.0--manometric analysis,,10,0,0,0,batch,initial pressure,0.7,constant temperature,40,100,0,0,0,900,1.0625,manometric analysis,,,,8.4,30.29,0.2,29.3,3,5.8,12.8,0.2,32.4,14,6.402167163895557,23.200000000000003,76.8,0,0,2.2,10.7,0,4.8,23,0,0,0,3,0,0,0,0,0,0,0,0,3.2,0,0,25.6,1.3,0,3,0,0.041608812
slurry--10.0--ji2018-bd0001--100.0--nan--0.0--nan--0.0--nan--0.0--nan--0.0--aqueous carbonation--batch--nan--initial pressure--0.7--constant temperature--40.0--100.0--0.0--0.0--0.0--nan--nan--900.0--manometric analysis,,10,0,0,0,batch,initial pressure,0.7,constant temperature,40,100,0,0,0,900,1.125,manometric analysis,,,,8.4,30.29,0.2,29.3,3,5.8,12.8,0.2,32.4,14,6.402167163895557,23.200000000000003,76.8,0,0,2.2,10.7,0,4.8,23,0,0,0,3,0,0,0,0,0,0,0,0,3.2,0,0,25.6,1.3,0,3,0,0.046920566
slurry--10.0--ji2018-bd0001--100.0--nan--0.0--nan--0.0--nan--0.0--nan--0.0--aqueous carbonation--batch--nan--initial pressure--0.7--constant temperature--40.0--100.0--0.0--0.0--0.0--nan--nan--900.0--manometric analysis,,10,0,0,0,batch,initial pressure,0.7,constant temperature,40,100,0,0,0,900,1.1875,manometric analysis,,,,8.4,30.29,0.2,29.3,3,5.8,12.8,0.2,32.4,14,6.402167163895557,23.200000000000003,76.8,0,0,2.2,10.7,0,4.8,23,0,0,0,3,0,0,0,0,0,0,0,0,3.2,0,0,25.6,1.3,0,3,0,0.046191948510191864
slurry--10.0--ji2018-bd0001--100.0--nan--0.0--nan--0.0--nan--0.0--nan--0.0--aqueous carbonation--batch--nan--initial pressure--0.7--constant temperature--40.0--100.0--0.0--0.0--0.0--nan--nan--900.0--manometric analysis,,10,0,0,0,batch,initial pressure,0.7,constant temperature,40,100,0,0,0,900,1.25,manometric analysis,,,,8.4,30.29,0.2,29.3,3,5.8,12.8,0.2,32.4,14,6.402167163895557,23.200000000000003,76.8,0,0,2.2,10.7,0,4.8,23,0,0,0,3,0,0,0,0,0,0,0,0,3.2,0,0,25.6,1.3,0,3,0,0.047937063
slurry--10.0--ji2018-bd0001--100.0--nan--0.0--nan--0.0--nan--0.0--nan--0.0--aqueous carbonation--batch--nan--initial pressure--0.7--constant temperature--40.0--100.0--0.0--0.0--0.0--nan--nan--900.0--manometric analysis,,10,0,0,0,batch,initial pressure,0.7,constant temperature,40,100,0,0,0,900,1.3125,manometric analysis,,,,8.4,30.29,0.2,29.3,3,5.8,12.8,0.2,32.4,14,6.402167163895557,23.200000000000003,76.8,0,0,2.2,10.7,0,4.8,23,0,0,0,3,0,0,0,0,0,0,0,0,3.2,0,0,25.6,1.3,0,3,0,0.044677959
slurry--10.0--ji2018-bd0001--100.0--nan--0.0--nan--0.0--nan--0.0--nan--0.0--aqueous carbonation--batch--nan--initial pressure--0.7--constant temperature--40.0--100.0--0.0--0.0--0.0--nan--nan--900.0--manometric analysis,,10,0,0,0,batch,initial pressure,0.7,constant temperature,40,100,0,0,0,900,1.375,manometric analysis,,,,8.4,30.29,0.2,29.3,3,5.8,12.8,0.2,32.4,14,6.402167163895557,23.200000000000003,76.8,0,0,2.2,10.7,0,4.8,23,0,0,0,3,0,0,0,0,0,0,0,0,3.2,0,0,25.6,1.3,0,3,0,0.046104777
slurry--10.0--ji2018-bd0001--100.0--nan--0.0--nan--0.0--nan--0.0--nan--0.0--aqueous carbonation--batch--nan--initial pressure--0.7--constant temperature--40.0--100.0--0.0--0.0--0.0--nan--nan--900.0--manometric analysis,,10,0,0,0,batch,initial pressure,0.7,constant temperature,40,100,0,0,0,900,1.4375,manometric analysis,,,,8.4,30.29,0.2,29.3,3,5.8,12.8,0.2,32.4,14,6.402167163895557,23.200000000000003,76.8,0,0,2.2,10.7,0,4.8,23,0,0,0,3,0,0,0,0,0,0,0,0,3.2,0,0,25.6,1.3,0,3,0,0.050502899
slurry--10.0--ji2018-bd0001--100.0--nan--0.0--nan--0.0--nan--0.0--nan--0.0--aqueous carbonation--batch--nan--initial pressure--0.7--constant temperature--40.0--100.0--0.0--0.0--0.0--nan--nan--900.0--manometric analysis,,10,0,0,0,batch,initial pressure,0.7,constant temperature,40,100,0,0,0,900,1.5,manometric analysis,,,,8.4,30.29,0.2,29.3,3,5.8,12.8,0.2,32.4,14,6.402167163895557,23.200000000000003,76.8,0,0,2.2,10.7,0,4.8,23,0,0,0,3,0,0,0,0,0,0,0,0,3.2,0,0,25.6,1.3,0,3,0,0.047430009
slurry--10.0--ji2018-bd0001--100.0--nan--0.0--nan--0.0--nan--0.0--nan--0.0--aqueous carbonation--batch--nan--initial pressure--0.7--constant temperature--40.0--100.0--0.0--0.0--0.0--nan--nan--900.0--manometric analysis,,10,0,0,0,batch,initial pressure,0.7,constant temperature,40,100,0,0,0,900,1.5625,manometric analysis,,,,8.4,30.29,0.2,29.3,3,5.8,12.8,0.2,32.4,14,6.402167163895557,23.200000000000003,76.8,0,0,2.2,10.7,0,4.8,23,0,0,0,3,0,0,0,0,0,0,0,0,3.2,0,0,25.6,1.3,0,3,0,0.051693661598538616
slurry--10.0--ji2018-bd0001--100.0--nan--0.0--nan--0.0--nan--0.0--nan--0.0--aqueous carbonation--batch--nan--initial pressure--0.7--constant temperature--40.0--100.0--0.0--0.0--0.0--nan--nan--900.0--manometric analysis,,10,0,0,0,batch,initial pressure,0.7,constant temperature,40,100,0,0,0,900,1.625,manometric analysis,,,,8.4,30.29,0.2,29.3,3,5.8,12.8,0.2,32.4,14,6.402167163895557,23.200000000000003,76.8,0,0,2.2,10.7,0,4.8,23,0,0,0,3,0,0,0,0,0,0,0,0,3.2,0,0,25.6,1.3,0,3,0,0.047735054047347236
slurry--10.0--ji2018-bd0001--100.0--nan--0.0--nan--0.0--nan--0.0--nan--0.0--aqueous carbonation--batch--nan--initial pressure--0.7--constant temperature--40.0--100.0--0.0--0.0--0.0--nan--nan--900.0--manometric analysis,,10,0,0,0,batch,initial pressure,0.7,constant temperature,40,100,0,0,0,900,1.6875,manometric analysis,,,,8.4,30.29,0.2,29.3,3,5.8,12.8,0.2,32.4,14,6.402167163895557,23.200000000000003,76.8,0,0,2.2,10.7,0,4.8,23,0,0,0,3,0,0,0,0,0,0,0,0,3.2,0,0,25.6,1.3,0,3,0,0.054136488
slurry--10.0--ji2018-bd0001--100.0--nan--0.0--nan--0.0--nan--0.0--nan--0.0--aqueous carbonation--batch--nan--initial pressure--0.7--constant temperature--40.0--100.0--0.0--0.0--0.0--nan--nan--900.0--manometric analysis,,10,0,0,0,batch,initial pressure,0.7,constant temperature,40,100,0,0,0,900,1.75,manometric analysis,,,,8.4,30.29,0.2,29.3,3,5.8,12.8,0.2,32.4,14,6.402167163895557,23.200000000000003,76.8,0,0,2.2,10.7,0,4.8,23,0,0,0,3,0,0,0,0,0,0,0,0,3.2,0,0,25.6,1.3,0,3,0,0.049371787784647625
slurry--10.0--ji2018-bd0001--100.0--nan--0.0--nan--0.0--nan--0.0--nan--0.0--aqueous carbonation--batch--nan--initial pressure--0.7--constant temperature--40.0--100.0--0.0--0.0--0.0--nan--nan--900.0--manometric analysis,,10,0,0,0,batch,initial pressure,0.7,constant temperature,40,100,0,0,0,900,1.8125,manometric analysis,,,,8.4,30.29,0.2,29.3,3,5.8,12.8,0.2,32.4,14,6.402167163895557,23.200000000000003,76.8,0,0,2.2,10.7,0,4.8,23,0,0,0,3,0,0,0,0,0,0,0,0,3.2,0,0,25.6,1.3,0,3,0,0.054750236
slurry--10.0--ji2018-bd0001--100.0--nan--0.0--nan--0.0--nan--0.0--nan--0.0--aqueous carbonation--batch--nan--initial pressure--0.7--constant temperature--40.0--100.0--0.0--0.0--0.0--nan--nan--900.0--manometric analysis,,10,0,0,0,batch,initial pressure,0.7,constant temperature,40,100,0,0,0,900,1.875,manometric analysis,,,,8.4,30.29,0.2,29.3,3,5.8,12.8,0.2,32.4,14,6.402167163895557,23.200000000000003,76.8,0,0,2.2,10.7,0,4.8,23,0,0,0,3,0,0,0,0,0,0,0,0,3.2,0,0,25.6,1.3,0,3,0,0.055616100219166666
slurry--10.0--ji2018-bd0001--100.0--nan--0.0--nan--0.0--nan--0.0--nan--0.0--aqueous carbonation--batch--nan--initial pressure--0.7--constant temperature--40.0--100.0--0.0--0.0--0.0--nan--nan--900.0--manometric analysis,,10,0,0,0,batch,initial pressure,0.7,constant temperature,40,100,0,0,0,900,1.9375,manometric analysis,,,,8.4,30.29,0.2,29.3,3,5.8,12.8,0.2,32.4,14,6.402167163895557,23.200000000000003,76.8,0,0,2.2,10.7,0,4.8,23,0,0,0,3,0,0,0,0,0,0,0,0,3.2,0,0,25.6,1.3,0,3,0,0.052664531
slurry--10.0--ji2018-bd0001--100.0--nan--0.0--nan--0.0--nan--0.0--nan--0.0--aqueous carbonation--batch--nan--initial pressure--0.7--constant temperature--40.0--100.0--0.0--0.0--0.0--nan--nan--900.0--manometric analysis,,10,0,0,0,batch,initial pressure,0.7,constant temperature,40,100,0,0,0,900,2,manometric analysis,,,,8.4,30.29,0.2,29.3,3,5.8,12.8,0.2,32.4,14,6.402167163895557,23.200000000000003,76.8,0,0,2.2,10.7,0,4.8,23,0,0,0,3,0,0,0,0,0,0,0,0,3.2,0,0,25.6,1.3,0,3,0,0.056794936
slurry--10.0--ji2018-bd0001--100.0--nan--0.0--nan--0.0--nan--0.0--nan--0.0--aqueous carbonation--batch--nan--initial pressure--0.7--constant temperature--40.0--100.0--0.0--0.0--0.0--nan--nan--900.0--manometric analysis,,10,0,0,0,batch,initial pressure,0.7,constant temperature,40,100,0,0,0,900,2.125,manometric analysis,,,,8.4,30.29,0.2,29.3,3,5.8,12.8,0.2,32.4,14,6.402167163895557,23.200000000000003,76.8,0,0,2.2,10.7,0,4.8,23,0,0,0,3,0,0,0,0,0,0,0,0,3.2,0,0,25.6,1.3,0,3,0,0.057133448916393555
slurry--10.0--ji2018-bd0001--100.0--nan--0.0--nan--0.0--nan--0.0--nan--0.0--aqueous carbonation--batch--nan--initial pressure--0.7--constant temperature--40.0--100.0--0.0--0.0--0.0--nan--nan--900.0--manometric analysis,,10,0,0,0,batch,initial pressure,0.7,constant temperature,40,100,0,0,0,900,2.25,manometric analysis,,,,8.4,30.29,0.2,29.3,3,5.8,12.8,0.2,32.4,14,6.402167163895557,23.200000000000003,76.8,0,0,2.2,10.7,0,4.8,23,0,0,0,3,0,0,0,0,0,0,0,0,3.2,0,0,25.6,1.3,0,3,0,0.056013363
slurry--10.0--ji2018-bd0001--100.0--nan--0.0--nan--0.0--nan--0.0--nan--0.0--aqueous carbonation--batch--nan--initial pressure--0.7--constant temperature--40.0--100.0--0.0--0.0--0.0--nan--nan--900.0--manometric analysis,,10,0,0,0,batch,initial pressure,0.7,constant temperature,40,100,0,0,0,900,2.375,manometric analysis,,,,8.4,30.29,0.2,29.3,3,5.8,12.8,0.2,32.4,14,6.402167163895557,23.200000000000003,76.8,0,0,2.2,10.7,0,4.8,23,0,0,0,3,0,0,0,0,0,0,0,0,3.2,0,0,25.6,1.3,0,3,0,0.055729111
slurry--10.0--ji2018-bd0001--100.0--nan--0.0--nan--0.0--nan--0.0--nan--0.0--aqueous carbonation--batch--nan--initial pressure--0.7--constant temperature--40.0--100.0--0.0--0.0--0.0--nan--nan--900.0--manometric analysis,,10,0,0,0,batch,initial pressure,0.7,constant temperature,40,100,0,0,0,900,2.5,manometric analysis,,,,8.4,30.29,0.2,29.3,3,5.8,12.8,0.2,32.4,14,6.402167163895557,23.200000000000003,76.8,0,0,2.2,10.7,0,4.8,23,0,0,0,3,0,0,0,0,0,0,0,0,3.2,0,0,25.6,1.3,0,3,0,0.053909775480192476
slurry--10.0--ji2018-bd0001--100.0--nan--0.0--nan--0.0--nan--0.0--nan--0.0--aqueous carbonation--batch--nan--initial pressure--0.7--constant temperature--40.0--100.0--0.0--0.0--0.0--nan--nan--900.0--manometric analysis,,10,0,0,0,batch,initial pressure,0.7,constant temperature,40,100,0,0,0,900,2.625,manometric analysis,,,,8.4,30.29,0.2,29.3,3,5.8,12.8,0.2,32.4,14,6.402167163895557,23.200000000000003,76.8,0,0,2.2,10.7,0,4.8,23,0,0,0,3,0,0,0,0,0,0,0,0,3.2,0,0,25.6,1.3,0,3,0,0.061891686
slurry--10.0--ji2018-bd0001--100.0--nan--0.0--nan--0.0--nan--0.0--nan--0.0--aqueous carbonation--batch--nan--initial pressure--0.7--constant temperature--40.0--100.0--0.0--0.0--0.0--nan--nan--900.0--manometric analysis,,10,0,0,0,batch,initial pressure,0.7,constant temperature,40,100,0,0,0,900,2.75,manometric analysis,,,,8.4,30.29,0.2,29.3,3,5.8,12.8,0.2,32.4,14,6.402167163895557,23.200000000000003,76.8,0,0,2.2,10.7,0,4.8,23,0,0,0,3,0,0,0,0,0,0,0,0,3.2,0,0,25.6,1.3,0,3,0,0.057010070622107986
slurry--10.0--ji2018-bd0001--100.0--nan--0.0--nan--0.0--nan--0.0--nan--0.0--aqueous carbonation--batch--nan--initial pressure--0.7--constant temperature--40.0--100.0--0.0--0.0--0.0--nan--nan--900.0--manometric analysis,,10,0,0,0,batch,initial pressure,0.7,constant temperature,40,100,0,0,0,900,2.875,manometric analysis,,,,8.4,30.29,0.2,29.3,3,5.8,12.8,0.2,32.4,14,6.402167163895557,23.200000000000003,76.8,0,0,2.2,10.7,0,4.8,23,0,0,0,3,0,0,0,0,0,0,0,0,3.2,0,0,25.6,1.3,0,3,0,0.063140249
slurry--10.0--ji2018-bd0001--100.0--nan--0.0--nan--0.0--nan--0.0--nan--0.0--aqueous carbonation--batch--nan--initial pressure--0.7--constant temperature--40.0--100.0--0.0--0.0--0.0--nan--nan--900.0--manometric analysis,,10,0,0,0,batch,initial pressure,0.7,constant temperature,40,100,0,0,0,900,3,manometric analysis,,,,8.4,30.29,0.2,29.3,3,5.8,12.8,0.2,32.4,14,6.402167163895557,23.200000000000003,76.8,0,0,2.2,10.7,0,4.8,23,0,0,0,3,0,0,0,0,0,0,0,0,3.2,0,0,25.6,1.3,0,3,0,0.062964413
slurry--10.0--ji2018-bd0001--100.0--nan--0.0--nan--0.0--nan--0.0--nan--0.0--aqueous carbonation--batch--nan--initial pressure--0.7--constant temperature--40.0--100.0--0.0--0.0--0.0--nan--nan--900.0--manometric analysis,,10,0,0,0,batch,initial pressure,0.7,constant temperature,40,100,0,0,0,900,3.125,manometric analysis,,,,8.4,30.29,0.2,29.3,3,5.8,12.8,0.2,32.4,14,6.402167163895557,23.200000000000003,76.8,0,0,2.2,10.7,0,4.8,23,0,0,0,3,0,0,0,0,0,0,0,0,3.2,0,0,25.6,1.3,0,3,0,0.06694212
slurry--10.0--ji2018-bd0001--100.0--nan--0.0--nan--0.0--nan--0.0--nan--0.0--aqueous carbonation--batch--nan--initial pressure--0.7--constant temperature--40.0--100.0--0.0--0.0--0.0--nan--nan--900.0--manometric analysis,,10,0,0,0,batch,initial pressure,0.7,constant temperature,40,100,0,0,0,900,3.25,manometric analysis,,,,8.4,30.29,0.2,29.3,3,5.8,12.8,0.2,32.4,14,6.402167163895557,23.200000000000003,76.8,0,0,2.2,10.7,0,4.8,23,0,0,0,3,0,0,0,0,0,0,0,0,3.2,0,0,25.6,1.3,0,3,0,0.064666937
slurry--10.0--ji2018-bd0001--100.0--nan--0.0--nan--0.0--nan--0.0--nan--0.0--aqueous carbonation--batch--nan--initial pressure--0.7--constant temperature--40.0--100.0--0.0--0.0--0.0--nan--nan--900.0--manometric analysis,,10,0,0,0,batch,initial pressure,0.7,constant temperature,40,100,0,0,0,900,3.375,manometric analysis,,,,8.4,30.29,0.2,29.3,3,5.8,12.8,0.2,32.4,14,6.402167163895557,23.200000000000003,76.8,0,0,2.2,10.7,0,4.8,23,0,0,0,3,0,0,0,0,0,0,0,0,3.2,0,0,25.6,1.3,0,3,0,0.065454863
slurry--10.0--ji2018-bd0001--100.0--nan--0.0--nan--0.0--nan--0.0--nan--0.0--aqueous carbonation--batch--nan--initial pressure--0.7--constant temperature--40.0--100.0--0.0--0.0--0.0--nan--nan--900.0--manometric analysis,,10,0,0,0,batch,initial pressure,0.7,constant temperature,40,100,0,0,0,900,3.5,manometric analysis,,,,8.4,30.29,0.2,29.3,3,5.8,12.8,0.2,32.4,14,6.402167163895557,23.200000000000003,76.8,0,0,2.2,10.7,0,4.8,23,0,0,0,3,0,0,0,0,0,0,0,0,3.2,0,0,25.6,1.3,0,3,0,0.069889957
slurry--10.0--ji2018-bd0001--100.0--nan--0.0--nan--0.0--nan--0.0--nan--0.0--aqueous carbonation--batch--nan--initial pressure--0.7--constant temperature--40.0--100.0--0.0--0.0--0.0--nan--nan--900.0--manometric analysis,,10,0,0,0,batch,initial pressure,0.7,constant temperature,40,100,0,0,0,900,3.625,manometric analysis,,,,8.4,30.29,0.2,29.3,3,5.8,12.8,0.2,32.4,14,6.402167163895557,23.200000000000003,76.8,0,0,2.2,10.7,0,4.8,23,0,0,0,3,0,0,0,0,0,0,0,0,3.2,0,0,25.6,1.3,0,3,0,0.069418351
slurry--10.0--ji2018-bd0001--100.0--nan--0.0--nan--0.0--nan--0.0--nan--0.0--aqueous carbonation--batch--nan--initial pressure--0.7--constant temperature--40.0--100.0--0.0--0.0--0.0--nan--nan--900.0--manometric analysis,,10,0,0,0,batch,initial pressure,0.7,constant temperature,40,100,0,0,0,900,3.75,manometric analysis,,,,8.4,30.29,0.2,29.3,3,5.8,12.8,0.2,32.4,14,6.402167163895557,23.200000000000003,76.8,0,0,2.2,10.7,0,4.8,23,0,0,0,3,0,0,0,0,0,0,0,0,3.2,0,0,25.6,1.3,0,3,0,0.070200167
slurry--10.0--ji2018-bd0001--100.0--nan--0.0--nan--0.0--nan--0.0--nan--0.0--aqueous carbonation--batch--nan--initial pressure--0.7--constant temperature--40.0--100.0--0.0--0.0--0.0--nan--nan--900.0--manometric analysis,,10,0,0,0,batch,initial pressure,0.7,constant temperature,40,100,0,0,0,900,3.875,manometric analysis,,,,8.4,30.29,0.2,29.3,3,5.8,12.8,0.2,32.4,14,6.402167163895557,23.200000000000003,76.8,0,0,2.2,10.7,0,4.8,23,0,0,0,3,0,0,0,0,0,0,0,0,3.2,0,0,25.6,1.3,0,3,0,0.071563882
slurry--10.0--ji2018-bd0001--100.0--nan--0.0--nan--0.0--nan--0.0--nan--0.0--aqueous carbonation--batch--nan--initial pressure--0.7--constant temperature--40.0--100.0--0.0--0.0--0.0--nan--nan--900.0--manometric analysis,,10,0,0,0,batch,initial pressure,0.7,constant temperature,40,100,0,0,0,900,4,manometric analysis,,,,8.4,30.29,0.2,29.3,3,5.8,12.8,0.2,32.4,14,6.402167163895557,23.200000000000003,76.8,0,0,2.2,10.7,0,4.8,23,0,0,0,3,0,0,0,0,0,0,0,0,3.2,0,0,25.6,1.3,0,3,0,0.065292102
slurry--10.0--ji2018-bd0001--100.0--nan--0.0--nan--0.0--nan--0.0--nan--0.0--aqueous carbonation--batch--nan--initial pressure--0.7--constant temperature--40.0--100.0--0.0--0.0--0.0--nan--nan--900.0--manometric analysis,,10,0,0,0,batch,initial pressure,0.7,constant temperature,40,100,0,0,0,900,4.25,manometric analysis,,,,8.4,30.29,0.2,29.3,3,5.8,12.8,0.2,32.4,14,6.402167163895557,23.200000000000003,76.8,0,0,2.2,10.7,0,4.8,23,0,0,0,3,0,0,0,0,0,0,0,0,3.2,0,0,25.6,1.3,0,3,0,0.075007553
slurry--10.0--ji2018-bd0001--100.0--nan--0.0--nan--0.0--nan--0.0--nan--0.0--aqueous carbonation--batch--nan--initial pressure--0.7--constant temperature--40.0--100.0--0.0--0.0--0.0--nan--nan--900.0--manometric analysis,,10,0,0,0,batch,initial pressure,0.7,constant temperature,40,100,0,0,0,900,4.5,manometric analysis,,,,8.4,30.29,0.2,29.3,3,5.8,12.8,0.2,32.4,14,6.402167163895557,23.200000000000003,76.8,0,0,2.2,10.7,0,4.8,23,0,0,0,3,0,0,0,0,0,0,0,0,3.2,0,0,25.6,1.3,0,3,0,0.076024977
slurry--10.0--ji2018-bd0001--100.0--nan--0.0--nan--0.0--nan--0.0--nan--0.0--aqueous carbonation--batch--nan--initial pressure--0.7--constant temperature--40.0--100.0--0.0--0.0--0.0--nan--nan--900.0--manometric analysis,,10,0,0,0,batch,initial pressure,0.7,constant temperature,40,100,0,0,0,900,4.75,manometric analysis,,,,8.4,30.29,0.2,29.3,3,5.8,12.8,0.2,32.4,14,6.402167163895557,23.200000000000003,76.8,0,0,2.2,10.7,0,4.8,23,0,0,0,3,0,0,0,0,0,0,0,0,3.2,0,0,25.6,1.3,0,3,0,0.071383775
slurry--10.0--ji2018-bd0001--100.0--nan--0.0--nan--0.0--nan--0.0--nan--0.0--aqueous carbonation--batch--nan--initial pressure--0.7--constant temperature--40.0--100.0--0.0--0.0--0.0--nan--nan--900.0--manometric analysis,,10,0,0,0,batch,initial pressure,0.7,constant temperature,40,100,0,0,0,900,5,manometric analysis,,,,8.4,30.29,0.2,29.3,3,5.8,12.8,0.2,32.4,14,6.402167163895557,23.200000000000003,76.8,0,0,2.2,10.7,0,4.8,23,0,0,0,3,0,0,0,0,0,0,0,0,3.2,0,0,25.6,1.3,0,3,0,0.075664953
slurry--10.0--ji2018-bd0001--100.0--nan--0.0--nan--0.0--nan--0.0--nan--0.0--aqueous carbonation--batch--nan--initial pressure--0.7--constant temperature--40.0--100.0--0.0--0.0--0.0--nan--nan--900.0--manometric analysis,,10,0,0,0,batch,initial pressure,0.7,constant temperature,40,100,0,0,0,900,5.25,manometric analysis,,,,8.4,30.29,0.2,29.3,3,5.8,12.8,0.2,32.4,14,6.402167163895557,23.200000000000003,76.8,0,0,2.2,10.7,0,4.8,23,0,0,0,3,0,0,0,0,0,0,0,0,3.2,0,0,25.6,1.3,0,3,0,0.077795467
slurry--10.0--ji2018-bd0001--100.0--nan--0.0--nan--0.0--nan--0.0--nan--0.0--aqueous carbonation--batch--nan--initial pressure--0.7--constant temperature--40.0--100.0--0.0--0.0--0.0--nan--nan--900.0--manometric analysis,,10,0,0,0,batch,initial pressure,0.7,constant temperature,40,100,0,0,0,900,5.5,manometric analysis,,,,8.4,30.29,0.2,29.3,3,5.8,12.8,0.2,32.4,14,6.402167163895557,23.200000000000003,76.8,0,0,2.2,10.7,0,4.8,23,0,0,0,3,0,0,0,0,0,0,0,0,3.2,0,0,25.6,1.3,0,3,0,0.078723914
slurry--10.0--ji2018-bd0001--100.0--nan--0.0--nan--0.0--nan--0.0--nan--0.0--aqueous carbonation--batch--nan--initial pressure--0.7--constant temperature--40.0--100.0--0.0--0.0--0.0--nan--nan--900.0--manometric analysis,,10,0,0,0,batch,initial pressure,0.7,constant temperature,40,100,0,0,0,900,5.75,manometric analysis,,,,8.4,30.29,0.2,29.3,3,5.8,12.8,0.2,32.4,14,6.402167163895557,23.200000000000003,76.8,0,0,2.2,10.7,0,4.8,23,0,0,0,3,0,0,0,0,0,0,0,0,3.2,0,0,25.6,1.3,0,3,0,0.081871733
slurry--10.0--ji2018-bd0001--100.0--nan--0.0--nan--0.0--nan--0.0--nan--0.0--aqueous carbonation--batch--nan--initial pressure--0.7--constant temperature--40.0--100.0--0.0--0.0--0.0--nan--nan--900.0--manometric analysis,,10,0,0,0,batch,initial pressure,0.7,constant temperature,40,100,0,0,0,900,6,manometric analysis,,,,8.4,30.29,0.2,29.3,3,5.8,12.8,0.2,32.4,14,6.402167163895557,23.200000000000003,76.8,0,0,2.2,10.7,0,4.8,23,0,0,0,3,0,0,0,0,0,0,0,0,3.2,0,0,25.6,1.3,0,3,0,0.087614718
slurry--10.0--ji2018-bd0001--100.0--nan--0.0--nan--0.0--nan--0.0--nan--0.0--aqueous carbonation--batch--nan--initial pressure--0.7--constant temperature--40.0--100.0--0.0--0.0--0.0--nan--nan--900.0--manometric analysis,,10,0,0,0,batch,initial pressure,0.7,constant temperature,40,100,0,0,0,900,6.25,manometric analysis,,,,8.4,30.29,0.2,29.3,3,5.8,12.8,0.2,32.4,14,6.402167163895557,23.200000000000003,76.8,0,0,2.2,10.7,0,4.8,23,0,0,0,3,0,0,0,0,0,0,0,0,3.2,0,0,25.6,1.3,0,3,0,0.087453511
slurry--10.0--ji2018-bd0001--100.0--nan--0.0--nan--0.0--nan--0.0--nan--0.0--aqueous carbonation--batch--nan--initial pressure--0.7--constant temperature--40.0--100.0--0.0--0.0--0.0--nan--nan--900.0--manometric analysis,,10,0,0,0,batch,initial pressure,0.7,constant temperature,40,100,0,0,0,900,6.5,manometric analysis,,,,8.4,30.29,0.2,29.3,3,5.8,12.8,0.2,32.4,14,6.402167163895557,23.200000000000003,76.8,0,0,2.2,10.7,0,4.8,23,0,0,0,3,0,0,0,0,0,0,0,0,3.2,0,0,25.6,1.3,0,3,0,0.078618039
slurry--10.0--ji2018-bd0001--100.0--nan--0.0--nan--0.0--nan--0.0--nan--0.0--aqueous carbonation--batch--nan--initial pressure--0.7--constant temperature--40.0--100.0--0.0--0.0--0.0--nan--nan--900.0--manometric analysis,,10,0,0,0,batch,initial pressure,0.7,constant temperature,40,100,0,0,0,900,6.75,manometric analysis,,,,8.4,30.29,0.2,29.3,3,5.8,12.8,0.2,32.4,14,6.402167163895557,23.200000000000003,76.8,0,0,2.2,10.7,0,4.8,23,0,0,0,3,0,0,0,0,0,0,0,0,3.2,0,0,25.6,1.3,0,3,0,0.087934833
slurry--10.0--ji2018-bd0001--100.0--nan--0.0--nan--0.0--nan--0.0--nan--0.0--aqueous carbonation--batch--nan--initial pressure--0.7--constant temperature--40.0--100.0--0.0--0.0--0.0--nan--nan--900.0--manometric analysis,,10,0,0,0,batch,initial pressure,0.7,constant temperature,40,100,0,0,0,900,7,manometric analysis,,,,8.4,30.29,0.2,29.3,3,5.8,12.8,0.2,32.4,14,6.402167163895557,23.200000000000003,76.8,0,0,2.2,10.7,0,4.8,23,0,0,0,3,0,0,0,0,0,0,0,0,3.2,0,0,25.6,1.3,0,3,0,0.092140112
slurry--10.0--ji2018-bd0001--100.0--nan--0.0--nan--0.0--nan--0.0--nan--0.0--aqueous carbonation--batch--nan--initial pressure--0.7--constant temperature--40.0--100.0--0.0--0.0--0.0--nan--nan--900.0--manometric analysis,,10,0,0,0,batch,initial pressure,0.7,constant temperature,40,100,0,0,0,900,7.25,manometric analysis,,,,8.4,30.29,0.2,29.3,3,5.8,12.8,0.2,32.4,14,6.402167163895557,23.200000000000003,76.8,0,0,2.2,10.7,0,4.8,23,0,0,0,3,0,0,0,0,0,0,0,0,3.2,0,0,25.6,1.3,0,3,0,0.089182869
slurry--10.0--ji2018-bd0001--100.0--nan--0.0--nan--0.0--nan--0.0--nan--0.0--aqueous carbonation--batch--nan--initial pressure--0.7--constant temperature--40.0--100.0--0.0--0.0--0.0--nan--nan--900.0--manometric analysis,,10,0,0,0,batch,initial pressure,0.7,constant temperature,40,100,0,0,0,900,7.5,manometric analysis,,,,8.4,30.29,0.2,29.3,3,5.8,12.8,0.2,32.4,14,6.402167163895557,23.200000000000003,76.8,0,0,2.2,10.7,0,4.8,23,0,0,0,3,0,0,0,0,0,0,0,0,3.2,0,0,25.6,1.3,0,3,0,0.093389208
slurry--10.0--ji2018-bd0001--100.0--nan--0.0--nan--0.0--nan--0.0--nan--0.0--aqueous carbonation--batch--nan--initial pressure--0.7--constant temperature--40.0--100.0--0.0--0.0--0.0--nan--nan--900.0--manometric analysis,,10,0,0,0,batch,initial pressure,0.7,constant temperature,40,100,0,0,0,900,7.75,manometric analysis,,,,8.4,30.29,0.2,29.3,3,5.8,12.8,0.2,32.4,14,6.402167163895557,23.200000000000003,76.8,0,0,2.2,10.7,0,4.8,23,0,0,0,3,0,0,0,0,0,0,0,0,3.2,0,0,25.6,1.3,0,3,0,0.098618807
slurry--10.0--ji2018-bd0001--100.0--nan--0.0--nan--0.0--nan--0.0--nan--0.0--aqueous carbonation--batch--nan--initial pressure--0.7--constant temperature--40.0--100.0--0.0--0.0--0.0--nan--nan--900.0--manometric analysis,,10,0,0,0,batch,initial pressure,0.7,constant temperature,40,100,0,0,0,900,8,manometric analysis,,,,8.4,30.29,0.2,29.3,3,5.8,12.8,0.2,32.4,14,6.402167163895557,23.200000000000003,76.8,0,0,2.2,10.7,0,4.8,23,0,0,0,3,0,0,0,0,0,0,0,0,3.2,0,0,25.6,1.3,0,3,0,0.095265897
slurry--10.0--montes-hernandez2009-bd0001--100.0--nan--0.0--nan--0.0--nan--0.0--nan--0.0--aqueous carbonation--batch--2.0--initial pressure--1.0--constant temperature--23.0--100.0--0.0--0.0--0.0--nan--nan--450.0--manometric analysis,,10,0,0,0,batch,initial pressure,1,constant temperature,23,100,0,0,0,450,0,manometric analysis,,,,40,0.63,0.6075955420783491,2.1798066675645233,32.43494659131138,48.71139251713309,2.2109260818152516,1.9471068147070334,5.8972630166020705,3.8921935909573655,8.111862299,60.35101086810462,39.64898913189538,0.4161110449357113,0.6593834624555501,0,0.5140195260970553,0.21979448748518332,0,0,0,0,1.9336925029365413,0,1.4550394338927028,0,0.9062745565159683,2.937254434840315,0,0.5651858249619001,0.46506528551638326,9.370219219,0,0.14686272174201578,1.0989724374259169,0,15.901474158163364,2.3253264275819165,0,0.7343136087100788,0
slurry--10.0--montes-hernandez2009-bd0001--100.0--nan--0.0--nan--0.0--nan--0.0--nan--0.0--aqueous carbonation--batch--2.0--initial pressure--1.0--constant temperature--23.0--100.0--0.0--0.0--0.0--nan--nan--450.0--manometric analysis,,10,0,0,0,batch,initial pressure,1,constant temperature,23,100,0,0,0,450,0.0625,manometric analysis,,,,40,0.63,0.6075955420783491,2.1798066675645233,32.43494659131138,48.71139251713309,2.2109260818152516,1.9471068147070334,5.8972630166020705,3.8921935909573655,8.111862299,60.35101086810462,39.64898913189538,0.4161110449357113,0.6593834624555501,0,0.5140195260970553,0.21979448748518332,0,0,0,0,1.9336925029365413,0,1.4550394338927028,0,0.9062745565159683,2.937254434840315,0,0.5651858249619001,0.46506528551638326,9.370219219,0,0.14686272174201578,1.0989724374259169,0,15.901474158163364,2.3253264275819165,0,0.7343136087100788,0.003762686
slurry--10.0--montes-hernandez2009-bd0001--100.0--nan--0.0--nan--0.0--nan--0.0--nan--0.0--aqueous carbonation--batch--2.0--initial pressure--1.0--constant temperature--23.0--100.0--0.0--0.0--0.0--nan--nan--450.0--manometric analysis,,10,0,0,0,batch,initial pressure,1,constant temperature,23,100,0,0,0,450,0.125,manometric analysis,,,,40,0.63,0.6075955420783491,2.1798066675645233,32.43494659131138,48.71139251713309,2.2109260818152516,1.9471068147070334,5.8972630166020705,3.8921935909573655,8.111862299,60.35101086810462,39.64898913189538,0.4161110449357113,0.6593834624555501,0,0.5140195260970553,0.21979448748518332,0,0,0,0,1.9336925029365413,0,1.4550394338927028,0,0.9062745565159683,2.937254434840315,0,0.5651858249619001,0.46506528551638326,9.370219219,0,0.14686272174201578,1.0989724374259169,0,15.901474158163364,2.3253264275819165,0,0.7343136087100788,0.00612534
slurry--10.0--montes-hernandez2009-bd0001--100.0--nan--0.0--nan--0.0--nan--0.0--nan--0.0--aqueous carbonation--batch--2.0--initial pressure--1.0--constant temperature--23.0--100.0--0.0--0.0--0.0--nan--nan--450.0--manometric analysis,,10,0,0,0,batch,initial pressure,1,constant temperature,23,100,0,0,0,450,0.1875,manometric analysis,,,,40,0.63,0.6075955420783491,2.1798066675645233,32.43494659131138,48.71139251713309,2.2109260818152516,1.9471068147070334,5.8972630166020705,3.8921935909573655,8.111862299,60.35101086810462,39.64898913189538,0.4161110449357113,0.6593834624555501,0,0.5140195260970553,0.21979448748518332,0,0,0,0,1.9336925029365413,0,1.4550394338927028,0,0.9062745565159683,2.937254434840315,0,0.5651858249619001,0.46506528551638326,9.370219219,0,0.14686272174201578,1.0989724374259169,0,15.901474158163364,2.3253264275819165,0,0.7343136087100788,0.008273307
slurry--10.0--montes-hernandez2009-bd0001--100.0--nan--0.0--nan--0.0--nan--0.0--nan--0.0--aqueous carbonation--batch--2.0--initial pressure--1.0--constant temperature--23.0--100.0--0.0--0.0--0.0--nan--nan--450.0--manometric analysis,,10,0,0,0,batch,initial pressure,1,constant temperature,23,100,0,0,0,450,0.25,manometric analysis,,,,40,0.63,0.6075955420783491,2.1798066675645233,32.43494659131138,48.71139251713309,2.2109260818152516,1.9471068147070334,5.8972630166020705,3.8921935909573655,8.111862299,60.35101086810462,39.64898913189538,0.4161110449357113,0.6593834624555501,0,0.5140195260970553,0.21979448748518332,0,0,0,0,1.9336925029365413,0,1.4550394338927028,0,0.9062745565159683,2.937254434840315,0,0.5651858249619001,0.46506528551638326,9.370219219,0,0.14686272174201578,1.0989724374259169,0,15.901474158163364,2.3253264275819165,0,0.7343136087100788,0.010075389407330201
slurry--10.0--montes-hernandez2009-bd0001--100.0--nan--0.0--nan--0.0--nan--0.0--nan--0.0--aqueous carbonation--batch--2.0--initial pressure--1.0--constant temperature--23.0--100.0--0.0--0.0--0.0--nan--nan--450.0--manometric analysis,,10,0,0,0,batch,initial pressure,1,constant temperature,23,100,0,0,0,450,0.3125,manometric analysis,,,,40,0.63,0.6075955420783491,2.1798066675645233,32.43494659131138,48.71139251713309,2.2109260818152516,1.9471068147070334,5.8972630166020705,3.8921935909573655,8.111862299,60.35101086810462,39.64898913189538,0.4161110449357113,0.6593834624555501,0,0.5140195260970553,0.21979448748518332,0,0,0,0,1.9336925029365413,0,1.4550394338927028,0,0.9062745565159683,2.937254434840315,0,0.5651858249619001,0.46506528551638326,9.370219219,0,0.14686272174201578,1.0989724374259169,0,15.901474158163364,2.3253264275819165,0,0.7343136087100788,0.012453332410954452
slurry--10.0--montes-hernandez2009-bd0001--100.0--nan--0.0--nan--0.0--nan--0.0--nan--0.0--aqueous carbonation--batch--2.0--initial pressure--1.0--constant temperature--23.0--100.0--0.0--0.0--0.0--nan--nan--450.0--manometric analysis,,10,0,0,0,batch,initial pressure,1,constant temperature,23,100,0,0,0,450,0.375,manometric analysis,,,,40,0.63,0.6075955420783491,2.1798066675645233,32.43494659131138,48.71139251713309,2.2109260818152516,1.9471068147070334,5.8972630166020705,3.8921935909573655,8.111862299,60.35101086810462,39.64898913189538,0.4161110449357113,0.6593834624555501,0,0.5140195260970553,0.21979448748518332,0,0,0,0,1.9336925029365413,0,1.4550394338927028,0,0.9062745565159683,2.937254434840315,0,0.5651858249619001,0.46506528551638326,9.370219219,0,0.14686272174201578,1.0989724374259169,0,15.901474158163364,2.3253264275819165,0,0.7343136087100788,0.013045342805736632
