Repository: kycai/c3gb

# c3gb

**c3gb**, Gradient Boosting models for predicting the CO2 uptake of Coal ashes in Carbon mineralization, were developed in the research article: [AI-guided prediction and control of CO2 mineralization in coal ashes as carbon-efficient supplementary cementitious materials](). They are tree-based ensemble models. 

The models take the physicochemical properties of coal ashes, along with the process parameters related to reactant proportions and carbonation conditions as input features, while the output is CO2 uptake. The models can be used as a objective function to optimize the carbonation process for CO2 mineralization in coal ashes.

Kangyi Cai 2026 @ Missouri S&T

File: data/Xys_gt_augmented.csv (part 48 of 89)
Group id,Class id,Water-Solid ratio,Chemical admixture 1-content,Chemical admixture 2-content,Chemical admixture 3-content,Carbonation reactor operation mode,Carbonation pressure control type,Carbonation pressure,Carbonation temperature control type,Carbonation temperature,Carbonation gas 1-CO2,Carbonation gas 2-H2O vapor,Carbonation gas 3-N2,Carbonation gas flow rate,Carbonation stirring speed ,Carbonation duration,Method-CO2 uptake,Chemical admixture 1_Classification 2,Chemical admixture 2_Classification 2,Chemical admixture 3_Classification 2,"Solid_Dv,50",Solid_Specific surface area,Solid_Na2O,Solid_MgO,Solid_Al2O3,Solid_SiO2,Solid_SO3,Solid_K2O,Solid_CaO,Solid_Fe2O3,Solid_Loss on ignition,Solid_Amorphous+others,Solid_Crystalline,Solid_Albite,Solid_Anhydrite,Solid_Augite,Solid_Bassanite,Solid_Brownmillerite,Solid_Brucite,Solid_Calcite,Solid_Corundum,Solid_Diopside,Solid_Glauberite,Solid_Gypsum,Solid_Hematite,Solid_Hydrotalcite,Solid_Lime,Solid_Maghemite,Solid_Magnesioferrite,Solid_Magnetite,Solid_Microcline,Solid_Mullite,Solid_Periclase,Solid_Polyhalite,Solid_Portlandite,Solid_Pyroaurite,Solid_Quartz,Solid_Spinel,Solid_Srebrodolskite,Solid_Thenardite,Experimental CO2 uptake-U2
slurry--10.0--montes-hernandez2009-bd0001--100.0--nan--0.0--nan--0.0--nan--0.0--nan--0.0--aqueous carbonation--batch--2.0--initial pressure--1.0--constant temperature--23.0--100.0--0.0--0.0--0.0--nan--nan--450.0--manometric analysis,,10,0,0,0,batch,initial pressure,1,constant temperature,23,100,0,0,0,450,5,manometric analysis,,,,40,0.63,0.6075955420783491,2.1798066675645233,32.43494659131138,48.71139251713309,2.2109260818152516,1.9471068147070334,5.8972630166020705,3.8921935909573655,8.111862299,60.35101086810462,39.64898913189538,0.4161110449357113,0.6593834624555501,0,0.5140195260970553,0.21979448748518332,0,0,0,0,1.9336925029365413,0,1.4550394338927028,0,0.9062745565159683,2.937254434840315,0,0.5651858249619001,0.46506528551638326,9.370219219,0,0.14686272174201578,1.0989724374259169,0,15.901474158163364,2.3253264275819165,0,0.7343136087100788,0.025004775
slurry--10.0--montes-hernandez2009-bd0001--100.0--nan--0.0--nan--0.0--nan--0.0--nan--0.0--aqueous carbonation--batch--2.0--initial pressure--1.0--constant temperature--23.0--100.0--0.0--0.0--0.0--nan--nan--450.0--manometric analysis,,10,0,0,0,batch,initial pressure,1,constant temperature,23,100,0,0,0,450,5.25,manometric analysis,,,,40,0.63,0.6075955420783491,2.1798066675645233,32.43494659131138,48.71139251713309,2.2109260818152516,1.9471068147070334,5.8972630166020705,3.8921935909573655,8.111862299,60.35101086810462,39.64898913189538,0.4161110449357113,0.6593834624555501,0,0.5140195260970553,0.21979448748518332,0,0,0,0,1.9336925029365413,0,1.4550394338927028,0,0.9062745565159683,2.937254434840315,0,0.5651858249619001,0.46506528551638326,9.370219219,0,0.14686272174201578,1.0989724374259169,0,15.901474158163364,2.3253264275819165,0,0.7343136087100788,0.024276422156992876
slurry--10.0--montes-hernandez2009-bd0001--100.0--nan--0.0--nan--0.0--nan--0.0--nan--0.0--aqueous carbonation--batch--2.0--initial pressure--1.0--constant temperature--23.0--100.0--0.0--0.0--0.0--nan--nan--450.0--manometric analysis,,10,0,0,0,batch,initial pressure,1,constant temperature,23,100,0,0,0,450,5.5,manometric analysis,,,,40,0.63,0.6075955420783491,2.1798066675645233,32.43494659131138,48.71139251713309,2.2109260818152516,1.9471068147070334,5.8972630166020705,3.8921935909573655,8.111862299,60.35101086810462,39.64898913189538,0.4161110449357113,0.6593834624555501,0,0.5140195260970553,0.21979448748518332,0,0,0,0,1.9336925029365413,0,1.4550394338927028,0,0.9062745565159683,2.937254434840315,0,0.5651858249619001,0.46506528551638326,9.370219219,0,0.14686272174201578,1.0989724374259169,0,15.901474158163364,2.3253264275819165,0,0.7343136087100788,0.023992048400749297
slurry--10.0--montes-hernandez2009-bd0001--100.0--nan--0.0--nan--0.0--nan--0.0--nan--0.0--aqueous carbonation--batch--2.0--initial pressure--1.0--constant temperature--23.0--100.0--0.0--0.0--0.0--nan--nan--450.0--manometric analysis,,10,0,0,0,batch,initial pressure,1,constant temperature,23,100,0,0,0,450,5.75,manometric analysis,,,,40,0.63,0.6075955420783491,2.1798066675645233,32.43494659131138,48.71139251713309,2.2109260818152516,1.9471068147070334,5.8972630166020705,3.8921935909573655,8.111862299,60.35101086810462,39.64898913189538,0.4161110449357113,0.6593834624555501,0,0.5140195260970553,0.21979448748518332,0,0,0,0,1.9336925029365413,0,1.4550394338927028,0,0.9062745565159683,2.937254434840315,0,0.5651858249619001,0.46506528551638326,9.370219219,0,0.14686272174201578,1.0989724374259169,0,15.901474158163364,2.3253264275819165,0,0.7343136087100788,0.025332772042222715
slurry--10.0--montes-hernandez2009-bd0001--100.0--nan--0.0--nan--0.0--nan--0.0--nan--0.0--aqueous carbonation--batch--2.0--initial pressure--1.0--constant temperature--23.0--100.0--0.0--0.0--0.0--nan--nan--450.0--manometric analysis,,10,0,0,0,batch,initial pressure,1,constant temperature,23,100,0,0,0,450,6,manometric analysis,,,,40,0.63,0.6075955420783491,2.1798066675645233,32.43494659131138,48.71139251713309,2.2109260818152516,1.9471068147070334,5.8972630166020705,3.8921935909573655,8.111862299,60.35101086810462,39.64898913189538,0.4161110449357113,0.6593834624555501,0,0.5140195260970553,0.21979448748518332,0,0,0,0,1.9336925029365413,0,1.4550394338927028,0,0.9062745565159683,2.937254434840315,0,0.5651858249619001,0.46506528551638326,9.370219219,0,0.14686272174201578,1.0989724374259169,0,15.901474158163364,2.3253264275819165,0,0.7343136087100788,0.025338102
slurry--10.0--montes-hernandez2009-bd0001--100.0--nan--0.0--nan--0.0--nan--0.0--nan--0.0--aqueous carbonation--batch--2.0--initial pressure--1.0--constant temperature--23.0--100.0--0.0--0.0--0.0--nan--nan--450.0--manometric analysis,,10,0,0,0,batch,initial pressure,1,constant temperature,23,100,0,0,0,450,6.25,manometric analysis,,,,40,0.63,0.6075955420783491,2.1798066675645233,32.43494659131138,48.71139251713309,2.2109260818152516,1.9471068147070334,5.8972630166020705,3.8921935909573655,8.111862299,60.35101086810462,39.64898913189538,0.4161110449357113,0.6593834624555501,0,0.5140195260970553,0.21979448748518332,0,0,0,0,1.9336925029365413,0,1.4550394338927028,0,0.9062745565159683,2.937254434840315,0,0.5651858249619001,0.46506528551638326,9.370219219,0,0.14686272174201578,1.0989724374259169,0,15.901474158163364,2.3253264275819165,0,0.7343136087100788,0.024241888801285003
slurry--10.0--montes-hernandez2009-bd0001--100.0--nan--0.0--nan--0.0--nan--0.0--nan--0.0--aqueous carbonation--batch--2.0--initial pressure--1.0--constant temperature--23.0--100.0--0.0--0.0--0.0--nan--nan--450.0--manometric analysis,,10,0,0,0,batch,initial pressure,1,constant temperature,23,100,0,0,0,450,6.5,manometric analysis,,,,40,0.63,0.6075955420783491,2.1798066675645233,32.43494659131138,48.71139251713309,2.2109260818152516,1.9471068147070334,5.8972630166020705,3.8921935909573655,8.111862299,60.35101086810462,39.64898913189538,0.4161110449357113,0.6593834624555501,0,0.5140195260970553,0.21979448748518332,0,0,0,0,1.9336925029365413,0,1.4550394338927028,0,0.9062745565159683,2.937254434840315,0,0.5651858249619001,0.46506528551638326,9.370219219,0,0.14686272174201578,1.0989724374259169,0,15.901474158163364,2.3253264275819165,0,0.7343136087100788,0.025541461905440276
slurry--10.0--montes-hernandez2009-bd0001--100.0--nan--0.0--nan--0.0--nan--0.0--nan--0.0--aqueous carbonation--batch--2.0--initial pressure--1.0--constant temperature--23.0--100.0--0.0--0.0--0.0--nan--nan--450.0--manometric analysis,,10,0,0,0,batch,initial pressure,1,constant temperature,23,100,0,0,0,450,6.75,manometric analysis,,,,40,0.63,0.6075955420783491,2.1798066675645233,32.43494659131138,48.71139251713309,2.2109260818152516,1.9471068147070334,5.8972630166020705,3.8921935909573655,8.111862299,60.35101086810462,39.64898913189538,0.4161110449357113,0.6593834624555501,0,0.5140195260970553,0.21979448748518332,0,0,0,0,1.9336925029365413,0,1.4550394338927028,0,0.9062745565159683,2.937254434840315,0,0.5651858249619001,0.46506528551638326,9.370219219,0,0.14686272174201578,1.0989724374259169,0,15.901474158163364,2.3253264275819165,0,0.7343136087100788,0.024374028089075826
slurry--10.0--montes-hernandez2009-bd0001--100.0--nan--0.0--nan--0.0--nan--0.0--nan--0.0--aqueous carbonation--batch--2.0--initial pressure--1.0--constant temperature--23.0--100.0--0.0--0.0--0.0--nan--nan--450.0--manometric analysis,,10,0,0,0,batch,initial pressure,1,constant temperature,23,100,0,0,0,450,7,manometric analysis,,,,40,0.63,0.6075955420783491,2.1798066675645233,32.43494659131138,48.71139251713309,2.2109260818152516,1.9471068147070334,5.8972630166020705,3.8921935909573655,8.111862299,60.35101086810462,39.64898913189538,0.4161110449357113,0.6593834624555501,0,0.5140195260970553,0.21979448748518332,0,0,0,0,1.9336925029365413,0,1.4550394338927028,0,0.9062745565159683,2.937254434840315,0,0.5651858249619001,0.46506528551638326,9.370219219,0,0.14686272174201578,1.0989724374259169,0,15.901474158163364,2.3253264275819165,0,0.7343136087100788,0.025050500022148817
slurry--10.0--montes-hernandez2009-bd0001--100.0--nan--0.0--nan--0.0--nan--0.0--nan--0.0--aqueous carbonation--batch--2.0--initial pressure--1.0--constant temperature--23.0--100.0--0.0--0.0--0.0--nan--nan--450.0--manometric analysis,,10,0,0,0,batch,initial pressure,1,constant temperature,23,100,0,0,0,450,7.25,manometric analysis,,,,40,0.63,0.6075955420783491,2.1798066675645233,32.43494659131138,48.71139251713309,2.2109260818152516,1.9471068147070334,5.8972630166020705,3.8921935909573655,8.111862299,60.35101086810462,39.64898913189538,0.4161110449357113,0.6593834624555501,0,0.5140195260970553,0.21979448748518332,0,0,0,0,1.9336925029365413,0,1.4550394338927028,0,0.9062745565159683,2.937254434840315,0,0.5651858249619001,0.46506528551638326,9.370219219,0,0.14686272174201578,1.0989724374259169,0,15.901474158163364,2.3253264275819165,0,0.7343136087100788,0.025484163
slurry--10.0--montes-hernandez2009-bd0001--100.0--nan--0.0--nan--0.0--nan--0.0--nan--0.0--aqueous carbonation--batch--2.0--initial pressure--1.0--constant temperature--23.0--100.0--0.0--0.0--0.0--nan--nan--450.0--manometric analysis,,10,0,0,0,batch,initial pressure,1,constant temperature,23,100,0,0,0,450,7.5,manometric analysis,,,,40,0.63,0.6075955420783491,2.1798066675645233,32.43494659131138,48.71139251713309,2.2109260818152516,1.9471068147070334,5.8972630166020705,3.8921935909573655,8.111862299,60.35101086810462,39.64898913189538,0.4161110449357113,0.6593834624555501,0,0.5140195260970553,0.21979448748518332,0,0,0,0,1.9336925029365413,0,1.4550394338927028,0,0.9062745565159683,2.937254434840315,0,0.5651858249619001,0.46506528551638326,9.370219219,0,0.14686272174201578,1.0989724374259169,0,15.901474158163364,2.3253264275819165,0,0.7343136087100788,0.024831251452488923
slurry--10.0--montes-hernandez2009-bd0001--100.0--nan--0.0--nan--0.0--nan--0.0--nan--0.0--aqueous carbonation--batch--2.0--initial pressure--1.0--constant temperature--23.0--100.0--0.0--0.0--0.0--nan--nan--450.0--manometric analysis,,10,0,0,0,batch,initial pressure,1,constant temperature,23,100,0,0,0,450,7.75,manometric analysis,,,,40,0.63,0.6075955420783491,2.1798066675645233,32.43494659131138,48.71139251713309,2.2109260818152516,1.9471068147070334,5.8972630166020705,3.8921935909573655,8.111862299,60.35101086810462,39.64898913189538,0.4161110449357113,0.6593834624555501,0,0.5140195260970553,0.21979448748518332,0,0,0,0,1.9336925029365413,0,1.4550394338927028,0,0.9062745565159683,2.937254434840315,0,0.5651858249619001,0.46506528551638326,9.370219219,0,0.14686272174201578,1.0989724374259169,0,15.901474158163364,2.3253264275819165,0,0.7343136087100788,0.025204640393101062
slurry--10.0--montes-hernandez2009-bd0001--100.0--nan--0.0--nan--0.0--nan--0.0--nan--0.0--aqueous carbonation--batch--2.0--initial pressure--1.0--constant temperature--23.0--100.0--0.0--0.0--0.0--nan--nan--450.0--manometric analysis,,10,0,0,0,batch,initial pressure,1,constant temperature,23,100,0,0,0,450,8,manometric analysis,,,,40,0.63,0.6075955420783491,2.1798066675645233,32.43494659131138,48.71139251713309,2.2109260818152516,1.9471068147070334,5.8972630166020705,3.8921935909573655,8.111862299,60.35101086810462,39.64898913189538,0.4161110449357113,0.6593834624555501,0,0.5140195260970553,0.21979448748518332,0,0,0,0,1.9336925029365413,0,1.4550394338927028,0,0.9062745565159683,2.937254434840315,0,0.5651858249619001,0.46506528551638326,9.370219219,0,0.14686272174201578,1.0989724374259169,0,15.901474158163364,2.3253264275819165,0,0.7343136087100788,0.024462105084531574
slurry--10.0--montes-hernandez2009-bd0001--100.0--nan--0.0--nan--0.0--nan--0.0--nan--0.0--aqueous carbonation--batch--2.0--initial pressure--1.0--constant temperature--23.0--100.0--0.0--0.0--0.0--nan--nan--450.0--manometric analysis,,10,0,0,0,batch,initial pressure,1,constant temperature,23,100,0,0,0,450,8.5,manometric analysis,,,,40,0.63,0.6075955420783491,2.1798066675645233,32.43494659131138,48.71139251713309,2.2109260818152516,1.9471068147070334,5.8972630166020705,3.8921935909573655,8.111862299,60.35101086810462,39.64898913189538,0.4161110449357113,0.6593834624555501,0,0.5140195260970553,0.21979448748518332,0,0,0,0,1.9336925029365413,0,1.4550394338927028,0,0.9062745565159683,2.937254434840315,0,0.5651858249619001,0.46506528551638326,9.370219219,0,0.14686272174201578,1.0989724374259169,0,15.901474158163364,2.3253264275819165,0,0.7343136087100788,0.024706744645367228
slurry--10.0--montes-hernandez2009-bd0001--100.0--nan--0.0--nan--0.0--nan--0.0--nan--0.0--aqueous carbonation--batch--2.0--initial pressure--1.0--constant temperature--23.0--100.0--0.0--0.0--0.0--nan--nan--450.0--manometric analysis,,10,0,0,0,batch,initial pressure,1,constant temperature,23,100,0,0,0,450,9,manometric analysis,,,,40,0.63,0.6075955420783491,2.1798066675645233,32.43494659131138,48.71139251713309,2.2109260818152516,1.9471068147070334,5.8972630166020705,3.8921935909573655,8.111862299,60.35101086810462,39.64898913189538,0.4161110449357113,0.6593834624555501,0,0.5140195260970553,0.21979448748518332,0,0,0,0,1.9336925029365413,0,1.4550394338927028,0,0.9062745565159683,2.937254434840315,0,0.5651858249619001,0.46506528551638326,9.370219219,0,0.14686272174201578,1.0989724374259169,0,15.901474158163364,2.3253264275819165,0,0.7343136087100788,0.024699563885340718
slurry--10.0--montes-hernandez2009-bd0001--100.0--nan--0.0--nan--0.0--nan--0.0--nan--0.0--aqueous carbonation--batch--2.0--initial pressure--1.0--constant temperature--23.0--100.0--0.0--0.0--0.0--nan--nan--450.0--manometric analysis,,10,0,0,0,batch,initial pressure,1,constant temperature,23,100,0,0,0,450,9.5,manometric analysis,,,,40,0.63,0.6075955420783491,2.1798066675645233,32.43494659131138,48.71139251713309,2.2109260818152516,1.9471068147070334,5.8972630166020705,3.8921935909573655,8.111862299,60.35101086810462,39.64898913189538,0.4161110449357113,0.6593834624555501,0,0.5140195260970553,0.21979448748518332,0,0,0,0,1.9336925029365413,0,1.4550394338927028,0,0.9062745565159683,2.937254434840315,0,0.5651858249619001,0.46506528551638326,9.370219219,0,0.14686272174201578,1.0989724374259169,0,15.901474158163364,2.3253264275819165,0,0.7343136087100788,0.024286141266997605
slurry--10.0--montes-hernandez2009-bd0001--100.0--nan--0.0--nan--0.0--nan--0.0--nan--0.0--aqueous carbonation--batch--2.0--initial pressure--1.0--constant temperature--23.0--100.0--0.0--0.0--0.0--nan--nan--450.0--manometric analysis,,10,0,0,0,batch,initial pressure,1,constant temperature,23,100,0,0,0,450,10,manometric analysis,,,,40,0.63,0.6075955420783491,2.1798066675645233,32.43494659131138,48.71139251713309,2.2109260818152516,1.9471068147070334,5.8972630166020705,3.8921935909573655,8.111862299,60.35101086810462,39.64898913189538,0.4161110449357113,0.6593834624555501,0,0.5140195260970553,0.21979448748518332,0,0,0,0,1.9336925029365413,0,1.4550394338927028,0,0.9062745565159683,2.937254434840315,0,0.5651858249619001,0.46506528551638326,9.370219219,0,0.14686272174201578,1.0989724374259169,0,15.901474158163364,2.3253264275819165,0,0.7343136087100788,0.024721802326262924
slurry--10.0--montes-hernandez2009-bd0001--100.0--nan--0.0--nan--0.0--nan--0.0--nan--0.0--aqueous carbonation--batch--2.0--initial pressure--1.0--constant temperature--23.0--100.0--0.0--0.0--0.0--nan--nan--450.0--manometric analysis,,10,0,0,0,batch,initial pressure,1,constant temperature,23,100,0,0,0,450,10.5,manometric analysis,,,,40,0.63,0.6075955420783491,2.1798066675645233,32.43494659131138,48.71139251713309,2.2109260818152516,1.9471068147070334,5.8972630166020705,3.8921935909573655,8.111862299,60.35101086810462,39.64898913189538,0.4161110449357113,0.6593834624555501,0,0.5140195260970553,0.21979448748518332,0,0,0,0,1.9336925029365413,0,1.4550394338927028,0,0.9062745565159683,2.937254434840315,0,0.5651858249619001,0.46506528551638326,9.370219219,0,0.14686272174201578,1.0989724374259169,0,15.901474158163364,2.3253264275819165,0,0.7343136087100788,0.023672917625988058
slurry--10.0--montes-hernandez2009-bd0001--100.0--nan--0.0--nan--0.0--nan--0.0--nan--0.0--aqueous carbonation--batch--2.0--initial pressure--1.0--constant temperature--23.0--100.0--0.0--0.0--0.0--nan--nan--450.0--manometric analysis,,10,0,0,0,batch,initial pressure,1,constant temperature,23,100,0,0,0,450,11,manometric analysis,,,,40,0.63,0.6075955420783491,2.1798066675645233,32.43494659131138,48.71139251713309,2.2109260818152516,1.9471068147070334,5.8972630166020705,3.8921935909573655,8.111862299,60.35101086810462,39.64898913189538,0.4161110449357113,0.6593834624555501,0,0.5140195260970553,0.21979448748518332,0,0,0,0,1.9336925029365413,0,1.4550394338927028,0,0.9062745565159683,2.937254434840315,0,0.5651858249619001,0.46506528551638326,9.370219219,0,0.14686272174201578,1.0989724374259169,0,15.901474158163364,2.3253264275819165,0,0.7343136087100788,0.024481434007790303
slurry--10.0--montes-hernandez2009-bd0001--100.0--nan--0.0--nan--0.0--nan--0.0--nan--0.0--aqueous carbonation--batch--2.0--initial pressure--1.0--constant temperature--23.0--100.0--0.0--0.0--0.0--nan--nan--450.0--manometric analysis,,10,0,0,0,batch,initial pressure,1,constant temperature,23,100,0,0,0,450,11.5,manometric analysis,,,,40,0.63,0.6075955420783491,2.1798066675645233,32.43494659131138,48.71139251713309,2.2109260818152516,1.9471068147070334,5.8972630166020705,3.8921935909573655,8.111862299,60.35101086810462,39.64898913189538,0.4161110449357113,0.6593834624555501,0,0.5140195260970553,0.21979448748518332,0,0,0,0,1.9336925029365413,0,1.4550394338927028,0,0.9062745565159683,2.937254434840315,0,0.5651858249619001,0.46506528551638326,9.370219219,0,0.14686272174201578,1.0989724374259169,0,15.901474158163364,2.3253264275819165,0,0.7343136087100788,0.024639150264373005
slurry--10.0--montes-hernandez2009-bd0001--100.0--nan--0.0--nan--0.0--nan--0.0--nan--0.0--aqueous carbonation--batch--2.0--initial pressure--1.0--constant temperature--23.0--100.0--0.0--0.0--0.0--nan--nan--450.0--manometric analysis,,10,0,0,0,batch,initial pressure,1,constant temperature,23,100,0,0,0,450,12,manometric analysis,,,,40,0.63,0.6075955420783491,2.1798066675645233,32.43494659131138,48.71139251713309,2.2109260818152516,1.9471068147070334,5.8972630166020705,3.8921935909573655,8.111862299,60.35101086810462,39.64898913189538,0.4161110449357113,0.6593834624555501,0,0.5140195260970553,0.21979448748518332,0,0,0,0,1.9336925029365413,0,1.4550394338927028,0,0.9062745565159683,2.937254434840315,0,0.5651858249619001,0.46506528551638326,9.370219219,0,0.14686272174201578,1.0989724374259169,0,15.901474158163364,2.3253264275819165,0,0.7343136087100788,0.02466109
slurry--10.0--montes-hernandez2009-bd0001--100.0--nan--0.0--nan--0.0--nan--0.0--nan--0.0--aqueous carbonation--batch--2.0--initial pressure--1.0--constant temperature--23.0--100.0--0.0--0.0--0.0--nan--nan--450.0--manometric analysis,,10,0,0,0,batch,initial pressure,1,constant temperature,23,100,0,0,0,450,12.5,manometric analysis,,,,40,0.63,0.6075955420783491,2.1798066675645233,32.43494659131138,48.71139251713309,2.2109260818152516,1.9471068147070334,5.8972630166020705,3.8921935909573655,8.111862299,60.35101086810462,39.64898913189538,0.4161110449357113,0.6593834624555501,0,0.5140195260970553,0.21979448748518332,0,0,0,0,1.9336925029365413,0,1.4550394338927028,0,0.9062745565159683,2.937254434840315,0,0.5651858249619001,0.46506528551638326,9.370219219,0,0.14686272174201578,1.0989724374259169,0,15.901474158163364,2.3253264275819165,0,0.7343136087100788,0.024672316
slurry--10.0--montes-hernandez2009-bd0001--100.0--nan--0.0--nan--0.0--nan--0.0--nan--0.0--aqueous carbonation--batch--2.0--initial pressure--1.0--constant temperature--23.0--100.0--0.0--0.0--0.0--nan--nan--450.0--manometric analysis,,10,0,0,0,batch,initial pressure,1,constant temperature,23,100,0,0,0,450,13,manometric analysis,,,,40,0.63,0.6075955420783491,2.1798066675645233,32.43494659131138,48.71139251713309,2.2109260818152516,1.9471068147070334,5.8972630166020705,3.8921935909573655,8.111862299,60.35101086810462,39.64898913189538,0.4161110449357113,0.6593834624555501,0,0.5140195260970553,0.21979448748518332,0,0,0,0,1.9336925029365413,0,1.4550394338927028,0,0.9062745565159683,2.937254434840315,0,0.5651858249619001,0.46506528551638326,9.370219219,0,0.14686272174201578,1.0989724374259169,0,15.901474158163364,2.3253264275819165,0,0.7343136087100788,0.024809736725830436
slurry--10.0--montes-hernandez2009-bd0001--100.0--nan--0.0--nan--0.0--nan--0.0--nan--0.0--aqueous carbonation--batch--2.0--initial pressure--1.0--constant temperature--23.0--100.0--0.0--0.0--0.0--nan--nan--450.0--manometric analysis,,10,0,0,0,batch,initial pressure,1,constant temperature,23,100,0,0,0,450,13.5,manometric analysis,,,,40,0.63,0.6075955420783491,2.1798066675645233,32.43494659131138,48.71139251713309,2.2109260818152516,1.9471068147070334,5.8972630166020705,3.8921935909573655,8.111862299,60.35101086810462,39.64898913189538,0.4161110449357113,0.6593834624555501,0,0.5140195260970553,0.21979448748518332,0,0,0,0,1.9336925029365413,0,1.4550394338927028,0,0.9062745565159683,2.937254434840315,0,0.5651858249619001,0.46506528551638326,9.370219219,0,0.14686272174201578,1.0989724374259169,0,15.901474158163364,2.3253264275819165,0,0.7343136087100788,0.025223532
slurry--10.0--montes-hernandez2009-bd0001--100.0--nan--0.0--nan--0.0--nan--0.0--nan--0.0--aqueous carbonation--batch--2.0--initial pressure--1.0--constant temperature--23.0--100.0--0.0--0.0--0.0--nan--nan--450.0--manometric analysis,,10,0,0,0,batch,initial pressure,1,constant temperature,23,100,0,0,0,450,14,manometric analysis,,,,40,0.63,0.6075955420783491,2.1798066675645233,32.43494659131138,48.71139251713309,2.2109260818152516,1.9471068147070334,5.8972630166020705,3.8921935909573655,8.111862299,60.35101086810462,39.64898913189538,0.4161110449357113,0.6593834624555501,0,0.5140195260970553,0.21979448748518332,0,0,0,0,1.9336925029365413,0,1.4550394338927028,0,0.9062745565159683,2.937254434840315,0,0.5651858249619001,0.46506528551638326,9.370219219,0,0.14686272174201578,1.0989724374259169,0,15.901474158163364,2.3253264275819165,0,0.7343136087100788,0.025525598768430156
slurry--10.0--montes-hernandez2009-bd0001--100.0--nan--0.0--nan--0.0--nan--0.0--nan--0.0--aqueous carbonation--batch--2.0--initial pressure--1.0--constant temperature--23.0--100.0--0.0--0.0--0.0--nan--nan--450.0--manometric analysis,,10,0,0,0,batch,initial pressure,1,constant temperature,23,100,0,0,0,450,14.5,manometric analysis,,,,40,0.63,0.6075955420783491,2.1798066675645233,32.43494659131138,48.71139251713309,2.2109260818152516,1.9471068147070334,5.8972630166020705,3.8921935909573655,8.111862299,60.35101086810462,39.64898913189538,0.4161110449357113,0.6593834624555501,0,0.5140195260970553,0.21979448748518332,0,0,0,0,1.9336925029365413,0,1.4550394338927028,0,0.9062745565159683,2.937254434840315,0,0.5651858249619001,0.46506528551638326,9.370219219,0,0.14686272174201578,1.0989724374259169,0,15.901474158163364,2.3253264275819165,0,0.7343136087100788,0.024360163
slurry--10.0--montes-hernandez2009-bd0001--100.0--nan--0.0--nan--0.0--nan--0.0--nan--0.0--aqueous carbonation--batch--2.0--initial pressure--1.0--constant temperature--23.0--100.0--0.0--0.0--0.0--nan--nan--450.0--manometric analysis,,10,0,0,0,batch,initial pressure,1,constant temperature,23,100,0,0,0,450,15,manometric analysis,,,,40,0.63,0.6075955420783491,2.1798066675645233,32.43494659131138,48.71139251713309,2.2109260818152516,1.9471068147070334,5.8972630166020705,3.8921935909573655,8.111862299,60.35101086810462,39.64898913189538,0.4161110449357113,0.6593834624555501,0,0.5140195260970553,0.21979448748518332,0,0,0,0,1.9336925029365413,0,1.4550394338927028,0,0.9062745565159683,2.937254434840315,0,0.5651858249619001,0.46506528551638326,9.370219219,0,0.14686272174201578,1.0989724374259169,0,15.901474158163364,2.3253264275819165,0,0.7343136087100788,0.023937016958745574
slurry--10.0--montes-hernandez2009-bd0001--100.0--nan--0.0--nan--0.0--nan--0.0--nan--0.0--aqueous carbonation--batch--2.0--initial pressure--1.0--constant temperature--23.0--100.0--0.0--0.0--0.0--nan--nan--450.0--manometric analysis,,10,0,0,0,batch,initial pressure,1,constant temperature,23,100,0,0,0,450,15.5,manometric analysis,,,,40,0.63,0.6075955420783491,2.1798066675645233,32.43494659131138,48.71139251713309,2.2109260818152516,1.9471068147070334,5.8972630166020705,3.8921935909573655,8.111862299,60.35101086810462,39.64898913189538,0.4161110449357113,0.6593834624555501,0,0.5140195260970553,0.21979448748518332,0,0,0,0,1.9336925029365413,0,1.4550394338927028,0,0.9062745565159683,2.937254434840315,0,0.5651858249619001,0.46506528551638326,9.370219219,0,0.14686272174201578,1.0989724374259169,0,15.901474158163364,2.3253264275819165,0,0.7343136087100788,0.024060234
slurry--10.0--montes-hernandez2009-bd0001--100.0--nan--0.0--nan--0.0--nan--0.0--nan--0.0--aqueous carbonation--batch--2.0--initial pressure--1.0--constant temperature--23.0--100.0--0.0--0.0--0.0--nan--nan--450.0--manometric analysis,,10,0,0,0,batch,initial pressure,1,constant temperature,23,100,0,0,0,450,16,manometric analysis,,,,40,0.63,0.6075955420783491,2.1798066675645233,32.43494659131138,48.71139251713309,2.2109260818152516,1.9471068147070334,5.8972630166020705,3.8921935909573655,8.111862299,60.35101086810462,39.64898913189538,0.4161110449357113,0.6593834624555501,0,0.5140195260970553,0.21979448748518332,0,0,0,0,1.9336925029365413,0,1.4550394338927028,0,0.9062745565159683,2.937254434840315,0,0.5651858249619001,0.46506528551638326,9.370219219,0,0.14686272174201578,1.0989724374259169,0,15.901474158163364,2.3253264275819165,0,0.7343136087100788,0.024484455
slurry--10.0--montes-hernandez2009-bd0001--100.0--nan--0.0--nan--0.0--nan--0.0--nan--0.0--aqueous carbonation--batch--2.0--initial pressure--1.0--constant temperature--23.0--100.0--0.0--0.0--0.0--nan--nan--450.0--manometric analysis,,10,0,0,0,batch,initial pressure,1,constant temperature,23,100,0,0,0,450,17,manometric analysis,,,,40,0.63,0.6075955420783491,2.1798066675645233,32.43494659131138,48.71139251713309,2.2109260818152516,1.9471068147070334,5.8972630166020705,3.8921935909573655,8.111862299,60.35101086810462,39.64898913189538,0.4161110449357113,0.6593834624555501,0,0.5140195260970553,0.21979448748518332,0,0,0,0,1.9336925029365413,0,1.4550394338927028,0,0.9062745565159683,2.937254434840315,0,0.5651858249619001,0.46506528551638326,9.370219219,0,0.14686272174201578,1.0989724374259169,0,15.901474158163364,2.3253264275819165,0,0.7343136087100788,0.024587888
slurry--10.0--montes-hernandez2009-bd0001--100.0--nan--0.0--nan--0.0--nan--0.0--nan--0.0--aqueous carbonation--batch--2.0--initial pressure--1.0--constant temperature--23.0--100.0--0.0--0.0--0.0--nan--nan--450.0--manometric analysis,,10,0,0,0,batch,initial pressure,1,constant temperature,23,100,0,0,0,450,18,manometric analysis,,,,40,0.63,0.6075955420783491,2.1798066675645233,32.43494659131138,48.71139251713309,2.2109260818152516,1.9471068147070334,5.8972630166020705,3.8921935909573655,8.111862299,60.35101086810462,39.64898913189538,0.4161110449357113,0.6593834624555501,0,0.5140195260970553,0.21979448748518332,0,0,0,0,1.9336925029365413,0,1.4550394338927028,0,0.9062745565159683,2.937254434840315,0,0.5651858249619001,0.46506528551638326,9.370219219,0,0.14686272174201578,1.0989724374259169,0,15.901474158163364,2.3253264275819165,0,0.7343136087100788,0.024268236725499163
slurry--10.0--montes-hernandez2009-bd0001--100.0--nan--0.0--nan--0.0--nan--0.0--nan--0.0--aqueous carbonation--batch--2.0--initial pressure--2.0--constant temperature--23.0--100.0--0.0--0.0--0.0--nan--nan--450.0--manometric analysis,,10,0,0,0,batch,initial pressure,2,constant temperature,23,100,0,0,0,450,0,manometric analysis,,,,40,0.63,0.6075955420783491,2.1798066675645233,32.43494659131138,48.71139251713309,2.2109260818152516,1.9471068147070334,5.8972630166020705,3.8921935909573655,8.111862299,60.35101086810462,39.64898913189538,0.4161110449357113,0.6593834624555501,0,0.5140195260970553,0.21979448748518332,0,0,0,0,1.9336925029365413,0,1.4550394338927028,0,0.9062745565159683,2.937254434840315,0,0.5651858249619001,0.46506528551638326,9.370219219,0,0.14686272174201578,1.0989724374259169,0,15.901474158163364,2.3253264275819165,0,0.7343136087100788,0
slurry--10.0--montes-hernandez2009-bd0001--100.0--nan--0.0--nan--0.0--nan--0.0--nan--0.0--aqueous carbonation--batch--2.0--initial pressure--2.0--constant temperature--23.0--100.0--0.0--0.0--0.0--nan--nan--450.0--manometric analysis,,10,0,0,0,batch,initial pressure,2,constant temperature,23,100,0,0,0,450,0.0625,manometric analysis,,,,40,0.63,0.6075955420783491,2.1798066675645233,32.43494659131138,48.71139251713309,2.2109260818152516,1.9471068147070334,5.8972630166020705,3.8921935909573655,8.111862299,60.35101086810462,39.64898913189538,0.4161110449357113,0.6593834624555501,0,0.5140195260970553,0.21979448748518332,0,0,0,0,1.9336925029365413,0,1.4550394338927028,0,0.9062745565159683,2.937254434840315,0,0.5651858249619001,0.46506528551638326,9.370219219,0,0.14686272174201578,1.0989724374259169,0,15.901474158163364,2.3253264275819165,0,0.7343136087100788,0.009697632
slurry--10.0--montes-hernandez2009-bd0001--100.0--nan--0.0--nan--0.0--nan--0.0--nan--0.0--aqueous carbonation--batch--2.0--initial pressure--2.0--constant temperature--23.0--100.0--0.0--0.0--0.0--nan--nan--450.0--manometric analysis,,10,0,0,0,batch,initial pressure,2,constant temperature,23,100,0,0,0,450,0.125,manometric analysis,,,,40,0.63,0.6075955420783491,2.1798066675645233,32.43494659131138,48.71139251713309,2.2109260818152516,1.9471068147070334,5.8972630166020705,3.8921935909573655,8.111862299,60.35101086810462,39.64898913189538,0.4161110449357113,0.6593834624555501,0,0.5140195260970553,0.21979448748518332,0,0,0,0,1.9336925029365413,0,1.4550394338927028,0,0.9062745565159683,2.937254434840315,0,0.5651858249619001,0.46506528551638326,9.370219219,0,0.14686272174201578,1.0989724374259169,0,15.901474158163364,2.3253264275819165,0,0.7343136087100788,0.016083197
slurry--10.0--montes-hernandez2009-bd0001--100.0--nan--0.0--nan--0.0--nan--0.0--nan--0.0--aqueous carbonation--batch--2.0--initial pressure--2.0--constant temperature--23.0--100.0--0.0--0.0--0.0--nan--nan--450.0--manometric analysis,,10,0,0,0,batch,initial pressure,2,constant temperature,23,100,0,0,0,450,0.1875,manometric analysis,,,,40,0.63,0.6075955420783491,2.1798066675645233,32.43494659131138,48.71139251713309,2.2109260818152516,1.9471068147070334,5.8972630166020705,3.8921935909573655,8.111862299,60.35101086810462,39.64898913189538,0.4161110449357113,0.6593834624555501,0,0.5140195260970553,0.21979448748518332,0,0,0,0,1.9336925029365413,0,1.4550394338927028,0,0.9062745565159683,2.937254434840315,0,0.5651858249619001,0.46506528551638326,9.370219219,0,0.14686272174201578,1.0989724374259169,0,15.901474158163364,2.3253264275819165,0,0.7343136087100788,0.021527209420759537
slurry--10.0--montes-hernandez2009-bd0001--100.0--nan--0.0--nan--0.0--nan--0.0--nan--0.0--aqueous carbonation--batch--2.0--initial pressure--2.0--constant temperature--23.0--100.0--0.0--0.0--0.0--nan--nan--450.0--manometric analysis,,10,0,0,0,batch,initial pressure,2,constant temperature,23,100,0,0,0,450,0.25,manometric analysis,,,,40,0.63,0.6075955420783491,2.1798066675645233,32.43494659131138,48.71139251713309,2.2109260818152516,1.9471068147070334,5.8972630166020705,3.8921935909573655,8.111862299,60.35101086810462,39.64898913189538,0.4161110449357113,0.6593834624555501,0,0.5140195260970553,0.21979448748518332,0,0,0,0,1.9336925029365413,0,1.4550394338927028,0,0.9062745565159683,2.937254434840315,0,0.5651858249619001,0.46506528551638326,9.370219219,0,0.14686272174201578,1.0989724374259169,0,15.901474158163364,2.3253264275819165,0,0.7343136087100788,0.025442211361498705
slurry--10.0--montes-hernandez2009-bd0001--100.0--nan--0.0--nan--0.0--nan--0.0--nan--0.0--aqueous carbonation--batch--2.0--initial pressure--2.0--constant temperature--23.0--100.0--0.0--0.0--0.0--nan--nan--450.0--manometric analysis,,10,0,0,0,batch,initial pressure,2,constant temperature,23,100,0,0,0,450,0.3125,manometric analysis,,,,40,0.63,0.6075955420783491,2.1798066675645233,32.43494659131138,48.71139251713309,2.2109260818152516,1.9471068147070334,5.8972630166020705,3.8921935909573655,8.111862299,60.35101086810462,39.64898913189538,0.4161110449357113,0.6593834624555501,0,0.5140195260970553,0.21979448748518332,0,0,0,0,1.9336925029365413,0,1.4550394338927028,0,0.9062745565159683,2.937254434840315,0,0.5651858249619001,0.46506528551638326,9.370219219,0,0.14686272174201578,1.0989724374259169,0,15.901474158163364,2.3253264275819165,0,0.7343136087100788,0.029211579729677313
slurry--10.0--montes-hernandez2009-bd0001--100.0--nan--0.0--nan--0.0--nan--0.0--nan--0.0--aqueous carbonation--batch--2.0--initial pressure--2.0--constant temperature--23.0--100.0--0.0--0.0--0.0--nan--nan--450.0--manometric analysis,,10,0,0,0,batch,initial pressure,2,constant temperature,23,100,0,0,0,450,0.375,manometric analysis,,,,40,0.63,0.6075955420783491,2.1798066675645233,32.43494659131138,48.71139251713309,2.2109260818152516,1.9471068147070334,5.8972630166020705,3.8921935909573655,8.111862299,60.35101086810462,39.64898913189538,0.4161110449357113,0.6593834624555501,0,0.5140195260970553,0.21979448748518332,0,0,0,0,1.9336925029365413,0,1.4550394338927028,0,0.9062745565159683,2.937254434840315,0,0.5651858249619001,0.46506528551638326,9.370219219,0,0.14686272174201578,1.0989724374259169,0,15.901474158163364,2.3253264275819165,0,0.7343136087100788,0.032008101882112505
slurry--10.0--montes-hernandez2009-bd0001--100.0--nan--0.0--nan--0.0--nan--0.0--nan--0.0--aqueous carbonation--batch--2.0--initial pressure--2.0--constant temperature--23.0--100.0--0.0--0.0--0.0--nan--nan--450.0--manometric analysis,,10,0,0,0,batch,initial pressure,2,constant temperature,23,100,0,0,0,450,0.4375,manometric analysis,,,,40,0.63,0.6075955420783491,2.1798066675645233,32.43494659131138,48.71139251713309,2.2109260818152516,1.9471068147070334,5.8972630166020705,3.8921935909573655,8.111862299,60.35101086810462,39.64898913189538,0.4161110449357113,0.6593834624555501,0,0.5140195260970553,0.21979448748518332,0,0,0,0,1.9336925029365413,0,1.4550394338927028,0,0.9062745565159683,2.937254434840315,0,0.5651858249619001,0.46506528551638326,9.370219219,0,0.14686272174201578,1.0989724374259169,0,15.901474158163364,2.3253264275819165,0,0.7343136087100788,0.035203417634623535
slurry--10.0--montes-hernandez2009-bd0001--100.0--nan--0.0--nan--0.0--nan--0.0--nan--0.0--aqueous carbonation--batch--2.0--initial pressure--2.0--constant temperature--23.0--100.0--0.0--0.0--0.0--nan--nan--450.0--manometric analysis,,10,0,0,0,batch,initial pressure,2,constant temperature,23,100,0,0,0,450,0.5,manometric analysis,,,,40,0.63,0.6075955420783491,2.1798066675645233,32.43494659131138,48.71139251713309,2.2109260818152516,1.9471068147070334,5.8972630166020705,3.8921935909573655,8.111862299,60.35101086810462,39.64898913189538,0.4161110449357113,0.6593834624555501,0,0.5140195260970553,0.21979448748518332,0,0,0,0,1.9336925029365413,0,1.4550394338927028,0,0.9062745565159683,2.937254434840315,0,0.5651858249619001,0.46506528551638326,9.370219219,0,0.14686272174201578,1.0989724374259169,0,15.901474158163364,2.3253264275819165,0,0.7343136087100788,0.0368464
slurry--10.0--montes-hernandez2009-bd0001--100.0--nan--0.0--nan--0.0--nan--0.0--nan--0.0--aqueous carbonation--batch--2.0--initial pressure--2.0--constant temperature--23.0--100.0--0.0--0.0--0.0--nan--nan--450.0--manometric analysis,,10,0,0,0,batch,initial pressure,2,constant temperature,23,100,0,0,0,450,0.5625,manometric analysis,,,,40,0.63,0.6075955420783491,2.1798066675645233,32.43494659131138,48.71139251713309,2.2109260818152516,1.9471068147070334,5.8972630166020705,3.8921935909573655,8.111862299,60.35101086810462,39.64898913189538,0.4161110449357113,0.6593834624555501,0,0.5140195260970553,0.21979448748518332,0,0,0,0,1.9336925029365413,0,1.4550394338927028,0,0.9062745565159683,2.937254434840315,0,0.5651858249619001,0.46506528551638326,9.370219219,0,0.14686272174201578,1.0989724374259169,0,15.901474158163364,2.3253264275819165,0,0.7343136087100788,0.039751472
slurry--10.0--montes-hernandez2009-bd0001--100.0--nan--0.0--nan--0.0--nan--0.0--nan--0.0--aqueous carbonation--batch--2.0--initial pressure--2.0--constant temperature--23.0--100.0--0.0--0.0--0.0--nan--nan--450.0--manometric analysis,,10,0,0,0,batch,initial pressure,2,constant temperature,23,100,0,0,0,450,0.625,manometric analysis,,,,40,0.63,0.6075955420783491,2.1798066675645233,32.43494659131138,48.71139251713309,2.2109260818152516,1.9471068147070334,5.8972630166020705,3.8921935909573655,8.111862299,60.35101086810462,39.64898913189538,0.4161110449357113,0.6593834624555501,0,0.5140195260970553,0.21979448748518332,0,0,0,0,1.9336925029365413,0,1.4550394338927028,0,0.9062745565159683,2.937254434840315,0,0.5651858249619001,0.46506528551638326,9.370219219,0,0.14686272174201578,1.0989724374259169,0,15.901474158163364,2.3253264275819165,0,0.7343136087100788,0.039513985
slurry--10.0--montes-hernandez2009-bd0001--100.0--nan--0.0--nan--0.0--nan--0.0--nan--0.0--aqueous carbonation--batch--2.0--initial pressure--2.0--constant temperature--23.0--100.0--0.0--0.0--0.0--nan--nan--450.0--manometric analysis,,10,0,0,0,batch,initial pressure,2,constant temperature,23,100,0,0,0,450,0.6875,manometric analysis,,,,40,0.63,0.6075955420783491,2.1798066675645233,32.43494659131138,48.71139251713309,2.2109260818152516,1.9471068147070334,5.8972630166020705,3.8921935909573655,8.111862299,60.35101086810462,39.64898913189538,0.4161110449357113,0.6593834624555501,0,0.5140195260970553,0.21979448748518332,0,0,0,0,1.9336925029365413,0,1.4550394338927028,0,0.9062745565159683,2.937254434840315,0,0.5651858249619001,0.46506528551638326,9.370219219,0,0.14686272174201578,1.0989724374259169,0,15.901474158163364,2.3253264275819165,0,0.7343136087100788,0.041941031
slurry--10.0--montes-hernandez2009-bd0001--100.0--nan--0.0--nan--0.0--nan--0.0--nan--0.0--aqueous carbonation--batch--2.0--initial pressure--2.0--constant temperature--23.0--100.0--0.0--0.0--0.0--nan--nan--450.0--manometric analysis,,10,0,0,0,batch,initial pressure,2,constant temperature,23,100,0,0,0,450,0.75,manometric analysis,,,,40,0.63,0.6075955420783491,2.1798066675645233,32.43494659131138,48.71139251713309,2.2109260818152516,1.9471068147070334,5.8972630166020705,3.8921935909573655,8.111862299,60.35101086810462,39.64898913189538,0.4161110449357113,0.6593834624555501,0,0.5140195260970553,0.21979448748518332,0,0,0,0,1.9336925029365413,0,1.4550394338927028,0,0.9062745565159683,2.937254434840315,0,0.5651858249619001,0.46506528551638326,9.370219219,0,0.14686272174201578,1.0989724374259169,0,15.901474158163364,2.3253264275819165,0,0.7343136087100788,0.043595735
slurry--10.0--montes-hernandez2009-bd0001--100.0--nan--0.0--nan--0.0--nan--0.0--nan--0.0--aqueous carbonation--batch--2.0--initial pressure--2.0--constant temperature--23.0--100.0--0.0--0.0--0.0--nan--nan--450.0--manometric analysis,,10,0,0,0,batch,initial pressure,2,constant temperature,23,100,0,0,0,450,0.8125,manometric analysis,,,,40,0.63,0.6075955420783491,2.1798066675645233,32.43494659131138,48.71139251713309,2.2109260818152516,1.9471068147070334,5.8972630166020705,3.8921935909573655,8.111862299,60.35101086810462,39.64898913189538,0.4161110449357113,0.6593834624555501,0,0.5140195260970553,0.21979448748518332,0,0,0,0,1.9336925029365413,0,1.4550394338927028,0,0.9062745565159683,2.937254434840315,0,0.5651858249619001,0.46506528551638326,9.370219219,0,0.14686272174201578,1.0989724374259169,0,15.901474158163364,2.3253264275819165,0,0.7343136087100788,0.044444186682785956
