Repository: kycai/c3gb

# c3gb

**c3gb**, Gradient Boosting models for predicting the CO2 uptake of Coal ashes in Carbon mineralization, were developed in the research article: [AI-guided prediction and control of CO2 mineralization in coal ashes as carbon-efficient supplementary cementitious materials](). They are tree-based ensemble models. 

The models take the physicochemical properties of coal ashes, along with the process parameters related to reactant proportions and carbonation conditions as input features, while the output is CO2 uptake. The models can be used as a objective function to optimize the carbonation process for CO2 mineralization in coal ashes.

Kangyi Cai 2026 @ Missouri S&T

File: data/Xys_gt_augmented.csv (part 49 of 89)
Group id,Class id,Water-Solid ratio,Chemical admixture 1-content,Chemical admixture 2-content,Chemical admixture 3-content,Carbonation reactor operation mode,Carbonation pressure control type,Carbonation pressure,Carbonation temperature control type,Carbonation temperature,Carbonation gas 1-CO2,Carbonation gas 2-H2O vapor,Carbonation gas 3-N2,Carbonation gas flow rate,Carbonation stirring speed ,Carbonation duration,Method-CO2 uptake,Chemical admixture 1_Classification 2,Chemical admixture 2_Classification 2,Chemical admixture 3_Classification 2,"Solid_Dv,50",Solid_Specific surface area,Solid_Na2O,Solid_MgO,Solid_Al2O3,Solid_SiO2,Solid_SO3,Solid_K2O,Solid_CaO,Solid_Fe2O3,Solid_Loss on ignition,Solid_Amorphous+others,Solid_Crystalline,Solid_Albite,Solid_Anhydrite,Solid_Augite,Solid_Bassanite,Solid_Brownmillerite,Solid_Brucite,Solid_Calcite,Solid_Corundum,Solid_Diopside,Solid_Glauberite,Solid_Gypsum,Solid_Hematite,Solid_Hydrotalcite,Solid_Lime,Solid_Maghemite,Solid_Magnesioferrite,Solid_Magnetite,Solid_Microcline,Solid_Mullite,Solid_Periclase,Solid_Polyhalite,Solid_Portlandite,Solid_Pyroaurite,Solid_Quartz,Solid_Spinel,Solid_Srebrodolskite,Solid_Thenardite,Experimental CO2 uptake-U2
slurry--10.0--montes-hernandez2009-bd0001--100.0--nan--0.0--nan--0.0--nan--0.0--nan--0.0--aqueous carbonation--batch--2.0--initial pressure--2.0--constant temperature--23.0--100.0--0.0--0.0--0.0--nan--nan--450.0--manometric analysis,,10,0,0,0,batch,initial pressure,2,constant temperature,23,100,0,0,0,450,0.875,manometric analysis,,,,40,0.63,0.6075955420783491,2.1798066675645233,32.43494659131138,48.71139251713309,2.2109260818152516,1.9471068147070334,5.8972630166020705,3.8921935909573655,8.111862299,60.35101086810462,39.64898913189538,0.4161110449357113,0.6593834624555501,0,0.5140195260970553,0.21979448748518332,0,0,0,0,1.9336925029365413,0,1.4550394338927028,0,0.9062745565159683,2.937254434840315,0,0.5651858249619001,0.46506528551638326,9.370219219,0,0.14686272174201578,1.0989724374259169,0,15.901474158163364,2.3253264275819165,0,0.7343136087100788,0.047388041219879974
slurry--10.0--montes-hernandez2009-bd0001--100.0--nan--0.0--nan--0.0--nan--0.0--nan--0.0--aqueous carbonation--batch--2.0--initial pressure--2.0--constant temperature--23.0--100.0--0.0--0.0--0.0--nan--nan--450.0--manometric analysis,,10,0,0,0,batch,initial pressure,2,constant temperature,23,100,0,0,0,450,0.9375,manometric analysis,,,,40,0.63,0.6075955420783491,2.1798066675645233,32.43494659131138,48.71139251713309,2.2109260818152516,1.9471068147070334,5.8972630166020705,3.8921935909573655,8.111862299,60.35101086810462,39.64898913189538,0.4161110449357113,0.6593834624555501,0,0.5140195260970553,0.21979448748518332,0,0,0,0,1.9336925029365413,0,1.4550394338927028,0,0.9062745565159683,2.937254434840315,0,0.5651858249619001,0.46506528551638326,9.370219219,0,0.14686272174201578,1.0989724374259169,0,15.901474158163364,2.3253264275819165,0,0.7343136087100788,0.04605398
slurry--10.0--montes-hernandez2009-bd0001--100.0--nan--0.0--nan--0.0--nan--0.0--nan--0.0--aqueous carbonation--batch--2.0--initial pressure--2.0--constant temperature--23.0--100.0--0.0--0.0--0.0--nan--nan--450.0--manometric analysis,,10,0,0,0,batch,initial pressure,2,constant temperature,23,100,0,0,0,450,1,manometric analysis,,,,40,0.63,0.6075955420783491,2.1798066675645233,32.43494659131138,48.71139251713309,2.2109260818152516,1.9471068147070334,5.8972630166020705,3.8921935909573655,8.111862299,60.35101086810462,39.64898913189538,0.4161110449357113,0.6593834624555501,0,0.5140195260970553,0.21979448748518332,0,0,0,0,1.9336925029365413,0,1.4550394338927028,0,0.9062745565159683,2.937254434840315,0,0.5651858249619001,0.46506528551638326,9.370219219,0,0.14686272174201578,1.0989724374259169,0,15.901474158163364,2.3253264275819165,0,0.7343136087100788,0.045429142
slurry--10.0--montes-hernandez2009-bd0001--100.0--nan--0.0--nan--0.0--nan--0.0--nan--0.0--aqueous carbonation--batch--2.0--initial pressure--2.0--constant temperature--23.0--100.0--0.0--0.0--0.0--nan--nan--450.0--manometric analysis,,10,0,0,0,batch,initial pressure,2,constant temperature,23,100,0,0,0,450,1.0625,manometric analysis,,,,40,0.63,0.6075955420783491,2.1798066675645233,32.43494659131138,48.71139251713309,2.2109260818152516,1.9471068147070334,5.8972630166020705,3.8921935909573655,8.111862299,60.35101086810462,39.64898913189538,0.4161110449357113,0.6593834624555501,0,0.5140195260970553,0.21979448748518332,0,0,0,0,1.9336925029365413,0,1.4550394338927028,0,0.9062745565159683,2.937254434840315,0,0.5651858249619001,0.46506528551638326,9.370219219,0,0.14686272174201578,1.0989724374259169,0,15.901474158163364,2.3253264275819165,0,0.7343136087100788,0.046700659015215674
slurry--10.0--montes-hernandez2009-bd0001--100.0--nan--0.0--nan--0.0--nan--0.0--nan--0.0--aqueous carbonation--batch--2.0--initial pressure--2.0--constant temperature--23.0--100.0--0.0--0.0--0.0--nan--nan--450.0--manometric analysis,,10,0,0,0,batch,initial pressure,2,constant temperature,23,100,0,0,0,450,1.125,manometric analysis,,,,40,0.63,0.6075955420783491,2.1798066675645233,32.43494659131138,48.71139251713309,2.2109260818152516,1.9471068147070334,5.8972630166020705,3.8921935909573655,8.111862299,60.35101086810462,39.64898913189538,0.4161110449357113,0.6593834624555501,0,0.5140195260970553,0.21979448748518332,0,0,0,0,1.9336925029365413,0,1.4550394338927028,0,0.9062745565159683,2.937254434840315,0,0.5651858249619001,0.46506528551638326,9.370219219,0,0.14686272174201578,1.0989724374259169,0,15.901474158163364,2.3253264275819165,0,0.7343136087100788,0.045592401529578434
slurry--10.0--montes-hernandez2009-bd0001--100.0--nan--0.0--nan--0.0--nan--0.0--nan--0.0--aqueous carbonation--batch--2.0--initial pressure--2.0--constant temperature--23.0--100.0--0.0--0.0--0.0--nan--nan--450.0--manometric analysis,,10,0,0,0,batch,initial pressure,2,constant temperature,23,100,0,0,0,450,1.1875,manometric analysis,,,,40,0.63,0.6075955420783491,2.1798066675645233,32.43494659131138,48.71139251713309,2.2109260818152516,1.9471068147070334,5.8972630166020705,3.8921935909573655,8.111862299,60.35101086810462,39.64898913189538,0.4161110449357113,0.6593834624555501,0,0.5140195260970553,0.21979448748518332,0,0,0,0,1.9336925029365413,0,1.4550394338927028,0,0.9062745565159683,2.937254434840315,0,0.5651858249619001,0.46506528551638326,9.370219219,0,0.14686272174201578,1.0989724374259169,0,15.901474158163364,2.3253264275819165,0,0.7343136087100788,0.047446777
slurry--10.0--montes-hernandez2009-bd0001--100.0--nan--0.0--nan--0.0--nan--0.0--nan--0.0--aqueous carbonation--batch--2.0--initial pressure--2.0--constant temperature--23.0--100.0--0.0--0.0--0.0--nan--nan--450.0--manometric analysis,,10,0,0,0,batch,initial pressure,2,constant temperature,23,100,0,0,0,450,1.25,manometric analysis,,,,40,0.63,0.6075955420783491,2.1798066675645233,32.43494659131138,48.71139251713309,2.2109260818152516,1.9471068147070334,5.8972630166020705,3.8921935909573655,8.111862299,60.35101086810462,39.64898913189538,0.4161110449357113,0.6593834624555501,0,0.5140195260970553,0.21979448748518332,0,0,0,0,1.9336925029365413,0,1.4550394338927028,0,0.9062745565159683,2.937254434840315,0,0.5651858249619001,0.46506528551638326,9.370219219,0,0.14686272174201578,1.0989724374259169,0,15.901474158163364,2.3253264275819165,0,0.7343136087100788,0.047045799
slurry--10.0--montes-hernandez2009-bd0001--100.0--nan--0.0--nan--0.0--nan--0.0--nan--0.0--aqueous carbonation--batch--2.0--initial pressure--2.0--constant temperature--23.0--100.0--0.0--0.0--0.0--nan--nan--450.0--manometric analysis,,10,0,0,0,batch,initial pressure,2,constant temperature,23,100,0,0,0,450,1.3125,manometric analysis,,,,40,0.63,0.6075955420783491,2.1798066675645233,32.43494659131138,48.71139251713309,2.2109260818152516,1.9471068147070334,5.8972630166020705,3.8921935909573655,8.111862299,60.35101086810462,39.64898913189538,0.4161110449357113,0.6593834624555501,0,0.5140195260970553,0.21979448748518332,0,0,0,0,1.9336925029365413,0,1.4550394338927028,0,0.9062745565159683,2.937254434840315,0,0.5651858249619001,0.46506528551638326,9.370219219,0,0.14686272174201578,1.0989724374259169,0,15.901474158163364,2.3253264275819165,0,0.7343136087100788,0.048874993019917524
slurry--10.0--montes-hernandez2009-bd0001--100.0--nan--0.0--nan--0.0--nan--0.0--nan--0.0--aqueous carbonation--batch--2.0--initial pressure--2.0--constant temperature--23.0--100.0--0.0--0.0--0.0--nan--nan--450.0--manometric analysis,,10,0,0,0,batch,initial pressure,2,constant temperature,23,100,0,0,0,450,1.375,manometric analysis,,,,40,0.63,0.6075955420783491,2.1798066675645233,32.43494659131138,48.71139251713309,2.2109260818152516,1.9471068147070334,5.8972630166020705,3.8921935909573655,8.111862299,60.35101086810462,39.64898913189538,0.4161110449357113,0.6593834624555501,0,0.5140195260970553,0.21979448748518332,0,0,0,0,1.9336925029365413,0,1.4550394338927028,0,0.9062745565159683,2.937254434840315,0,0.5651858249619001,0.46506528551638326,9.370219219,0,0.14686272174201578,1.0989724374259169,0,15.901474158163364,2.3253264275819165,0,0.7343136087100788,0.047736748117397865
slurry--10.0--montes-hernandez2009-bd0001--100.0--nan--0.0--nan--0.0--nan--0.0--nan--0.0--aqueous carbonation--batch--2.0--initial pressure--2.0--constant temperature--23.0--100.0--0.0--0.0--0.0--nan--nan--450.0--manometric analysis,,10,0,0,0,batch,initial pressure,2,constant temperature,23,100,0,0,0,450,1.4375,manometric analysis,,,,40,0.63,0.6075955420783491,2.1798066675645233,32.43494659131138,48.71139251713309,2.2109260818152516,1.9471068147070334,5.8972630166020705,3.8921935909573655,8.111862299,60.35101086810462,39.64898913189538,0.4161110449357113,0.6593834624555501,0,0.5140195260970553,0.21979448748518332,0,0,0,0,1.9336925029365413,0,1.4550394338927028,0,0.9062745565159683,2.937254434840315,0,0.5651858249619001,0.46506528551638326,9.370219219,0,0.14686272174201578,1.0989724374259169,0,15.901474158163364,2.3253264275819165,0,0.7343136087100788,0.048301470135815046
slurry--10.0--montes-hernandez2009-bd0001--100.0--nan--0.0--nan--0.0--nan--0.0--nan--0.0--aqueous carbonation--batch--2.0--initial pressure--2.0--constant temperature--23.0--100.0--0.0--0.0--0.0--nan--nan--450.0--manometric analysis,,10,0,0,0,batch,initial pressure,2,constant temperature,23,100,0,0,0,450,1.5,manometric analysis,,,,40,0.63,0.6075955420783491,2.1798066675645233,32.43494659131138,48.71139251713309,2.2109260818152516,1.9471068147070334,5.8972630166020705,3.8921935909573655,8.111862299,60.35101086810462,39.64898913189538,0.4161110449357113,0.6593834624555501,0,0.5140195260970553,0.21979448748518332,0,0,0,0,1.9336925029365413,0,1.4550394338927028,0,0.9062745565159683,2.937254434840315,0,0.5651858249619001,0.46506528551638326,9.370219219,0,0.14686272174201578,1.0989724374259169,0,15.901474158163364,2.3253264275819165,0,0.7343136087100788,0.047964822
slurry--10.0--montes-hernandez2009-bd0001--100.0--nan--0.0--nan--0.0--nan--0.0--nan--0.0--aqueous carbonation--batch--2.0--initial pressure--2.0--constant temperature--23.0--100.0--0.0--0.0--0.0--nan--nan--450.0--manometric analysis,,10,0,0,0,batch,initial pressure,2,constant temperature,23,100,0,0,0,450,1.5625,manometric analysis,,,,40,0.63,0.6075955420783491,2.1798066675645233,32.43494659131138,48.71139251713309,2.2109260818152516,1.9471068147070334,5.8972630166020705,3.8921935909573655,8.111862299,60.35101086810462,39.64898913189538,0.4161110449357113,0.6593834624555501,0,0.5140195260970553,0.21979448748518332,0,0,0,0,1.9336925029365413,0,1.4550394338927028,0,0.9062745565159683,2.937254434840315,0,0.5651858249619001,0.46506528551638326,9.370219219,0,0.14686272174201578,1.0989724374259169,0,15.901474158163364,2.3253264275819165,0,0.7343136087100788,0.050277502998491666
slurry--10.0--montes-hernandez2009-bd0001--100.0--nan--0.0--nan--0.0--nan--0.0--nan--0.0--aqueous carbonation--batch--2.0--initial pressure--2.0--constant temperature--23.0--100.0--0.0--0.0--0.0--nan--nan--450.0--manometric analysis,,10,0,0,0,batch,initial pressure,2,constant temperature,23,100,0,0,0,450,1.625,manometric analysis,,,,40,0.63,0.6075955420783491,2.1798066675645233,32.43494659131138,48.71139251713309,2.2109260818152516,1.9471068147070334,5.8972630166020705,3.8921935909573655,8.111862299,60.35101086810462,39.64898913189538,0.4161110449357113,0.6593834624555501,0,0.5140195260970553,0.21979448748518332,0,0,0,0,1.9336925029365413,0,1.4550394338927028,0,0.9062745565159683,2.937254434840315,0,0.5651858249619001,0.46506528551638326,9.370219219,0,0.14686272174201578,1.0989724374259169,0,15.901474158163364,2.3253264275819165,0,0.7343136087100788,0.048473486
slurry--10.0--montes-hernandez2009-bd0001--100.0--nan--0.0--nan--0.0--nan--0.0--nan--0.0--aqueous carbonation--batch--2.0--initial pressure--2.0--constant temperature--23.0--100.0--0.0--0.0--0.0--nan--nan--450.0--manometric analysis,,10,0,0,0,batch,initial pressure,2,constant temperature,23,100,0,0,0,450,1.6875,manometric analysis,,,,40,0.63,0.6075955420783491,2.1798066675645233,32.43494659131138,48.71139251713309,2.2109260818152516,1.9471068147070334,5.8972630166020705,3.8921935909573655,8.111862299,60.35101086810462,39.64898913189538,0.4161110449357113,0.6593834624555501,0,0.5140195260970553,0.21979448748518332,0,0,0,0,1.9336925029365413,0,1.4550394338927028,0,0.9062745565159683,2.937254434840315,0,0.5651858249619001,0.46506528551638326,9.370219219,0,0.14686272174201578,1.0989724374259169,0,15.901474158163364,2.3253264275819165,0,0.7343136087100788,0.050555979
slurry--10.0--montes-hernandez2009-bd0001--100.0--nan--0.0--nan--0.0--nan--0.0--nan--0.0--aqueous carbonation--batch--2.0--initial pressure--2.0--constant temperature--23.0--100.0--0.0--0.0--0.0--nan--nan--450.0--manometric analysis,,10,0,0,0,batch,initial pressure,2,constant temperature,23,100,0,0,0,450,1.75,manometric analysis,,,,40,0.63,0.6075955420783491,2.1798066675645233,32.43494659131138,48.71139251713309,2.2109260818152516,1.9471068147070334,5.8972630166020705,3.8921935909573655,8.111862299,60.35101086810462,39.64898913189538,0.4161110449357113,0.6593834624555501,0,0.5140195260970553,0.21979448748518332,0,0,0,0,1.9336925029365413,0,1.4550394338927028,0,0.9062745565159683,2.937254434840315,0,0.5651858249619001,0.46506528551638326,9.370219219,0,0.14686272174201578,1.0989724374259169,0,15.901474158163364,2.3253264275819165,0,0.7343136087100788,0.049683587
slurry--10.0--montes-hernandez2009-bd0001--100.0--nan--0.0--nan--0.0--nan--0.0--nan--0.0--aqueous carbonation--batch--2.0--initial pressure--2.0--constant temperature--23.0--100.0--0.0--0.0--0.0--nan--nan--450.0--manometric analysis,,10,0,0,0,batch,initial pressure,2,constant temperature,23,100,0,0,0,450,1.8125,manometric analysis,,,,40,0.63,0.6075955420783491,2.1798066675645233,32.43494659131138,48.71139251713309,2.2109260818152516,1.9471068147070334,5.8972630166020705,3.8921935909573655,8.111862299,60.35101086810462,39.64898913189538,0.4161110449357113,0.6593834624555501,0,0.5140195260970553,0.21979448748518332,0,0,0,0,1.9336925029365413,0,1.4550394338927028,0,0.9062745565159683,2.937254434840315,0,0.5651858249619001,0.46506528551638326,9.370219219,0,0.14686272174201578,1.0989724374259169,0,15.901474158163364,2.3253264275819165,0,0.7343136087100788,0.04943567
slurry--10.0--montes-hernandez2009-bd0001--100.0--nan--0.0--nan--0.0--nan--0.0--nan--0.0--aqueous carbonation--batch--2.0--initial pressure--2.0--constant temperature--23.0--100.0--0.0--0.0--0.0--nan--nan--450.0--manometric analysis,,10,0,0,0,batch,initial pressure,2,constant temperature,23,100,0,0,0,450,1.875,manometric analysis,,,,40,0.63,0.6075955420783491,2.1798066675645233,32.43494659131138,48.71139251713309,2.2109260818152516,1.9471068147070334,5.8972630166020705,3.8921935909573655,8.111862299,60.35101086810462,39.64898913189538,0.4161110449357113,0.6593834624555501,0,0.5140195260970553,0.21979448748518332,0,0,0,0,1.9336925029365413,0,1.4550394338927028,0,0.9062745565159683,2.937254434840315,0,0.5651858249619001,0.46506528551638326,9.370219219,0,0.14686272174201578,1.0989724374259169,0,15.901474158163364,2.3253264275819165,0,0.7343136087100788,0.049381183272533664
slurry--10.0--montes-hernandez2009-bd0001--100.0--nan--0.0--nan--0.0--nan--0.0--nan--0.0--aqueous carbonation--batch--2.0--initial pressure--2.0--constant temperature--23.0--100.0--0.0--0.0--0.0--nan--nan--450.0--manometric analysis,,10,0,0,0,batch,initial pressure,2,constant temperature,23,100,0,0,0,450,1.9375,manometric analysis,,,,40,0.63,0.6075955420783491,2.1798066675645233,32.43494659131138,48.71139251713309,2.2109260818152516,1.9471068147070334,5.8972630166020705,3.8921935909573655,8.111862299,60.35101086810462,39.64898913189538,0.4161110449357113,0.6593834624555501,0,0.5140195260970553,0.21979448748518332,0,0,0,0,1.9336925029365413,0,1.4550394338927028,0,0.9062745565159683,2.937254434840315,0,0.5651858249619001,0.46506528551638326,9.370219219,0,0.14686272174201578,1.0989724374259169,0,15.901474158163364,2.3253264275819165,0,0.7343136087100788,0.049447439
slurry--10.0--montes-hernandez2009-bd0001--100.0--nan--0.0--nan--0.0--nan--0.0--nan--0.0--aqueous carbonation--batch--2.0--initial pressure--2.0--constant temperature--23.0--100.0--0.0--0.0--0.0--nan--nan--450.0--manometric analysis,,10,0,0,0,batch,initial pressure,2,constant temperature,23,100,0,0,0,450,2,manometric analysis,,,,40,0.63,0.6075955420783491,2.1798066675645233,32.43494659131138,48.71139251713309,2.2109260818152516,1.9471068147070334,5.8972630166020705,3.8921935909573655,8.111862299,60.35101086810462,39.64898913189538,0.4161110449357113,0.6593834624555501,0,0.5140195260970553,0.21979448748518332,0,0,0,0,1.9336925029365413,0,1.4550394338927028,0,0.9062745565159683,2.937254434840315,0,0.5651858249619001,0.46506528551638326,9.370219219,0,0.14686272174201578,1.0989724374259169,0,15.901474158163364,2.3253264275819165,0,0.7343136087100788,0.047318273
slurry--10.0--montes-hernandez2009-bd0001--100.0--nan--0.0--nan--0.0--nan--0.0--nan--0.0--aqueous carbonation--batch--2.0--initial pressure--2.0--constant temperature--23.0--100.0--0.0--0.0--0.0--nan--nan--450.0--manometric analysis,,10,0,0,0,batch,initial pressure,2,constant temperature,23,100,0,0,0,450,2.125,manometric analysis,,,,40,0.63,0.6075955420783491,2.1798066675645233,32.43494659131138,48.71139251713309,2.2109260818152516,1.9471068147070334,5.8972630166020705,3.8921935909573655,8.111862299,60.35101086810462,39.64898913189538,0.4161110449357113,0.6593834624555501,0,0.5140195260970553,0.21979448748518332,0,0,0,0,1.9336925029365413,0,1.4550394338927028,0,0.9062745565159683,2.937254434840315,0,0.5651858249619001,0.46506528551638326,9.370219219,0,0.14686272174201578,1.0989724374259169,0,15.901474158163364,2.3253264275819165,0,0.7343136087100788,0.048911475180862085
slurry--10.0--montes-hernandez2009-bd0001--100.0--nan--0.0--nan--0.0--nan--0.0--nan--0.0--aqueous carbonation--batch--2.0--initial pressure--2.0--constant temperature--23.0--100.0--0.0--0.0--0.0--nan--nan--450.0--manometric analysis,,10,0,0,0,batch,initial pressure,2,constant temperature,23,100,0,0,0,450,2.25,manometric analysis,,,,40,0.63,0.6075955420783491,2.1798066675645233,32.43494659131138,48.71139251713309,2.2109260818152516,1.9471068147070334,5.8972630166020705,3.8921935909573655,8.111862299,60.35101086810462,39.64898913189538,0.4161110449357113,0.6593834624555501,0,0.5140195260970553,0.21979448748518332,0,0,0,0,1.9336925029365413,0,1.4550394338927028,0,0.9062745565159683,2.937254434840315,0,0.5651858249619001,0.46506528551638326,9.370219219,0,0.14686272174201578,1.0989724374259169,0,15.901474158163364,2.3253264275819165,0,0.7343136087100788,0.050001155027836856
slurry--10.0--montes-hernandez2009-bd0001--100.0--nan--0.0--nan--0.0--nan--0.0--nan--0.0--aqueous carbonation--batch--2.0--initial pressure--2.0--constant temperature--23.0--100.0--0.0--0.0--0.0--nan--nan--450.0--manometric analysis,,10,0,0,0,batch,initial pressure,2,constant temperature,23,100,0,0,0,450,2.375,manometric analysis,,,,40,0.63,0.6075955420783491,2.1798066675645233,32.43494659131138,48.71139251713309,2.2109260818152516,1.9471068147070334,5.8972630166020705,3.8921935909573655,8.111862299,60.35101086810462,39.64898913189538,0.4161110449357113,0.6593834624555501,0,0.5140195260970553,0.21979448748518332,0,0,0,0,1.9336925029365413,0,1.4550394338927028,0,0.9062745565159683,2.937254434840315,0,0.5651858249619001,0.46506528551638326,9.370219219,0,0.14686272174201578,1.0989724374259169,0,15.901474158163364,2.3253264275819165,0,0.7343136087100788,0.049193561141354564
slurry--10.0--montes-hernandez2009-bd0001--100.0--nan--0.0--nan--0.0--nan--0.0--nan--0.0--aqueous carbonation--batch--2.0--initial pressure--2.0--constant temperature--23.0--100.0--0.0--0.0--0.0--nan--nan--450.0--manometric analysis,,10,0,0,0,batch,initial pressure,2,constant temperature,23,100,0,0,0,450,2.5,manometric analysis,,,,40,0.63,0.6075955420783491,2.1798066675645233,32.43494659131138,48.71139251713309,2.2109260818152516,1.9471068147070334,5.8972630166020705,3.8921935909573655,8.111862299,60.35101086810462,39.64898913189538,0.4161110449357113,0.6593834624555501,0,0.5140195260970553,0.21979448748518332,0,0,0,0,1.9336925029365413,0,1.4550394338927028,0,0.9062745565159683,2.937254434840315,0,0.5651858249619001,0.46506528551638326,9.370219219,0,0.14686272174201578,1.0989724374259169,0,15.901474158163364,2.3253264275819165,0,0.7343136087100788,0.047944630742307474
slurry--10.0--montes-hernandez2009-bd0001--100.0--nan--0.0--nan--0.0--nan--0.0--nan--0.0--aqueous carbonation--batch--2.0--initial pressure--2.0--constant temperature--23.0--100.0--0.0--0.0--0.0--nan--nan--450.0--manometric analysis,,10,0,0,0,batch,initial pressure,2,constant temperature,23,100,0,0,0,450,2.625,manometric analysis,,,,40,0.63,0.6075955420783491,2.1798066675645233,32.43494659131138,48.71139251713309,2.2109260818152516,1.9471068147070334,5.8972630166020705,3.8921935909573655,8.111862299,60.35101086810462,39.64898913189538,0.4161110449357113,0.6593834624555501,0,0.5140195260970553,0.21979448748518332,0,0,0,0,1.9336925029365413,0,1.4550394338927028,0,0.9062745565159683,2.937254434840315,0,0.5651858249619001,0.46506528551638326,9.370219219,0,0.14686272174201578,1.0989724374259169,0,15.901474158163364,2.3253264275819165,0,0.7343136087100788,0.049224118
slurry--10.0--montes-hernandez2009-bd0001--100.0--nan--0.0--nan--0.0--nan--0.0--nan--0.0--aqueous carbonation--batch--2.0--initial pressure--2.0--constant temperature--23.0--100.0--0.0--0.0--0.0--nan--nan--450.0--manometric analysis,,10,0,0,0,batch,initial pressure,2,constant temperature,23,100,0,0,0,450,2.75,manometric analysis,,,,40,0.63,0.6075955420783491,2.1798066675645233,32.43494659131138,48.71139251713309,2.2109260818152516,1.9471068147070334,5.8972630166020705,3.8921935909573655,8.111862299,60.35101086810462,39.64898913189538,0.4161110449357113,0.6593834624555501,0,0.5140195260970553,0.21979448748518332,0,0,0,0,1.9336925029365413,0,1.4550394338927028,0,0.9062745565159683,2.937254434840315,0,0.5651858249619001,0.46506528551638326,9.370219219,0,0.14686272174201578,1.0989724374259169,0,15.901474158163364,2.3253264275819165,0,0.7343136087100788,0.050877980926000446
slurry--10.0--montes-hernandez2009-bd0001--100.0--nan--0.0--nan--0.0--nan--0.0--nan--0.0--aqueous carbonation--batch--2.0--initial pressure--2.0--constant temperature--23.0--100.0--0.0--0.0--0.0--nan--nan--450.0--manometric analysis,,10,0,0,0,batch,initial pressure,2,constant temperature,23,100,0,0,0,450,2.875,manometric analysis,,,,40,0.63,0.6075955420783491,2.1798066675645233,32.43494659131138,48.71139251713309,2.2109260818152516,1.9471068147070334,5.8972630166020705,3.8921935909573655,8.111862299,60.35101086810462,39.64898913189538,0.4161110449357113,0.6593834624555501,0,0.5140195260970553,0.21979448748518332,0,0,0,0,1.9336925029365413,0,1.4550394338927028,0,0.9062745565159683,2.937254434840315,0,0.5651858249619001,0.46506528551638326,9.370219219,0,0.14686272174201578,1.0989724374259169,0,15.901474158163364,2.3253264275819165,0,0.7343136087100788,0.050457305
slurry--10.0--montes-hernandez2009-bd0001--100.0--nan--0.0--nan--0.0--nan--0.0--nan--0.0--aqueous carbonation--batch--2.0--initial pressure--2.0--constant temperature--23.0--100.0--0.0--0.0--0.0--nan--nan--450.0--manometric analysis,,10,0,0,0,batch,initial pressure,2,constant temperature,23,100,0,0,0,450,3,manometric analysis,,,,40,0.63,0.6075955420783491,2.1798066675645233,32.43494659131138,48.71139251713309,2.2109260818152516,1.9471068147070334,5.8972630166020705,3.8921935909573655,8.111862299,60.35101086810462,39.64898913189538,0.4161110449357113,0.6593834624555501,0,0.5140195260970553,0.21979448748518332,0,0,0,0,1.9336925029365413,0,1.4550394338927028,0,0.9062745565159683,2.937254434840315,0,0.5651858249619001,0.46506528551638326,9.370219219,0,0.14686272174201578,1.0989724374259169,0,15.901474158163364,2.3253264275819165,0,0.7343136087100788,0.049237139
slurry--10.0--montes-hernandez2009-bd0001--100.0--nan--0.0--nan--0.0--nan--0.0--nan--0.0--aqueous carbonation--batch--2.0--initial pressure--2.0--constant temperature--23.0--100.0--0.0--0.0--0.0--nan--nan--450.0--manometric analysis,,10,0,0,0,batch,initial pressure,2,constant temperature,23,100,0,0,0,450,3.125,manometric analysis,,,,40,0.63,0.6075955420783491,2.1798066675645233,32.43494659131138,48.71139251713309,2.2109260818152516,1.9471068147070334,5.8972630166020705,3.8921935909573655,8.111862299,60.35101086810462,39.64898913189538,0.4161110449357113,0.6593834624555501,0,0.5140195260970553,0.21979448748518332,0,0,0,0,1.9336925029365413,0,1.4550394338927028,0,0.9062745565159683,2.937254434840315,0,0.5651858249619001,0.46506528551638326,9.370219219,0,0.14686272174201578,1.0989724374259169,0,15.901474158163364,2.3253264275819165,0,0.7343136087100788,0.050189472
slurry--10.0--montes-hernandez2009-bd0001--100.0--nan--0.0--nan--0.0--nan--0.0--nan--0.0--aqueous carbonation--batch--2.0--initial pressure--2.0--constant temperature--23.0--100.0--0.0--0.0--0.0--nan--nan--450.0--manometric analysis,,10,0,0,0,batch,initial pressure,2,constant temperature,23,100,0,0,0,450,3.25,manometric analysis,,,,40,0.63,0.6075955420783491,2.1798066675645233,32.43494659131138,48.71139251713309,2.2109260818152516,1.9471068147070334,5.8972630166020705,3.8921935909573655,8.111862299,60.35101086810462,39.64898913189538,0.4161110449357113,0.6593834624555501,0,0.5140195260970553,0.21979448748518332,0,0,0,0,1.9336925029365413,0,1.4550394338927028,0,0.9062745565159683,2.937254434840315,0,0.5651858249619001,0.46506528551638326,9.370219219,0,0.14686272174201578,1.0989724374259169,0,15.901474158163364,2.3253264275819165,0,0.7343136087100788,0.048958109
slurry--10.0--montes-hernandez2009-bd0001--100.0--nan--0.0--nan--0.0--nan--0.0--nan--0.0--aqueous carbonation--batch--2.0--initial pressure--2.0--constant temperature--23.0--100.0--0.0--0.0--0.0--nan--nan--450.0--manometric analysis,,10,0,0,0,batch,initial pressure,2,constant temperature,23,100,0,0,0,450,3.375,manometric analysis,,,,40,0.63,0.6075955420783491,2.1798066675645233,32.43494659131138,48.71139251713309,2.2109260818152516,1.9471068147070334,5.8972630166020705,3.8921935909573655,8.111862299,60.35101086810462,39.64898913189538,0.4161110449357113,0.6593834624555501,0,0.5140195260970553,0.21979448748518332,0,0,0,0,1.9336925029365413,0,1.4550394338927028,0,0.9062745565159683,2.937254434840315,0,0.5651858249619001,0.46506528551638326,9.370219219,0,0.14686272174201578,1.0989724374259169,0,15.901474158163364,2.3253264275819165,0,0.7343136087100788,0.047707739
slurry--10.0--montes-hernandez2009-bd0001--100.0--nan--0.0--nan--0.0--nan--0.0--nan--0.0--aqueous carbonation--batch--2.0--initial pressure--2.0--constant temperature--23.0--100.0--0.0--0.0--0.0--nan--nan--450.0--manometric analysis,,10,0,0,0,batch,initial pressure,2,constant temperature,23,100,0,0,0,450,3.5,manometric analysis,,,,40,0.63,0.6075955420783491,2.1798066675645233,32.43494659131138,48.71139251713309,2.2109260818152516,1.9471068147070334,5.8972630166020705,3.8921935909573655,8.111862299,60.35101086810462,39.64898913189538,0.4161110449357113,0.6593834624555501,0,0.5140195260970553,0.21979448748518332,0,0,0,0,1.9336925029365413,0,1.4550394338927028,0,0.9062745565159683,2.937254434840315,0,0.5651858249619001,0.46506528551638326,9.370219219,0,0.14686272174201578,1.0989724374259169,0,15.901474158163364,2.3253264275819165,0,0.7343136087100788,0.048438719347866484
slurry--10.0--montes-hernandez2009-bd0001--100.0--nan--0.0--nan--0.0--nan--0.0--nan--0.0--aqueous carbonation--batch--2.0--initial pressure--2.0--constant temperature--23.0--100.0--0.0--0.0--0.0--nan--nan--450.0--manometric analysis,,10,0,0,0,batch,initial pressure,2,constant temperature,23,100,0,0,0,450,3.625,manometric analysis,,,,40,0.63,0.6075955420783491,2.1798066675645233,32.43494659131138,48.71139251713309,2.2109260818152516,1.9471068147070334,5.8972630166020705,3.8921935909573655,8.111862299,60.35101086810462,39.64898913189538,0.4161110449357113,0.6593834624555501,0,0.5140195260970553,0.21979448748518332,0,0,0,0,1.9336925029365413,0,1.4550394338927028,0,0.9062745565159683,2.937254434840315,0,0.5651858249619001,0.46506528551638326,9.370219219,0,0.14686272174201578,1.0989724374259169,0,15.901474158163364,2.3253264275819165,0,0.7343136087100788,0.05076855
slurry--10.0--montes-hernandez2009-bd0001--100.0--nan--0.0--nan--0.0--nan--0.0--nan--0.0--aqueous carbonation--batch--2.0--initial pressure--2.0--constant temperature--23.0--100.0--0.0--0.0--0.0--nan--nan--450.0--manometric analysis,,10,0,0,0,batch,initial pressure,2,constant temperature,23,100,0,0,0,450,3.75,manometric analysis,,,,40,0.63,0.6075955420783491,2.1798066675645233,32.43494659131138,48.71139251713309,2.2109260818152516,1.9471068147070334,5.8972630166020705,3.8921935909573655,8.111862299,60.35101086810462,39.64898913189538,0.4161110449357113,0.6593834624555501,0,0.5140195260970553,0.21979448748518332,0,0,0,0,1.9336925029365413,0,1.4550394338927028,0,0.9062745565159683,2.937254434840315,0,0.5651858249619001,0.46506528551638326,9.370219219,0,0.14686272174201578,1.0989724374259169,0,15.901474158163364,2.3253264275819165,0,0.7343136087100788,0.049049280536645624
slurry--10.0--montes-hernandez2009-bd0001--100.0--nan--0.0--nan--0.0--nan--0.0--nan--0.0--aqueous carbonation--batch--2.0--initial pressure--2.0--constant temperature--23.0--100.0--0.0--0.0--0.0--nan--nan--450.0--manometric analysis,,10,0,0,0,batch,initial pressure,2,constant temperature,23,100,0,0,0,450,3.875,manometric analysis,,,,40,0.63,0.6075955420783491,2.1798066675645233,32.43494659131138,48.71139251713309,2.2109260818152516,1.9471068147070334,5.8972630166020705,3.8921935909573655,8.111862299,60.35101086810462,39.64898913189538,0.4161110449357113,0.6593834624555501,0,0.5140195260970553,0.21979448748518332,0,0,0,0,1.9336925029365413,0,1.4550394338927028,0,0.9062745565159683,2.937254434840315,0,0.5651858249619001,0.46506528551638326,9.370219219,0,0.14686272174201578,1.0989724374259169,0,15.901474158163364,2.3253264275819165,0,0.7343136087100788,0.049078389
slurry--10.0--montes-hernandez2009-bd0001--100.0--nan--0.0--nan--0.0--nan--0.0--nan--0.0--aqueous carbonation--batch--2.0--initial pressure--2.0--constant temperature--23.0--100.0--0.0--0.0--0.0--nan--nan--450.0--manometric analysis,,10,0,0,0,batch,initial pressure,2,constant temperature,23,100,0,0,0,450,4,manometric analysis,,,,40,0.63,0.6075955420783491,2.1798066675645233,32.43494659131138,48.71139251713309,2.2109260818152516,1.9471068147070334,5.8972630166020705,3.8921935909573655,8.111862299,60.35101086810462,39.64898913189538,0.4161110449357113,0.6593834624555501,0,0.5140195260970553,0.21979448748518332,0,0,0,0,1.9336925029365413,0,1.4550394338927028,0,0.9062745565159683,2.937254434840315,0,0.5651858249619001,0.46506528551638326,9.370219219,0,0.14686272174201578,1.0989724374259169,0,15.901474158163364,2.3253264275819165,0,0.7343136087100788,0.049025847
slurry--10.0--montes-hernandez2009-bd0001--100.0--nan--0.0--nan--0.0--nan--0.0--nan--0.0--aqueous carbonation--batch--2.0--initial pressure--2.0--constant temperature--23.0--100.0--0.0--0.0--0.0--nan--nan--450.0--manometric analysis,,10,0,0,0,batch,initial pressure,2,constant temperature,23,100,0,0,0,450,4.25,manometric analysis,,,,40,0.63,0.6075955420783491,2.1798066675645233,32.43494659131138,48.71139251713309,2.2109260818152516,1.9471068147070334,5.8972630166020705,3.8921935909573655,8.111862299,60.35101086810462,39.64898913189538,0.4161110449357113,0.6593834624555501,0,0.5140195260970553,0.21979448748518332,0,0,0,0,1.9336925029365413,0,1.4550394338927028,0,0.9062745565159683,2.937254434840315,0,0.5651858249619001,0.46506528551638326,9.370219219,0,0.14686272174201578,1.0989724374259169,0,15.901474158163364,2.3253264275819165,0,0.7343136087100788,0.051089923
slurry--10.0--montes-hernandez2009-bd0001--100.0--nan--0.0--nan--0.0--nan--0.0--nan--0.0--aqueous carbonation--batch--2.0--initial pressure--2.0--constant temperature--23.0--100.0--0.0--0.0--0.0--nan--nan--450.0--manometric analysis,,10,0,0,0,batch,initial pressure,2,constant temperature,23,100,0,0,0,450,4.5,manometric analysis,,,,40,0.63,0.6075955420783491,2.1798066675645233,32.43494659131138,48.71139251713309,2.2109260818152516,1.9471068147070334,5.8972630166020705,3.8921935909573655,8.111862299,60.35101086810462,39.64898913189538,0.4161110449357113,0.6593834624555501,0,0.5140195260970553,0.21979448748518332,0,0,0,0,1.9336925029365413,0,1.4550394338927028,0,0.9062745565159683,2.937254434840315,0,0.5651858249619001,0.46506528551638326,9.370219219,0,0.14686272174201578,1.0989724374259169,0,15.901474158163364,2.3253264275819165,0,0.7343136087100788,0.050829652
slurry--10.0--montes-hernandez2009-bd0001--100.0--nan--0.0--nan--0.0--nan--0.0--nan--0.0--aqueous carbonation--batch--2.0--initial pressure--2.0--constant temperature--23.0--100.0--0.0--0.0--0.0--nan--nan--450.0--manometric analysis,,10,0,0,0,batch,initial pressure,2,constant temperature,23,100,0,0,0,450,4.75,manometric analysis,,,,40,0.63,0.6075955420783491,2.1798066675645233,32.43494659131138,48.71139251713309,2.2109260818152516,1.9471068147070334,5.8972630166020705,3.8921935909573655,8.111862299,60.35101086810462,39.64898913189538,0.4161110449357113,0.6593834624555501,0,0.5140195260970553,0.21979448748518332,0,0,0,0,1.9336925029365413,0,1.4550394338927028,0,0.9062745565159683,2.937254434840315,0,0.5651858249619001,0.46506528551638326,9.370219219,0,0.14686272174201578,1.0989724374259169,0,15.901474158163364,2.3253264275819165,0,0.7343136087100788,0.051384844385351694
slurry--10.0--montes-hernandez2009-bd0001--100.0--nan--0.0--nan--0.0--nan--0.0--nan--0.0--aqueous carbonation--batch--2.0--initial pressure--2.0--constant temperature--23.0--100.0--0.0--0.0--0.0--nan--nan--450.0--manometric analysis,,10,0,0,0,batch,initial pressure,2,constant temperature,23,100,0,0,0,450,5,manometric analysis,,,,40,0.63,0.6075955420783491,2.1798066675645233,32.43494659131138,48.71139251713309,2.2109260818152516,1.9471068147070334,5.8972630166020705,3.8921935909573655,8.111862299,60.35101086810462,39.64898913189538,0.4161110449357113,0.6593834624555501,0,0.5140195260970553,0.21979448748518332,0,0,0,0,1.9336925029365413,0,1.4550394338927028,0,0.9062745565159683,2.937254434840315,0,0.5651858249619001,0.46506528551638326,9.370219219,0,0.14686272174201578,1.0989724374259169,0,15.901474158163364,2.3253264275819165,0,0.7343136087100788,0.049158403308941404
slurry--10.0--montes-hernandez2009-bd0001--100.0--nan--0.0--nan--0.0--nan--0.0--nan--0.0--aqueous carbonation--batch--2.0--initial pressure--2.0--constant temperature--23.0--100.0--0.0--0.0--0.0--nan--nan--450.0--manometric analysis,,10,0,0,0,batch,initial pressure,2,constant temperature,23,100,0,0,0,450,5.25,manometric analysis,,,,40,0.63,0.6075955420783491,2.1798066675645233,32.43494659131138,48.71139251713309,2.2109260818152516,1.9471068147070334,5.8972630166020705,3.8921935909573655,8.111862299,60.35101086810462,39.64898913189538,0.4161110449357113,0.6593834624555501,0,0.5140195260970553,0.21979448748518332,0,0,0,0,1.9336925029365413,0,1.4550394338927028,0,0.9062745565159683,2.937254434840315,0,0.5651858249619001,0.46506528551638326,9.370219219,0,0.14686272174201578,1.0989724374259169,0,15.901474158163364,2.3253264275819165,0,0.7343136087100788,0.049584161
slurry--10.0--montes-hernandez2009-bd0001--100.0--nan--0.0--nan--0.0--nan--0.0--nan--0.0--aqueous carbonation--batch--2.0--initial pressure--2.0--constant temperature--23.0--100.0--0.0--0.0--0.0--nan--nan--450.0--manometric analysis,,10,0,0,0,batch,initial pressure,2,constant temperature,23,100,0,0,0,450,5.5,manometric analysis,,,,40,0.63,0.6075955420783491,2.1798066675645233,32.43494659131138,48.71139251713309,2.2109260818152516,1.9471068147070334,5.8972630166020705,3.8921935909573655,8.111862299,60.35101086810462,39.64898913189538,0.4161110449357113,0.6593834624555501,0,0.5140195260970553,0.21979448748518332,0,0,0,0,1.9336925029365413,0,1.4550394338927028,0,0.9062745565159683,2.937254434840315,0,0.5651858249619001,0.46506528551638326,9.370219219,0,0.14686272174201578,1.0989724374259169,0,15.901474158163364,2.3253264275819165,0,0.7343136087100788,0.047887244
slurry--10.0--montes-hernandez2009-bd0001--100.0--nan--0.0--nan--0.0--nan--0.0--nan--0.0--aqueous carbonation--batch--2.0--initial pressure--2.0--constant temperature--23.0--100.0--0.0--0.0--0.0--nan--nan--450.0--manometric analysis,,10,0,0,0,batch,initial pressure,2,constant temperature,23,100,0,0,0,450,5.75,manometric analysis,,,,40,0.63,0.6075955420783491,2.1798066675645233,32.43494659131138,48.71139251713309,2.2109260818152516,1.9471068147070334,5.8972630166020705,3.8921935909573655,8.111862299,60.35101086810462,39.64898913189538,0.4161110449357113,0.6593834624555501,0,0.5140195260970553,0.21979448748518332,0,0,0,0,1.9336925029365413,0,1.4550394338927028,0,0.9062745565159683,2.937254434840315,0,0.5651858249619001,0.46506528551638326,9.370219219,0,0.14686272174201578,1.0989724374259169,0,15.901474158163364,2.3253264275819165,0,0.7343136087100788,0.050690308007655886
slurry--10.0--montes-hernandez2009-bd0001--100.0--nan--0.0--nan--0.0--nan--0.0--nan--0.0--aqueous carbonation--batch--2.0--initial pressure--2.0--constant temperature--23.0--100.0--0.0--0.0--0.0--nan--nan--450.0--manometric analysis,,10,0,0,0,batch,initial pressure,2,constant temperature,23,100,0,0,0,450,6,manometric analysis,,,,40,0.63,0.6075955420783491,2.1798066675645233,32.43494659131138,48.71139251713309,2.2109260818152516,1.9471068147070334,5.8972630166020705,3.8921935909573655,8.111862299,60.35101086810462,39.64898913189538,0.4161110449357113,0.6593834624555501,0,0.5140195260970553,0.21979448748518332,0,0,0,0,1.9336925029365413,0,1.4550394338927028,0,0.9062745565159683,2.937254434840315,0,0.5651858249619001,0.46506528551638326,9.370219219,0,0.14686272174201578,1.0989724374259169,0,15.901474158163364,2.3253264275819165,0,0.7343136087100788,0.048213914
slurry--10.0--montes-hernandez2009-bd0001--100.0--nan--0.0--nan--0.0--nan--0.0--nan--0.0--aqueous carbonation--batch--2.0--initial pressure--2.0--constant temperature--23.0--100.0--0.0--0.0--0.0--nan--nan--450.0--manometric analysis,,10,0,0,0,batch,initial pressure,2,constant temperature,23,100,0,0,0,450,6.25,manometric analysis,,,,40,0.63,0.6075955420783491,2.1798066675645233,32.43494659131138,48.71139251713309,2.2109260818152516,1.9471068147070334,5.8972630166020705,3.8921935909573655,8.111862299,60.35101086810462,39.64898913189538,0.4161110449357113,0.6593834624555501,0,0.5140195260970553,0.21979448748518332,0,0,0,0,1.9336925029365413,0,1.4550394338927028,0,0.9062745565159683,2.937254434840315,0,0.5651858249619001,0.46506528551638326,9.370219219,0,0.14686272174201578,1.0989724374259169,0,15.901474158163364,2.3253264275819165,0,0.7343136087100788,0.049510354
slurry--10.0--montes-hernandez2009-bd0001--100.0--nan--0.0--nan--0.0--nan--0.0--nan--0.0--aqueous carbonation--batch--2.0--initial pressure--2.0--constant temperature--23.0--100.0--0.0--0.0--0.0--nan--nan--450.0--manometric analysis,,10,0,0,0,batch,initial pressure,2,constant temperature,23,100,0,0,0,450,6.5,manometric analysis,,,,40,0.63,0.6075955420783491,2.1798066675645233,32.43494659131138,48.71139251713309,2.2109260818152516,1.9471068147070334,5.8972630166020705,3.8921935909573655,8.111862299,60.35101086810462,39.64898913189538,0.4161110449357113,0.6593834624555501,0,0.5140195260970553,0.21979448748518332,0,0,0,0,1.9336925029365413,0,1.4550394338927028,0,0.9062745565159683,2.937254434840315,0,0.5651858249619001,0.46506528551638326,9.370219219,0,0.14686272174201578,1.0989724374259169,0,15.901474158163364,2.3253264275819165,0,0.7343136087100788,0.048279908
