Repository: kycai/c3gb

# c3gb

**c3gb**, Gradient Boosting models for predicting the CO2 uptake of Coal ashes in Carbon mineralization, were developed in the research article: [AI-guided prediction and control of CO2 mineralization in coal ashes as carbon-efficient supplementary cementitious materials](). They are tree-based ensemble models. 

The models take the physicochemical properties of coal ashes, along with the process parameters related to reactant proportions and carbonation conditions as input features, while the output is CO2 uptake. The models can be used as a objective function to optimize the carbonation process for CO2 mineralization in coal ashes.

Kangyi Cai 2026 @ Missouri S&T

File: data/Xys_gt_augmented.csv (part 51 of 89)
Group id,Class id,Water-Solid ratio,Chemical admixture 1-content,Chemical admixture 2-content,Chemical admixture 3-content,Carbonation reactor operation mode,Carbonation pressure control type,Carbonation pressure,Carbonation temperature control type,Carbonation temperature,Carbonation gas 1-CO2,Carbonation gas 2-H2O vapor,Carbonation gas 3-N2,Carbonation gas flow rate,Carbonation stirring speed ,Carbonation duration,Method-CO2 uptake,Chemical admixture 1_Classification 2,Chemical admixture 2_Classification 2,Chemical admixture 3_Classification 2,"Solid_Dv,50",Solid_Specific surface area,Solid_Na2O,Solid_MgO,Solid_Al2O3,Solid_SiO2,Solid_SO3,Solid_K2O,Solid_CaO,Solid_Fe2O3,Solid_Loss on ignition,Solid_Amorphous+others,Solid_Crystalline,Solid_Albite,Solid_Anhydrite,Solid_Augite,Solid_Bassanite,Solid_Brownmillerite,Solid_Brucite,Solid_Calcite,Solid_Corundum,Solid_Diopside,Solid_Glauberite,Solid_Gypsum,Solid_Hematite,Solid_Hydrotalcite,Solid_Lime,Solid_Maghemite,Solid_Magnesioferrite,Solid_Magnetite,Solid_Microcline,Solid_Mullite,Solid_Periclase,Solid_Polyhalite,Solid_Portlandite,Solid_Pyroaurite,Solid_Quartz,Solid_Spinel,Solid_Srebrodolskite,Solid_Thenardite,Experimental CO2 uptake-U2
slurry--10.0--montes-hernandez2009-bd0001--100.0--nan--0.0--nan--0.0--nan--0.0--nan--0.0--aqueous carbonation--batch--2.0--initial pressure--3.0--constant temperature--23.0--100.0--0.0--0.0--0.0--nan--nan--450.0--manometric analysis,,10,0,0,0,batch,initial pressure,3,constant temperature,23,100,0,0,0,450,1.3125,manometric analysis,,,,40,0.63,0.6075955420783491,2.1798066675645233,32.43494659131138,48.71139251713309,2.2109260818152516,1.9471068147070334,5.8972630166020705,3.8921935909573655,8.111862299,60.35101086810462,39.64898913189538,0.4161110449357113,0.6593834624555501,0,0.5140195260970553,0.21979448748518332,0,0,0,0,1.9336925029365413,0,1.4550394338927028,0,0.9062745565159683,2.937254434840315,0,0.5651858249619001,0.46506528551638326,9.370219219,0,0.14686272174201578,1.0989724374259169,0,15.901474158163364,2.3253264275819165,0,0.7343136087100788,0.05970138
slurry--10.0--montes-hernandez2009-bd0001--100.0--nan--0.0--nan--0.0--nan--0.0--nan--0.0--aqueous carbonation--batch--2.0--initial pressure--3.0--constant temperature--23.0--100.0--0.0--0.0--0.0--nan--nan--450.0--manometric analysis,,10,0,0,0,batch,initial pressure,3,constant temperature,23,100,0,0,0,450,1.375,manometric analysis,,,,40,0.63,0.6075955420783491,2.1798066675645233,32.43494659131138,48.71139251713309,2.2109260818152516,1.9471068147070334,5.8972630166020705,3.8921935909573655,8.111862299,60.35101086810462,39.64898913189538,0.4161110449357113,0.6593834624555501,0,0.5140195260970553,0.21979448748518332,0,0,0,0,1.9336925029365413,0,1.4550394338927028,0,0.9062745565159683,2.937254434840315,0,0.5651858249619001,0.46506528551638326,9.370219219,0,0.14686272174201578,1.0989724374259169,0,15.901474158163364,2.3253264275819165,0,0.7343136087100788,0.062829936
slurry--10.0--montes-hernandez2009-bd0001--100.0--nan--0.0--nan--0.0--nan--0.0--nan--0.0--aqueous carbonation--batch--2.0--initial pressure--3.0--constant temperature--23.0--100.0--0.0--0.0--0.0--nan--nan--450.0--manometric analysis,,10,0,0,0,batch,initial pressure,3,constant temperature,23,100,0,0,0,450,1.4375,manometric analysis,,,,40,0.63,0.6075955420783491,2.1798066675645233,32.43494659131138,48.71139251713309,2.2109260818152516,1.9471068147070334,5.8972630166020705,3.8921935909573655,8.111862299,60.35101086810462,39.64898913189538,0.4161110449357113,0.6593834624555501,0,0.5140195260970553,0.21979448748518332,0,0,0,0,1.9336925029365413,0,1.4550394338927028,0,0.9062745565159683,2.937254434840315,0,0.5651858249619001,0.46506528551638326,9.370219219,0,0.14686272174201578,1.0989724374259169,0,15.901474158163364,2.3253264275819165,0,0.7343136087100788,0.062700453
slurry--10.0--montes-hernandez2009-bd0001--100.0--nan--0.0--nan--0.0--nan--0.0--nan--0.0--aqueous carbonation--batch--2.0--initial pressure--3.0--constant temperature--23.0--100.0--0.0--0.0--0.0--nan--nan--450.0--manometric analysis,,10,0,0,0,batch,initial pressure,3,constant temperature,23,100,0,0,0,450,1.5,manometric analysis,,,,40,0.63,0.6075955420783491,2.1798066675645233,32.43494659131138,48.71139251713309,2.2109260818152516,1.9471068147070334,5.8972630166020705,3.8921935909573655,8.111862299,60.35101086810462,39.64898913189538,0.4161110449357113,0.6593834624555501,0,0.5140195260970553,0.21979448748518332,0,0,0,0,1.9336925029365413,0,1.4550394338927028,0,0.9062745565159683,2.937254434840315,0,0.5651858249619001,0.46506528551638326,9.370219219,0,0.14686272174201578,1.0989724374259169,0,15.901474158163364,2.3253264275819165,0,0.7343136087100788,0.06331187
slurry--10.0--montes-hernandez2009-bd0001--100.0--nan--0.0--nan--0.0--nan--0.0--nan--0.0--aqueous carbonation--batch--2.0--initial pressure--3.0--constant temperature--23.0--100.0--0.0--0.0--0.0--nan--nan--450.0--manometric analysis,,10,0,0,0,batch,initial pressure,3,constant temperature,23,100,0,0,0,450,1.5625,manometric analysis,,,,40,0.63,0.6075955420783491,2.1798066675645233,32.43494659131138,48.71139251713309,2.2109260818152516,1.9471068147070334,5.8972630166020705,3.8921935909573655,8.111862299,60.35101086810462,39.64898913189538,0.4161110449357113,0.6593834624555501,0,0.5140195260970553,0.21979448748518332,0,0,0,0,1.9336925029365413,0,1.4550394338927028,0,0.9062745565159683,2.937254434840315,0,0.5651858249619001,0.46506528551638326,9.370219219,0,0.14686272174201578,1.0989724374259169,0,15.901474158163364,2.3253264275819165,0,0.7343136087100788,0.066841195
slurry--10.0--montes-hernandez2009-bd0001--100.0--nan--0.0--nan--0.0--nan--0.0--nan--0.0--aqueous carbonation--batch--2.0--initial pressure--3.0--constant temperature--23.0--100.0--0.0--0.0--0.0--nan--nan--450.0--manometric analysis,,10,0,0,0,batch,initial pressure,3,constant temperature,23,100,0,0,0,450,1.625,manometric analysis,,,,40,0.63,0.6075955420783491,2.1798066675645233,32.43494659131138,48.71139251713309,2.2109260818152516,1.9471068147070334,5.8972630166020705,3.8921935909573655,8.111862299,60.35101086810462,39.64898913189538,0.4161110449357113,0.6593834624555501,0,0.5140195260970553,0.21979448748518332,0,0,0,0,1.9336925029365413,0,1.4550394338927028,0,0.9062745565159683,2.937254434840315,0,0.5651858249619001,0.46506528551638326,9.370219219,0,0.14686272174201578,1.0989724374259169,0,15.901474158163364,2.3253264275819165,0,0.7343136087100788,0.061395299
slurry--10.0--montes-hernandez2009-bd0001--100.0--nan--0.0--nan--0.0--nan--0.0--nan--0.0--aqueous carbonation--batch--2.0--initial pressure--3.0--constant temperature--23.0--100.0--0.0--0.0--0.0--nan--nan--450.0--manometric analysis,,10,0,0,0,batch,initial pressure,3,constant temperature,23,100,0,0,0,450,1.6875,manometric analysis,,,,40,0.63,0.6075955420783491,2.1798066675645233,32.43494659131138,48.71139251713309,2.2109260818152516,1.9471068147070334,5.8972630166020705,3.8921935909573655,8.111862299,60.35101086810462,39.64898913189538,0.4161110449357113,0.6593834624555501,0,0.5140195260970553,0.21979448748518332,0,0,0,0,1.9336925029365413,0,1.4550394338927028,0,0.9062745565159683,2.937254434840315,0,0.5651858249619001,0.46506528551638326,9.370219219,0,0.14686272174201578,1.0989724374259169,0,15.901474158163364,2.3253264275819165,0,0.7343136087100788,0.065241841
slurry--10.0--montes-hernandez2009-bd0001--100.0--nan--0.0--nan--0.0--nan--0.0--nan--0.0--aqueous carbonation--batch--2.0--initial pressure--3.0--constant temperature--23.0--100.0--0.0--0.0--0.0--nan--nan--450.0--manometric analysis,,10,0,0,0,batch,initial pressure,3,constant temperature,23,100,0,0,0,450,1.75,manometric analysis,,,,40,0.63,0.6075955420783491,2.1798066675645233,32.43494659131138,48.71139251713309,2.2109260818152516,1.9471068147070334,5.8972630166020705,3.8921935909573655,8.111862299,60.35101086810462,39.64898913189538,0.4161110449357113,0.6593834624555501,0,0.5140195260970553,0.21979448748518332,0,0,0,0,1.9336925029365413,0,1.4550394338927028,0,0.9062745565159683,2.937254434840315,0,0.5651858249619001,0.46506528551638326,9.370219219,0,0.14686272174201578,1.0989724374259169,0,15.901474158163364,2.3253264275819165,0,0.7343136087100788,0.063512907
slurry--10.0--montes-hernandez2009-bd0001--100.0--nan--0.0--nan--0.0--nan--0.0--nan--0.0--aqueous carbonation--batch--2.0--initial pressure--3.0--constant temperature--23.0--100.0--0.0--0.0--0.0--nan--nan--450.0--manometric analysis,,10,0,0,0,batch,initial pressure,3,constant temperature,23,100,0,0,0,450,1.8125,manometric analysis,,,,40,0.63,0.6075955420783491,2.1798066675645233,32.43494659131138,48.71139251713309,2.2109260818152516,1.9471068147070334,5.8972630166020705,3.8921935909573655,8.111862299,60.35101086810462,39.64898913189538,0.4161110449357113,0.6593834624555501,0,0.5140195260970553,0.21979448748518332,0,0,0,0,1.9336925029365413,0,1.4550394338927028,0,0.9062745565159683,2.937254434840315,0,0.5651858249619001,0.46506528551638326,9.370219219,0,0.14686272174201578,1.0989724374259169,0,15.901474158163364,2.3253264275819165,0,0.7343136087100788,0.064230043
slurry--10.0--montes-hernandez2009-bd0001--100.0--nan--0.0--nan--0.0--nan--0.0--nan--0.0--aqueous carbonation--batch--2.0--initial pressure--3.0--constant temperature--23.0--100.0--0.0--0.0--0.0--nan--nan--450.0--manometric analysis,,10,0,0,0,batch,initial pressure,3,constant temperature,23,100,0,0,0,450,1.875,manometric analysis,,,,40,0.63,0.6075955420783491,2.1798066675645233,32.43494659131138,48.71139251713309,2.2109260818152516,1.9471068147070334,5.8972630166020705,3.8921935909573655,8.111862299,60.35101086810462,39.64898913189538,0.4161110449357113,0.6593834624555501,0,0.5140195260970553,0.21979448748518332,0,0,0,0,1.9336925029365413,0,1.4550394338927028,0,0.9062745565159683,2.937254434840315,0,0.5651858249619001,0.46506528551638326,9.370219219,0,0.14686272174201578,1.0989724374259169,0,15.901474158163364,2.3253264275819165,0,0.7343136087100788,0.064055438
slurry--10.0--montes-hernandez2009-bd0001--100.0--nan--0.0--nan--0.0--nan--0.0--nan--0.0--aqueous carbonation--batch--2.0--initial pressure--3.0--constant temperature--23.0--100.0--0.0--0.0--0.0--nan--nan--450.0--manometric analysis,,10,0,0,0,batch,initial pressure,3,constant temperature,23,100,0,0,0,450,1.9375,manometric analysis,,,,40,0.63,0.6075955420783491,2.1798066675645233,32.43494659131138,48.71139251713309,2.2109260818152516,1.9471068147070334,5.8972630166020705,3.8921935909573655,8.111862299,60.35101086810462,39.64898913189538,0.4161110449357113,0.6593834624555501,0,0.5140195260970553,0.21979448748518332,0,0,0,0,1.9336925029365413,0,1.4550394338927028,0,0.9062745565159683,2.937254434840315,0,0.5651858249619001,0.46506528551638326,9.370219219,0,0.14686272174201578,1.0989724374259169,0,15.901474158163364,2.3253264275819165,0,0.7343136087100788,0.063816443
slurry--10.0--montes-hernandez2009-bd0001--100.0--nan--0.0--nan--0.0--nan--0.0--nan--0.0--aqueous carbonation--batch--2.0--initial pressure--3.0--constant temperature--23.0--100.0--0.0--0.0--0.0--nan--nan--450.0--manometric analysis,,10,0,0,0,batch,initial pressure,3,constant temperature,23,100,0,0,0,450,2,manometric analysis,,,,40,0.63,0.6075955420783491,2.1798066675645233,32.43494659131138,48.71139251713309,2.2109260818152516,1.9471068147070334,5.8972630166020705,3.8921935909573655,8.111862299,60.35101086810462,39.64898913189538,0.4161110449357113,0.6593834624555501,0,0.5140195260970553,0.21979448748518332,0,0,0,0,1.9336925029365413,0,1.4550394338927028,0,0.9062745565159683,2.937254434840315,0,0.5651858249619001,0.46506528551638326,9.370219219,0,0.14686272174201578,1.0989724374259169,0,15.901474158163364,2.3253264275819165,0,0.7343136087100788,0.063784794
slurry--10.0--montes-hernandez2009-bd0001--100.0--nan--0.0--nan--0.0--nan--0.0--nan--0.0--aqueous carbonation--batch--2.0--initial pressure--3.0--constant temperature--23.0--100.0--0.0--0.0--0.0--nan--nan--450.0--manometric analysis,,10,0,0,0,batch,initial pressure,3,constant temperature,23,100,0,0,0,450,2.125,manometric analysis,,,,40,0.63,0.6075955420783491,2.1798066675645233,32.43494659131138,48.71139251713309,2.2109260818152516,1.9471068147070334,5.8972630166020705,3.8921935909573655,8.111862299,60.35101086810462,39.64898913189538,0.4161110449357113,0.6593834624555501,0,0.5140195260970553,0.21979448748518332,0,0,0,0,1.9336925029365413,0,1.4550394338927028,0,0.9062745565159683,2.937254434840315,0,0.5651858249619001,0.46506528551638326,9.370219219,0,0.14686272174201578,1.0989724374259169,0,15.901474158163364,2.3253264275819165,0,0.7343136087100788,0.064831735
slurry--10.0--montes-hernandez2009-bd0001--100.0--nan--0.0--nan--0.0--nan--0.0--nan--0.0--aqueous carbonation--batch--2.0--initial pressure--3.0--constant temperature--23.0--100.0--0.0--0.0--0.0--nan--nan--450.0--manometric analysis,,10,0,0,0,batch,initial pressure,3,constant temperature,23,100,0,0,0,450,2.25,manometric analysis,,,,40,0.63,0.6075955420783491,2.1798066675645233,32.43494659131138,48.71139251713309,2.2109260818152516,1.9471068147070334,5.8972630166020705,3.8921935909573655,8.111862299,60.35101086810462,39.64898913189538,0.4161110449357113,0.6593834624555501,0,0.5140195260970553,0.21979448748518332,0,0,0,0,1.9336925029365413,0,1.4550394338927028,0,0.9062745565159683,2.937254434840315,0,0.5651858249619001,0.46506528551638326,9.370219219,0,0.14686272174201578,1.0989724374259169,0,15.901474158163364,2.3253264275819165,0,0.7343136087100788,0.063176454
slurry--10.0--montes-hernandez2009-bd0001--100.0--nan--0.0--nan--0.0--nan--0.0--nan--0.0--aqueous carbonation--batch--2.0--initial pressure--3.0--constant temperature--23.0--100.0--0.0--0.0--0.0--nan--nan--450.0--manometric analysis,,10,0,0,0,batch,initial pressure,3,constant temperature,23,100,0,0,0,450,2.375,manometric analysis,,,,40,0.63,0.6075955420783491,2.1798066675645233,32.43494659131138,48.71139251713309,2.2109260818152516,1.9471068147070334,5.8972630166020705,3.8921935909573655,8.111862299,60.35101086810462,39.64898913189538,0.4161110449357113,0.6593834624555501,0,0.5140195260970553,0.21979448748518332,0,0,0,0,1.9336925029365413,0,1.4550394338927028,0,0.9062745565159683,2.937254434840315,0,0.5651858249619001,0.46506528551638326,9.370219219,0,0.14686272174201578,1.0989724374259169,0,15.901474158163364,2.3253264275819165,0,0.7343136087100788,0.065478674
slurry--10.0--montes-hernandez2009-bd0001--100.0--nan--0.0--nan--0.0--nan--0.0--nan--0.0--aqueous carbonation--batch--2.0--initial pressure--3.0--constant temperature--23.0--100.0--0.0--0.0--0.0--nan--nan--450.0--manometric analysis,,10,0,0,0,batch,initial pressure,3,constant temperature,23,100,0,0,0,450,2.5,manometric analysis,,,,40,0.63,0.6075955420783491,2.1798066675645233,32.43494659131138,48.71139251713309,2.2109260818152516,1.9471068147070334,5.8972630166020705,3.8921935909573655,8.111862299,60.35101086810462,39.64898913189538,0.4161110449357113,0.6593834624555501,0,0.5140195260970553,0.21979448748518332,0,0,0,0,1.9336925029365413,0,1.4550394338927028,0,0.9062745565159683,2.937254434840315,0,0.5651858249619001,0.46506528551638326,9.370219219,0,0.14686272174201578,1.0989724374259169,0,15.901474158163364,2.3253264275819165,0,0.7343136087100788,0.064422141
slurry--10.0--montes-hernandez2009-bd0001--100.0--nan--0.0--nan--0.0--nan--0.0--nan--0.0--aqueous carbonation--batch--2.0--initial pressure--3.0--constant temperature--23.0--100.0--0.0--0.0--0.0--nan--nan--450.0--manometric analysis,,10,0,0,0,batch,initial pressure,3,constant temperature,23,100,0,0,0,450,2.625,manometric analysis,,,,40,0.63,0.6075955420783491,2.1798066675645233,32.43494659131138,48.71139251713309,2.2109260818152516,1.9471068147070334,5.8972630166020705,3.8921935909573655,8.111862299,60.35101086810462,39.64898913189538,0.4161110449357113,0.6593834624555501,0,0.5140195260970553,0.21979448748518332,0,0,0,0,1.9336925029365413,0,1.4550394338927028,0,0.9062745565159683,2.937254434840315,0,0.5651858249619001,0.46506528551638326,9.370219219,0,0.14686272174201578,1.0989724374259169,0,15.901474158163364,2.3253264275819165,0,0.7343136087100788,0.063785365
slurry--10.0--montes-hernandez2009-bd0001--100.0--nan--0.0--nan--0.0--nan--0.0--nan--0.0--aqueous carbonation--batch--2.0--initial pressure--3.0--constant temperature--23.0--100.0--0.0--0.0--0.0--nan--nan--450.0--manometric analysis,,10,0,0,0,batch,initial pressure,3,constant temperature,23,100,0,0,0,450,2.75,manometric analysis,,,,40,0.63,0.6075955420783491,2.1798066675645233,32.43494659131138,48.71139251713309,2.2109260818152516,1.9471068147070334,5.8972630166020705,3.8921935909573655,8.111862299,60.35101086810462,39.64898913189538,0.4161110449357113,0.6593834624555501,0,0.5140195260970553,0.21979448748518332,0,0,0,0,1.9336925029365413,0,1.4550394338927028,0,0.9062745565159683,2.937254434840315,0,0.5651858249619001,0.46506528551638326,9.370219219,0,0.14686272174201578,1.0989724374259169,0,15.901474158163364,2.3253264275819165,0,0.7343136087100788,0.064491128
slurry--10.0--montes-hernandez2009-bd0001--100.0--nan--0.0--nan--0.0--nan--0.0--nan--0.0--aqueous carbonation--batch--2.0--initial pressure--3.0--constant temperature--23.0--100.0--0.0--0.0--0.0--nan--nan--450.0--manometric analysis,,10,0,0,0,batch,initial pressure,3,constant temperature,23,100,0,0,0,450,2.875,manometric analysis,,,,40,0.63,0.6075955420783491,2.1798066675645233,32.43494659131138,48.71139251713309,2.2109260818152516,1.9471068147070334,5.8972630166020705,3.8921935909573655,8.111862299,60.35101086810462,39.64898913189538,0.4161110449357113,0.6593834624555501,0,0.5140195260970553,0.21979448748518332,0,0,0,0,1.9336925029365413,0,1.4550394338927028,0,0.9062745565159683,2.937254434840315,0,0.5651858249619001,0.46506528551638326,9.370219219,0,0.14686272174201578,1.0989724374259169,0,15.901474158163364,2.3253264275819165,0,0.7343136087100788,0.066187858
slurry--10.0--montes-hernandez2009-bd0001--100.0--nan--0.0--nan--0.0--nan--0.0--nan--0.0--aqueous carbonation--batch--2.0--initial pressure--3.0--constant temperature--23.0--100.0--0.0--0.0--0.0--nan--nan--450.0--manometric analysis,,10,0,0,0,batch,initial pressure,3,constant temperature,23,100,0,0,0,450,3,manometric analysis,,,,40,0.63,0.6075955420783491,2.1798066675645233,32.43494659131138,48.71139251713309,2.2109260818152516,1.9471068147070334,5.8972630166020705,3.8921935909573655,8.111862299,60.35101086810462,39.64898913189538,0.4161110449357113,0.6593834624555501,0,0.5140195260970553,0.21979448748518332,0,0,0,0,1.9336925029365413,0,1.4550394338927028,0,0.9062745565159683,2.937254434840315,0,0.5651858249619001,0.46506528551638326,9.370219219,0,0.14686272174201578,1.0989724374259169,0,15.901474158163364,2.3253264275819165,0,0.7343136087100788,0.064466271
slurry--10.0--montes-hernandez2009-bd0001--100.0--nan--0.0--nan--0.0--nan--0.0--nan--0.0--aqueous carbonation--batch--2.0--initial pressure--3.0--constant temperature--23.0--100.0--0.0--0.0--0.0--nan--nan--450.0--manometric analysis,,10,0,0,0,batch,initial pressure,3,constant temperature,23,100,0,0,0,450,3.125,manometric analysis,,,,40,0.63,0.6075955420783491,2.1798066675645233,32.43494659131138,48.71139251713309,2.2109260818152516,1.9471068147070334,5.8972630166020705,3.8921935909573655,8.111862299,60.35101086810462,39.64898913189538,0.4161110449357113,0.6593834624555501,0,0.5140195260970553,0.21979448748518332,0,0,0,0,1.9336925029365413,0,1.4550394338927028,0,0.9062745565159683,2.937254434840315,0,0.5651858249619001,0.46506528551638326,9.370219219,0,0.14686272174201578,1.0989724374259169,0,15.901474158163364,2.3253264275819165,0,0.7343136087100788,0.065356792
slurry--10.0--montes-hernandez2009-bd0001--100.0--nan--0.0--nan--0.0--nan--0.0--nan--0.0--aqueous carbonation--batch--2.0--initial pressure--3.0--constant temperature--23.0--100.0--0.0--0.0--0.0--nan--nan--450.0--manometric analysis,,10,0,0,0,batch,initial pressure,3,constant temperature,23,100,0,0,0,450,3.25,manometric analysis,,,,40,0.63,0.6075955420783491,2.1798066675645233,32.43494659131138,48.71139251713309,2.2109260818152516,1.9471068147070334,5.8972630166020705,3.8921935909573655,8.111862299,60.35101086810462,39.64898913189538,0.4161110449357113,0.6593834624555501,0,0.5140195260970553,0.21979448748518332,0,0,0,0,1.9336925029365413,0,1.4550394338927028,0,0.9062745565159683,2.937254434840315,0,0.5651858249619001,0.46506528551638326,9.370219219,0,0.14686272174201578,1.0989724374259169,0,15.901474158163364,2.3253264275819165,0,0.7343136087100788,0.064308816
slurry--10.0--montes-hernandez2009-bd0001--100.0--nan--0.0--nan--0.0--nan--0.0--nan--0.0--aqueous carbonation--batch--2.0--initial pressure--3.0--constant temperature--23.0--100.0--0.0--0.0--0.0--nan--nan--450.0--manometric analysis,,10,0,0,0,batch,initial pressure,3,constant temperature,23,100,0,0,0,450,3.375,manometric analysis,,,,40,0.63,0.6075955420783491,2.1798066675645233,32.43494659131138,48.71139251713309,2.2109260818152516,1.9471068147070334,5.8972630166020705,3.8921935909573655,8.111862299,60.35101086810462,39.64898913189538,0.4161110449357113,0.6593834624555501,0,0.5140195260970553,0.21979448748518332,0,0,0,0,1.9336925029365413,0,1.4550394338927028,0,0.9062745565159683,2.937254434840315,0,0.5651858249619001,0.46506528551638326,9.370219219,0,0.14686272174201578,1.0989724374259169,0,15.901474158163364,2.3253264275819165,0,0.7343136087100788,0.065772035
slurry--10.0--montes-hernandez2009-bd0001--100.0--nan--0.0--nan--0.0--nan--0.0--nan--0.0--aqueous carbonation--batch--2.0--initial pressure--3.0--constant temperature--23.0--100.0--0.0--0.0--0.0--nan--nan--450.0--manometric analysis,,10,0,0,0,batch,initial pressure,3,constant temperature,23,100,0,0,0,450,3.5,manometric analysis,,,,40,0.63,0.6075955420783491,2.1798066675645233,32.43494659131138,48.71139251713309,2.2109260818152516,1.9471068147070334,5.8972630166020705,3.8921935909573655,8.111862299,60.35101086810462,39.64898913189538,0.4161110449357113,0.6593834624555501,0,0.5140195260970553,0.21979448748518332,0,0,0,0,1.9336925029365413,0,1.4550394338927028,0,0.9062745565159683,2.937254434840315,0,0.5651858249619001,0.46506528551638326,9.370219219,0,0.14686272174201578,1.0989724374259169,0,15.901474158163364,2.3253264275819165,0,0.7343136087100788,0.065709768
slurry--10.0--montes-hernandez2009-bd0001--100.0--nan--0.0--nan--0.0--nan--0.0--nan--0.0--aqueous carbonation--batch--2.0--initial pressure--3.0--constant temperature--23.0--100.0--0.0--0.0--0.0--nan--nan--450.0--manometric analysis,,10,0,0,0,batch,initial pressure,3,constant temperature,23,100,0,0,0,450,3.625,manometric analysis,,,,40,0.63,0.6075955420783491,2.1798066675645233,32.43494659131138,48.71139251713309,2.2109260818152516,1.9471068147070334,5.8972630166020705,3.8921935909573655,8.111862299,60.35101086810462,39.64898913189538,0.4161110449357113,0.6593834624555501,0,0.5140195260970553,0.21979448748518332,0,0,0,0,1.9336925029365413,0,1.4550394338927028,0,0.9062745565159683,2.937254434840315,0,0.5651858249619001,0.46506528551638326,9.370219219,0,0.14686272174201578,1.0989724374259169,0,15.901474158163364,2.3253264275819165,0,0.7343136087100788,0.066850951
slurry--10.0--montes-hernandez2009-bd0001--100.0--nan--0.0--nan--0.0--nan--0.0--nan--0.0--aqueous carbonation--batch--2.0--initial pressure--3.0--constant temperature--23.0--100.0--0.0--0.0--0.0--nan--nan--450.0--manometric analysis,,10,0,0,0,batch,initial pressure,3,constant temperature,23,100,0,0,0,450,3.75,manometric analysis,,,,40,0.63,0.6075955420783491,2.1798066675645233,32.43494659131138,48.71139251713309,2.2109260818152516,1.9471068147070334,5.8972630166020705,3.8921935909573655,8.111862299,60.35101086810462,39.64898913189538,0.4161110449357113,0.6593834624555501,0,0.5140195260970553,0.21979448748518332,0,0,0,0,1.9336925029365413,0,1.4550394338927028,0,0.9062745565159683,2.937254434840315,0,0.5651858249619001,0.46506528551638326,9.370219219,0,0.14686272174201578,1.0989724374259169,0,15.901474158163364,2.3253264275819165,0,0.7343136087100788,0.064880679
slurry--10.0--montes-hernandez2009-bd0001--100.0--nan--0.0--nan--0.0--nan--0.0--nan--0.0--aqueous carbonation--batch--2.0--initial pressure--3.0--constant temperature--23.0--100.0--0.0--0.0--0.0--nan--nan--450.0--manometric analysis,,10,0,0,0,batch,initial pressure,3,constant temperature,23,100,0,0,0,450,3.875,manometric analysis,,,,40,0.63,0.6075955420783491,2.1798066675645233,32.43494659131138,48.71139251713309,2.2109260818152516,1.9471068147070334,5.8972630166020705,3.8921935909573655,8.111862299,60.35101086810462,39.64898913189538,0.4161110449357113,0.6593834624555501,0,0.5140195260970553,0.21979448748518332,0,0,0,0,1.9336925029365413,0,1.4550394338927028,0,0.9062745565159683,2.937254434840315,0,0.5651858249619001,0.46506528551638326,9.370219219,0,0.14686272174201578,1.0989724374259169,0,15.901474158163364,2.3253264275819165,0,0.7343136087100788,0.065708076
slurry--10.0--montes-hernandez2009-bd0001--100.0--nan--0.0--nan--0.0--nan--0.0--nan--0.0--aqueous carbonation--batch--2.0--initial pressure--3.0--constant temperature--23.0--100.0--0.0--0.0--0.0--nan--nan--450.0--manometric analysis,,10,0,0,0,batch,initial pressure,3,constant temperature,23,100,0,0,0,450,4,manometric analysis,,,,40,0.63,0.6075955420783491,2.1798066675645233,32.43494659131138,48.71139251713309,2.2109260818152516,1.9471068147070334,5.8972630166020705,3.8921935909573655,8.111862299,60.35101086810462,39.64898913189538,0.4161110449357113,0.6593834624555501,0,0.5140195260970553,0.21979448748518332,0,0,0,0,1.9336925029365413,0,1.4550394338927028,0,0.9062745565159683,2.937254434840315,0,0.5651858249619001,0.46506528551638326,9.370219219,0,0.14686272174201578,1.0989724374259169,0,15.901474158163364,2.3253264275819165,0,0.7343136087100788,0.065153997
slurry--10.0--montes-hernandez2009-bd0001--100.0--nan--0.0--nan--0.0--nan--0.0--nan--0.0--aqueous carbonation--batch--2.0--initial pressure--3.0--constant temperature--23.0--100.0--0.0--0.0--0.0--nan--nan--450.0--manometric analysis,,10,0,0,0,batch,initial pressure,3,constant temperature,23,100,0,0,0,450,4.25,manometric analysis,,,,40,0.63,0.6075955420783491,2.1798066675645233,32.43494659131138,48.71139251713309,2.2109260818152516,1.9471068147070334,5.8972630166020705,3.8921935909573655,8.111862299,60.35101086810462,39.64898913189538,0.4161110449357113,0.6593834624555501,0,0.5140195260970553,0.21979448748518332,0,0,0,0,1.9336925029365413,0,1.4550394338927028,0,0.9062745565159683,2.937254434840315,0,0.5651858249619001,0.46506528551638326,9.370219219,0,0.14686272174201578,1.0989724374259169,0,15.901474158163364,2.3253264275819165,0,0.7343136087100788,0.066326583
slurry--10.0--montes-hernandez2009-bd0001--100.0--nan--0.0--nan--0.0--nan--0.0--nan--0.0--aqueous carbonation--batch--2.0--initial pressure--3.0--constant temperature--23.0--100.0--0.0--0.0--0.0--nan--nan--450.0--manometric analysis,,10,0,0,0,batch,initial pressure,3,constant temperature,23,100,0,0,0,450,4.5,manometric analysis,,,,40,0.63,0.6075955420783491,2.1798066675645233,32.43494659131138,48.71139251713309,2.2109260818152516,1.9471068147070334,5.8972630166020705,3.8921935909573655,8.111862299,60.35101086810462,39.64898913189538,0.4161110449357113,0.6593834624555501,0,0.5140195260970553,0.21979448748518332,0,0,0,0,1.9336925029365413,0,1.4550394338927028,0,0.9062745565159683,2.937254434840315,0,0.5651858249619001,0.46506528551638326,9.370219219,0,0.14686272174201578,1.0989724374259169,0,15.901474158163364,2.3253264275819165,0,0.7343136087100788,0.06436242
slurry--10.0--montes-hernandez2009-bd0001--100.0--nan--0.0--nan--0.0--nan--0.0--nan--0.0--aqueous carbonation--batch--2.0--initial pressure--3.0--constant temperature--23.0--100.0--0.0--0.0--0.0--nan--nan--450.0--manometric analysis,,10,0,0,0,batch,initial pressure,3,constant temperature,23,100,0,0,0,450,4.75,manometric analysis,,,,40,0.63,0.6075955420783491,2.1798066675645233,32.43494659131138,48.71139251713309,2.2109260818152516,1.9471068147070334,5.8972630166020705,3.8921935909573655,8.111862299,60.35101086810462,39.64898913189538,0.4161110449357113,0.6593834624555501,0,0.5140195260970553,0.21979448748518332,0,0,0,0,1.9336925029365413,0,1.4550394338927028,0,0.9062745565159683,2.937254434840315,0,0.5651858249619001,0.46506528551638326,9.370219219,0,0.14686272174201578,1.0989724374259169,0,15.901474158163364,2.3253264275819165,0,0.7343136087100788,0.065792262
slurry--10.0--montes-hernandez2009-bd0001--100.0--nan--0.0--nan--0.0--nan--0.0--nan--0.0--aqueous carbonation--batch--2.0--initial pressure--3.0--constant temperature--23.0--100.0--0.0--0.0--0.0--nan--nan--450.0--manometric analysis,,10,0,0,0,batch,initial pressure,3,constant temperature,23,100,0,0,0,450,5,manometric analysis,,,,40,0.63,0.6075955420783491,2.1798066675645233,32.43494659131138,48.71139251713309,2.2109260818152516,1.9471068147070334,5.8972630166020705,3.8921935909573655,8.111862299,60.35101086810462,39.64898913189538,0.4161110449357113,0.6593834624555501,0,0.5140195260970553,0.21979448748518332,0,0,0,0,1.9336925029365413,0,1.4550394338927028,0,0.9062745565159683,2.937254434840315,0,0.5651858249619001,0.46506528551638326,9.370219219,0,0.14686272174201578,1.0989724374259169,0,15.901474158163364,2.3253264275819165,0,0.7343136087100788,0.064875809
slurry--10.0--montes-hernandez2009-bd0001--100.0--nan--0.0--nan--0.0--nan--0.0--nan--0.0--aqueous carbonation--batch--2.0--initial pressure--3.0--constant temperature--23.0--100.0--0.0--0.0--0.0--nan--nan--450.0--manometric analysis,,10,0,0,0,batch,initial pressure,3,constant temperature,23,100,0,0,0,450,5.25,manometric analysis,,,,40,0.63,0.6075955420783491,2.1798066675645233,32.43494659131138,48.71139251713309,2.2109260818152516,1.9471068147070334,5.8972630166020705,3.8921935909573655,8.111862299,60.35101086810462,39.64898913189538,0.4161110449357113,0.6593834624555501,0,0.5140195260970553,0.21979448748518332,0,0,0,0,1.9336925029365413,0,1.4550394338927028,0,0.9062745565159683,2.937254434840315,0,0.5651858249619001,0.46506528551638326,9.370219219,0,0.14686272174201578,1.0989724374259169,0,15.901474158163364,2.3253264275819165,0,0.7343136087100788,0.065003571
slurry--10.0--montes-hernandez2009-bd0001--100.0--nan--0.0--nan--0.0--nan--0.0--nan--0.0--aqueous carbonation--batch--2.0--initial pressure--3.0--constant temperature--23.0--100.0--0.0--0.0--0.0--nan--nan--450.0--manometric analysis,,10,0,0,0,batch,initial pressure,3,constant temperature,23,100,0,0,0,450,5.5,manometric analysis,,,,40,0.63,0.6075955420783491,2.1798066675645233,32.43494659131138,48.71139251713309,2.2109260818152516,1.9471068147070334,5.8972630166020705,3.8921935909573655,8.111862299,60.35101086810462,39.64898913189538,0.4161110449357113,0.6593834624555501,0,0.5140195260970553,0.21979448748518332,0,0,0,0,1.9336925029365413,0,1.4550394338927028,0,0.9062745565159683,2.937254434840315,0,0.5651858249619001,0.46506528551638326,9.370219219,0,0.14686272174201578,1.0989724374259169,0,15.901474158163364,2.3253264275819165,0,0.7343136087100788,0.06515599
slurry--10.0--montes-hernandez2009-bd0001--100.0--nan--0.0--nan--0.0--nan--0.0--nan--0.0--aqueous carbonation--batch--2.0--initial pressure--3.0--constant temperature--23.0--100.0--0.0--0.0--0.0--nan--nan--450.0--manometric analysis,,10,0,0,0,batch,initial pressure,3,constant temperature,23,100,0,0,0,450,5.75,manometric analysis,,,,40,0.63,0.6075955420783491,2.1798066675645233,32.43494659131138,48.71139251713309,2.2109260818152516,1.9471068147070334,5.8972630166020705,3.8921935909573655,8.111862299,60.35101086810462,39.64898913189538,0.4161110449357113,0.6593834624555501,0,0.5140195260970553,0.21979448748518332,0,0,0,0,1.9336925029365413,0,1.4550394338927028,0,0.9062745565159683,2.937254434840315,0,0.5651858249619001,0.46506528551638326,9.370219219,0,0.14686272174201578,1.0989724374259169,0,15.901474158163364,2.3253264275819165,0,0.7343136087100788,0.065312753
slurry--10.0--montes-hernandez2009-bd0001--100.0--nan--0.0--nan--0.0--nan--0.0--nan--0.0--aqueous carbonation--batch--2.0--initial pressure--3.0--constant temperature--23.0--100.0--0.0--0.0--0.0--nan--nan--450.0--manometric analysis,,10,0,0,0,batch,initial pressure,3,constant temperature,23,100,0,0,0,450,6,manometric analysis,,,,40,0.63,0.6075955420783491,2.1798066675645233,32.43494659131138,48.71139251713309,2.2109260818152516,1.9471068147070334,5.8972630166020705,3.8921935909573655,8.111862299,60.35101086810462,39.64898913189538,0.4161110449357113,0.6593834624555501,0,0.5140195260970553,0.21979448748518332,0,0,0,0,1.9336925029365413,0,1.4550394338927028,0,0.9062745565159683,2.937254434840315,0,0.5651858249619001,0.46506528551638326,9.370219219,0,0.14686272174201578,1.0989724374259169,0,15.901474158163364,2.3253264275819165,0,0.7343136087100788,0.0649532
slurry--10.0--montes-hernandez2009-bd0001--100.0--nan--0.0--nan--0.0--nan--0.0--nan--0.0--aqueous carbonation--batch--2.0--initial pressure--3.0--constant temperature--23.0--100.0--0.0--0.0--0.0--nan--nan--450.0--manometric analysis,,10,0,0,0,batch,initial pressure,3,constant temperature,23,100,0,0,0,450,6.25,manometric analysis,,,,40,0.63,0.6075955420783491,2.1798066675645233,32.43494659131138,48.71139251713309,2.2109260818152516,1.9471068147070334,5.8972630166020705,3.8921935909573655,8.111862299,60.35101086810462,39.64898913189538,0.4161110449357113,0.6593834624555501,0,0.5140195260970553,0.21979448748518332,0,0,0,0,1.9336925029365413,0,1.4550394338927028,0,0.9062745565159683,2.937254434840315,0,0.5651858249619001,0.46506528551638326,9.370219219,0,0.14686272174201578,1.0989724374259169,0,15.901474158163364,2.3253264275819165,0,0.7343136087100788,0.065276242
slurry--10.0--montes-hernandez2009-bd0001--100.0--nan--0.0--nan--0.0--nan--0.0--nan--0.0--aqueous carbonation--batch--2.0--initial pressure--3.0--constant temperature--23.0--100.0--0.0--0.0--0.0--nan--nan--450.0--manometric analysis,,10,0,0,0,batch,initial pressure,3,constant temperature,23,100,0,0,0,450,6.5,manometric analysis,,,,40,0.63,0.6075955420783491,2.1798066675645233,32.43494659131138,48.71139251713309,2.2109260818152516,1.9471068147070334,5.8972630166020705,3.8921935909573655,8.111862299,60.35101086810462,39.64898913189538,0.4161110449357113,0.6593834624555501,0,0.5140195260970553,0.21979448748518332,0,0,0,0,1.9336925029365413,0,1.4550394338927028,0,0.9062745565159683,2.937254434840315,0,0.5651858249619001,0.46506528551638326,9.370219219,0,0.14686272174201578,1.0989724374259169,0,15.901474158163364,2.3253264275819165,0,0.7343136087100788,0.06660695
slurry--10.0--montes-hernandez2009-bd0001--100.0--nan--0.0--nan--0.0--nan--0.0--nan--0.0--aqueous carbonation--batch--2.0--initial pressure--3.0--constant temperature--23.0--100.0--0.0--0.0--0.0--nan--nan--450.0--manometric analysis,,10,0,0,0,batch,initial pressure,3,constant temperature,23,100,0,0,0,450,6.75,manometric analysis,,,,40,0.63,0.6075955420783491,2.1798066675645233,32.43494659131138,48.71139251713309,2.2109260818152516,1.9471068147070334,5.8972630166020705,3.8921935909573655,8.111862299,60.35101086810462,39.64898913189538,0.4161110449357113,0.6593834624555501,0,0.5140195260970553,0.21979448748518332,0,0,0,0,1.9336925029365413,0,1.4550394338927028,0,0.9062745565159683,2.937254434840315,0,0.5651858249619001,0.46506528551638326,9.370219219,0,0.14686272174201578,1.0989724374259169,0,15.901474158163364,2.3253264275819165,0,0.7343136087100788,0.066028519
slurry--10.0--montes-hernandez2009-bd0001--100.0--nan--0.0--nan--0.0--nan--0.0--nan--0.0--aqueous carbonation--batch--2.0--initial pressure--3.0--constant temperature--23.0--100.0--0.0--0.0--0.0--nan--nan--450.0--manometric analysis,,10,0,0,0,batch,initial pressure,3,constant temperature,23,100,0,0,0,450,7,manometric analysis,,,,40,0.63,0.6075955420783491,2.1798066675645233,32.43494659131138,48.71139251713309,2.2109260818152516,1.9471068147070334,5.8972630166020705,3.8921935909573655,8.111862299,60.35101086810462,39.64898913189538,0.4161110449357113,0.6593834624555501,0,0.5140195260970553,0.21979448748518332,0,0,0,0,1.9336925029365413,0,1.4550394338927028,0,0.9062745565159683,2.937254434840315,0,0.5651858249619001,0.46506528551638326,9.370219219,0,0.14686272174201578,1.0989724374259169,0,15.901474158163364,2.3253264275819165,0,0.7343136087100788,0.065915022
slurry--10.0--montes-hernandez2009-bd0001--100.0--nan--0.0--nan--0.0--nan--0.0--nan--0.0--aqueous carbonation--batch--2.0--initial pressure--3.0--constant temperature--23.0--100.0--0.0--0.0--0.0--nan--nan--450.0--manometric analysis,,10,0,0,0,batch,initial pressure,3,constant temperature,23,100,0,0,0,450,7.25,manometric analysis,,,,40,0.63,0.6075955420783491,2.1798066675645233,32.43494659131138,48.71139251713309,2.2109260818152516,1.9471068147070334,5.8972630166020705,3.8921935909573655,8.111862299,60.35101086810462,39.64898913189538,0.4161110449357113,0.6593834624555501,0,0.5140195260970553,0.21979448748518332,0,0,0,0,1.9336925029365413,0,1.4550394338927028,0,0.9062745565159683,2.937254434840315,0,0.5651858249619001,0.46506528551638326,9.370219219,0,0.14686272174201578,1.0989724374259169,0,15.901474158163364,2.3253264275819165,0,0.7343136087100788,0.064622124
slurry--10.0--montes-hernandez2009-bd0001--100.0--nan--0.0--nan--0.0--nan--0.0--nan--0.0--aqueous carbonation--batch--2.0--initial pressure--3.0--constant temperature--23.0--100.0--0.0--0.0--0.0--nan--nan--450.0--manometric analysis,,10,0,0,0,batch,initial pressure,3,constant temperature,23,100,0,0,0,450,7.5,manometric analysis,,,,40,0.63,0.6075955420783491,2.1798066675645233,32.43494659131138,48.71139251713309,2.2109260818152516,1.9471068147070334,5.8972630166020705,3.8921935909573655,8.111862299,60.35101086810462,39.64898913189538,0.4161110449357113,0.6593834624555501,0,0.5140195260970553,0.21979448748518332,0,0,0,0,1.9336925029365413,0,1.4550394338927028,0,0.9062745565159683,2.937254434840315,0,0.5651858249619001,0.46506528551638326,9.370219219,0,0.14686272174201578,1.0989724374259169,0,15.901474158163364,2.3253264275819165,0,0.7343136087100788,0.064198834
slurry--10.0--montes-hernandez2009-bd0001--100.0--nan--0.0--nan--0.0--nan--0.0--nan--0.0--aqueous carbonation--batch--2.0--initial pressure--3.0--constant temperature--23.0--100.0--0.0--0.0--0.0--nan--nan--450.0--manometric analysis,,10,0,0,0,batch,initial pressure,3,constant temperature,23,100,0,0,0,450,7.75,manometric analysis,,,,40,0.63,0.6075955420783491,2.1798066675645233,32.43494659131138,48.71139251713309,2.2109260818152516,1.9471068147070334,5.8972630166020705,3.8921935909573655,8.111862299,60.35101086810462,39.64898913189538,0.4161110449357113,0.6593834624555501,0,0.5140195260970553,0.21979448748518332,0,0,0,0,1.9336925029365413,0,1.4550394338927028,0,0.9062745565159683,2.937254434840315,0,0.5651858249619001,0.46506528551638326,9.370219219,0,0.14686272174201578,1.0989724374259169,0,15.901474158163364,2.3253264275819165,0,0.7343136087100788,0.06599911
slurry--10.0--montes-hernandez2009-bd0001--100.0--nan--0.0--nan--0.0--nan--0.0--nan--0.0--aqueous carbonation--batch--2.0--initial pressure--3.0--constant temperature--23.0--100.0--0.0--0.0--0.0--nan--nan--450.0--manometric analysis,,10,0,0,0,batch,initial pressure,3,constant temperature,23,100,0,0,0,450,8,manometric analysis,,,,40,0.63,0.6075955420783491,2.1798066675645233,32.43494659131138,48.71139251713309,2.2109260818152516,1.9471068147070334,5.8972630166020705,3.8921935909573655,8.111862299,60.35101086810462,39.64898913189538,0.4161110449357113,0.6593834624555501,0,0.5140195260970553,0.21979448748518332,0,0,0,0,1.9336925029365413,0,1.4550394338927028,0,0.9062745565159683,2.937254434840315,0,0.5651858249619001,0.46506528551638326,9.370219219,0,0.14686272174201578,1.0989724374259169,0,15.901474158163364,2.3253264275819165,0,0.7343136087100788,0.065921759
slurry--10.0--montes-hernandez2009-bd0001--100.0--nan--0.0--nan--0.0--nan--0.0--nan--0.0--aqueous carbonation--batch--2.0--initial pressure--3.0--constant temperature--23.0--100.0--0.0--0.0--0.0--nan--nan--450.0--manometric analysis,,10,0,0,0,batch,initial pressure,3,constant temperature,23,100,0,0,0,450,8.5,manometric analysis,,,,40,0.63,0.6075955420783491,2.1798066675645233,32.43494659131138,48.71139251713309,2.2109260818152516,1.9471068147070334,5.8972630166020705,3.8921935909573655,8.111862299,60.35101086810462,39.64898913189538,0.4161110449357113,0.6593834624555501,0,0.5140195260970553,0.21979448748518332,0,0,0,0,1.9336925029365413,0,1.4550394338927028,0,0.9062745565159683,2.937254434840315,0,0.5651858249619001,0.46506528551638326,9.370219219,0,0.14686272174201578,1.0989724374259169,0,15.901474158163364,2.3253264275819165,0,0.7343136087100788,0.066504065
