Repository: kycai/c3gb

# c3gb

**c3gb**, Gradient Boosting models for predicting the CO2 uptake of Coal ashes in Carbon mineralization, were developed in the research article: [AI-guided prediction and control of CO2 mineralization in coal ashes as carbon-efficient supplementary cementitious materials](). They are tree-based ensemble models. 

The models take the physicochemical properties of coal ashes, along with the process parameters related to reactant proportions and carbonation conditions as input features, while the output is CO2 uptake. The models can be used as a objective function to optimize the carbonation process for CO2 mineralization in coal ashes.

Kangyi Cai 2026 @ Missouri S&T

File: data/Xys_gt_augmented.csv (part 52 of 89)
Group id,Class id,Water-Solid ratio,Chemical admixture 1-content,Chemical admixture 2-content,Chemical admixture 3-content,Carbonation reactor operation mode,Carbonation pressure control type,Carbonation pressure,Carbonation temperature control type,Carbonation temperature,Carbonation gas 1-CO2,Carbonation gas 2-H2O vapor,Carbonation gas 3-N2,Carbonation gas flow rate,Carbonation stirring speed ,Carbonation duration,Method-CO2 uptake,Chemical admixture 1_Classification 2,Chemical admixture 2_Classification 2,Chemical admixture 3_Classification 2,"Solid_Dv,50",Solid_Specific surface area,Solid_Na2O,Solid_MgO,Solid_Al2O3,Solid_SiO2,Solid_SO3,Solid_K2O,Solid_CaO,Solid_Fe2O3,Solid_Loss on ignition,Solid_Amorphous+others,Solid_Crystalline,Solid_Albite,Solid_Anhydrite,Solid_Augite,Solid_Bassanite,Solid_Brownmillerite,Solid_Brucite,Solid_Calcite,Solid_Corundum,Solid_Diopside,Solid_Glauberite,Solid_Gypsum,Solid_Hematite,Solid_Hydrotalcite,Solid_Lime,Solid_Maghemite,Solid_Magnesioferrite,Solid_Magnetite,Solid_Microcline,Solid_Mullite,Solid_Periclase,Solid_Polyhalite,Solid_Portlandite,Solid_Pyroaurite,Solid_Quartz,Solid_Spinel,Solid_Srebrodolskite,Solid_Thenardite,Experimental CO2 uptake-U2
slurry--10.0--montes-hernandez2009-bd0001--100.0--nan--0.0--nan--0.0--nan--0.0--nan--0.0--aqueous carbonation--batch--2.0--initial pressure--3.0--constant temperature--23.0--100.0--0.0--0.0--0.0--nan--nan--450.0--manometric analysis,,10,0,0,0,batch,initial pressure,3,constant temperature,23,100,0,0,0,450,9,manometric analysis,,,,40,0.63,0.6075955420783491,2.1798066675645233,32.43494659131138,48.71139251713309,2.2109260818152516,1.9471068147070334,5.8972630166020705,3.8921935909573655,8.111862299,60.35101086810462,39.64898913189538,0.4161110449357113,0.6593834624555501,0,0.5140195260970553,0.21979448748518332,0,0,0,0,1.9336925029365413,0,1.4550394338927028,0,0.9062745565159683,2.937254434840315,0,0.5651858249619001,0.46506528551638326,9.370219219,0,0.14686272174201578,1.0989724374259169,0,15.901474158163364,2.3253264275819165,0,0.7343136087100788,0.064477251
slurry--10.0--montes-hernandez2009-bd0001--100.0--nan--0.0--nan--0.0--nan--0.0--nan--0.0--aqueous carbonation--batch--2.0--initial pressure--3.0--constant temperature--23.0--100.0--0.0--0.0--0.0--nan--nan--450.0--manometric analysis,,10,0,0,0,batch,initial pressure,3,constant temperature,23,100,0,0,0,450,9.5,manometric analysis,,,,40,0.63,0.6075955420783491,2.1798066675645233,32.43494659131138,48.71139251713309,2.2109260818152516,1.9471068147070334,5.8972630166020705,3.8921935909573655,8.111862299,60.35101086810462,39.64898913189538,0.4161110449357113,0.6593834624555501,0,0.5140195260970553,0.21979448748518332,0,0,0,0,1.9336925029365413,0,1.4550394338927028,0,0.9062745565159683,2.937254434840315,0,0.5651858249619001,0.46506528551638326,9.370219219,0,0.14686272174201578,1.0989724374259169,0,15.901474158163364,2.3253264275819165,0,0.7343136087100788,0.064842697
slurry--10.0--montes-hernandez2009-bd0001--100.0--nan--0.0--nan--0.0--nan--0.0--nan--0.0--aqueous carbonation--batch--2.0--initial pressure--3.0--constant temperature--23.0--100.0--0.0--0.0--0.0--nan--nan--450.0--manometric analysis,,10,0,0,0,batch,initial pressure,3,constant temperature,23,100,0,0,0,450,10,manometric analysis,,,,40,0.63,0.6075955420783491,2.1798066675645233,32.43494659131138,48.71139251713309,2.2109260818152516,1.9471068147070334,5.8972630166020705,3.8921935909573655,8.111862299,60.35101086810462,39.64898913189538,0.4161110449357113,0.6593834624555501,0,0.5140195260970553,0.21979448748518332,0,0,0,0,1.9336925029365413,0,1.4550394338927028,0,0.9062745565159683,2.937254434840315,0,0.5651858249619001,0.46506528551638326,9.370219219,0,0.14686272174201578,1.0989724374259169,0,15.901474158163364,2.3253264275819165,0,0.7343136087100788,0.063466599
slurry--10.0--montes-hernandez2009-bd0001--100.0--nan--0.0--nan--0.0--nan--0.0--nan--0.0--aqueous carbonation--batch--2.0--initial pressure--3.0--constant temperature--23.0--100.0--0.0--0.0--0.0--nan--nan--450.0--manometric analysis,,10,0,0,0,batch,initial pressure,3,constant temperature,23,100,0,0,0,450,10.5,manometric analysis,,,,40,0.63,0.6075955420783491,2.1798066675645233,32.43494659131138,48.71139251713309,2.2109260818152516,1.9471068147070334,5.8972630166020705,3.8921935909573655,8.111862299,60.35101086810462,39.64898913189538,0.4161110449357113,0.6593834624555501,0,0.5140195260970553,0.21979448748518332,0,0,0,0,1.9336925029365413,0,1.4550394338927028,0,0.9062745565159683,2.937254434840315,0,0.5651858249619001,0.46506528551638326,9.370219219,0,0.14686272174201578,1.0989724374259169,0,15.901474158163364,2.3253264275819165,0,0.7343136087100788,0.064683685
slurry--10.0--montes-hernandez2009-bd0001--100.0--nan--0.0--nan--0.0--nan--0.0--nan--0.0--aqueous carbonation--batch--2.0--initial pressure--3.0--constant temperature--23.0--100.0--0.0--0.0--0.0--nan--nan--450.0--manometric analysis,,10,0,0,0,batch,initial pressure,3,constant temperature,23,100,0,0,0,450,11,manometric analysis,,,,40,0.63,0.6075955420783491,2.1798066675645233,32.43494659131138,48.71139251713309,2.2109260818152516,1.9471068147070334,5.8972630166020705,3.8921935909573655,8.111862299,60.35101086810462,39.64898913189538,0.4161110449357113,0.6593834624555501,0,0.5140195260970553,0.21979448748518332,0,0,0,0,1.9336925029365413,0,1.4550394338927028,0,0.9062745565159683,2.937254434840315,0,0.5651858249619001,0.46506528551638326,9.370219219,0,0.14686272174201578,1.0989724374259169,0,15.901474158163364,2.3253264275819165,0,0.7343136087100788,0.066039391
slurry--10.0--montes-hernandez2009-bd0001--100.0--nan--0.0--nan--0.0--nan--0.0--nan--0.0--aqueous carbonation--batch--2.0--initial pressure--3.0--constant temperature--23.0--100.0--0.0--0.0--0.0--nan--nan--450.0--manometric analysis,,10,0,0,0,batch,initial pressure,3,constant temperature,23,100,0,0,0,450,11.5,manometric analysis,,,,40,0.63,0.6075955420783491,2.1798066675645233,32.43494659131138,48.71139251713309,2.2109260818152516,1.9471068147070334,5.8972630166020705,3.8921935909573655,8.111862299,60.35101086810462,39.64898913189538,0.4161110449357113,0.6593834624555501,0,0.5140195260970553,0.21979448748518332,0,0,0,0,1.9336925029365413,0,1.4550394338927028,0,0.9062745565159683,2.937254434840315,0,0.5651858249619001,0.46506528551638326,9.370219219,0,0.14686272174201578,1.0989724374259169,0,15.901474158163364,2.3253264275819165,0,0.7343136087100788,0.064611437
slurry--10.0--montes-hernandez2009-bd0001--100.0--nan--0.0--nan--0.0--nan--0.0--nan--0.0--aqueous carbonation--batch--2.0--initial pressure--3.0--constant temperature--23.0--100.0--0.0--0.0--0.0--nan--nan--450.0--manometric analysis,,10,0,0,0,batch,initial pressure,3,constant temperature,23,100,0,0,0,450,12,manometric analysis,,,,40,0.63,0.6075955420783491,2.1798066675645233,32.43494659131138,48.71139251713309,2.2109260818152516,1.9471068147070334,5.8972630166020705,3.8921935909573655,8.111862299,60.35101086810462,39.64898913189538,0.4161110449357113,0.6593834624555501,0,0.5140195260970553,0.21979448748518332,0,0,0,0,1.9336925029365413,0,1.4550394338927028,0,0.9062745565159683,2.937254434840315,0,0.5651858249619001,0.46506528551638326,9.370219219,0,0.14686272174201578,1.0989724374259169,0,15.901474158163364,2.3253264275819165,0,0.7343136087100788,0.065691846
slurry--10.0--montes-hernandez2009-bd0001--100.0--nan--0.0--nan--0.0--nan--0.0--nan--0.0--aqueous carbonation--batch--2.0--initial pressure--3.0--constant temperature--23.0--100.0--0.0--0.0--0.0--nan--nan--450.0--manometric analysis,,10,0,0,0,batch,initial pressure,3,constant temperature,23,100,0,0,0,450,12.5,manometric analysis,,,,40,0.63,0.6075955420783491,2.1798066675645233,32.43494659131138,48.71139251713309,2.2109260818152516,1.9471068147070334,5.8972630166020705,3.8921935909573655,8.111862299,60.35101086810462,39.64898913189538,0.4161110449357113,0.6593834624555501,0,0.5140195260970553,0.21979448748518332,0,0,0,0,1.9336925029365413,0,1.4550394338927028,0,0.9062745565159683,2.937254434840315,0,0.5651858249619001,0.46506528551638326,9.370219219,0,0.14686272174201578,1.0989724374259169,0,15.901474158163364,2.3253264275819165,0,0.7343136087100788,0.064880806
slurry--10.0--montes-hernandez2009-bd0001--100.0--nan--0.0--nan--0.0--nan--0.0--nan--0.0--aqueous carbonation--batch--2.0--initial pressure--3.0--constant temperature--23.0--100.0--0.0--0.0--0.0--nan--nan--450.0--manometric analysis,,10,0,0,0,batch,initial pressure,3,constant temperature,23,100,0,0,0,450,13,manometric analysis,,,,40,0.63,0.6075955420783491,2.1798066675645233,32.43494659131138,48.71139251713309,2.2109260818152516,1.9471068147070334,5.8972630166020705,3.8921935909573655,8.111862299,60.35101086810462,39.64898913189538,0.4161110449357113,0.6593834624555501,0,0.5140195260970553,0.21979448748518332,0,0,0,0,1.9336925029365413,0,1.4550394338927028,0,0.9062745565159683,2.937254434840315,0,0.5651858249619001,0.46506528551638326,9.370219219,0,0.14686272174201578,1.0989724374259169,0,15.901474158163364,2.3253264275819165,0,0.7343136087100788,0.065383017
slurry--10.0--montes-hernandez2009-bd0001--100.0--nan--0.0--nan--0.0--nan--0.0--nan--0.0--aqueous carbonation--batch--2.0--initial pressure--3.0--constant temperature--23.0--100.0--0.0--0.0--0.0--nan--nan--450.0--manometric analysis,,10,0,0,0,batch,initial pressure,3,constant temperature,23,100,0,0,0,450,13.5,manometric analysis,,,,40,0.63,0.6075955420783491,2.1798066675645233,32.43494659131138,48.71139251713309,2.2109260818152516,1.9471068147070334,5.8972630166020705,3.8921935909573655,8.111862299,60.35101086810462,39.64898913189538,0.4161110449357113,0.6593834624555501,0,0.5140195260970553,0.21979448748518332,0,0,0,0,1.9336925029365413,0,1.4550394338927028,0,0.9062745565159683,2.937254434840315,0,0.5651858249619001,0.46506528551638326,9.370219219,0,0.14686272174201578,1.0989724374259169,0,15.901474158163364,2.3253264275819165,0,0.7343136087100788,0.063946589
slurry--10.0--montes-hernandez2009-bd0001--100.0--nan--0.0--nan--0.0--nan--0.0--nan--0.0--aqueous carbonation--batch--2.0--initial pressure--3.0--constant temperature--23.0--100.0--0.0--0.0--0.0--nan--nan--450.0--manometric analysis,,10,0,0,0,batch,initial pressure,3,constant temperature,23,100,0,0,0,450,14,manometric analysis,,,,40,0.63,0.6075955420783491,2.1798066675645233,32.43494659131138,48.71139251713309,2.2109260818152516,1.9471068147070334,5.8972630166020705,3.8921935909573655,8.111862299,60.35101086810462,39.64898913189538,0.4161110449357113,0.6593834624555501,0,0.5140195260970553,0.21979448748518332,0,0,0,0,1.9336925029365413,0,1.4550394338927028,0,0.9062745565159683,2.937254434840315,0,0.5651858249619001,0.46506528551638326,9.370219219,0,0.14686272174201578,1.0989724374259169,0,15.901474158163364,2.3253264275819165,0,0.7343136087100788,0.065149902
slurry--10.0--montes-hernandez2009-bd0001--100.0--nan--0.0--nan--0.0--nan--0.0--nan--0.0--aqueous carbonation--batch--2.0--initial pressure--3.0--constant temperature--23.0--100.0--0.0--0.0--0.0--nan--nan--450.0--manometric analysis,,10,0,0,0,batch,initial pressure,3,constant temperature,23,100,0,0,0,450,14.5,manometric analysis,,,,40,0.63,0.6075955420783491,2.1798066675645233,32.43494659131138,48.71139251713309,2.2109260818152516,1.9471068147070334,5.8972630166020705,3.8921935909573655,8.111862299,60.35101086810462,39.64898913189538,0.4161110449357113,0.6593834624555501,0,0.5140195260970553,0.21979448748518332,0,0,0,0,1.9336925029365413,0,1.4550394338927028,0,0.9062745565159683,2.937254434840315,0,0.5651858249619001,0.46506528551638326,9.370219219,0,0.14686272174201578,1.0989724374259169,0,15.901474158163364,2.3253264275819165,0,0.7343136087100788,0.062147385
slurry--10.0--montes-hernandez2009-bd0001--100.0--nan--0.0--nan--0.0--nan--0.0--nan--0.0--aqueous carbonation--batch--2.0--initial pressure--3.0--constant temperature--23.0--100.0--0.0--0.0--0.0--nan--nan--450.0--manometric analysis,,10,0,0,0,batch,initial pressure,3,constant temperature,23,100,0,0,0,450,15,manometric analysis,,,,40,0.63,0.6075955420783491,2.1798066675645233,32.43494659131138,48.71139251713309,2.2109260818152516,1.9471068147070334,5.8972630166020705,3.8921935909573655,8.111862299,60.35101086810462,39.64898913189538,0.4161110449357113,0.6593834624555501,0,0.5140195260970553,0.21979448748518332,0,0,0,0,1.9336925029365413,0,1.4550394338927028,0,0.9062745565159683,2.937254434840315,0,0.5651858249619001,0.46506528551638326,9.370219219,0,0.14686272174201578,1.0989724374259169,0,15.901474158163364,2.3253264275819165,0,0.7343136087100788,0.064884326
slurry--10.0--montes-hernandez2009-bd0001--100.0--nan--0.0--nan--0.0--nan--0.0--nan--0.0--aqueous carbonation--batch--2.0--initial pressure--3.0--constant temperature--23.0--100.0--0.0--0.0--0.0--nan--nan--450.0--manometric analysis,,10,0,0,0,batch,initial pressure,3,constant temperature,23,100,0,0,0,450,15.5,manometric analysis,,,,40,0.63,0.6075955420783491,2.1798066675645233,32.43494659131138,48.71139251713309,2.2109260818152516,1.9471068147070334,5.8972630166020705,3.8921935909573655,8.111862299,60.35101086810462,39.64898913189538,0.4161110449357113,0.6593834624555501,0,0.5140195260970553,0.21979448748518332,0,0,0,0,1.9336925029365413,0,1.4550394338927028,0,0.9062745565159683,2.937254434840315,0,0.5651858249619001,0.46506528551638326,9.370219219,0,0.14686272174201578,1.0989724374259169,0,15.901474158163364,2.3253264275819165,0,0.7343136087100788,0.063475394
slurry--10.0--montes-hernandez2009-bd0001--100.0--nan--0.0--nan--0.0--nan--0.0--nan--0.0--aqueous carbonation--batch--2.0--initial pressure--3.0--constant temperature--23.0--100.0--0.0--0.0--0.0--nan--nan--450.0--manometric analysis,,10,0,0,0,batch,initial pressure,3,constant temperature,23,100,0,0,0,450,16,manometric analysis,,,,40,0.63,0.6075955420783491,2.1798066675645233,32.43494659131138,48.71139251713309,2.2109260818152516,1.9471068147070334,5.8972630166020705,3.8921935909573655,8.111862299,60.35101086810462,39.64898913189538,0.4161110449357113,0.6593834624555501,0,0.5140195260970553,0.21979448748518332,0,0,0,0,1.9336925029365413,0,1.4550394338927028,0,0.9062745565159683,2.937254434840315,0,0.5651858249619001,0.46506528551638326,9.370219219,0,0.14686272174201578,1.0989724374259169,0,15.901474158163364,2.3253264275819165,0,0.7343136087100788,0.066243789
slurry--10.0--montes-hernandez2009-bd0001--100.0--nan--0.0--nan--0.0--nan--0.0--nan--0.0--aqueous carbonation--batch--2.0--initial pressure--3.0--constant temperature--23.0--100.0--0.0--0.0--0.0--nan--nan--450.0--manometric analysis,,10,0,0,0,batch,initial pressure,3,constant temperature,23,100,0,0,0,450,17,manometric analysis,,,,40,0.63,0.6075955420783491,2.1798066675645233,32.43494659131138,48.71139251713309,2.2109260818152516,1.9471068147070334,5.8972630166020705,3.8921935909573655,8.111862299,60.35101086810462,39.64898913189538,0.4161110449357113,0.6593834624555501,0,0.5140195260970553,0.21979448748518332,0,0,0,0,1.9336925029365413,0,1.4550394338927028,0,0.9062745565159683,2.937254434840315,0,0.5651858249619001,0.46506528551638326,9.370219219,0,0.14686272174201578,1.0989724374259169,0,15.901474158163364,2.3253264275819165,0,0.7343136087100788,0.065825488
slurry--10.0--montes-hernandez2009-bd0001--100.0--nan--0.0--nan--0.0--nan--0.0--nan--0.0--aqueous carbonation--batch--2.0--initial pressure--3.0--constant temperature--23.0--100.0--0.0--0.0--0.0--nan--nan--450.0--manometric analysis,,10,0,0,0,batch,initial pressure,3,constant temperature,23,100,0,0,0,450,18,manometric analysis,,,,40,0.63,0.6075955420783491,2.1798066675645233,32.43494659131138,48.71139251713309,2.2109260818152516,1.9471068147070334,5.8972630166020705,3.8921935909573655,8.111862299,60.35101086810462,39.64898913189538,0.4161110449357113,0.6593834624555501,0,0.5140195260970553,0.21979448748518332,0,0,0,0,1.9336925029365413,0,1.4550394338927028,0,0.9062745565159683,2.937254434840315,0,0.5651858249619001,0.46506528551638326,9.370219219,0,0.14686272174201578,1.0989724374259169,0,15.901474158163364,2.3253264275819165,0,0.7343136087100788,0.065522209
slurry--10.0--montes-hernandez2009-bd0001--100.0--nan--0.0--nan--0.0--nan--0.0--nan--0.0--aqueous carbonation--batch--2.0--initial pressure--4.0--constant temperature--23.0--100.0--0.0--0.0--0.0--nan--nan--450.0--manometric analysis,,10,0,0,0,batch,initial pressure,4,constant temperature,23,100,0,0,0,450,0,manometric analysis,,,,40,0.63,0.6075955420783491,2.1798066675645233,32.43494659131138,48.71139251713309,2.2109260818152516,1.9471068147070334,5.8972630166020705,3.8921935909573655,8.111862299,60.35101086810462,39.64898913189538,0.4161110449357113,0.6593834624555501,0,0.5140195260970553,0.21979448748518332,0,0,0,0,1.9336925029365413,0,1.4550394338927028,0,0.9062745565159683,2.937254434840315,0,0.5651858249619001,0.46506528551638326,9.370219219,0,0.14686272174201578,1.0989724374259169,0,15.901474158163364,2.3253264275819165,0,0.7343136087100788,0
slurry--10.0--montes-hernandez2009-bd0001--100.0--nan--0.0--nan--0.0--nan--0.0--nan--0.0--aqueous carbonation--batch--2.0--initial pressure--4.0--constant temperature--23.0--100.0--0.0--0.0--0.0--nan--nan--450.0--manometric analysis,,10,0,0,0,batch,initial pressure,4,constant temperature,23,100,0,0,0,450,0.0625,manometric analysis,,,,40,0.63,0.6075955420783491,2.1798066675645233,32.43494659131138,48.71139251713309,2.2109260818152516,1.9471068147070334,5.8972630166020705,3.8921935909573655,8.111862299,60.35101086810462,39.64898913189538,0.4161110449357113,0.6593834624555501,0,0.5140195260970553,0.21979448748518332,0,0,0,0,1.9336925029365413,0,1.4550394338927028,0,0.9062745565159683,2.937254434840315,0,0.5651858249619001,0.46506528551638326,9.370219219,0,0.14686272174201578,1.0989724374259169,0,15.901474158163364,2.3253264275819165,0,0.7343136087100788,0.016076377617951738
slurry--10.0--montes-hernandez2009-bd0001--100.0--nan--0.0--nan--0.0--nan--0.0--nan--0.0--aqueous carbonation--batch--2.0--initial pressure--4.0--constant temperature--23.0--100.0--0.0--0.0--0.0--nan--nan--450.0--manometric analysis,,10,0,0,0,batch,initial pressure,4,constant temperature,23,100,0,0,0,450,0.125,manometric analysis,,,,40,0.63,0.6075955420783491,2.1798066675645233,32.43494659131138,48.71139251713309,2.2109260818152516,1.9471068147070334,5.8972630166020705,3.8921935909573655,8.111862299,60.35101086810462,39.64898913189538,0.4161110449357113,0.6593834624555501,0,0.5140195260970553,0.21979448748518332,0,0,0,0,1.9336925029365413,0,1.4550394338927028,0,0.9062745565159683,2.937254434840315,0,0.5651858249619001,0.46506528551638326,9.370219219,0,0.14686272174201578,1.0989724374259169,0,15.901474158163364,2.3253264275819165,0,0.7343136087100788,0.027753717
slurry--10.0--montes-hernandez2009-bd0001--100.0--nan--0.0--nan--0.0--nan--0.0--nan--0.0--aqueous carbonation--batch--2.0--initial pressure--4.0--constant temperature--23.0--100.0--0.0--0.0--0.0--nan--nan--450.0--manometric analysis,,10,0,0,0,batch,initial pressure,4,constant temperature,23,100,0,0,0,450,0.1875,manometric analysis,,,,40,0.63,0.6075955420783491,2.1798066675645233,32.43494659131138,48.71139251713309,2.2109260818152516,1.9471068147070334,5.8972630166020705,3.8921935909573655,8.111862299,60.35101086810462,39.64898913189538,0.4161110449357113,0.6593834624555501,0,0.5140195260970553,0.21979448748518332,0,0,0,0,1.9336925029365413,0,1.4550394338927028,0,0.9062745565159683,2.937254434840315,0,0.5651858249619001,0.46506528551638326,9.370219219,0,0.14686272174201578,1.0989724374259169,0,15.901474158163364,2.3253264275819165,0,0.7343136087100788,0.03644299
slurry--10.0--montes-hernandez2009-bd0001--100.0--nan--0.0--nan--0.0--nan--0.0--nan--0.0--aqueous carbonation--batch--2.0--initial pressure--4.0--constant temperature--23.0--100.0--0.0--0.0--0.0--nan--nan--450.0--manometric analysis,,10,0,0,0,batch,initial pressure,4,constant temperature,23,100,0,0,0,450,0.25,manometric analysis,,,,40,0.63,0.6075955420783491,2.1798066675645233,32.43494659131138,48.71139251713309,2.2109260818152516,1.9471068147070334,5.8972630166020705,3.8921935909573655,8.111862299,60.35101086810462,39.64898913189538,0.4161110449357113,0.6593834624555501,0,0.5140195260970553,0.21979448748518332,0,0,0,0,1.9336925029365413,0,1.4550394338927028,0,0.9062745565159683,2.937254434840315,0,0.5651858249619001,0.46506528551638326,9.370219219,0,0.14686272174201578,1.0989724374259169,0,15.901474158163364,2.3253264275819165,0,0.7343136087100788,0.043170691
slurry--10.0--montes-hernandez2009-bd0001--100.0--nan--0.0--nan--0.0--nan--0.0--nan--0.0--aqueous carbonation--batch--2.0--initial pressure--4.0--constant temperature--23.0--100.0--0.0--0.0--0.0--nan--nan--450.0--manometric analysis,,10,0,0,0,batch,initial pressure,4,constant temperature,23,100,0,0,0,450,0.3125,manometric analysis,,,,40,0.63,0.6075955420783491,2.1798066675645233,32.43494659131138,48.71139251713309,2.2109260818152516,1.9471068147070334,5.8972630166020705,3.8921935909573655,8.111862299,60.35101086810462,39.64898913189538,0.4161110449357113,0.6593834624555501,0,0.5140195260970553,0.21979448748518332,0,0,0,0,1.9336925029365413,0,1.4550394338927028,0,0.9062745565159683,2.937254434840315,0,0.5651858249619001,0.46506528551638326,9.370219219,0,0.14686272174201578,1.0989724374259169,0,15.901474158163364,2.3253264275819165,0,0.7343136087100788,0.050381337686363985
slurry--10.0--montes-hernandez2009-bd0001--100.0--nan--0.0--nan--0.0--nan--0.0--nan--0.0--aqueous carbonation--batch--2.0--initial pressure--4.0--constant temperature--23.0--100.0--0.0--0.0--0.0--nan--nan--450.0--manometric analysis,,10,0,0,0,batch,initial pressure,4,constant temperature,23,100,0,0,0,450,0.375,manometric analysis,,,,40,0.63,0.6075955420783491,2.1798066675645233,32.43494659131138,48.71139251713309,2.2109260818152516,1.9471068147070334,5.8972630166020705,3.8921935909573655,8.111862299,60.35101086810462,39.64898913189538,0.4161110449357113,0.6593834624555501,0,0.5140195260970553,0.21979448748518332,0,0,0,0,1.9336925029365413,0,1.4550394338927028,0,0.9062745565159683,2.937254434840315,0,0.5651858249619001,0.46506528551638326,9.370219219,0,0.14686272174201578,1.0989724374259169,0,15.901474158163364,2.3253264275819165,0,0.7343136087100788,0.053691903
slurry--10.0--montes-hernandez2009-bd0001--100.0--nan--0.0--nan--0.0--nan--0.0--nan--0.0--aqueous carbonation--batch--2.0--initial pressure--4.0--constant temperature--23.0--100.0--0.0--0.0--0.0--nan--nan--450.0--manometric analysis,,10,0,0,0,batch,initial pressure,4,constant temperature,23,100,0,0,0,450,0.4375,manometric analysis,,,,40,0.63,0.6075955420783491,2.1798066675645233,32.43494659131138,48.71139251713309,2.2109260818152516,1.9471068147070334,5.8972630166020705,3.8921935909573655,8.111862299,60.35101086810462,39.64898913189538,0.4161110449357113,0.6593834624555501,0,0.5140195260970553,0.21979448748518332,0,0,0,0,1.9336925029365413,0,1.4550394338927028,0,0.9062745565159683,2.937254434840315,0,0.5651858249619001,0.46506528551638326,9.370219219,0,0.14686272174201578,1.0989724374259169,0,15.901474158163364,2.3253264275819165,0,0.7343136087100788,0.058153629
slurry--10.0--montes-hernandez2009-bd0001--100.0--nan--0.0--nan--0.0--nan--0.0--nan--0.0--aqueous carbonation--batch--2.0--initial pressure--4.0--constant temperature--23.0--100.0--0.0--0.0--0.0--nan--nan--450.0--manometric analysis,,10,0,0,0,batch,initial pressure,4,constant temperature,23,100,0,0,0,450,0.5,manometric analysis,,,,40,0.63,0.6075955420783491,2.1798066675645233,32.43494659131138,48.71139251713309,2.2109260818152516,1.9471068147070334,5.8972630166020705,3.8921935909573655,8.111862299,60.35101086810462,39.64898913189538,0.4161110449357113,0.6593834624555501,0,0.5140195260970553,0.21979448748518332,0,0,0,0,1.9336925029365413,0,1.4550394338927028,0,0.9062745565159683,2.937254434840315,0,0.5651858249619001,0.46506528551638326,9.370219219,0,0.14686272174201578,1.0989724374259169,0,15.901474158163364,2.3253264275819165,0,0.7343136087100788,0.061878352572000486
slurry--10.0--montes-hernandez2009-bd0001--100.0--nan--0.0--nan--0.0--nan--0.0--nan--0.0--aqueous carbonation--batch--2.0--initial pressure--4.0--constant temperature--23.0--100.0--0.0--0.0--0.0--nan--nan--450.0--manometric analysis,,10,0,0,0,batch,initial pressure,4,constant temperature,23,100,0,0,0,450,0.5625,manometric analysis,,,,40,0.63,0.6075955420783491,2.1798066675645233,32.43494659131138,48.71139251713309,2.2109260818152516,1.9471068147070334,5.8972630166020705,3.8921935909573655,8.111862299,60.35101086810462,39.64898913189538,0.4161110449357113,0.6593834624555501,0,0.5140195260970553,0.21979448748518332,0,0,0,0,1.9336925029365413,0,1.4550394338927028,0,0.9062745565159683,2.937254434840315,0,0.5651858249619001,0.46506528551638326,9.370219219,0,0.14686272174201578,1.0989724374259169,0,15.901474158163364,2.3253264275819165,0,0.7343136087100788,0.06489481
slurry--10.0--montes-hernandez2009-bd0001--100.0--nan--0.0--nan--0.0--nan--0.0--nan--0.0--aqueous carbonation--batch--2.0--initial pressure--4.0--constant temperature--23.0--100.0--0.0--0.0--0.0--nan--nan--450.0--manometric analysis,,10,0,0,0,batch,initial pressure,4,constant temperature,23,100,0,0,0,450,0.625,manometric analysis,,,,40,0.63,0.6075955420783491,2.1798066675645233,32.43494659131138,48.71139251713309,2.2109260818152516,1.9471068147070334,5.8972630166020705,3.8921935909573655,8.111862299,60.35101086810462,39.64898913189538,0.4161110449357113,0.6593834624555501,0,0.5140195260970553,0.21979448748518332,0,0,0,0,1.9336925029365413,0,1.4550394338927028,0,0.9062745565159683,2.937254434840315,0,0.5651858249619001,0.46506528551638326,9.370219219,0,0.14686272174201578,1.0989724374259169,0,15.901474158163364,2.3253264275819165,0,0.7343136087100788,0.066780349
slurry--10.0--montes-hernandez2009-bd0001--100.0--nan--0.0--nan--0.0--nan--0.0--nan--0.0--aqueous carbonation--batch--2.0--initial pressure--4.0--constant temperature--23.0--100.0--0.0--0.0--0.0--nan--nan--450.0--manometric analysis,,10,0,0,0,batch,initial pressure,4,constant temperature,23,100,0,0,0,450,0.6875,manometric analysis,,,,40,0.63,0.6075955420783491,2.1798066675645233,32.43494659131138,48.71139251713309,2.2109260818152516,1.9471068147070334,5.8972630166020705,3.8921935909573655,8.111862299,60.35101086810462,39.64898913189538,0.4161110449357113,0.6593834624555501,0,0.5140195260970553,0.21979448748518332,0,0,0,0,1.9336925029365413,0,1.4550394338927028,0,0.9062745565159683,2.937254434840315,0,0.5651858249619001,0.46506528551638326,9.370219219,0,0.14686272174201578,1.0989724374259169,0,15.901474158163364,2.3253264275819165,0,0.7343136087100788,0.071295908
slurry--10.0--montes-hernandez2009-bd0001--100.0--nan--0.0--nan--0.0--nan--0.0--nan--0.0--aqueous carbonation--batch--2.0--initial pressure--4.0--constant temperature--23.0--100.0--0.0--0.0--0.0--nan--nan--450.0--manometric analysis,,10,0,0,0,batch,initial pressure,4,constant temperature,23,100,0,0,0,450,0.75,manometric analysis,,,,40,0.63,0.6075955420783491,2.1798066675645233,32.43494659131138,48.71139251713309,2.2109260818152516,1.9471068147070334,5.8972630166020705,3.8921935909573655,8.111862299,60.35101086810462,39.64898913189538,0.4161110449357113,0.6593834624555501,0,0.5140195260970553,0.21979448748518332,0,0,0,0,1.9336925029365413,0,1.4550394338927028,0,0.9062745565159683,2.937254434840315,0,0.5651858249619001,0.46506528551638326,9.370219219,0,0.14686272174201578,1.0989724374259169,0,15.901474158163364,2.3253264275819165,0,0.7343136087100788,0.071375689
slurry--10.0--montes-hernandez2009-bd0001--100.0--nan--0.0--nan--0.0--nan--0.0--nan--0.0--aqueous carbonation--batch--2.0--initial pressure--4.0--constant temperature--23.0--100.0--0.0--0.0--0.0--nan--nan--450.0--manometric analysis,,10,0,0,0,batch,initial pressure,4,constant temperature,23,100,0,0,0,450,0.8125,manometric analysis,,,,40,0.63,0.6075955420783491,2.1798066675645233,32.43494659131138,48.71139251713309,2.2109260818152516,1.9471068147070334,5.8972630166020705,3.8921935909573655,8.111862299,60.35101086810462,39.64898913189538,0.4161110449357113,0.6593834624555501,0,0.5140195260970553,0.21979448748518332,0,0,0,0,1.9336925029365413,0,1.4550394338927028,0,0.9062745565159683,2.937254434840315,0,0.5651858249619001,0.46506528551638326,9.370219219,0,0.14686272174201578,1.0989724374259169,0,15.901474158163364,2.3253264275819165,0,0.7343136087100788,0.073492283
slurry--10.0--montes-hernandez2009-bd0001--100.0--nan--0.0--nan--0.0--nan--0.0--nan--0.0--aqueous carbonation--batch--2.0--initial pressure--4.0--constant temperature--23.0--100.0--0.0--0.0--0.0--nan--nan--450.0--manometric analysis,,10,0,0,0,batch,initial pressure,4,constant temperature,23,100,0,0,0,450,0.875,manometric analysis,,,,40,0.63,0.6075955420783491,2.1798066675645233,32.43494659131138,48.71139251713309,2.2109260818152516,1.9471068147070334,5.8972630166020705,3.8921935909573655,8.111862299,60.35101086810462,39.64898913189538,0.4161110449357113,0.6593834624555501,0,0.5140195260970553,0.21979448748518332,0,0,0,0,1.9336925029365413,0,1.4550394338927028,0,0.9062745565159683,2.937254434840315,0,0.5651858249619001,0.46506528551638326,9.370219219,0,0.14686272174201578,1.0989724374259169,0,15.901474158163364,2.3253264275819165,0,0.7343136087100788,0.073610534
slurry--10.0--montes-hernandez2009-bd0001--100.0--nan--0.0--nan--0.0--nan--0.0--nan--0.0--aqueous carbonation--batch--2.0--initial pressure--4.0--constant temperature--23.0--100.0--0.0--0.0--0.0--nan--nan--450.0--manometric analysis,,10,0,0,0,batch,initial pressure,4,constant temperature,23,100,0,0,0,450,0.9375,manometric analysis,,,,40,0.63,0.6075955420783491,2.1798066675645233,32.43494659131138,48.71139251713309,2.2109260818152516,1.9471068147070334,5.8972630166020705,3.8921935909573655,8.111862299,60.35101086810462,39.64898913189538,0.4161110449357113,0.6593834624555501,0,0.5140195260970553,0.21979448748518332,0,0,0,0,1.9336925029365413,0,1.4550394338927028,0,0.9062745565159683,2.937254434840315,0,0.5651858249619001,0.46506528551638326,9.370219219,0,0.14686272174201578,1.0989724374259169,0,15.901474158163364,2.3253264275819165,0,0.7343136087100788,0.073115076
slurry--10.0--montes-hernandez2009-bd0001--100.0--nan--0.0--nan--0.0--nan--0.0--nan--0.0--aqueous carbonation--batch--2.0--initial pressure--4.0--constant temperature--23.0--100.0--0.0--0.0--0.0--nan--nan--450.0--manometric analysis,,10,0,0,0,batch,initial pressure,4,constant temperature,23,100,0,0,0,450,1,manometric analysis,,,,40,0.63,0.6075955420783491,2.1798066675645233,32.43494659131138,48.71139251713309,2.2109260818152516,1.9471068147070334,5.8972630166020705,3.8921935909573655,8.111862299,60.35101086810462,39.64898913189538,0.4161110449357113,0.6593834624555501,0,0.5140195260970553,0.21979448748518332,0,0,0,0,1.9336925029365413,0,1.4550394338927028,0,0.9062745565159683,2.937254434840315,0,0.5651858249619001,0.46506528551638326,9.370219219,0,0.14686272174201578,1.0989724374259169,0,15.901474158163364,2.3253264275819165,0,0.7343136087100788,0.076402142
slurry--10.0--montes-hernandez2009-bd0001--100.0--nan--0.0--nan--0.0--nan--0.0--nan--0.0--aqueous carbonation--batch--2.0--initial pressure--4.0--constant temperature--23.0--100.0--0.0--0.0--0.0--nan--nan--450.0--manometric analysis,,10,0,0,0,batch,initial pressure,4,constant temperature,23,100,0,0,0,450,1.0625,manometric analysis,,,,40,0.63,0.6075955420783491,2.1798066675645233,32.43494659131138,48.71139251713309,2.2109260818152516,1.9471068147070334,5.8972630166020705,3.8921935909573655,8.111862299,60.35101086810462,39.64898913189538,0.4161110449357113,0.6593834624555501,0,0.5140195260970553,0.21979448748518332,0,0,0,0,1.9336925029365413,0,1.4550394338927028,0,0.9062745565159683,2.937254434840315,0,0.5651858249619001,0.46506528551638326,9.370219219,0,0.14686272174201578,1.0989724374259169,0,15.901474158163364,2.3253264275819165,0,0.7343136087100788,0.074466316
slurry--10.0--montes-hernandez2009-bd0001--100.0--nan--0.0--nan--0.0--nan--0.0--nan--0.0--aqueous carbonation--batch--2.0--initial pressure--4.0--constant temperature--23.0--100.0--0.0--0.0--0.0--nan--nan--450.0--manometric analysis,,10,0,0,0,batch,initial pressure,4,constant temperature,23,100,0,0,0,450,1.125,manometric analysis,,,,40,0.63,0.6075955420783491,2.1798066675645233,32.43494659131138,48.71139251713309,2.2109260818152516,1.9471068147070334,5.8972630166020705,3.8921935909573655,8.111862299,60.35101086810462,39.64898913189538,0.4161110449357113,0.6593834624555501,0,0.5140195260970553,0.21979448748518332,0,0,0,0,1.9336925029365413,0,1.4550394338927028,0,0.9062745565159683,2.937254434840315,0,0.5651858249619001,0.46506528551638326,9.370219219,0,0.14686272174201578,1.0989724374259169,0,15.901474158163364,2.3253264275819165,0,0.7343136087100788,0.077249678
slurry--10.0--montes-hernandez2009-bd0001--100.0--nan--0.0--nan--0.0--nan--0.0--nan--0.0--aqueous carbonation--batch--2.0--initial pressure--4.0--constant temperature--23.0--100.0--0.0--0.0--0.0--nan--nan--450.0--manometric analysis,,10,0,0,0,batch,initial pressure,4,constant temperature,23,100,0,0,0,450,1.1875,manometric analysis,,,,40,0.63,0.6075955420783491,2.1798066675645233,32.43494659131138,48.71139251713309,2.2109260818152516,1.9471068147070334,5.8972630166020705,3.8921935909573655,8.111862299,60.35101086810462,39.64898913189538,0.4161110449357113,0.6593834624555501,0,0.5140195260970553,0.21979448748518332,0,0,0,0,1.9336925029365413,0,1.4550394338927028,0,0.9062745565159683,2.937254434840315,0,0.5651858249619001,0.46506528551638326,9.370219219,0,0.14686272174201578,1.0989724374259169,0,15.901474158163364,2.3253264275819165,0,0.7343136087100788,0.076139937
slurry--10.0--montes-hernandez2009-bd0001--100.0--nan--0.0--nan--0.0--nan--0.0--nan--0.0--aqueous carbonation--batch--2.0--initial pressure--4.0--constant temperature--23.0--100.0--0.0--0.0--0.0--nan--nan--450.0--manometric analysis,,10,0,0,0,batch,initial pressure,4,constant temperature,23,100,0,0,0,450,1.25,manometric analysis,,,,40,0.63,0.6075955420783491,2.1798066675645233,32.43494659131138,48.71139251713309,2.2109260818152516,1.9471068147070334,5.8972630166020705,3.8921935909573655,8.111862299,60.35101086810462,39.64898913189538,0.4161110449357113,0.6593834624555501,0,0.5140195260970553,0.21979448748518332,0,0,0,0,1.9336925029365413,0,1.4550394338927028,0,0.9062745565159683,2.937254434840315,0,0.5651858249619001,0.46506528551638326,9.370219219,0,0.14686272174201578,1.0989724374259169,0,15.901474158163364,2.3253264275819165,0,0.7343136087100788,0.080632912
slurry--10.0--montes-hernandez2009-bd0001--100.0--nan--0.0--nan--0.0--nan--0.0--nan--0.0--aqueous carbonation--batch--2.0--initial pressure--4.0--constant temperature--23.0--100.0--0.0--0.0--0.0--nan--nan--450.0--manometric analysis,,10,0,0,0,batch,initial pressure,4,constant temperature,23,100,0,0,0,450,1.3125,manometric analysis,,,,40,0.63,0.6075955420783491,2.1798066675645233,32.43494659131138,48.71139251713309,2.2109260818152516,1.9471068147070334,5.8972630166020705,3.8921935909573655,8.111862299,60.35101086810462,39.64898913189538,0.4161110449357113,0.6593834624555501,0,0.5140195260970553,0.21979448748518332,0,0,0,0,1.9336925029365413,0,1.4550394338927028,0,0.9062745565159683,2.937254434840315,0,0.5651858249619001,0.46506528551638326,9.370219219,0,0.14686272174201578,1.0989724374259169,0,15.901474158163364,2.3253264275819165,0,0.7343136087100788,0.079648844
slurry--10.0--montes-hernandez2009-bd0001--100.0--nan--0.0--nan--0.0--nan--0.0--nan--0.0--aqueous carbonation--batch--2.0--initial pressure--4.0--constant temperature--23.0--100.0--0.0--0.0--0.0--nan--nan--450.0--manometric analysis,,10,0,0,0,batch,initial pressure,4,constant temperature,23,100,0,0,0,450,1.375,manometric analysis,,,,40,0.63,0.6075955420783491,2.1798066675645233,32.43494659131138,48.71139251713309,2.2109260818152516,1.9471068147070334,5.8972630166020705,3.8921935909573655,8.111862299,60.35101086810462,39.64898913189538,0.4161110449357113,0.6593834624555501,0,0.5140195260970553,0.21979448748518332,0,0,0,0,1.9336925029365413,0,1.4550394338927028,0,0.9062745565159683,2.937254434840315,0,0.5651858249619001,0.46506528551638326,9.370219219,0,0.14686272174201578,1.0989724374259169,0,15.901474158163364,2.3253264275819165,0,0.7343136087100788,0.078932278
slurry--10.0--montes-hernandez2009-bd0001--100.0--nan--0.0--nan--0.0--nan--0.0--nan--0.0--aqueous carbonation--batch--2.0--initial pressure--4.0--constant temperature--23.0--100.0--0.0--0.0--0.0--nan--nan--450.0--manometric analysis,,10,0,0,0,batch,initial pressure,4,constant temperature,23,100,0,0,0,450,1.4375,manometric analysis,,,,40,0.63,0.6075955420783491,2.1798066675645233,32.43494659131138,48.71139251713309,2.2109260818152516,1.9471068147070334,5.8972630166020705,3.8921935909573655,8.111862299,60.35101086810462,39.64898913189538,0.4161110449357113,0.6593834624555501,0,0.5140195260970553,0.21979448748518332,0,0,0,0,1.9336925029365413,0,1.4550394338927028,0,0.9062745565159683,2.937254434840315,0,0.5651858249619001,0.46506528551638326,9.370219219,0,0.14686272174201578,1.0989724374259169,0,15.901474158163364,2.3253264275819165,0,0.7343136087100788,0.080592406
slurry--10.0--montes-hernandez2009-bd0001--100.0--nan--0.0--nan--0.0--nan--0.0--nan--0.0--aqueous carbonation--batch--2.0--initial pressure--4.0--constant temperature--23.0--100.0--0.0--0.0--0.0--nan--nan--450.0--manometric analysis,,10,0,0,0,batch,initial pressure,4,constant temperature,23,100,0,0,0,450,1.5,manometric analysis,,,,40,0.63,0.6075955420783491,2.1798066675645233,32.43494659131138,48.71139251713309,2.2109260818152516,1.9471068147070334,5.8972630166020705,3.8921935909573655,8.111862299,60.35101086810462,39.64898913189538,0.4161110449357113,0.6593834624555501,0,0.5140195260970553,0.21979448748518332,0,0,0,0,1.9336925029365413,0,1.4550394338927028,0,0.9062745565159683,2.937254434840315,0,0.5651858249619001,0.46506528551638326,9.370219219,0,0.14686272174201578,1.0989724374259169,0,15.901474158163364,2.3253264275819165,0,0.7343136087100788,0.078169187
slurry--10.0--montes-hernandez2009-bd0001--100.0--nan--0.0--nan--0.0--nan--0.0--nan--0.0--aqueous carbonation--batch--2.0--initial pressure--4.0--constant temperature--23.0--100.0--0.0--0.0--0.0--nan--nan--450.0--manometric analysis,,10,0,0,0,batch,initial pressure,4,constant temperature,23,100,0,0,0,450,1.5625,manometric analysis,,,,40,0.63,0.6075955420783491,2.1798066675645233,32.43494659131138,48.71139251713309,2.2109260818152516,1.9471068147070334,5.8972630166020705,3.8921935909573655,8.111862299,60.35101086810462,39.64898913189538,0.4161110449357113,0.6593834624555501,0,0.5140195260970553,0.21979448748518332,0,0,0,0,1.9336925029365413,0,1.4550394338927028,0,0.9062745565159683,2.937254434840315,0,0.5651858249619001,0.46506528551638326,9.370219219,0,0.14686272174201578,1.0989724374259169,0,15.901474158163364,2.3253264275819165,0,0.7343136087100788,0.080051359
slurry--10.0--montes-hernandez2009-bd0001--100.0--nan--0.0--nan--0.0--nan--0.0--nan--0.0--aqueous carbonation--batch--2.0--initial pressure--4.0--constant temperature--23.0--100.0--0.0--0.0--0.0--nan--nan--450.0--manometric analysis,,10,0,0,0,batch,initial pressure,4,constant temperature,23,100,0,0,0,450,1.625,manometric analysis,,,,40,0.63,0.6075955420783491,2.1798066675645233,32.43494659131138,48.71139251713309,2.2109260818152516,1.9471068147070334,5.8972630166020705,3.8921935909573655,8.111862299,60.35101086810462,39.64898913189538,0.4161110449357113,0.6593834624555501,0,0.5140195260970553,0.21979448748518332,0,0,0,0,1.9336925029365413,0,1.4550394338927028,0,0.9062745565159683,2.937254434840315,0,0.5651858249619001,0.46506528551638326,9.370219219,0,0.14686272174201578,1.0989724374259169,0,15.901474158163364,2.3253264275819165,0,0.7343136087100788,0.079755984
slurry--10.0--montes-hernandez2009-bd0001--100.0--nan--0.0--nan--0.0--nan--0.0--nan--0.0--aqueous carbonation--batch--2.0--initial pressure--4.0--constant temperature--23.0--100.0--0.0--0.0--0.0--nan--nan--450.0--manometric analysis,,10,0,0,0,batch,initial pressure,4,constant temperature,23,100,0,0,0,450,1.6875,manometric analysis,,,,40,0.63,0.6075955420783491,2.1798066675645233,32.43494659131138,48.71139251713309,2.2109260818152516,1.9471068147070334,5.8972630166020705,3.8921935909573655,8.111862299,60.35101086810462,39.64898913189538,0.4161110449357113,0.6593834624555501,0,0.5140195260970553,0.21979448748518332,0,0,0,0,1.9336925029365413,0,1.4550394338927028,0,0.9062745565159683,2.937254434840315,0,0.5651858249619001,0.46506528551638326,9.370219219,0,0.14686272174201578,1.0989724374259169,0,15.901474158163364,2.3253264275819165,0,0.7343136087100788,0.079945547
