Repository: kycai/c3gb

# c3gb

**c3gb**, Gradient Boosting models for predicting the CO2 uptake of Coal ashes in Carbon mineralization, were developed in the research article: [AI-guided prediction and control of CO2 mineralization in coal ashes as carbon-efficient supplementary cementitious materials](). They are tree-based ensemble models. 

The models take the physicochemical properties of coal ashes, along with the process parameters related to reactant proportions and carbonation conditions as input features, while the output is CO2 uptake. The models can be used as a objective function to optimize the carbonation process for CO2 mineralization in coal ashes.

Kangyi Cai 2026 @ Missouri S&T

File: data/Xys_gt_augmented.csv (part 54 of 89)
Group id,Class id,Water-Solid ratio,Chemical admixture 1-content,Chemical admixture 2-content,Chemical admixture 3-content,Carbonation reactor operation mode,Carbonation pressure control type,Carbonation pressure,Carbonation temperature control type,Carbonation temperature,Carbonation gas 1-CO2,Carbonation gas 2-H2O vapor,Carbonation gas 3-N2,Carbonation gas flow rate,Carbonation stirring speed ,Carbonation duration,Method-CO2 uptake,Chemical admixture 1_Classification 2,Chemical admixture 2_Classification 2,Chemical admixture 3_Classification 2,"Solid_Dv,50",Solid_Specific surface area,Solid_Na2O,Solid_MgO,Solid_Al2O3,Solid_SiO2,Solid_SO3,Solid_K2O,Solid_CaO,Solid_Fe2O3,Solid_Loss on ignition,Solid_Amorphous+others,Solid_Crystalline,Solid_Albite,Solid_Anhydrite,Solid_Augite,Solid_Bassanite,Solid_Brownmillerite,Solid_Brucite,Solid_Calcite,Solid_Corundum,Solid_Diopside,Solid_Glauberite,Solid_Gypsum,Solid_Hematite,Solid_Hydrotalcite,Solid_Lime,Solid_Maghemite,Solid_Magnesioferrite,Solid_Magnetite,Solid_Microcline,Solid_Mullite,Solid_Periclase,Solid_Polyhalite,Solid_Portlandite,Solid_Pyroaurite,Solid_Quartz,Solid_Spinel,Solid_Srebrodolskite,Solid_Thenardite,Experimental CO2 uptake-U2
slurry--10.0--montes-hernandez2009-bd0001--100.0--nan--0.0--nan--0.0--nan--0.0--nan--0.0--aqueous carbonation--batch--2.0--initial pressure--4.0--constant temperature--23.0--100.0--0.0--0.0--0.0--nan--nan--450.0--manometric analysis,,10,0,0,0,batch,initial pressure,4,constant temperature,23,100,0,0,0,450,12.5,manometric analysis,,,,40,0.63,0.6075955420783491,2.1798066675645233,32.43494659131138,48.71139251713309,2.2109260818152516,1.9471068147070334,5.8972630166020705,3.8921935909573655,8.111862299,60.35101086810462,39.64898913189538,0.4161110449357113,0.6593834624555501,0,0.5140195260970553,0.21979448748518332,0,0,0,0,1.9336925029365413,0,1.4550394338927028,0,0.9062745565159683,2.937254434840315,0,0.5651858249619001,0.46506528551638326,9.370219219,0,0.14686272174201578,1.0989724374259169,0,15.901474158163364,2.3253264275819165,0,0.7343136087100788,0.080398052
slurry--10.0--montes-hernandez2009-bd0001--100.0--nan--0.0--nan--0.0--nan--0.0--nan--0.0--aqueous carbonation--batch--2.0--initial pressure--4.0--constant temperature--23.0--100.0--0.0--0.0--0.0--nan--nan--450.0--manometric analysis,,10,0,0,0,batch,initial pressure,4,constant temperature,23,100,0,0,0,450,13,manometric analysis,,,,40,0.63,0.6075955420783491,2.1798066675645233,32.43494659131138,48.71139251713309,2.2109260818152516,1.9471068147070334,5.8972630166020705,3.8921935909573655,8.111862299,60.35101086810462,39.64898913189538,0.4161110449357113,0.6593834624555501,0,0.5140195260970553,0.21979448748518332,0,0,0,0,1.9336925029365413,0,1.4550394338927028,0,0.9062745565159683,2.937254434840315,0,0.5651858249619001,0.46506528551638326,9.370219219,0,0.14686272174201578,1.0989724374259169,0,15.901474158163364,2.3253264275819165,0,0.7343136087100788,0.080722748
slurry--10.0--montes-hernandez2009-bd0001--100.0--nan--0.0--nan--0.0--nan--0.0--nan--0.0--aqueous carbonation--batch--2.0--initial pressure--4.0--constant temperature--23.0--100.0--0.0--0.0--0.0--nan--nan--450.0--manometric analysis,,10,0,0,0,batch,initial pressure,4,constant temperature,23,100,0,0,0,450,13.5,manometric analysis,,,,40,0.63,0.6075955420783491,2.1798066675645233,32.43494659131138,48.71139251713309,2.2109260818152516,1.9471068147070334,5.8972630166020705,3.8921935909573655,8.111862299,60.35101086810462,39.64898913189538,0.4161110449357113,0.6593834624555501,0,0.5140195260970553,0.21979448748518332,0,0,0,0,1.9336925029365413,0,1.4550394338927028,0,0.9062745565159683,2.937254434840315,0,0.5651858249619001,0.46506528551638326,9.370219219,0,0.14686272174201578,1.0989724374259169,0,15.901474158163364,2.3253264275819165,0,0.7343136087100788,0.07951951
slurry--10.0--montes-hernandez2009-bd0001--100.0--nan--0.0--nan--0.0--nan--0.0--nan--0.0--aqueous carbonation--batch--2.0--initial pressure--4.0--constant temperature--23.0--100.0--0.0--0.0--0.0--nan--nan--450.0--manometric analysis,,10,0,0,0,batch,initial pressure,4,constant temperature,23,100,0,0,0,450,14,manometric analysis,,,,40,0.63,0.6075955420783491,2.1798066675645233,32.43494659131138,48.71139251713309,2.2109260818152516,1.9471068147070334,5.8972630166020705,3.8921935909573655,8.111862299,60.35101086810462,39.64898913189538,0.4161110449357113,0.6593834624555501,0,0.5140195260970553,0.21979448748518332,0,0,0,0,1.9336925029365413,0,1.4550394338927028,0,0.9062745565159683,2.937254434840315,0,0.5651858249619001,0.46506528551638326,9.370219219,0,0.14686272174201578,1.0989724374259169,0,15.901474158163364,2.3253264275819165,0,0.7343136087100788,0.080202348
slurry--10.0--montes-hernandez2009-bd0001--100.0--nan--0.0--nan--0.0--nan--0.0--nan--0.0--aqueous carbonation--batch--2.0--initial pressure--4.0--constant temperature--23.0--100.0--0.0--0.0--0.0--nan--nan--450.0--manometric analysis,,10,0,0,0,batch,initial pressure,4,constant temperature,23,100,0,0,0,450,14.5,manometric analysis,,,,40,0.63,0.6075955420783491,2.1798066675645233,32.43494659131138,48.71139251713309,2.2109260818152516,1.9471068147070334,5.8972630166020705,3.8921935909573655,8.111862299,60.35101086810462,39.64898913189538,0.4161110449357113,0.6593834624555501,0,0.5140195260970553,0.21979448748518332,0,0,0,0,1.9336925029365413,0,1.4550394338927028,0,0.9062745565159683,2.937254434840315,0,0.5651858249619001,0.46506528551638326,9.370219219,0,0.14686272174201578,1.0989724374259169,0,15.901474158163364,2.3253264275819165,0,0.7343136087100788,0.077037164
slurry--10.0--montes-hernandez2009-bd0001--100.0--nan--0.0--nan--0.0--nan--0.0--nan--0.0--aqueous carbonation--batch--2.0--initial pressure--4.0--constant temperature--23.0--100.0--0.0--0.0--0.0--nan--nan--450.0--manometric analysis,,10,0,0,0,batch,initial pressure,4,constant temperature,23,100,0,0,0,450,15,manometric analysis,,,,40,0.63,0.6075955420783491,2.1798066675645233,32.43494659131138,48.71139251713309,2.2109260818152516,1.9471068147070334,5.8972630166020705,3.8921935909573655,8.111862299,60.35101086810462,39.64898913189538,0.4161110449357113,0.6593834624555501,0,0.5140195260970553,0.21979448748518332,0,0,0,0,1.9336925029365413,0,1.4550394338927028,0,0.9062745565159683,2.937254434840315,0,0.5651858249619001,0.46506528551638326,9.370219219,0,0.14686272174201578,1.0989724374259169,0,15.901474158163364,2.3253264275819165,0,0.7343136087100788,0.079333268
slurry--10.0--montes-hernandez2009-bd0001--100.0--nan--0.0--nan--0.0--nan--0.0--nan--0.0--aqueous carbonation--batch--2.0--initial pressure--4.0--constant temperature--23.0--100.0--0.0--0.0--0.0--nan--nan--450.0--manometric analysis,,10,0,0,0,batch,initial pressure,4,constant temperature,23,100,0,0,0,450,15.5,manometric analysis,,,,40,0.63,0.6075955420783491,2.1798066675645233,32.43494659131138,48.71139251713309,2.2109260818152516,1.9471068147070334,5.8972630166020705,3.8921935909573655,8.111862299,60.35101086810462,39.64898913189538,0.4161110449357113,0.6593834624555501,0,0.5140195260970553,0.21979448748518332,0,0,0,0,1.9336925029365413,0,1.4550394338927028,0,0.9062745565159683,2.937254434840315,0,0.5651858249619001,0.46506528551638326,9.370219219,0,0.14686272174201578,1.0989724374259169,0,15.901474158163364,2.3253264275819165,0,0.7343136087100788,0.08072813
slurry--10.0--montes-hernandez2009-bd0001--100.0--nan--0.0--nan--0.0--nan--0.0--nan--0.0--aqueous carbonation--batch--2.0--initial pressure--4.0--constant temperature--23.0--100.0--0.0--0.0--0.0--nan--nan--450.0--manometric analysis,,10,0,0,0,batch,initial pressure,4,constant temperature,23,100,0,0,0,450,16,manometric analysis,,,,40,0.63,0.6075955420783491,2.1798066675645233,32.43494659131138,48.71139251713309,2.2109260818152516,1.9471068147070334,5.8972630166020705,3.8921935909573655,8.111862299,60.35101086810462,39.64898913189538,0.4161110449357113,0.6593834624555501,0,0.5140195260970553,0.21979448748518332,0,0,0,0,1.9336925029365413,0,1.4550394338927028,0,0.9062745565159683,2.937254434840315,0,0.5651858249619001,0.46506528551638326,9.370219219,0,0.14686272174201578,1.0989724374259169,0,15.901474158163364,2.3253264275819165,0,0.7343136087100788,0.078926705
slurry--10.0--montes-hernandez2009-bd0001--100.0--nan--0.0--nan--0.0--nan--0.0--nan--0.0--aqueous carbonation--batch--2.0--initial pressure--4.0--constant temperature--23.0--100.0--0.0--0.0--0.0--nan--nan--450.0--manometric analysis,,10,0,0,0,batch,initial pressure,4,constant temperature,23,100,0,0,0,450,17,manometric analysis,,,,40,0.63,0.6075955420783491,2.1798066675645233,32.43494659131138,48.71139251713309,2.2109260818152516,1.9471068147070334,5.8972630166020705,3.8921935909573655,8.111862299,60.35101086810462,39.64898913189538,0.4161110449357113,0.6593834624555501,0,0.5140195260970553,0.21979448748518332,0,0,0,0,1.9336925029365413,0,1.4550394338927028,0,0.9062745565159683,2.937254434840315,0,0.5651858249619001,0.46506528551638326,9.370219219,0,0.14686272174201578,1.0989724374259169,0,15.901474158163364,2.3253264275819165,0,0.7343136087100788,0.080233141
slurry--10.0--montes-hernandez2009-bd0001--100.0--nan--0.0--nan--0.0--nan--0.0--nan--0.0--aqueous carbonation--batch--2.0--initial pressure--4.0--constant temperature--23.0--100.0--0.0--0.0--0.0--nan--nan--450.0--manometric analysis,,10,0,0,0,batch,initial pressure,4,constant temperature,23,100,0,0,0,450,18,manometric analysis,,,,40,0.63,0.6075955420783491,2.1798066675645233,32.43494659131138,48.71139251713309,2.2109260818152516,1.9471068147070334,5.8972630166020705,3.8921935909573655,8.111862299,60.35101086810462,39.64898913189538,0.4161110449357113,0.6593834624555501,0,0.5140195260970553,0.21979448748518332,0,0,0,0,1.9336925029365413,0,1.4550394338927028,0,0.9062745565159683,2.937254434840315,0,0.5651858249619001,0.46506528551638326,9.370219219,0,0.14686272174201578,1.0989724374259169,0,15.901474158163364,2.3253264275819165,0,0.7343136087100788,0.080719804
slurry--10.0--nyambura2011-bd0001--100.0--nan--0.0--nan--0.0--nyambura2011-ca0001--nan--nan--0.0--aqueous carbonation--batch--0.6--initial pressure--1.0--constant temperature--30.0--100.0--0.0--0.0--0.0--nan--nan--600.0--manometric analysis,,10,0,,0,batch,initial pressure,1,constant temperature,30,100,0,0,0,600,2,manometric analysis,,brine,,15.923837485199327,7.076367741103852,0.457,2.439,26,51.227,0.358,0.787,9.198,2.43,4.886688640200816,64.98,35.019999999999996,0,0,0,0,0,0,0,0,0,0,0,0.97,0,1.2,0,0,0,0,20.24,0,0,0,0,12.61,0,0,0,0.00393
slurry--10.0--nyambura2011-bd0001--100.0--nan--0.0--nan--0.0--nyambura2011-ca0001--nan--nan--0.0--aqueous carbonation--batch--0.6--initial pressure--4.0--constant temperature--90.0--100.0--0.0--0.0--0.0--nan--nan--600.0--manometric analysis,,10,0,,0,batch,initial pressure,4,constant temperature,90,100,0,0,0,600,2,manometric analysis,,brine,,15.923837485199327,7.076367741103852,0.457,2.439,26,51.227,0.358,0.787,9.198,2.43,4.886688640200816,64.98,35.019999999999996,0,0,0,0,0,0,0,0,0,0,0,0.97,0,1.2,0,0,0,0,20.24,0,0,0,0,12.61,0,0,0,0.017146
slurry--10.0--nyambura2011-bd0002--100.0--nan--0.0--nan--0.0--nyambura2011-ca0001--nan--nan--0.0--aqueous carbonation--batch--0.6--initial pressure--1.0--constant temperature--30.0--100.0--0.0--0.0--0.0--nan--nan--600.0--manometric analysis,,10,0,,0,batch,initial pressure,1,constant temperature,30,100,0,0,0,600,2,manometric analysis,,brine,,15.546717808868188,7.067443687386453,0.688,2.6240000000000006,28.51,51.118,0.395,0.872,8.634,2.572,4.7687904512321255,66.17213499477731,33.827865005222684,0,0.2383968581364605,0,0,0.079465619,0,0,0.5334455902731458,0,0,0,0.8789653454193964,0,1.0269906193708715,0,0,0.3340971995888124,0,20.229254997314033,0,0,0.3973280968941008,0,10.109920678847045,0,0,0,0.005537
slurry--10.0--nyambura2011-bd0002--100.0--nan--0.0--nan--0.0--nyambura2011-ca0001--nan--nan--0.0--aqueous carbonation--batch--0.6--initial pressure--4.0--constant temperature--90.0--100.0--0.0--0.0--0.0--nan--nan--600.0--manometric analysis,,10,0,,0,batch,initial pressure,4,constant temperature,90,100,0,0,0,600,2,manometric analysis,,brine,,15.546717808868188,7.067443687386453,0.688,2.6240000000000006,28.51,51.118,0.395,0.872,8.634,2.572,4.7687904512321255,66.17213499477731,33.827865005222684,0,0.2383968581364605,0,0,0.079465619,0,0,0.5334455902731458,0,0,0,0.8789653454193964,0,1.0269906193708715,0,0,0.3340971995888124,0,20.229254997314033,0,0,0.3973280968941008,0,10.109920678847045,0,0,0,0.017991
slurry--10.0--nyambura2011-bd0003--100.0--nan--0.0--nan--0.0--nyambura2011-ca0001--nan--nan--0.0--aqueous carbonation--batch--0.6--initial pressure--1.0--constant temperature--30.0--100.0--0.0--0.0--0.0--nan--nan--600.0--manometric analysis,,10,0,,0,batch,initial pressure,1,constant temperature,30,100,0,0,0,600,2,manometric analysis,,brine,,14.964986601732067,7.126859273415062,0.42611111111111116,2.5082222222222224,25.797333333333334,52.15322222222223,0.3334444444444445,0.7897777777777777,9.300222222222224,2.5403333333333333,4.893701264994461,65.63404011600126,34.36595988399874,0,0.11281452463476625,0,0,0.037604842,0,0,0.20611260777334478,0,0,0,0.9390651900462818,0,1.1331526677491854,0,0,0.1468336631607677,0,20.050114737104543,0,0,0.18802420772461045,0,11.552237444260324,0,0,0,0.003096
slurry--10.0--nyambura2011-bd0003--100.0--nan--0.0--nan--0.0--nyambura2011-ca0001--nan--nan--0.0--aqueous carbonation--batch--0.6--initial pressure--1.0--constant temperature--90.0--100.0--0.0--0.0--0.0--nan--nan--600.0--manometric analysis,,10,0,,0,batch,initial pressure,1,constant temperature,90,100,0,0,0,600,2,manometric analysis,,brine,,14.964986601732067,7.126859273415062,0.42611111111111116,2.5082222222222224,25.797333333333334,52.15322222222223,0.3334444444444445,0.7897777777777777,9.300222222222224,2.5403333333333333,4.893701264994461,65.63404011600126,34.36595988399874,0,0.11281452463476625,0,0,0.037604842,0,0,0.20611260777334478,0,0,0,0.9390651900462818,0,1.1331526677491854,0,0,0.1468336631607677,0,20.050114737104543,0,0,0.18802420772461045,0,11.552237444260324,0,0,0,0.004622
slurry--10.0--nyambura2011-bd0003--100.0--nan--0.0--nan--0.0--nyambura2011-ca0001--nan--nan--0.0--aqueous carbonation--batch--0.6--initial pressure--4.0--constant temperature--90.0--100.0--0.0--0.0--0.0--nan--nan--600.0--manometric analysis,,10,0,,0,batch,initial pressure,4,constant temperature,90,100,0,0,0,600,2,manometric analysis,,brine,,14.964986601732067,7.126859273415062,0.42611111111111116,2.5082222222222224,25.797333333333334,52.15322222222223,0.3334444444444445,0.7897777777777777,9.300222222222224,2.5403333333333333,4.893701264994461,65.63404011600126,34.36595988399874,0,0.11281452463476625,0,0,0.037604842,0,0,0.20611260777334478,0,0,0,0.9390651900462818,0,1.1331526677491854,0,0,0.1468336631607677,0,20.050114737104543,0,0,0.18802420772461045,0,11.552237444260324,0,0,0,0.016103
slurry--10.0--nyambura2011-bd0004--100.0--nan--0.0--nan--0.0--nyambura2011-ca0001--nan--nan--0.0--aqueous carbonation--batch--0.6--initial pressure--1.0--constant temperature--30.0--100.0--0.0--0.0--0.0--nan--nan--600.0--manometric analysis,,10,0,,0,batch,initial pressure,1,constant temperature,30,100,0,0,0,600,2,manometric analysis,,brine,,20.690835312184184,9.042585027193468,0.20099827042711155,2.288076201711365,24.736554267358493,58.45194908078288,0.49561217365589144,0.8976087145101146,8.114272643132846,2.731373757036913,10.641039942628316,77.55492006067846,22.445079939321545,0,1.3459394560359204,0,0,0.4486464853453067,0,0,0,0,0,0,1.2455971267121169,0,1.2,0,0,1.1536623908879318,0,8.165000308706315,0,0,2.2432324267265336,0,6.643001744907419,0,0,0,0.005121
slurry--10.0--nyambura2011-bd0004--100.0--nan--0.0--nan--0.0--nyambura2011-ca0001--nan--nan--0.0--aqueous carbonation--batch--0.6--initial pressure--1.0--constant temperature--90.0--100.0--0.0--0.0--0.0--nan--nan--600.0--manometric analysis,,10,0,,0,batch,initial pressure,1,constant temperature,90,100,0,0,0,600,2,manometric analysis,,brine,,20.690835312184184,9.042585027193468,0.20099827042711155,2.288076201711365,24.736554267358493,58.45194908078288,0.49561217365589144,0.8976087145101146,8.114272643132846,2.731373757036913,10.641039942628316,77.55492006067846,22.445079939321545,0,1.3459394560359204,0,0,0.4486464853453067,0,0,0,0,0,0,1.2455971267121169,0,1.2,0,0,1.1536623908879318,0,8.165000308706315,0,0,2.2432324267265336,0,6.643001744907419,0,0,0,0.004125
slurry--10.0--nyambura2011-bd0004--100.0--nan--0.0--nan--0.0--nyambura2011-ca0001--nan--nan--0.0--aqueous carbonation--batch--0.6--initial pressure--4.0--constant temperature--30.0--100.0--0.0--0.0--0.0--nan--nan--600.0--manometric analysis,,10,0,,0,batch,initial pressure,4,constant temperature,30,100,0,0,0,600,2,manometric analysis,,brine,,20.690835312184184,9.042585027193468,0.20099827042711155,2.288076201711365,24.736554267358493,58.45194908078288,0.49561217365589144,0.8976087145101146,8.114272643132846,2.731373757036913,10.641039942628316,77.55492006067846,22.445079939321545,0,1.3459394560359204,0,0,0.4486464853453067,0,0,0,0,0,0,1.2455971267121169,0,1.2,0,0,1.1536623908879318,0,8.165000308706315,0,0,2.2432324267265336,0,6.643001744907419,0,0,0,0.022983
slurry--10.0--sun2012-bd0001--100.0--nan--0.0--sun2012-ca0001--1.048--nan--0.0--nan--0.0--aqueous carbonation--batch--0.3--initial pressure--0.1--constant temperature--60.0--100.0--0.0--0.0--0.0--nan--nan--400.0--thermogravimetric analysis,,10,1.048,0,0,batch,initial pressure,0.1,constant temperature,60,100,0,0,0,400,1,thermogravimetric analysis,CH3COOH,,,3.8,29.774818236657815,6.5,25.5,2.5,9.2,15,0.5,29.7,11.1,6.845788513043178,23.925030738351126,76.07496926164887,0,1.3077315392469948,1.7769325646818772,8.763508330362892,6.070753750999792,3.876943777487731,19.16490158293699,0,0,0,2.423089860929832,0,10.50005606402927,2.315524652061191,0,0,0,0,0,5.404050393460096,0,0,10.338516739967282,1.7098701445550788,0,2.423089860929832,0,0.08422
slurry--10.0--sun2012-bd0001--100.0--nan--0.0--sun2012-ca0001--1.048--nan--0.0--nan--0.0--aqueous carbonation--batch--0.3--initial pressure--0.2--constant temperature--60.0--100.0--0.0--0.0--0.0--nan--nan--400.0--thermogravimetric analysis,,10,1.048,0,0,batch,initial pressure,0.2,constant temperature,60,100,0,0,0,400,1,thermogravimetric analysis,CH3COOH,,,3.8,29.774818236657815,6.5,25.5,2.5,9.2,15,0.5,29.7,11.1,6.845788513043178,23.925030738351126,76.07496926164887,0,1.3077315392469948,1.7769325646818772,8.763508330362892,6.070753750999792,3.876943777487731,19.16490158293699,0,0,0,2.423089860929832,0,10.50005606402927,2.315524652061191,0,0,0,0,0,5.404050393460096,0,0,10.338516739967282,1.7098701445550788,0,2.423089860929832,0,0.095
slurry--10.0--sun2012-bd0001--100.0--nan--0.0--sun2012-ca0001--1.048--nan--0.0--nan--0.0--aqueous carbonation--batch--0.3--initial pressure--0.3--constant temperature--60.0--100.0--0.0--0.0--0.0--nan--nan--400.0--thermogravimetric analysis,,10,1.048,0,0,batch,initial pressure,0.3,constant temperature,60,100,0,0,0,400,1,thermogravimetric analysis,CH3COOH,,,3.8,29.774818236657815,6.5,25.5,2.5,9.2,15,0.5,29.7,11.1,6.845788513043178,23.925030738351126,76.07496926164887,0,1.3077315392469948,1.7769325646818772,8.763508330362892,6.070753750999792,3.876943777487731,19.16490158293699,0,0,0,2.423089860929832,0,10.50005606402927,2.315524652061191,0,0,0,0,0,5.404050393460096,0,0,10.338516739967282,1.7098701445550788,0,2.423089860929832,0,0.10875
slurry--10.0--sun2012-bd0001--100.0--nan--0.0--sun2012-ca0001--1.048--nan--0.0--nan--0.0--aqueous carbonation--batch--0.3--initial pressure--0.4--constant temperature--60.0--100.0--0.0--0.0--0.0--nan--nan--400.0--thermogravimetric analysis,,10,1.048,0,0,batch,initial pressure,0.4,constant temperature,60,100,0,0,0,400,1,thermogravimetric analysis,CH3COOH,,,3.8,29.774818236657815,6.5,25.5,2.5,9.2,15,0.5,29.7,11.1,6.845788513043178,23.925030738351126,76.07496926164887,0,1.3077315392469948,1.7769325646818772,8.763508330362892,6.070753750999792,3.876943777487731,19.16490158293699,0,0,0,2.423089860929832,0,10.50005606402927,2.315524652061191,0,0,0,0,0,5.404050393460096,0,0,10.338516739967282,1.7098701445550788,0,2.423089860929832,0,0.10016
slurry--10.0--sun2012-bd0001--100.0--nan--0.0--sun2012-ca0001--1.048--nan--0.0--nan--0.0--aqueous carbonation--batch--0.3--initial pressure--0.5--constant temperature--60.0--100.0--0.0--0.0--0.0--nan--nan--400.0--thermogravimetric analysis,,10,1.048,0,0,batch,initial pressure,0.5,constant temperature,60,100,0,0,0,400,1,thermogravimetric analysis,CH3COOH,,,3.8,29.774818236657815,6.5,25.5,2.5,9.2,15,0.5,29.7,11.1,6.845788513043178,23.925030738351126,76.07496926164887,0,1.3077315392469948,1.7769325646818772,8.763508330362892,6.070753750999792,3.876943777487731,19.16490158293699,0,0,0,2.423089860929832,0,10.50005606402927,2.315524652061191,0,0,0,0,0,5.404050393460096,0,0,10.338516739967282,1.7098701445550788,0,2.423089860929832,0,0.08953
slurry--10.0--sun2012-bd0001--100.0--nan--0.0--sun2012-ca0001--1.048--nan--0.0--nan--0.0--aqueous carbonation--batch--0.3--initial pressure--1.0--constant temperature--20.0--100.0--0.0--0.0--0.0--nan--nan--0.0--thermogravimetric analysis,,10,1.048,0,0,batch,initial pressure,1,constant temperature,20,100,0,0,0,0,0.5,thermogravimetric analysis,CH3COOH,,,3.8,29.774818236657815,6.5,25.5,2.5,9.2,15,0.5,29.7,11.1,6.845788513043178,23.925030738351126,76.07496926164887,0,1.3077315392469948,1.7769325646818772,8.763508330362892,6.070753750999792,3.876943777487731,19.16490158293699,0,0,0,2.423089860929832,0,10.50005606402927,2.315524652061191,0,0,0,0,0,5.404050393460096,0,0,10.338516739967282,1.7098701445550788,0,2.423089860929832,0,0.067293156
slurry--10.0--sun2012-bd0001--100.0--nan--0.0--sun2012-ca0001--1.048--nan--0.0--nan--0.0--aqueous carbonation--batch--0.3--initial pressure--1.0--constant temperature--20.0--100.0--0.0--0.0--0.0--nan--nan--400.0--manometric analysis,,10,1.048,0,0,batch,initial pressure,1,constant temperature,20,100,0,0,0,400,0.5,manometric analysis,CH3COOH,,,3.8,29.774818236657815,6.5,25.5,2.5,9.2,15,0.5,29.7,11.1,6.845788513043178,23.925030738351126,76.07496926164887,0,1.3077315392469948,1.7769325646818772,8.763508330362892,6.070753750999792,3.876943777487731,19.16490158293699,0,0,0,2.423089860929832,0,10.50005606402927,2.315524652061191,0,0,0,0,0,5.404050393460096,0,0,10.338516739967282,1.7098701445550788,0,2.423089860929832,0,0.15023544
slurry--10.0--sun2012-bd0001--100.0--nan--0.0--sun2012-ca0001--1.048--nan--0.0--nan--0.0--aqueous carbonation--batch--0.3--initial pressure--1.0--constant temperature--20.0--100.0--0.0--0.0--0.0--nan--nan--400.0--thermogravimetric analysis,,10,1.048,0,0,batch,initial pressure,1,constant temperature,20,100,0,0,0,400,0.5,thermogravimetric analysis,CH3COOH,,,3.8,29.774818236657815,6.5,25.5,2.5,9.2,15,0.5,29.7,11.1,6.845788513043178,23.925030738351126,76.07496926164887,0,1.3077315392469948,1.7769325646818772,8.763508330362892,6.070753750999792,3.876943777487731,19.16490158293699,0,0,0,2.423089860929832,0,10.50005606402927,2.315524652061191,0,0,0,0,0,5.404050393460096,0,0,10.338516739967282,1.7098701445550788,0,2.423089860929832,0,0.094136874
slurry--10.0--sun2012-bd0001--100.0--nan--0.0--sun2012-ca0001--1.048--nan--0.0--nan--0.0--aqueous carbonation--batch--0.3--initial pressure--1.0--constant temperature--20.0--100.0--0.0--0.0--0.0--nan--nan--600.0--thermogravimetric analysis,,10,1.048,0,0,batch,initial pressure,1,constant temperature,20,100,0,0,0,600,0.5,thermogravimetric analysis,CH3COOH,,,3.8,29.774818236657815,6.5,25.5,2.5,9.2,15,0.5,29.7,11.1,6.845788513043178,23.925030738351126,76.07496926164887,0,1.3077315392469948,1.7769325646818772,8.763508330362892,6.070753750999792,3.876943777487731,19.16490158293699,0,0,0,2.423089860929832,0,10.50005606402927,2.315524652061191,0,0,0,0,0,5.404050393460096,0,0,10.338516739967282,1.7098701445550788,0,2.423089860929832,0,0.096588355
slurry--10.0--sun2012-bd0001--100.0--nan--0.0--sun2012-ca0001--1.048--nan--0.0--nan--0.0--aqueous carbonation--batch--0.3--initial pressure--1.0--constant temperature--40.0--100.0--0.0--0.0--0.0--nan--nan--400.0--manometric analysis,,10,1.048,0,0,batch,initial pressure,1,constant temperature,40,100,0,0,0,400,0.5,manometric analysis,CH3COOH,,,3.8,29.774818236657815,6.5,25.5,2.5,9.2,15,0.5,29.7,11.1,6.845788513043178,23.925030738351126,76.07496926164887,0,1.3077315392469948,1.7769325646818772,8.763508330362892,6.070753750999792,3.876943777487731,19.16490158293699,0,0,0,2.423089860929832,0,10.50005606402927,2.315524652061191,0,0,0,0,0,5.404050393460096,0,0,10.338516739967282,1.7098701445550788,0,2.423089860929832,0,0.199851301
slurry--10.0--sun2012-bd0001--100.0--nan--0.0--sun2012-ca0001--1.048--nan--0.0--nan--0.0--aqueous carbonation--batch--0.3--initial pressure--1.0--constant temperature--40.0--100.0--0.0--0.0--0.0--nan--nan--400.0--thermogravimetric analysis,,10,1.048,0,0,batch,initial pressure,1,constant temperature,40,100,0,0,0,400,0.5,thermogravimetric analysis,CH3COOH,,,3.8,29.774818236657815,6.5,25.5,2.5,9.2,15,0.5,29.7,11.1,6.845788513043178,23.925030738351126,76.07496926164887,0,1.3077315392469948,1.7769325646818772,8.763508330362892,6.070753750999792,3.876943777487731,19.16490158293699,0,0,0,2.423089860929832,0,10.50005606402927,2.315524652061191,0,0,0,0,0,5.404050393460096,0,0,10.338516739967282,1.7098701445550788,0,2.423089860929832,0,0.104783147
slurry--10.0--sun2012-bd0001--100.0--nan--0.0--sun2012-ca0001--1.048--nan--0.0--nan--0.0--aqueous carbonation--batch--0.3--initial pressure--1.0--constant temperature--60.0--100.0--0.0--0.0--0.0--nan--nan--400.0--manometric analysis,,10,1.048,0,0,batch,initial pressure,1,constant temperature,60,100,0,0,0,400,0.5,manometric analysis,CH3COOH,,,3.8,29.774818236657815,6.5,25.5,2.5,9.2,15,0.5,29.7,11.1,6.845788513043178,23.925030738351126,76.07496926164887,0,1.3077315392469948,1.7769325646818772,8.763508330362892,6.070753750999792,3.876943777487731,19.16490158293699,0,0,0,2.423089860929832,0,10.50005606402927,2.315524652061191,0,0,0,0,0,5.404050393460096,0,0,10.338516739967282,1.7098701445550788,0,2.423089860929832,0,0.264733581
slurry--10.0--sun2012-bd0001--100.0--nan--0.0--sun2012-ca0001--1.048--nan--0.0--nan--0.0--aqueous carbonation--batch--0.3--initial pressure--1.0--constant temperature--60.0--100.0--0.0--0.0--0.0--nan--nan--400.0--thermogravimetric analysis,,10,1.048,0,0,batch,initial pressure,1,constant temperature,60,100,0,0,0,400,0.5,thermogravimetric analysis,CH3COOH,,,3.8,29.774818236657815,6.5,25.5,2.5,9.2,15,0.5,29.7,11.1,6.845788513043178,23.925030738351126,76.07496926164887,0,1.3077315392469948,1.7769325646818772,8.763508330362892,6.070753750999792,3.876943777487731,19.16490158293699,0,0,0,2.423089860929832,0,10.50005606402927,2.315524652061191,0,0,0,0,0,5.404050393460096,0,0,10.338516739967282,1.7098701445550788,0,2.423089860929832,0,0.110334572
slurry--10.0--sun2012-bd0001--100.0--nan--0.0--sun2012-ca0001--1.048--nan--0.0--nan--0.0--aqueous carbonation--batch--0.3--initial pressure--1.0--constant temperature--80.0--100.0--0.0--0.0--0.0--nan--nan--400.0--manometric analysis,,10,1.048,0,0,batch,initial pressure,1,constant temperature,80,100,0,0,0,400,0.5,manometric analysis,CH3COOH,,,3.8,29.774818236657815,6.5,25.5,2.5,9.2,15,0.5,29.7,11.1,6.845788513043178,23.925030738351126,76.07496926164887,0,1.3077315392469948,1.7769325646818772,8.763508330362892,6.070753750999792,3.876943777487731,19.16490158293699,0,0,0,2.423089860929832,0,10.50005606402927,2.315524652061191,0,0,0,0,0,5.404050393460096,0,0,10.338516739967282,1.7098701445550788,0,2.423089860929832,0,0.250508055
slurry--10.0--sun2012-bd0001--100.0--nan--0.0--sun2012-ca0001--1.048--nan--0.0--nan--0.0--aqueous carbonation--batch--0.3--initial pressure--1.0--constant temperature--80.0--100.0--0.0--0.0--0.0--nan--nan--400.0--thermogravimetric analysis,,10,1.048,0,0,batch,initial pressure,1,constant temperature,80,100,0,0,0,400,0.5,thermogravimetric analysis,CH3COOH,,,3.8,29.774818236657815,6.5,25.5,2.5,9.2,15,0.5,29.7,11.1,6.845788513043178,23.925030738351126,76.07496926164887,0,1.3077315392469948,1.7769325646818772,8.763508330362892,6.070753750999792,3.876943777487731,19.16490158293699,0,0,0,2.423089860929832,0,10.50005606402927,2.315524652061191,0,0,0,0,0,5.404050393460096,0,0,10.338516739967282,1.7098701445550788,0,2.423089860929832,0,0.099578686
slurry--10.0--sun2012-bd0001--100.0--nan--0.0--sun2012-ca0001--1.048--nan--0.0--nan--0.0--aqueous carbonation--batch--0.3--initial pressure--1.5--constant temperature--60.0--100.0--0.0--0.0--0.0--nan--nan--400.0--thermogravimetric analysis,,10,1.048,0,0,batch,initial pressure,1.5,constant temperature,60,100,0,0,0,400,1,thermogravimetric analysis,CH3COOH,,,3.8,29.774818236657815,6.5,25.5,2.5,9.2,15,0.5,29.7,11.1,6.845788513043178,23.925030738351126,76.07496926164887,0,1.3077315392469948,1.7769325646818772,8.763508330362892,6.070753750999792,3.876943777487731,19.16490158293699,0,0,0,2.423089860929832,0,10.50005606402927,2.315524652061191,0,0,0,0,0,5.404050393460096,0,0,10.338516739967282,1.7098701445550788,0,2.423089860929832,0,0.07594
slurry--10.0--sun2012-bd0001--100.0--nan--0.0--sun2012-ca0001--1.048--nan--0.0--nan--0.0--aqueous carbonation--batch--0.3--initial pressure--2.0--constant temperature--60.0--100.0--0.0--0.0--0.0--nan--nan--400.0--thermogravimetric analysis,,10,1.048,0,0,batch,initial pressure,2,constant temperature,60,100,0,0,0,400,1,thermogravimetric analysis,CH3COOH,,,3.8,29.774818236657815,6.5,25.5,2.5,9.2,15,0.5,29.7,11.1,6.845788513043178,23.925030738351126,76.07496926164887,0,1.3077315392469948,1.7769325646818772,8.763508330362892,6.070753750999792,3.876943777487731,19.16490158293699,0,0,0,2.423089860929832,0,10.50005606402927,2.315524652061191,0,0,0,0,0,5.404050393460096,0,0,10.338516739967282,1.7098701445550788,0,2.423089860929832,0,0.09172
"slurry--125.0--gonz??lez2014-bd0001--100.0--nan--0.0--nan--0.0--nan--0.0--nan--0.0--aqueous carbonation--semi-batch--nan--constant pressure--0.101--constant temperature--120.0--99.9--0.0--0.0--0.8--nan--nan--0.0--acidification, infrared spectroscopy",,125,0,0,0,semi-batch,constant pressure,0.101,constant temperature,120,99.9,0,0,0.8,0,0,"acidification, infrared spectroscopy",,,,28.3,5,0.38438773770075263,0.5125169836010037,0.25625849180050186,2.050067934404015,38.05438603237452,0.032032311,57.40190216,0.25625849180050186,23.4,27.86965415945076,72.13034584054924,0,6.797916619313841,0.6151865972938646,3.075932986469323,19.350415124694017,1.3422253031866136,8.769388302,0,0,0,0.8388908144916336,0,7.270387059,8.508245859911455,0,0,0,0,0,10.487975920564761,0,0,0,2.703233295210294,0,0.8388908144916336,1.531657143756361,1e-05
"slurry--125.0--gonz??lez2014-bd0001--100.0--nan--0.0--nan--0.0--nan--0.0--nan--0.0--aqueous carbonation--semi-batch--nan--constant pressure--0.101--constant temperature--120.0--99.9--0.0--0.0--0.8--nan--nan--0.0--acidification, infrared spectroscopy",,125,0,0,0,semi-batch,constant pressure,0.101,constant temperature,120,99.9,0,0,0.8,0,0.0625,"acidification, infrared spectroscopy",,,,28.3,5,0.38438773770075263,0.5125169836010037,0.25625849180050186,2.050067934404015,38.05438603237452,0.032032311,57.40190216,0.25625849180050186,23.4,27.86965415945076,72.13034584054924,0,6.797916619313841,0.6151865972938646,3.075932986469323,19.350415124694017,1.3422253031866136,8.769388302,0,0,0,0.8388908144916336,0,7.270387059,8.508245859911455,0,0,0,0,0,10.487975920564761,0,0,0,2.703233295210294,0,0.8388908144916336,1.531657143756361,0.14072130015720957
"slurry--125.0--gonz??lez2014-bd0001--100.0--nan--0.0--nan--0.0--nan--0.0--nan--0.0--aqueous carbonation--semi-batch--nan--constant pressure--0.101--constant temperature--120.0--99.9--0.0--0.0--0.8--nan--nan--0.0--acidification, infrared spectroscopy",,125,0,0,0,semi-batch,constant pressure,0.101,constant temperature,120,99.9,0,0,0.8,0,0.125,"acidification, infrared spectroscopy",,,,28.3,5,0.38438773770075263,0.5125169836010037,0.25625849180050186,2.050067934404015,38.05438603237452,0.032032311,57.40190216,0.25625849180050186,23.4,27.86965415945076,72.13034584054924,0,6.797916619313841,0.6151865972938646,3.075932986469323,19.350415124694017,1.3422253031866136,8.769388302,0,0,0,0.8388908144916336,0,7.270387059,8.508245859911455,0,0,0,0,0,10.487975920564761,0,0,0,2.703233295210294,0,0.8388908144916336,1.531657143756361,0.14846359138216478
"slurry--125.0--gonz??lez2014-bd0001--100.0--nan--0.0--nan--0.0--nan--0.0--nan--0.0--aqueous carbonation--semi-batch--nan--constant pressure--0.101--constant temperature--120.0--99.9--0.0--0.0--0.8--nan--nan--0.0--acidification, infrared spectroscopy",,125,0,0,0,semi-batch,constant pressure,0.101,constant temperature,120,99.9,0,0,0.8,0,0.1875,"acidification, infrared spectroscopy",,,,28.3,5,0.38438773770075263,0.5125169836010037,0.25625849180050186,2.050067934404015,38.05438603237452,0.032032311,57.40190216,0.25625849180050186,23.4,27.86965415945076,72.13034584054924,0,6.797916619313841,0.6151865972938646,3.075932986469323,19.350415124694017,1.3422253031866136,8.769388302,0,0,0,0.8388908144916336,0,7.270387059,8.508245859911455,0,0,0,0,0,10.487975920564761,0,0,0,2.703233295210294,0,0.8388908144916336,1.531657143756361,0.15650916144827642
"slurry--125.0--gonz??lez2014-bd0001--100.0--nan--0.0--nan--0.0--nan--0.0--nan--0.0--aqueous carbonation--semi-batch--nan--constant pressure--0.101--constant temperature--120.0--99.9--0.0--0.0--0.8--nan--nan--0.0--acidification, infrared spectroscopy",,125,0,0,0,semi-batch,constant pressure,0.101,constant temperature,120,99.9,0,0,0.8,0,0.25,"acidification, infrared spectroscopy",,,,28.3,5,0.38438773770075263,0.5125169836010037,0.25625849180050186,2.050067934404015,38.05438603237452,0.032032311,57.40190216,0.25625849180050186,23.4,27.86965415945076,72.13034584054924,0,6.797916619313841,0.6151865972938646,3.075932986469323,19.350415124694017,1.3422253031866136,8.769388302,0,0,0,0.8388908144916336,0,7.270387059,8.508245859911455,0,0,0,0,0,10.487975920564761,0,0,0,2.703233295210294,0,0.8388908144916336,1.531657143756361,0.1631477141682446
"slurry--125.0--gonz??lez2014-bd0001--100.0--nan--0.0--nan--0.0--nan--0.0--nan--0.0--aqueous carbonation--semi-batch--nan--constant pressure--0.101--constant temperature--120.0--99.9--0.0--0.0--0.8--nan--nan--0.0--acidification, infrared spectroscopy",,125,0,0,0,semi-batch,constant pressure,0.101,constant temperature,120,99.9,0,0,0.8,0,0.3125,"acidification, infrared spectroscopy",,,,28.3,5,0.38438773770075263,0.5125169836010037,0.25625849180050186,2.050067934404015,38.05438603237452,0.032032311,57.40190216,0.25625849180050186,23.4,27.86965415945076,72.13034584054924,0,6.797916619313841,0.6151865972938646,3.075932986469323,19.350415124694017,1.3422253031866136,8.769388302,0,0,0,0.8388908144916336,0,7.270387059,8.508245859911455,0,0,0,0,0,10.487975920564761,0,0,0,2.703233295210294,0,0.8388908144916336,1.531657143756361,0.16577694023672407
"slurry--125.0--gonz??lez2014-bd0001--100.0--nan--0.0--nan--0.0--nan--0.0--nan--0.0--aqueous carbonation--semi-batch--nan--constant pressure--0.101--constant temperature--120.0--99.9--0.0--0.0--0.8--nan--nan--0.0--acidification, infrared spectroscopy",,125,0,0,0,semi-batch,constant pressure,0.101,constant temperature,120,99.9,0,0,0.8,0,0.375,"acidification, infrared spectroscopy",,,,28.3,5,0.38438773770075263,0.5125169836010037,0.25625849180050186,2.050067934404015,38.05438603237452,0.032032311,57.40190216,0.25625849180050186,23.4,27.86965415945076,72.13034584054924,0,6.797916619313841,0.6151865972938646,3.075932986469323,19.350415124694017,1.3422253031866136,8.769388302,0,0,0,0.8388908144916336,0,7.270387059,8.508245859911455,0,0,0,0,0,10.487975920564761,0,0,0,2.703233295210294,0,0.8388908144916336,1.531657143756361,0.16700771515317897
"slurry--125.0--gonz??lez2014-bd0001--100.0--nan--0.0--nan--0.0--nan--0.0--nan--0.0--aqueous carbonation--semi-batch--nan--constant pressure--0.101--constant temperature--120.0--99.9--0.0--0.0--0.8--nan--nan--0.0--acidification, infrared spectroscopy",,125,0,0,0,semi-batch,constant pressure,0.101,constant temperature,120,99.9,0,0,0.8,0,0.4375,"acidification, infrared spectroscopy",,,,28.3,5,0.38438773770075263,0.5125169836010037,0.25625849180050186,2.050067934404015,38.05438603237452,0.032032311,57.40190216,0.25625849180050186,23.4,27.86965415945076,72.13034584054924,0,6.797916619313841,0.6151865972938646,3.075932986469323,19.350415124694017,1.3422253031866136,8.769388302,0,0,0,0.8388908144916336,0,7.270387059,8.508245859911455,0,0,0,0,0,10.487975920564761,0,0,0,2.703233295210294,0,0.8388908144916336,1.531657143756361,0.1717342803893395
"slurry--125.0--gonz??lez2014-bd0001--100.0--nan--0.0--nan--0.0--nan--0.0--nan--0.0--aqueous carbonation--semi-batch--nan--constant pressure--0.101--constant temperature--120.0--99.9--0.0--0.0--0.8--nan--nan--0.0--acidification, infrared spectroscopy",,125,0,0,0,semi-batch,constant pressure,0.101,constant temperature,120,99.9,0,0,0.8,0,0.5,"acidification, infrared spectroscopy",,,,28.3,5,0.38438773770075263,0.5125169836010037,0.25625849180050186,2.050067934404015,38.05438603237452,0.032032311,57.40190216,0.25625849180050186,23.4,27.86965415945076,72.13034584054924,0,6.797916619313841,0.6151865972938646,3.075932986469323,19.350415124694017,1.3422253031866136,8.769388302,0,0,0,0.8388908144916336,0,7.270387059,8.508245859911455,0,0,0,0,0,10.487975920564761,0,0,0,2.703233295210294,0,0.8388908144916336,1.531657143756361,0.1753641889192217
"slurry--125.0--gonz??lez2014-bd0001--100.0--nan--0.0--nan--0.0--nan--0.0--nan--0.0--aqueous carbonation--semi-batch--nan--constant pressure--0.101--constant temperature--120.0--99.9--0.0--0.0--0.8--nan--nan--0.0--acidification, infrared spectroscopy",,125,0,0,0,semi-batch,constant pressure,0.101,constant temperature,120,99.9,0,0,0.8,0,0.5625,"acidification, infrared spectroscopy",,,,28.3,5,0.38438773770075263,0.5125169836010037,0.25625849180050186,2.050067934404015,38.05438603237452,0.032032311,57.40190216,0.25625849180050186,23.4,27.86965415945076,72.13034584054924,0,6.797916619313841,0.6151865972938646,3.075932986469323,19.350415124694017,1.3422253031866136,8.769388302,0,0,0,0.8388908144916336,0,7.270387059,8.508245859911455,0,0,0,0,0,10.487975920564761,0,0,0,2.703233295210294,0,0.8388908144916336,1.531657143756361,0.17020057910265576
"slurry--125.0--gonz??lez2014-bd0001--100.0--nan--0.0--nan--0.0--nan--0.0--nan--0.0--aqueous carbonation--semi-batch--nan--constant pressure--0.101--constant temperature--120.0--99.9--0.0--0.0--0.8--nan--nan--0.0--acidification, infrared spectroscopy",,125,0,0,0,semi-batch,constant pressure,0.101,constant temperature,120,99.9,0,0,0.8,0,0.625,"acidification, infrared spectroscopy",,,,28.3,5,0.38438773770075263,0.5125169836010037,0.25625849180050186,2.050067934404015,38.05438603237452,0.032032311,57.40190216,0.25625849180050186,23.4,27.86965415945076,72.13034584054924,0,6.797916619313841,0.6151865972938646,3.075932986469323,19.350415124694017,1.3422253031866136,8.769388302,0,0,0,0.8388908144916336,0,7.270387059,8.508245859911455,0,0,0,0,0,10.487975920564761,0,0,0,2.703233295210294,0,0.8388908144916336,1.531657143756361,0.18058225971677366
"slurry--125.0--gonz??lez2014-bd0001--100.0--nan--0.0--nan--0.0--nan--0.0--nan--0.0--aqueous carbonation--semi-batch--nan--constant pressure--0.101--constant temperature--120.0--99.9--0.0--0.0--0.8--nan--nan--0.0--acidification, infrared spectroscopy",,125,0,0,0,semi-batch,constant pressure,0.101,constant temperature,120,99.9,0,0,0.8,0,0.6875,"acidification, infrared spectroscopy",,,,28.3,5,0.38438773770075263,0.5125169836010037,0.25625849180050186,2.050067934404015,38.05438603237452,0.032032311,57.40190216,0.25625849180050186,23.4,27.86965415945076,72.13034584054924,0,6.797916619313841,0.6151865972938646,3.075932986469323,19.350415124694017,1.3422253031866136,8.769388302,0,0,0,0.8388908144916336,0,7.270387059,8.508245859911455,0,0,0,0,0,10.487975920564761,0,0,0,2.703233295210294,0,0.8388908144916336,1.531657143756361,0.17832520839818278
"slurry--125.0--gonz??lez2014-bd0001--100.0--nan--0.0--nan--0.0--nan--0.0--nan--0.0--aqueous carbonation--semi-batch--nan--constant pressure--0.101--constant temperature--120.0--99.9--0.0--0.0--0.8--nan--nan--0.0--acidification, infrared spectroscopy",,125,0,0,0,semi-batch,constant pressure,0.101,constant temperature,120,99.9,0,0,0.8,0,0.75,"acidification, infrared spectroscopy",,,,28.3,5,0.38438773770075263,0.5125169836010037,0.25625849180050186,2.050067934404015,38.05438603237452,0.032032311,57.40190216,0.25625849180050186,23.4,27.86965415945076,72.13034584054924,0,6.797916619313841,0.6151865972938646,3.075932986469323,19.350415124694017,1.3422253031866136,8.769388302,0,0,0,0.8388908144916336,0,7.270387059,8.508245859911455,0,0,0,0,0,10.487975920564761,0,0,0,2.703233295210294,0,0.8388908144916336,1.531657143756361,0.1819801031457096
