Repository: kycai/c3gb

# c3gb

**c3gb**, Gradient Boosting models for predicting the CO2 uptake of Coal ashes in Carbon mineralization, were developed in the research article: [AI-guided prediction and control of CO2 mineralization in coal ashes as carbon-efficient supplementary cementitious materials](). They are tree-based ensemble models. 

The models take the physicochemical properties of coal ashes, along with the process parameters related to reactant proportions and carbonation conditions as input features, while the output is CO2 uptake. The models can be used as a objective function to optimize the carbonation process for CO2 mineralization in coal ashes.

Kangyi Cai 2026 @ Missouri S&T

File: data/Xys_gt_augmented.csv (part 55 of 89)
Group id,Class id,Water-Solid ratio,Chemical admixture 1-content,Chemical admixture 2-content,Chemical admixture 3-content,Carbonation reactor operation mode,Carbonation pressure control type,Carbonation pressure,Carbonation temperature control type,Carbonation temperature,Carbonation gas 1-CO2,Carbonation gas 2-H2O vapor,Carbonation gas 3-N2,Carbonation gas flow rate,Carbonation stirring speed ,Carbonation duration,Method-CO2 uptake,Chemical admixture 1_Classification 2,Chemical admixture 2_Classification 2,Chemical admixture 3_Classification 2,"Solid_Dv,50",Solid_Specific surface area,Solid_Na2O,Solid_MgO,Solid_Al2O3,Solid_SiO2,Solid_SO3,Solid_K2O,Solid_CaO,Solid_Fe2O3,Solid_Loss on ignition,Solid_Amorphous+others,Solid_Crystalline,Solid_Albite,Solid_Anhydrite,Solid_Augite,Solid_Bassanite,Solid_Brownmillerite,Solid_Brucite,Solid_Calcite,Solid_Corundum,Solid_Diopside,Solid_Glauberite,Solid_Gypsum,Solid_Hematite,Solid_Hydrotalcite,Solid_Lime,Solid_Maghemite,Solid_Magnesioferrite,Solid_Magnetite,Solid_Microcline,Solid_Mullite,Solid_Periclase,Solid_Polyhalite,Solid_Portlandite,Solid_Pyroaurite,Solid_Quartz,Solid_Spinel,Solid_Srebrodolskite,Solid_Thenardite,Experimental CO2 uptake-U2
"slurry--125.0--gonz??lez2014-bd0001--100.0--nan--0.0--nan--0.0--nan--0.0--nan--0.0--aqueous carbonation--semi-batch--nan--constant pressure--0.101--constant temperature--120.0--99.9--0.0--0.0--0.8--nan--nan--0.0--acidification, infrared spectroscopy",,125,0,0,0,semi-batch,constant pressure,0.101,constant temperature,120,99.9,0,0,0.8,0,0.8125,"acidification, infrared spectroscopy",,,,28.3,5,0.38438773770075263,0.5125169836010037,0.25625849180050186,2.050067934404015,38.05438603237452,0.032032311,57.40190216,0.25625849180050186,23.4,27.86965415945076,72.13034584054924,0,6.797916619313841,0.6151865972938646,3.075932986469323,19.350415124694017,1.3422253031866136,8.769388302,0,0,0,0.8388908144916336,0,7.270387059,8.508245859911455,0,0,0,0,0,10.487975920564761,0,0,0,2.703233295210294,0,0.8388908144916336,1.531657143756361,0.18558148802611543
"slurry--125.0--gonz??lez2014-bd0001--100.0--nan--0.0--nan--0.0--nan--0.0--nan--0.0--aqueous carbonation--semi-batch--nan--constant pressure--0.101--constant temperature--120.0--99.9--0.0--0.0--0.8--nan--nan--0.0--acidification, infrared spectroscopy",,125,0,0,0,semi-batch,constant pressure,0.101,constant temperature,120,99.9,0,0,0.8,0,0.875,"acidification, infrared spectroscopy",,,,28.3,5,0.38438773770075263,0.5125169836010037,0.25625849180050186,2.050067934404015,38.05438603237452,0.032032311,57.40190216,0.25625849180050186,23.4,27.86965415945076,72.13034584054924,0,6.797916619313841,0.6151865972938646,3.075932986469323,19.350415124694017,1.3422253031866136,8.769388302,0,0,0,0.8388908144916336,0,7.270387059,8.508245859911455,0,0,0,0,0,10.487975920564761,0,0,0,2.703233295210294,0,0.8388908144916336,1.531657143756361,0.1799104911873651
"slurry--125.0--gonz??lez2014-bd0001--100.0--nan--0.0--nan--0.0--nan--0.0--nan--0.0--aqueous carbonation--semi-batch--nan--constant pressure--0.101--constant temperature--120.0--99.9--0.0--0.0--0.8--nan--nan--0.0--acidification, infrared spectroscopy",,125,0,0,0,semi-batch,constant pressure,0.101,constant temperature,120,99.9,0,0,0.8,0,0.9375,"acidification, infrared spectroscopy",,,,28.3,5,0.38438773770075263,0.5125169836010037,0.25625849180050186,2.050067934404015,38.05438603237452,0.032032311,57.40190216,0.25625849180050186,23.4,27.86965415945076,72.13034584054924,0,6.797916619313841,0.6151865972938646,3.075932986469323,19.350415124694017,1.3422253031866136,8.769388302,0,0,0,0.8388908144916336,0,7.270387059,8.508245859911455,0,0,0,0,0,10.487975920564761,0,0,0,2.703233295210294,0,0.8388908144916336,1.531657143756361,0.1830178273686887
"slurry--125.0--gonz??lez2014-bd0001--100.0--nan--0.0--nan--0.0--nan--0.0--nan--0.0--aqueous carbonation--semi-batch--nan--constant pressure--0.101--constant temperature--120.0--99.9--0.0--0.0--0.8--nan--nan--0.0--acidification, infrared spectroscopy",,125,0,0,0,semi-batch,constant pressure,0.101,constant temperature,120,99.9,0,0,0.8,0,1,"acidification, infrared spectroscopy",,,,28.3,5,0.38438773770075263,0.5125169836010037,0.25625849180050186,2.050067934404015,38.05438603237452,0.032032311,57.40190216,0.25625849180050186,23.4,27.86965415945076,72.13034584054924,0,6.797916619313841,0.6151865972938646,3.075932986469323,19.350415124694017,1.3422253031866136,8.769388302,0,0,0,0.8388908144916336,0,7.270387059,8.508245859911455,0,0,0,0,0,10.487975920564761,0,0,0,2.703233295210294,0,0.8388908144916336,1.531657143756361,0.18540146273381283
"slurry--125.0--gonz??lez2014-bd0001--100.0--nan--0.0--nan--0.0--nan--0.0--nan--0.0--aqueous carbonation--semi-batch--nan--constant pressure--0.101--constant temperature--120.0--99.9--0.0--0.0--0.8--nan--nan--0.0--acidification, infrared spectroscopy",,125,0,0,0,semi-batch,constant pressure,0.101,constant temperature,120,99.9,0,0,0.8,0,1.0625,"acidification, infrared spectroscopy",,,,28.3,5,0.38438773770075263,0.5125169836010037,0.25625849180050186,2.050067934404015,38.05438603237452,0.032032311,57.40190216,0.25625849180050186,23.4,27.86965415945076,72.13034584054924,0,6.797916619313841,0.6151865972938646,3.075932986469323,19.350415124694017,1.3422253031866136,8.769388302,0,0,0,0.8388908144916336,0,7.270387059,8.508245859911455,0,0,0,0,0,10.487975920564761,0,0,0,2.703233295210294,0,0.8388908144916336,1.531657143756361,0.18515905179683373
"slurry--125.0--gonz??lez2014-bd0001--100.0--nan--0.0--nan--0.0--nan--0.0--nan--0.0--aqueous carbonation--semi-batch--nan--constant pressure--0.101--constant temperature--120.0--99.9--0.0--0.0--0.8--nan--nan--0.0--acidification, infrared spectroscopy",,125,0,0,0,semi-batch,constant pressure,0.101,constant temperature,120,99.9,0,0,0.8,0,1.125,"acidification, infrared spectroscopy",,,,28.3,5,0.38438773770075263,0.5125169836010037,0.25625849180050186,2.050067934404015,38.05438603237452,0.032032311,57.40190216,0.25625849180050186,23.4,27.86965415945076,72.13034584054924,0,6.797916619313841,0.6151865972938646,3.075932986469323,19.350415124694017,1.3422253031866136,8.769388302,0,0,0,0.8388908144916336,0,7.270387059,8.508245859911455,0,0,0,0,0,10.487975920564761,0,0,0,2.703233295210294,0,0.8388908144916336,1.531657143756361,0.1933610135366239
"slurry--125.0--gonz??lez2014-bd0001--100.0--nan--0.0--nan--0.0--nan--0.0--nan--0.0--aqueous carbonation--semi-batch--nan--constant pressure--0.101--constant temperature--120.0--99.9--0.0--0.0--0.8--nan--nan--0.0--acidification, infrared spectroscopy",,125,0,0,0,semi-batch,constant pressure,0.101,constant temperature,120,99.9,0,0,0.8,0,1.1875,"acidification, infrared spectroscopy",,,,28.3,5,0.38438773770075263,0.5125169836010037,0.25625849180050186,2.050067934404015,38.05438603237452,0.032032311,57.40190216,0.25625849180050186,23.4,27.86965415945076,72.13034584054924,0,6.797916619313841,0.6151865972938646,3.075932986469323,19.350415124694017,1.3422253031866136,8.769388302,0,0,0,0.8388908144916336,0,7.270387059,8.508245859911455,0,0,0,0,0,10.487975920564761,0,0,0,2.703233295210294,0,0.8388908144916336,1.531657143756361,0.18706281062153254
"slurry--125.0--gonz??lez2014-bd0001--100.0--nan--0.0--nan--0.0--nan--0.0--nan--0.0--aqueous carbonation--semi-batch--nan--constant pressure--0.101--constant temperature--120.0--99.9--0.0--0.0--0.8--nan--nan--0.0--acidification, infrared spectroscopy",,125,0,0,0,semi-batch,constant pressure,0.101,constant temperature,120,99.9,0,0,0.8,0,1.25,"acidification, infrared spectroscopy",,,,28.3,5,0.38438773770075263,0.5125169836010037,0.25625849180050186,2.050067934404015,38.05438603237452,0.032032311,57.40190216,0.25625849180050186,23.4,27.86965415945076,72.13034584054924,0,6.797916619313841,0.6151865972938646,3.075932986469323,19.350415124694017,1.3422253031866136,8.769388302,0,0,0,0.8388908144916336,0,7.270387059,8.508245859911455,0,0,0,0,0,10.487975920564761,0,0,0,2.703233295210294,0,0.8388908144916336,1.531657143756361,0.18890419236507033
"slurry--125.0--gonz??lez2014-bd0001--100.0--nan--0.0--nan--0.0--nan--0.0--nan--0.0--aqueous carbonation--semi-batch--nan--constant pressure--0.101--constant temperature--120.0--99.9--0.0--0.0--0.8--nan--nan--0.0--acidification, infrared spectroscopy",,125,0,0,0,semi-batch,constant pressure,0.101,constant temperature,120,99.9,0,0,0.8,0,1.3125,"acidification, infrared spectroscopy",,,,28.3,5,0.38438773770075263,0.5125169836010037,0.25625849180050186,2.050067934404015,38.05438603237452,0.032032311,57.40190216,0.25625849180050186,23.4,27.86965415945076,72.13034584054924,0,6.797916619313841,0.6151865972938646,3.075932986469323,19.350415124694017,1.3422253031866136,8.769388302,0,0,0,0.8388908144916336,0,7.270387059,8.508245859911455,0,0,0,0,0,10.487975920564761,0,0,0,2.703233295210294,0,0.8388908144916336,1.531657143756361,0.19202831325450262
"slurry--125.0--gonz??lez2014-bd0001--100.0--nan--0.0--nan--0.0--nan--0.0--nan--0.0--aqueous carbonation--semi-batch--nan--constant pressure--0.101--constant temperature--120.0--99.9--0.0--0.0--0.8--nan--nan--0.0--acidification, infrared spectroscopy",,125,0,0,0,semi-batch,constant pressure,0.101,constant temperature,120,99.9,0,0,0.8,0,1.375,"acidification, infrared spectroscopy",,,,28.3,5,0.38438773770075263,0.5125169836010037,0.25625849180050186,2.050067934404015,38.05438603237452,0.032032311,57.40190216,0.25625849180050186,23.4,27.86965415945076,72.13034584054924,0,6.797916619313841,0.6151865972938646,3.075932986469323,19.350415124694017,1.3422253031866136,8.769388302,0,0,0,0.8388908144916336,0,7.270387059,8.508245859911455,0,0,0,0,0,10.487975920564761,0,0,0,2.703233295210294,0,0.8388908144916336,1.531657143756361,0.18888286403858354
"slurry--125.0--gonz??lez2014-bd0001--100.0--nan--0.0--nan--0.0--nan--0.0--nan--0.0--aqueous carbonation--semi-batch--nan--constant pressure--0.101--constant temperature--120.0--99.9--0.0--0.0--0.8--nan--nan--0.0--acidification, infrared spectroscopy",,125,0,0,0,semi-batch,constant pressure,0.101,constant temperature,120,99.9,0,0,0.8,0,1.4375,"acidification, infrared spectroscopy",,,,28.3,5,0.38438773770075263,0.5125169836010037,0.25625849180050186,2.050067934404015,38.05438603237452,0.032032311,57.40190216,0.25625849180050186,23.4,27.86965415945076,72.13034584054924,0,6.797916619313841,0.6151865972938646,3.075932986469323,19.350415124694017,1.3422253031866136,8.769388302,0,0,0,0.8388908144916336,0,7.270387059,8.508245859911455,0,0,0,0,0,10.487975920564761,0,0,0,2.703233295210294,0,0.8388908144916336,1.531657143756361,0.1920781485119342
"slurry--125.0--gonz??lez2014-bd0001--100.0--nan--0.0--nan--0.0--nan--0.0--nan--0.0--aqueous carbonation--semi-batch--nan--constant pressure--0.101--constant temperature--120.0--99.9--0.0--0.0--0.8--nan--nan--0.0--acidification, infrared spectroscopy",,125,0,0,0,semi-batch,constant pressure,0.101,constant temperature,120,99.9,0,0,0.8,0,1.5,"acidification, infrared spectroscopy",,,,28.3,5,0.38438773770075263,0.5125169836010037,0.25625849180050186,2.050067934404015,38.05438603237452,0.032032311,57.40190216,0.25625849180050186,23.4,27.86965415945076,72.13034584054924,0,6.797916619313841,0.6151865972938646,3.075932986469323,19.350415124694017,1.3422253031866136,8.769388302,0,0,0,0.8388908144916336,0,7.270387059,8.508245859911455,0,0,0,0,0,10.487975920564761,0,0,0,2.703233295210294,0,0.8388908144916336,1.531657143756361,0.19498919898334768
"slurry--125.0--gonz??lez2014-bd0001--100.0--nan--0.0--nan--0.0--nan--0.0--nan--0.0--aqueous carbonation--semi-batch--nan--constant pressure--0.101--constant temperature--30.0--99.9--0.0--0.0--0.8--nan--nan--0.0--acidification, infrared spectroscopy",,125,0,0,0,semi-batch,constant pressure,0.101,constant temperature,30,99.9,0,0,0.8,0,0,"acidification, infrared spectroscopy",,,,28.3,5,0.38438773770075263,0.5125169836010037,0.25625849180050186,2.050067934404015,38.05438603237452,0.032032311,57.40190216,0.25625849180050186,23.4,27.86965415945076,72.13034584054924,0,6.797916619313841,0.6151865972938646,3.075932986469323,19.350415124694017,1.3422253031866136,8.769388302,0,0,0,0.8388908144916336,0,7.270387059,8.508245859911455,0,0,0,0,0,10.487975920564761,0,0,0,2.703233295210294,0,0.8388908144916336,1.531657143756361,1e-05
"slurry--125.0--gonz??lez2014-bd0001--100.0--nan--0.0--nan--0.0--nan--0.0--nan--0.0--aqueous carbonation--semi-batch--nan--constant pressure--0.101--constant temperature--30.0--99.9--0.0--0.0--0.8--nan--nan--0.0--acidification, infrared spectroscopy",,125,0,0,0,semi-batch,constant pressure,0.101,constant temperature,30,99.9,0,0,0.8,0,0.0625,"acidification, infrared spectroscopy",,,,28.3,5,0.38438773770075263,0.5125169836010037,0.25625849180050186,2.050067934404015,38.05438603237452,0.032032311,57.40190216,0.25625849180050186,23.4,27.86965415945076,72.13034584054924,0,6.797916619313841,0.6151865972938646,3.075932986469323,19.350415124694017,1.3422253031866136,8.769388302,0,0,0,0.8388908144916336,0,7.270387059,8.508245859911455,0,0,0,0,0,10.487975920564761,0,0,0,2.703233295210294,0,0.8388908144916336,1.531657143756361,0.1172016626833183
"slurry--125.0--gonz??lez2014-bd0001--100.0--nan--0.0--nan--0.0--nan--0.0--nan--0.0--aqueous carbonation--semi-batch--nan--constant pressure--0.101--constant temperature--30.0--99.9--0.0--0.0--0.8--nan--nan--0.0--acidification, infrared spectroscopy",,125,0,0,0,semi-batch,constant pressure,0.101,constant temperature,30,99.9,0,0,0.8,0,0.125,"acidification, infrared spectroscopy",,,,28.3,5,0.38438773770075263,0.5125169836010037,0.25625849180050186,2.050067934404015,38.05438603237452,0.032032311,57.40190216,0.25625849180050186,23.4,27.86965415945076,72.13034584054924,0,6.797916619313841,0.6151865972938646,3.075932986469323,19.350415124694017,1.3422253031866136,8.769388302,0,0,0,0.8388908144916336,0,7.270387059,8.508245859911455,0,0,0,0,0,10.487975920564761,0,0,0,2.703233295210294,0,0.8388908144916336,1.531657143756361,0.12730753954201193
"slurry--125.0--gonz??lez2014-bd0001--100.0--nan--0.0--nan--0.0--nan--0.0--nan--0.0--aqueous carbonation--semi-batch--nan--constant pressure--0.101--constant temperature--30.0--99.9--0.0--0.0--0.8--nan--nan--0.0--acidification, infrared spectroscopy",,125,0,0,0,semi-batch,constant pressure,0.101,constant temperature,30,99.9,0,0,0.8,0,0.1875,"acidification, infrared spectroscopy",,,,28.3,5,0.38438773770075263,0.5125169836010037,0.25625849180050186,2.050067934404015,38.05438603237452,0.032032311,57.40190216,0.25625849180050186,23.4,27.86965415945076,72.13034584054924,0,6.797916619313841,0.6151865972938646,3.075932986469323,19.350415124694017,1.3422253031866136,8.769388302,0,0,0,0.8388908144916336,0,7.270387059,8.508245859911455,0,0,0,0,0,10.487975920564761,0,0,0,2.703233295210294,0,0.8388908144916336,1.531657143756361,0.13213492102330848
"slurry--125.0--gonz??lez2014-bd0001--100.0--nan--0.0--nan--0.0--nan--0.0--nan--0.0--aqueous carbonation--semi-batch--nan--constant pressure--0.101--constant temperature--30.0--99.9--0.0--0.0--0.8--nan--nan--0.0--acidification, infrared spectroscopy",,125,0,0,0,semi-batch,constant pressure,0.101,constant temperature,30,99.9,0,0,0.8,0,0.25,"acidification, infrared spectroscopy",,,,28.3,5,0.38438773770075263,0.5125169836010037,0.25625849180050186,2.050067934404015,38.05438603237452,0.032032311,57.40190216,0.25625849180050186,23.4,27.86965415945076,72.13034584054924,0,6.797916619313841,0.6151865972938646,3.075932986469323,19.350415124694017,1.3422253031866136,8.769388302,0,0,0,0.8388908144916336,0,7.270387059,8.508245859911455,0,0,0,0,0,10.487975920564761,0,0,0,2.703233295210294,0,0.8388908144916336,1.531657143756361,0.14098722097887226
"slurry--125.0--gonz??lez2014-bd0001--100.0--nan--0.0--nan--0.0--nan--0.0--nan--0.0--aqueous carbonation--semi-batch--nan--constant pressure--0.101--constant temperature--30.0--99.9--0.0--0.0--0.8--nan--nan--0.0--acidification, infrared spectroscopy",,125,0,0,0,semi-batch,constant pressure,0.101,constant temperature,30,99.9,0,0,0.8,0,0.3125,"acidification, infrared spectroscopy",,,,28.3,5,0.38438773770075263,0.5125169836010037,0.25625849180050186,2.050067934404015,38.05438603237452,0.032032311,57.40190216,0.25625849180050186,23.4,27.86965415945076,72.13034584054924,0,6.797916619313841,0.6151865972938646,3.075932986469323,19.350415124694017,1.3422253031866136,8.769388302,0,0,0,0.8388908144916336,0,7.270387059,8.508245859911455,0,0,0,0,0,10.487975920564761,0,0,0,2.703233295210294,0,0.8388908144916336,1.531657143756361,0.14820286332837065
"slurry--125.0--gonz??lez2014-bd0001--100.0--nan--0.0--nan--0.0--nan--0.0--nan--0.0--aqueous carbonation--semi-batch--nan--constant pressure--0.101--constant temperature--30.0--99.9--0.0--0.0--0.8--nan--nan--0.0--acidification, infrared spectroscopy",,125,0,0,0,semi-batch,constant pressure,0.101,constant temperature,30,99.9,0,0,0.8,0,0.375,"acidification, infrared spectroscopy",,,,28.3,5,0.38438773770075263,0.5125169836010037,0.25625849180050186,2.050067934404015,38.05438603237452,0.032032311,57.40190216,0.25625849180050186,23.4,27.86965415945076,72.13034584054924,0,6.797916619313841,0.6151865972938646,3.075932986469323,19.350415124694017,1.3422253031866136,8.769388302,0,0,0,0.8388908144916336,0,7.270387059,8.508245859911455,0,0,0,0,0,10.487975920564761,0,0,0,2.703233295210294,0,0.8388908144916336,1.531657143756361,0.14787364089528515
"slurry--125.0--gonz??lez2014-bd0001--100.0--nan--0.0--nan--0.0--nan--0.0--nan--0.0--aqueous carbonation--semi-batch--nan--constant pressure--0.101--constant temperature--30.0--99.9--0.0--0.0--0.8--nan--nan--0.0--acidification, infrared spectroscopy",,125,0,0,0,semi-batch,constant pressure,0.101,constant temperature,30,99.9,0,0,0.8,0,0.4375,"acidification, infrared spectroscopy",,,,28.3,5,0.38438773770075263,0.5125169836010037,0.25625849180050186,2.050067934404015,38.05438603237452,0.032032311,57.40190216,0.25625849180050186,23.4,27.86965415945076,72.13034584054924,0,6.797916619313841,0.6151865972938646,3.075932986469323,19.350415124694017,1.3422253031866136,8.769388302,0,0,0,0.8388908144916336,0,7.270387059,8.508245859911455,0,0,0,0,0,10.487975920564761,0,0,0,2.703233295210294,0,0.8388908144916336,1.531657143756361,0.15130694271447995
"slurry--125.0--gonz??lez2014-bd0001--100.0--nan--0.0--nan--0.0--nan--0.0--nan--0.0--aqueous carbonation--semi-batch--nan--constant pressure--0.101--constant temperature--30.0--99.9--0.0--0.0--0.8--nan--nan--0.0--acidification, infrared spectroscopy",,125,0,0,0,semi-batch,constant pressure,0.101,constant temperature,30,99.9,0,0,0.8,0,0.5,"acidification, infrared spectroscopy",,,,28.3,5,0.38438773770075263,0.5125169836010037,0.25625849180050186,2.050067934404015,38.05438603237452,0.032032311,57.40190216,0.25625849180050186,23.4,27.86965415945076,72.13034584054924,0,6.797916619313841,0.6151865972938646,3.075932986469323,19.350415124694017,1.3422253031866136,8.769388302,0,0,0,0.8388908144916336,0,7.270387059,8.508245859911455,0,0,0,0,0,10.487975920564761,0,0,0,2.703233295210294,0,0.8388908144916336,1.531657143756361,0.15500753597895262
"slurry--125.0--gonz??lez2014-bd0001--100.0--nan--0.0--nan--0.0--nan--0.0--nan--0.0--aqueous carbonation--semi-batch--nan--constant pressure--0.101--constant temperature--30.0--99.9--0.0--0.0--0.8--nan--nan--0.0--acidification, infrared spectroscopy",,125,0,0,0,semi-batch,constant pressure,0.101,constant temperature,30,99.9,0,0,0.8,0,0.5625,"acidification, infrared spectroscopy",,,,28.3,5,0.38438773770075263,0.5125169836010037,0.25625849180050186,2.050067934404015,38.05438603237452,0.032032311,57.40190216,0.25625849180050186,23.4,27.86965415945076,72.13034584054924,0,6.797916619313841,0.6151865972938646,3.075932986469323,19.350415124694017,1.3422253031866136,8.769388302,0,0,0,0.8388908144916336,0,7.270387059,8.508245859911455,0,0,0,0,0,10.487975920564761,0,0,0,2.703233295210294,0,0.8388908144916336,1.531657143756361,0.15279295717903096
"slurry--125.0--gonz??lez2014-bd0001--100.0--nan--0.0--nan--0.0--nan--0.0--nan--0.0--aqueous carbonation--semi-batch--nan--constant pressure--0.101--constant temperature--30.0--99.9--0.0--0.0--0.8--nan--nan--0.0--acidification, infrared spectroscopy",,125,0,0,0,semi-batch,constant pressure,0.101,constant temperature,30,99.9,0,0,0.8,0,0.625,"acidification, infrared spectroscopy",,,,28.3,5,0.38438773770075263,0.5125169836010037,0.25625849180050186,2.050067934404015,38.05438603237452,0.032032311,57.40190216,0.25625849180050186,23.4,27.86965415945076,72.13034584054924,0,6.797916619313841,0.6151865972938646,3.075932986469323,19.350415124694017,1.3422253031866136,8.769388302,0,0,0,0.8388908144916336,0,7.270387059,8.508245859911455,0,0,0,0,0,10.487975920564761,0,0,0,2.703233295210294,0,0.8388908144916336,1.531657143756361,0.16191883376044094
"slurry--125.0--gonz??lez2014-bd0001--100.0--nan--0.0--nan--0.0--nan--0.0--nan--0.0--aqueous carbonation--semi-batch--nan--constant pressure--0.101--constant temperature--30.0--99.9--0.0--0.0--0.8--nan--nan--0.0--acidification, infrared spectroscopy",,125,0,0,0,semi-batch,constant pressure,0.101,constant temperature,30,99.9,0,0,0.8,0,0.6875,"acidification, infrared spectroscopy",,,,28.3,5,0.38438773770075263,0.5125169836010037,0.25625849180050186,2.050067934404015,38.05438603237452,0.032032311,57.40190216,0.25625849180050186,23.4,27.86965415945076,72.13034584054924,0,6.797916619313841,0.6151865972938646,3.075932986469323,19.350415124694017,1.3422253031866136,8.769388302,0,0,0,0.8388908144916336,0,7.270387059,8.508245859911455,0,0,0,0,0,10.487975920564761,0,0,0,2.703233295210294,0,0.8388908144916336,1.531657143756361,0.16032206409830493
"slurry--125.0--gonz??lez2014-bd0001--100.0--nan--0.0--nan--0.0--nan--0.0--nan--0.0--aqueous carbonation--semi-batch--nan--constant pressure--0.101--constant temperature--30.0--99.9--0.0--0.0--0.8--nan--nan--0.0--acidification, infrared spectroscopy",,125,0,0,0,semi-batch,constant pressure,0.101,constant temperature,30,99.9,0,0,0.8,0,0.75,"acidification, infrared spectroscopy",,,,28.3,5,0.38438773770075263,0.5125169836010037,0.25625849180050186,2.050067934404015,38.05438603237452,0.032032311,57.40190216,0.25625849180050186,23.4,27.86965415945076,72.13034584054924,0,6.797916619313841,0.6151865972938646,3.075932986469323,19.350415124694017,1.3422253031866136,8.769388302,0,0,0,0.8388908144916336,0,7.270387059,8.508245859911455,0,0,0,0,0,10.487975920564761,0,0,0,2.703233295210294,0,0.8388908144916336,1.531657143756361,0.16559495382747125
"slurry--125.0--gonz??lez2014-bd0001--100.0--nan--0.0--nan--0.0--nan--0.0--nan--0.0--aqueous carbonation--semi-batch--nan--constant pressure--0.101--constant temperature--30.0--99.9--0.0--0.0--0.8--nan--nan--0.0--acidification, infrared spectroscopy",,125,0,0,0,semi-batch,constant pressure,0.101,constant temperature,30,99.9,0,0,0.8,0,0.8125,"acidification, infrared spectroscopy",,,,28.3,5,0.38438773770075263,0.5125169836010037,0.25625849180050186,2.050067934404015,38.05438603237452,0.032032311,57.40190216,0.25625849180050186,23.4,27.86965415945076,72.13034584054924,0,6.797916619313841,0.6151865972938646,3.075932986469323,19.350415124694017,1.3422253031866136,8.769388302,0,0,0,0.8388908144916336,0,7.270387059,8.508245859911455,0,0,0,0,0,10.487975920564761,0,0,0,2.703233295210294,0,0.8388908144916336,1.531657143756361,0.1615177526274187
"slurry--125.0--gonz??lez2014-bd0001--100.0--nan--0.0--nan--0.0--nan--0.0--nan--0.0--aqueous carbonation--semi-batch--nan--constant pressure--0.101--constant temperature--30.0--99.9--0.0--0.0--0.8--nan--nan--0.0--acidification, infrared spectroscopy",,125,0,0,0,semi-batch,constant pressure,0.101,constant temperature,30,99.9,0,0,0.8,0,0.875,"acidification, infrared spectroscopy",,,,28.3,5,0.38438773770075263,0.5125169836010037,0.25625849180050186,2.050067934404015,38.05438603237452,0.032032311,57.40190216,0.25625849180050186,23.4,27.86965415945076,72.13034584054924,0,6.797916619313841,0.6151865972938646,3.075932986469323,19.350415124694017,1.3422253031866136,8.769388302,0,0,0,0.8388908144916336,0,7.270387059,8.508245859911455,0,0,0,0,0,10.487975920564761,0,0,0,2.703233295210294,0,0.8388908144916336,1.531657143756361,0.1693762371882066
"slurry--125.0--gonz??lez2014-bd0001--100.0--nan--0.0--nan--0.0--nan--0.0--nan--0.0--aqueous carbonation--semi-batch--nan--constant pressure--0.101--constant temperature--30.0--99.9--0.0--0.0--0.8--nan--nan--0.0--acidification, infrared spectroscopy",,125,0,0,0,semi-batch,constant pressure,0.101,constant temperature,30,99.9,0,0,0.8,0,0.9375,"acidification, infrared spectroscopy",,,,28.3,5,0.38438773770075263,0.5125169836010037,0.25625849180050186,2.050067934404015,38.05438603237452,0.032032311,57.40190216,0.25625849180050186,23.4,27.86965415945076,72.13034584054924,0,6.797916619313841,0.6151865972938646,3.075932986469323,19.350415124694017,1.3422253031866136,8.769388302,0,0,0,0.8388908144916336,0,7.270387059,8.508245859911455,0,0,0,0,0,10.487975920564761,0,0,0,2.703233295210294,0,0.8388908144916336,1.531657143756361,0.16828577041289114
"slurry--125.0--gonz??lez2014-bd0001--100.0--nan--0.0--nan--0.0--nan--0.0--nan--0.0--aqueous carbonation--semi-batch--nan--constant pressure--0.101--constant temperature--30.0--99.9--0.0--0.0--0.8--nan--nan--0.0--acidification, infrared spectroscopy",,125,0,0,0,semi-batch,constant pressure,0.101,constant temperature,30,99.9,0,0,0.8,0,1,"acidification, infrared spectroscopy",,,,28.3,5,0.38438773770075263,0.5125169836010037,0.25625849180050186,2.050067934404015,38.05438603237452,0.032032311,57.40190216,0.25625849180050186,23.4,27.86965415945076,72.13034584054924,0,6.797916619313841,0.6151865972938646,3.075932986469323,19.350415124694017,1.3422253031866136,8.769388302,0,0,0,0.8388908144916336,0,7.270387059,8.508245859911455,0,0,0,0,0,10.487975920564761,0,0,0,2.703233295210294,0,0.8388908144916336,1.531657143756361,0.16913165615480727
"slurry--125.0--gonz??lez2014-bd0001--100.0--nan--0.0--nan--0.0--nan--0.0--nan--0.0--aqueous carbonation--semi-batch--nan--constant pressure--0.101--constant temperature--30.0--99.9--0.0--0.0--0.8--nan--nan--0.0--acidification, infrared spectroscopy",,125,0,0,0,semi-batch,constant pressure,0.101,constant temperature,30,99.9,0,0,0.8,0,1.0625,"acidification, infrared spectroscopy",,,,28.3,5,0.38438773770075263,0.5125169836010037,0.25625849180050186,2.050067934404015,38.05438603237452,0.032032311,57.40190216,0.25625849180050186,23.4,27.86965415945076,72.13034584054924,0,6.797916619313841,0.6151865972938646,3.075932986469323,19.350415124694017,1.3422253031866136,8.769388302,0,0,0,0.8388908144916336,0,7.270387059,8.508245859911455,0,0,0,0,0,10.487975920564761,0,0,0,2.703233295210294,0,0.8388908144916336,1.531657143756361,0.1696485464829911
"slurry--125.0--gonz??lez2014-bd0001--100.0--nan--0.0--nan--0.0--nan--0.0--nan--0.0--aqueous carbonation--semi-batch--nan--constant pressure--0.101--constant temperature--30.0--99.9--0.0--0.0--0.8--nan--nan--0.0--acidification, infrared spectroscopy",,125,0,0,0,semi-batch,constant pressure,0.101,constant temperature,30,99.9,0,0,0.8,0,1.125,"acidification, infrared spectroscopy",,,,28.3,5,0.38438773770075263,0.5125169836010037,0.25625849180050186,2.050067934404015,38.05438603237452,0.032032311,57.40190216,0.25625849180050186,23.4,27.86965415945076,72.13034584054924,0,6.797916619313841,0.6151865972938646,3.075932986469323,19.350415124694017,1.3422253031866136,8.769388302,0,0,0,0.8388908144916336,0,7.270387059,8.508245859911455,0,0,0,0,0,10.487975920564761,0,0,0,2.703233295210294,0,0.8388908144916336,1.531657143756361,0.16966942634922588
"slurry--125.0--gonz??lez2014-bd0001--100.0--nan--0.0--nan--0.0--nan--0.0--nan--0.0--aqueous carbonation--semi-batch--nan--constant pressure--0.101--constant temperature--30.0--99.9--0.0--0.0--0.8--nan--nan--0.0--acidification, infrared spectroscopy",,125,0,0,0,semi-batch,constant pressure,0.101,constant temperature,30,99.9,0,0,0.8,0,1.1875,"acidification, infrared spectroscopy",,,,28.3,5,0.38438773770075263,0.5125169836010037,0.25625849180050186,2.050067934404015,38.05438603237452,0.032032311,57.40190216,0.25625849180050186,23.4,27.86965415945076,72.13034584054924,0,6.797916619313841,0.6151865972938646,3.075932986469323,19.350415124694017,1.3422253031866136,8.769388302,0,0,0,0.8388908144916336,0,7.270387059,8.508245859911455,0,0,0,0,0,10.487975920564761,0,0,0,2.703233295210294,0,0.8388908144916336,1.531657143756361,0.17458272005452327
"slurry--125.0--gonz??lez2014-bd0001--100.0--nan--0.0--nan--0.0--nan--0.0--nan--0.0--aqueous carbonation--semi-batch--nan--constant pressure--0.101--constant temperature--30.0--99.9--0.0--0.0--0.8--nan--nan--0.0--acidification, infrared spectroscopy",,125,0,0,0,semi-batch,constant pressure,0.101,constant temperature,30,99.9,0,0,0.8,0,1.25,"acidification, infrared spectroscopy",,,,28.3,5,0.38438773770075263,0.5125169836010037,0.25625849180050186,2.050067934404015,38.05438603237452,0.032032311,57.40190216,0.25625849180050186,23.4,27.86965415945076,72.13034584054924,0,6.797916619313841,0.6151865972938646,3.075932986469323,19.350415124694017,1.3422253031866136,8.769388302,0,0,0,0.8388908144916336,0,7.270387059,8.508245859911455,0,0,0,0,0,10.487975920564761,0,0,0,2.703233295210294,0,0.8388908144916336,1.531657143756361,0.1729946797977338
"slurry--125.0--gonz??lez2014-bd0001--100.0--nan--0.0--nan--0.0--nan--0.0--nan--0.0--aqueous carbonation--semi-batch--nan--constant pressure--0.101--constant temperature--30.0--99.9--0.0--0.0--0.8--nan--nan--0.0--acidification, infrared spectroscopy",,125,0,0,0,semi-batch,constant pressure,0.101,constant temperature,30,99.9,0,0,0.8,0,1.3125,"acidification, infrared spectroscopy",,,,28.3,5,0.38438773770075263,0.5125169836010037,0.25625849180050186,2.050067934404015,38.05438603237452,0.032032311,57.40190216,0.25625849180050186,23.4,27.86965415945076,72.13034584054924,0,6.797916619313841,0.6151865972938646,3.075932986469323,19.350415124694017,1.3422253031866136,8.769388302,0,0,0,0.8388908144916336,0,7.270387059,8.508245859911455,0,0,0,0,0,10.487975920564761,0,0,0,2.703233295210294,0,0.8388908144916336,1.531657143756361,0.16859373376879325
"slurry--125.0--gonz??lez2014-bd0001--100.0--nan--0.0--nan--0.0--nan--0.0--nan--0.0--aqueous carbonation--semi-batch--nan--constant pressure--0.101--constant temperature--30.0--99.9--0.0--0.0--0.8--nan--nan--0.0--acidification, infrared spectroscopy",,125,0,0,0,semi-batch,constant pressure,0.101,constant temperature,30,99.9,0,0,0.8,0,1.375,"acidification, infrared spectroscopy",,,,28.3,5,0.38438773770075263,0.5125169836010037,0.25625849180050186,2.050067934404015,38.05438603237452,0.032032311,57.40190216,0.25625849180050186,23.4,27.86965415945076,72.13034584054924,0,6.797916619313841,0.6151865972938646,3.075932986469323,19.350415124694017,1.3422253031866136,8.769388302,0,0,0,0.8388908144916336,0,7.270387059,8.508245859911455,0,0,0,0,0,10.487975920564761,0,0,0,2.703233295210294,0,0.8388908144916336,1.531657143756361,0.17183489659226797
"slurry--125.0--gonz??lez2014-bd0001--100.0--nan--0.0--nan--0.0--nan--0.0--nan--0.0--aqueous carbonation--semi-batch--nan--constant pressure--0.101--constant temperature--30.0--99.9--0.0--0.0--0.8--nan--nan--0.0--acidification, infrared spectroscopy",,125,0,0,0,semi-batch,constant pressure,0.101,constant temperature,30,99.9,0,0,0.8,0,1.4375,"acidification, infrared spectroscopy",,,,28.3,5,0.38438773770075263,0.5125169836010037,0.25625849180050186,2.050067934404015,38.05438603237452,0.032032311,57.40190216,0.25625849180050186,23.4,27.86965415945076,72.13034584054924,0,6.797916619313841,0.6151865972938646,3.075932986469323,19.350415124694017,1.3422253031866136,8.769388302,0,0,0,0.8388908144916336,0,7.270387059,8.508245859911455,0,0,0,0,0,10.487975920564761,0,0,0,2.703233295210294,0,0.8388908144916336,1.531657143756361,0.1752770488662869
"slurry--125.0--gonz??lez2014-bd0001--100.0--nan--0.0--nan--0.0--nan--0.0--nan--0.0--aqueous carbonation--semi-batch--nan--constant pressure--0.101--constant temperature--30.0--99.9--0.0--0.0--0.8--nan--nan--0.0--acidification, infrared spectroscopy",,125,0,0,0,semi-batch,constant pressure,0.101,constant temperature,30,99.9,0,0,0.8,0,1.5,"acidification, infrared spectroscopy",,,,28.3,5,0.38438773770075263,0.5125169836010037,0.25625849180050186,2.050067934404015,38.05438603237452,0.032032311,57.40190216,0.25625849180050186,23.4,27.86965415945076,72.13034584054924,0,6.797916619313841,0.6151865972938646,3.075932986469323,19.350415124694017,1.3422253031866136,8.769388302,0,0,0,0.8388908144916336,0,7.270387059,8.508245859911455,0,0,0,0,0,10.487975920564761,0,0,0,2.703233295210294,0,0.8388908144916336,1.531657143756361,0.1775550066843739
"slurry--125.0--gonz??lez2014-bd0001--100.0--nan--0.0--nan--0.0--nan--0.0--nan--0.0--aqueous carbonation--semi-batch--nan--constant pressure--0.101--constant temperature--60.0--99.9--0.0--0.0--0.8--nan--nan--0.0--acidification, infrared spectroscopy",,125,0,0,0,semi-batch,constant pressure,0.101,constant temperature,60,99.9,0,0,0.8,0,0,"acidification, infrared spectroscopy",,,,28.3,5,0.38438773770075263,0.5125169836010037,0.25625849180050186,2.050067934404015,38.05438603237452,0.032032311,57.40190216,0.25625849180050186,23.4,27.86965415945076,72.13034584054924,0,6.797916619313841,0.6151865972938646,3.075932986469323,19.350415124694017,1.3422253031866136,8.769388302,0,0,0,0.8388908144916336,0,7.270387059,8.508245859911455,0,0,0,0,0,10.487975920564761,0,0,0,2.703233295210294,0,0.8388908144916336,1.531657143756361,1e-05
"slurry--125.0--gonz??lez2014-bd0001--100.0--nan--0.0--nan--0.0--nan--0.0--nan--0.0--aqueous carbonation--semi-batch--nan--constant pressure--0.101--constant temperature--60.0--99.9--0.0--0.0--0.8--nan--nan--0.0--acidification, infrared spectroscopy",,125,0,0,0,semi-batch,constant pressure,0.101,constant temperature,60,99.9,0,0,0.8,0,0.0625,"acidification, infrared spectroscopy",,,,28.3,5,0.38438773770075263,0.5125169836010037,0.25625849180050186,2.050067934404015,38.05438603237452,0.032032311,57.40190216,0.25625849180050186,23.4,27.86965415945076,72.13034584054924,0,6.797916619313841,0.6151865972938646,3.075932986469323,19.350415124694017,1.3422253031866136,8.769388302,0,0,0,0.8388908144916336,0,7.270387059,8.508245859911455,0,0,0,0,0,10.487975920564761,0,0,0,2.703233295210294,0,0.8388908144916336,1.531657143756361,0.10195912197058878
"slurry--125.0--gonz??lez2014-bd0001--100.0--nan--0.0--nan--0.0--nan--0.0--nan--0.0--aqueous carbonation--semi-batch--nan--constant pressure--0.101--constant temperature--60.0--99.9--0.0--0.0--0.8--nan--nan--0.0--acidification, infrared spectroscopy",,125,0,0,0,semi-batch,constant pressure,0.101,constant temperature,60,99.9,0,0,0.8,0,0.125,"acidification, infrared spectroscopy",,,,28.3,5,0.38438773770075263,0.5125169836010037,0.25625849180050186,2.050067934404015,38.05438603237452,0.032032311,57.40190216,0.25625849180050186,23.4,27.86965415945076,72.13034584054924,0,6.797916619313841,0.6151865972938646,3.075932986469323,19.350415124694017,1.3422253031866136,8.769388302,0,0,0,0.8388908144916336,0,7.270387059,8.508245859911455,0,0,0,0,0,10.487975920564761,0,0,0,2.703233295210294,0,0.8388908144916336,1.531657143756361,0.11030518116302371
"slurry--125.0--gonz??lez2014-bd0001--100.0--nan--0.0--nan--0.0--nan--0.0--nan--0.0--aqueous carbonation--semi-batch--nan--constant pressure--0.101--constant temperature--60.0--99.9--0.0--0.0--0.8--nan--nan--0.0--acidification, infrared spectroscopy",,125,0,0,0,semi-batch,constant pressure,0.101,constant temperature,60,99.9,0,0,0.8,0,0.1875,"acidification, infrared spectroscopy",,,,28.3,5,0.38438773770075263,0.5125169836010037,0.25625849180050186,2.050067934404015,38.05438603237452,0.032032311,57.40190216,0.25625849180050186,23.4,27.86965415945076,72.13034584054924,0,6.797916619313841,0.6151865972938646,3.075932986469323,19.350415124694017,1.3422253031866136,8.769388302,0,0,0,0.8388908144916336,0,7.270387059,8.508245859911455,0,0,0,0,0,10.487975920564761,0,0,0,2.703233295210294,0,0.8388908144916336,1.531657143756361,0.12262175747220667
"slurry--125.0--gonz??lez2014-bd0001--100.0--nan--0.0--nan--0.0--nan--0.0--nan--0.0--aqueous carbonation--semi-batch--nan--constant pressure--0.101--constant temperature--60.0--99.9--0.0--0.0--0.8--nan--nan--0.0--acidification, infrared spectroscopy",,125,0,0,0,semi-batch,constant pressure,0.101,constant temperature,60,99.9,0,0,0.8,0,0.25,"acidification, infrared spectroscopy",,,,28.3,5,0.38438773770075263,0.5125169836010037,0.25625849180050186,2.050067934404015,38.05438603237452,0.032032311,57.40190216,0.25625849180050186,23.4,27.86965415945076,72.13034584054924,0,6.797916619313841,0.6151865972938646,3.075932986469323,19.350415124694017,1.3422253031866136,8.769388302,0,0,0,0.8388908144916336,0,7.270387059,8.508245859911455,0,0,0,0,0,10.487975920564761,0,0,0,2.703233295210294,0,0.8388908144916336,1.531657143756361,0.12543748465120902
"slurry--125.0--gonz??lez2014-bd0001--100.0--nan--0.0--nan--0.0--nan--0.0--nan--0.0--aqueous carbonation--semi-batch--nan--constant pressure--0.101--constant temperature--60.0--99.9--0.0--0.0--0.8--nan--nan--0.0--acidification, infrared spectroscopy",,125,0,0,0,semi-batch,constant pressure,0.101,constant temperature,60,99.9,0,0,0.8,0,0.3125,"acidification, infrared spectroscopy",,,,28.3,5,0.38438773770075263,0.5125169836010037,0.25625849180050186,2.050067934404015,38.05438603237452,0.032032311,57.40190216,0.25625849180050186,23.4,27.86965415945076,72.13034584054924,0,6.797916619313841,0.6151865972938646,3.075932986469323,19.350415124694017,1.3422253031866136,8.769388302,0,0,0,0.8388908144916336,0,7.270387059,8.508245859911455,0,0,0,0,0,10.487975920564761,0,0,0,2.703233295210294,0,0.8388908144916336,1.531657143756361,0.13584460169766047
"slurry--125.0--gonz??lez2014-bd0001--100.0--nan--0.0--nan--0.0--nan--0.0--nan--0.0--aqueous carbonation--semi-batch--nan--constant pressure--0.101--constant temperature--60.0--99.9--0.0--0.0--0.8--nan--nan--0.0--acidification, infrared spectroscopy",,125,0,0,0,semi-batch,constant pressure,0.101,constant temperature,60,99.9,0,0,0.8,0,0.375,"acidification, infrared spectroscopy",,,,28.3,5,0.38438773770075263,0.5125169836010037,0.25625849180050186,2.050067934404015,38.05438603237452,0.032032311,57.40190216,0.25625849180050186,23.4,27.86965415945076,72.13034584054924,0,6.797916619313841,0.6151865972938646,3.075932986469323,19.350415124694017,1.3422253031866136,8.769388302,0,0,0,0.8388908144916336,0,7.270387059,8.508245859911455,0,0,0,0,0,10.487975920564761,0,0,0,2.703233295210294,0,0.8388908144916336,1.531657143756361,0.1386616458296857
"slurry--125.0--gonz??lez2014-bd0001--100.0--nan--0.0--nan--0.0--nan--0.0--nan--0.0--aqueous carbonation--semi-batch--nan--constant pressure--0.101--constant temperature--60.0--99.9--0.0--0.0--0.8--nan--nan--0.0--acidification, infrared spectroscopy",,125,0,0,0,semi-batch,constant pressure,0.101,constant temperature,60,99.9,0,0,0.8,0,0.4375,"acidification, infrared spectroscopy",,,,28.3,5,0.38438773770075263,0.5125169836010037,0.25625849180050186,2.050067934404015,38.05438603237452,0.032032311,57.40190216,0.25625849180050186,23.4,27.86965415945076,72.13034584054924,0,6.797916619313841,0.6151865972938646,3.075932986469323,19.350415124694017,1.3422253031866136,8.769388302,0,0,0,0.8388908144916336,0,7.270387059,8.508245859911455,0,0,0,0,0,10.487975920564761,0,0,0,2.703233295210294,0,0.8388908144916336,1.531657143756361,0.14371929928686245
"slurry--125.0--gonz??lez2014-bd0001--100.0--nan--0.0--nan--0.0--nan--0.0--nan--0.0--aqueous carbonation--semi-batch--nan--constant pressure--0.101--constant temperature--60.0--99.9--0.0--0.0--0.8--nan--nan--0.0--acidification, infrared spectroscopy",,125,0,0,0,semi-batch,constant pressure,0.101,constant temperature,60,99.9,0,0,0.8,0,0.5,"acidification, infrared spectroscopy",,,,28.3,5,0.38438773770075263,0.5125169836010037,0.25625849180050186,2.050067934404015,38.05438603237452,0.032032311,57.40190216,0.25625849180050186,23.4,27.86965415945076,72.13034584054924,0,6.797916619313841,0.6151865972938646,3.075932986469323,19.350415124694017,1.3422253031866136,8.769388302,0,0,0,0.8388908144916336,0,7.270387059,8.508245859911455,0,0,0,0,0,10.487975920564761,0,0,0,2.703233295210294,0,0.8388908144916336,1.531657143756361,0.1444472881303864
"slurry--125.0--gonz??lez2014-bd0001--100.0--nan--0.0--nan--0.0--nan--0.0--nan--0.0--aqueous carbonation--semi-batch--nan--constant pressure--0.101--constant temperature--60.0--99.9--0.0--0.0--0.8--nan--nan--0.0--acidification, infrared spectroscopy",,125,0,0,0,semi-batch,constant pressure,0.101,constant temperature,60,99.9,0,0,0.8,0,0.5625,"acidification, infrared spectroscopy",,,,28.3,5,0.38438773770075263,0.5125169836010037,0.25625849180050186,2.050067934404015,38.05438603237452,0.032032311,57.40190216,0.25625849180050186,23.4,27.86965415945076,72.13034584054924,0,6.797916619313841,0.6151865972938646,3.075932986469323,19.350415124694017,1.3422253031866136,8.769388302,0,0,0,0.8388908144916336,0,7.270387059,8.508245859911455,0,0,0,0,0,10.487975920564761,0,0,0,2.703233295210294,0,0.8388908144916336,1.531657143756361,0.15239312281991374
