Repository: kycai/c3gb

# c3gb

**c3gb**, Gradient Boosting models for predicting the CO2 uptake of Coal ashes in Carbon mineralization, were developed in the research article: [AI-guided prediction and control of CO2 mineralization in coal ashes as carbon-efficient supplementary cementitious materials](). They are tree-based ensemble models. 

The models take the physicochemical properties of coal ashes, along with the process parameters related to reactant proportions and carbonation conditions as input features, while the output is CO2 uptake. The models can be used as a objective function to optimize the carbonation process for CO2 mineralization in coal ashes.

Kangyi Cai 2026 @ Missouri S&T

File: data/Xys_gt_augmented.csv (part 56 of 89)
Group id,Class id,Water-Solid ratio,Chemical admixture 1-content,Chemical admixture 2-content,Chemical admixture 3-content,Carbonation reactor operation mode,Carbonation pressure control type,Carbonation pressure,Carbonation temperature control type,Carbonation temperature,Carbonation gas 1-CO2,Carbonation gas 2-H2O vapor,Carbonation gas 3-N2,Carbonation gas flow rate,Carbonation stirring speed ,Carbonation duration,Method-CO2 uptake,Chemical admixture 1_Classification 2,Chemical admixture 2_Classification 2,Chemical admixture 3_Classification 2,"Solid_Dv,50",Solid_Specific surface area,Solid_Na2O,Solid_MgO,Solid_Al2O3,Solid_SiO2,Solid_SO3,Solid_K2O,Solid_CaO,Solid_Fe2O3,Solid_Loss on ignition,Solid_Amorphous+others,Solid_Crystalline,Solid_Albite,Solid_Anhydrite,Solid_Augite,Solid_Bassanite,Solid_Brownmillerite,Solid_Brucite,Solid_Calcite,Solid_Corundum,Solid_Diopside,Solid_Glauberite,Solid_Gypsum,Solid_Hematite,Solid_Hydrotalcite,Solid_Lime,Solid_Maghemite,Solid_Magnesioferrite,Solid_Magnetite,Solid_Microcline,Solid_Mullite,Solid_Periclase,Solid_Polyhalite,Solid_Portlandite,Solid_Pyroaurite,Solid_Quartz,Solid_Spinel,Solid_Srebrodolskite,Solid_Thenardite,Experimental CO2 uptake-U2
"slurry--125.0--gonz??lez2014-bd0001--100.0--nan--0.0--nan--0.0--nan--0.0--nan--0.0--aqueous carbonation--semi-batch--nan--constant pressure--0.101--constant temperature--60.0--99.9--0.0--0.0--0.8--nan--nan--0.0--acidification, infrared spectroscopy",,125,0,0,0,semi-batch,constant pressure,0.101,constant temperature,60,99.9,0,0,0.8,0,0.625,"acidification, infrared spectroscopy",,,,28.3,5,0.38438773770075263,0.5125169836010037,0.25625849180050186,2.050067934404015,38.05438603237452,0.032032311,57.40190216,0.25625849180050186,23.4,27.86965415945076,72.13034584054924,0,6.797916619313841,0.6151865972938646,3.075932986469323,19.350415124694017,1.3422253031866136,8.769388302,0,0,0,0.8388908144916336,0,7.270387059,8.508245859911455,0,0,0,0,0,10.487975920564761,0,0,0,2.703233295210294,0,0.8388908144916336,1.531657143756361,0.15480822218865087
"slurry--125.0--gonz??lez2014-bd0001--100.0--nan--0.0--nan--0.0--nan--0.0--nan--0.0--aqueous carbonation--semi-batch--nan--constant pressure--0.101--constant temperature--60.0--99.9--0.0--0.0--0.8--nan--nan--0.0--acidification, infrared spectroscopy",,125,0,0,0,semi-batch,constant pressure,0.101,constant temperature,60,99.9,0,0,0.8,0,0.6875,"acidification, infrared spectroscopy",,,,28.3,5,0.38438773770075263,0.5125169836010037,0.25625849180050186,2.050067934404015,38.05438603237452,0.032032311,57.40190216,0.25625849180050186,23.4,27.86965415945076,72.13034584054924,0,6.797916619313841,0.6151865972938646,3.075932986469323,19.350415124694017,1.3422253031866136,8.769388302,0,0,0,0.8388908144916336,0,7.270387059,8.508245859911455,0,0,0,0,0,10.487975920564761,0,0,0,2.703233295210294,0,0.8388908144916336,1.531657143756361,0.15645861521782523
"slurry--125.0--gonz??lez2014-bd0001--100.0--nan--0.0--nan--0.0--nan--0.0--nan--0.0--aqueous carbonation--semi-batch--nan--constant pressure--0.101--constant temperature--60.0--99.9--0.0--0.0--0.8--nan--nan--0.0--acidification, infrared spectroscopy",,125,0,0,0,semi-batch,constant pressure,0.101,constant temperature,60,99.9,0,0,0.8,0,0.75,"acidification, infrared spectroscopy",,,,28.3,5,0.38438773770075263,0.5125169836010037,0.25625849180050186,2.050067934404015,38.05438603237452,0.032032311,57.40190216,0.25625849180050186,23.4,27.86965415945076,72.13034584054924,0,6.797916619313841,0.6151865972938646,3.075932986469323,19.350415124694017,1.3422253031866136,8.769388302,0,0,0,0.8388908144916336,0,7.270387059,8.508245859911455,0,0,0,0,0,10.487975920564761,0,0,0,2.703233295210294,0,0.8388908144916336,1.531657143756361,0.1572774867069837
"slurry--125.0--gonz??lez2014-bd0001--100.0--nan--0.0--nan--0.0--nan--0.0--nan--0.0--aqueous carbonation--semi-batch--nan--constant pressure--0.101--constant temperature--60.0--99.9--0.0--0.0--0.8--nan--nan--0.0--acidification, infrared spectroscopy",,125,0,0,0,semi-batch,constant pressure,0.101,constant temperature,60,99.9,0,0,0.8,0,0.8125,"acidification, infrared spectroscopy",,,,28.3,5,0.38438773770075263,0.5125169836010037,0.25625849180050186,2.050067934404015,38.05438603237452,0.032032311,57.40190216,0.25625849180050186,23.4,27.86965415945076,72.13034584054924,0,6.797916619313841,0.6151865972938646,3.075932986469323,19.350415124694017,1.3422253031866136,8.769388302,0,0,0,0.8388908144916336,0,7.270387059,8.508245859911455,0,0,0,0,0,10.487975920564761,0,0,0,2.703233295210294,0,0.8388908144916336,1.531657143756361,0.1612933307250032
"slurry--125.0--gonz??lez2014-bd0001--100.0--nan--0.0--nan--0.0--nan--0.0--nan--0.0--aqueous carbonation--semi-batch--nan--constant pressure--0.101--constant temperature--60.0--99.9--0.0--0.0--0.8--nan--nan--0.0--acidification, infrared spectroscopy",,125,0,0,0,semi-batch,constant pressure,0.101,constant temperature,60,99.9,0,0,0.8,0,0.875,"acidification, infrared spectroscopy",,,,28.3,5,0.38438773770075263,0.5125169836010037,0.25625849180050186,2.050067934404015,38.05438603237452,0.032032311,57.40190216,0.25625849180050186,23.4,27.86965415945076,72.13034584054924,0,6.797916619313841,0.6151865972938646,3.075932986469323,19.350415124694017,1.3422253031866136,8.769388302,0,0,0,0.8388908144916336,0,7.270387059,8.508245859911455,0,0,0,0,0,10.487975920564761,0,0,0,2.703233295210294,0,0.8388908144916336,1.531657143756361,0.16036129028923768
"slurry--125.0--gonz??lez2014-bd0001--100.0--nan--0.0--nan--0.0--nan--0.0--nan--0.0--aqueous carbonation--semi-batch--nan--constant pressure--0.101--constant temperature--60.0--99.9--0.0--0.0--0.8--nan--nan--0.0--acidification, infrared spectroscopy",,125,0,0,0,semi-batch,constant pressure,0.101,constant temperature,60,99.9,0,0,0.8,0,0.9375,"acidification, infrared spectroscopy",,,,28.3,5,0.38438773770075263,0.5125169836010037,0.25625849180050186,2.050067934404015,38.05438603237452,0.032032311,57.40190216,0.25625849180050186,23.4,27.86965415945076,72.13034584054924,0,6.797916619313841,0.6151865972938646,3.075932986469323,19.350415124694017,1.3422253031866136,8.769388302,0,0,0,0.8388908144916336,0,7.270387059,8.508245859911455,0,0,0,0,0,10.487975920564761,0,0,0,2.703233295210294,0,0.8388908144916336,1.531657143756361,0.16623998780421204
"slurry--125.0--gonz??lez2014-bd0001--100.0--nan--0.0--nan--0.0--nan--0.0--nan--0.0--aqueous carbonation--semi-batch--nan--constant pressure--0.101--constant temperature--60.0--99.9--0.0--0.0--0.8--nan--nan--0.0--acidification, infrared spectroscopy",,125,0,0,0,semi-batch,constant pressure,0.101,constant temperature,60,99.9,0,0,0.8,0,1,"acidification, infrared spectroscopy",,,,28.3,5,0.38438773770075263,0.5125169836010037,0.25625849180050186,2.050067934404015,38.05438603237452,0.032032311,57.40190216,0.25625849180050186,23.4,27.86965415945076,72.13034584054924,0,6.797916619313841,0.6151865972938646,3.075932986469323,19.350415124694017,1.3422253031866136,8.769388302,0,0,0,0.8388908144916336,0,7.270387059,8.508245859911455,0,0,0,0,0,10.487975920564761,0,0,0,2.703233295210294,0,0.8388908144916336,1.531657143756361,0.17018742778855722
"slurry--125.0--gonz??lez2014-bd0001--100.0--nan--0.0--nan--0.0--nan--0.0--nan--0.0--aqueous carbonation--semi-batch--nan--constant pressure--0.101--constant temperature--60.0--99.9--0.0--0.0--0.8--nan--nan--0.0--acidification, infrared spectroscopy",,125,0,0,0,semi-batch,constant pressure,0.101,constant temperature,60,99.9,0,0,0.8,0,1.0625,"acidification, infrared spectroscopy",,,,28.3,5,0.38438773770075263,0.5125169836010037,0.25625849180050186,2.050067934404015,38.05438603237452,0.032032311,57.40190216,0.25625849180050186,23.4,27.86965415945076,72.13034584054924,0,6.797916619313841,0.6151865972938646,3.075932986469323,19.350415124694017,1.3422253031866136,8.769388302,0,0,0,0.8388908144916336,0,7.270387059,8.508245859911455,0,0,0,0,0,10.487975920564761,0,0,0,2.703233295210294,0,0.8388908144916336,1.531657143756361,0.17062275947179695
"slurry--125.0--gonz??lez2014-bd0001--100.0--nan--0.0--nan--0.0--nan--0.0--nan--0.0--aqueous carbonation--semi-batch--nan--constant pressure--0.101--constant temperature--60.0--99.9--0.0--0.0--0.8--nan--nan--0.0--acidification, infrared spectroscopy",,125,0,0,0,semi-batch,constant pressure,0.101,constant temperature,60,99.9,0,0,0.8,0,1.125,"acidification, infrared spectroscopy",,,,28.3,5,0.38438773770075263,0.5125169836010037,0.25625849180050186,2.050067934404015,38.05438603237452,0.032032311,57.40190216,0.25625849180050186,23.4,27.86965415945076,72.13034584054924,0,6.797916619313841,0.6151865972938646,3.075932986469323,19.350415124694017,1.3422253031866136,8.769388302,0,0,0,0.8388908144916336,0,7.270387059,8.508245859911455,0,0,0,0,0,10.487975920564761,0,0,0,2.703233295210294,0,0.8388908144916336,1.531657143756361,0.1678298549843731
"slurry--125.0--gonz??lez2014-bd0001--100.0--nan--0.0--nan--0.0--nan--0.0--nan--0.0--aqueous carbonation--semi-batch--nan--constant pressure--0.101--constant temperature--60.0--99.9--0.0--0.0--0.8--nan--nan--0.0--acidification, infrared spectroscopy",,125,0,0,0,semi-batch,constant pressure,0.101,constant temperature,60,99.9,0,0,0.8,0,1.1875,"acidification, infrared spectroscopy",,,,28.3,5,0.38438773770075263,0.5125169836010037,0.25625849180050186,2.050067934404015,38.05438603237452,0.032032311,57.40190216,0.25625849180050186,23.4,27.86965415945076,72.13034584054924,0,6.797916619313841,0.6151865972938646,3.075932986469323,19.350415124694017,1.3422253031866136,8.769388302,0,0,0,0.8388908144916336,0,7.270387059,8.508245859911455,0,0,0,0,0,10.487975920564761,0,0,0,2.703233295210294,0,0.8388908144916336,1.531657143756361,0.1722986189263236
"slurry--125.0--gonz??lez2014-bd0001--100.0--nan--0.0--nan--0.0--nan--0.0--nan--0.0--aqueous carbonation--semi-batch--nan--constant pressure--0.101--constant temperature--60.0--99.9--0.0--0.0--0.8--nan--nan--0.0--acidification, infrared spectroscopy",,125,0,0,0,semi-batch,constant pressure,0.101,constant temperature,60,99.9,0,0,0.8,0,1.25,"acidification, infrared spectroscopy",,,,28.3,5,0.38438773770075263,0.5125169836010037,0.25625849180050186,2.050067934404015,38.05438603237452,0.032032311,57.40190216,0.25625849180050186,23.4,27.86965415945076,72.13034584054924,0,6.797916619313841,0.6151865972938646,3.075932986469323,19.350415124694017,1.3422253031866136,8.769388302,0,0,0,0.8388908144916336,0,7.270387059,8.508245859911455,0,0,0,0,0,10.487975920564761,0,0,0,2.703233295210294,0,0.8388908144916336,1.531657143756361,0.16962599634648268
"slurry--125.0--gonz??lez2014-bd0001--100.0--nan--0.0--nan--0.0--nan--0.0--nan--0.0--aqueous carbonation--semi-batch--nan--constant pressure--0.101--constant temperature--60.0--99.9--0.0--0.0--0.8--nan--nan--0.0--acidification, infrared spectroscopy",,125,0,0,0,semi-batch,constant pressure,0.101,constant temperature,60,99.9,0,0,0.8,0,1.3125,"acidification, infrared spectroscopy",,,,28.3,5,0.38438773770075263,0.5125169836010037,0.25625849180050186,2.050067934404015,38.05438603237452,0.032032311,57.40190216,0.25625849180050186,23.4,27.86965415945076,72.13034584054924,0,6.797916619313841,0.6151865972938646,3.075932986469323,19.350415124694017,1.3422253031866136,8.769388302,0,0,0,0.8388908144916336,0,7.270387059,8.508245859911455,0,0,0,0,0,10.487975920564761,0,0,0,2.703233295210294,0,0.8388908144916336,1.531657143756361,0.1760269805361396
"slurry--125.0--gonz??lez2014-bd0001--100.0--nan--0.0--nan--0.0--nan--0.0--nan--0.0--aqueous carbonation--semi-batch--nan--constant pressure--0.101--constant temperature--60.0--99.9--0.0--0.0--0.8--nan--nan--0.0--acidification, infrared spectroscopy",,125,0,0,0,semi-batch,constant pressure,0.101,constant temperature,60,99.9,0,0,0.8,0,1.375,"acidification, infrared spectroscopy",,,,28.3,5,0.38438773770075263,0.5125169836010037,0.25625849180050186,2.050067934404015,38.05438603237452,0.032032311,57.40190216,0.25625849180050186,23.4,27.86965415945076,72.13034584054924,0,6.797916619313841,0.6151865972938646,3.075932986469323,19.350415124694017,1.3422253031866136,8.769388302,0,0,0,0.8388908144916336,0,7.270387059,8.508245859911455,0,0,0,0,0,10.487975920564761,0,0,0,2.703233295210294,0,0.8388908144916336,1.531657143756361,0.17720627428115504
"slurry--125.0--gonz??lez2014-bd0001--100.0--nan--0.0--nan--0.0--nan--0.0--nan--0.0--aqueous carbonation--semi-batch--nan--constant pressure--0.101--constant temperature--60.0--99.9--0.0--0.0--0.8--nan--nan--0.0--acidification, infrared spectroscopy",,125,0,0,0,semi-batch,constant pressure,0.101,constant temperature,60,99.9,0,0,0.8,0,1.4375,"acidification, infrared spectroscopy",,,,28.3,5,0.38438773770075263,0.5125169836010037,0.25625849180050186,2.050067934404015,38.05438603237452,0.032032311,57.40190216,0.25625849180050186,23.4,27.86965415945076,72.13034584054924,0,6.797916619313841,0.6151865972938646,3.075932986469323,19.350415124694017,1.3422253031866136,8.769388302,0,0,0,0.8388908144916336,0,7.270387059,8.508245859911455,0,0,0,0,0,10.487975920564761,0,0,0,2.703233295210294,0,0.8388908144916336,1.531657143756361,0.17247333549154611
"slurry--125.0--gonz??lez2014-bd0001--100.0--nan--0.0--nan--0.0--nan--0.0--nan--0.0--aqueous carbonation--semi-batch--nan--constant pressure--0.101--constant temperature--60.0--99.9--0.0--0.0--0.8--nan--nan--0.0--acidification, infrared spectroscopy",,125,0,0,0,semi-batch,constant pressure,0.101,constant temperature,60,99.9,0,0,0.8,0,1.5,"acidification, infrared spectroscopy",,,,28.3,5,0.38438773770075263,0.5125169836010037,0.25625849180050186,2.050067934404015,38.05438603237452,0.032032311,57.40190216,0.25625849180050186,23.4,27.86965415945076,72.13034584054924,0,6.797916619313841,0.6151865972938646,3.075932986469323,19.350415124694017,1.3422253031866136,8.769388302,0,0,0,0.8388908144916336,0,7.270387059,8.508245859911455,0,0,0,0,0,10.487975920564761,0,0,0,2.703233295210294,0,0.8388908144916336,1.531657143756361,0.17571750322086668
"slurry--125.0--gonz??lez2014-bd0001--100.0--nan--0.0--nan--0.0--nan--0.0--nan--0.0--aqueous carbonation--semi-batch--nan--constant pressure--0.101--constant temperature--90.0--99.9--0.0--0.0--0.8--nan--nan--0.0--acidification, infrared spectroscopy",,125,0,0,0,semi-batch,constant pressure,0.101,constant temperature,90,99.9,0,0,0.8,0,0,"acidification, infrared spectroscopy",,,,28.3,5,0.38438773770075263,0.5125169836010037,0.25625849180050186,2.050067934404015,38.05438603237452,0.032032311,57.40190216,0.25625849180050186,23.4,27.86965415945076,72.13034584054924,0,6.797916619313841,0.6151865972938646,3.075932986469323,19.350415124694017,1.3422253031866136,8.769388302,0,0,0,0.8388908144916336,0,7.270387059,8.508245859911455,0,0,0,0,0,10.487975920564761,0,0,0,2.703233295210294,0,0.8388908144916336,1.531657143756361,1e-05
"slurry--125.0--gonz??lez2014-bd0001--100.0--nan--0.0--nan--0.0--nan--0.0--nan--0.0--aqueous carbonation--semi-batch--nan--constant pressure--0.101--constant temperature--90.0--99.9--0.0--0.0--0.8--nan--nan--0.0--acidification, infrared spectroscopy",,125,0,0,0,semi-batch,constant pressure,0.101,constant temperature,90,99.9,0,0,0.8,0,0.0625,"acidification, infrared spectroscopy",,,,28.3,5,0.38438773770075263,0.5125169836010037,0.25625849180050186,2.050067934404015,38.05438603237452,0.032032311,57.40190216,0.25625849180050186,23.4,27.86965415945076,72.13034584054924,0,6.797916619313841,0.6151865972938646,3.075932986469323,19.350415124694017,1.3422253031866136,8.769388302,0,0,0,0.8388908144916336,0,7.270387059,8.508245859911455,0,0,0,0,0,10.487975920564761,0,0,0,2.703233295210294,0,0.8388908144916336,1.531657143756361,0.064390992
"slurry--125.0--gonz??lez2014-bd0001--100.0--nan--0.0--nan--0.0--nan--0.0--nan--0.0--aqueous carbonation--semi-batch--nan--constant pressure--0.101--constant temperature--90.0--99.9--0.0--0.0--0.8--nan--nan--0.0--acidification, infrared spectroscopy",,125,0,0,0,semi-batch,constant pressure,0.101,constant temperature,90,99.9,0,0,0.8,0,0.125,"acidification, infrared spectroscopy",,,,28.3,5,0.38438773770075263,0.5125169836010037,0.25625849180050186,2.050067934404015,38.05438603237452,0.032032311,57.40190216,0.25625849180050186,23.4,27.86965415945076,72.13034584054924,0,6.797916619313841,0.6151865972938646,3.075932986469323,19.350415124694017,1.3422253031866136,8.769388302,0,0,0,0.8388908144916336,0,7.270387059,8.508245859911455,0,0,0,0,0,10.487975920564761,0,0,0,2.703233295210294,0,0.8388908144916336,1.531657143756361,0.080053952
"slurry--125.0--gonz??lez2014-bd0001--100.0--nan--0.0--nan--0.0--nan--0.0--nan--0.0--aqueous carbonation--semi-batch--nan--constant pressure--0.101--constant temperature--90.0--99.9--0.0--0.0--0.8--nan--nan--0.0--acidification, infrared spectroscopy",,125,0,0,0,semi-batch,constant pressure,0.101,constant temperature,90,99.9,0,0,0.8,0,0.1875,"acidification, infrared spectroscopy",,,,28.3,5,0.38438773770075263,0.5125169836010037,0.25625849180050186,2.050067934404015,38.05438603237452,0.032032311,57.40190216,0.25625849180050186,23.4,27.86965415945076,72.13034584054924,0,6.797916619313841,0.6151865972938646,3.075932986469323,19.350415124694017,1.3422253031866136,8.769388302,0,0,0,0.8388908144916336,0,7.270387059,8.508245859911455,0,0,0,0,0,10.487975920564761,0,0,0,2.703233295210294,0,0.8388908144916336,1.531657143756361,0.093902171
"slurry--125.0--gonz??lez2014-bd0001--100.0--nan--0.0--nan--0.0--nan--0.0--nan--0.0--aqueous carbonation--semi-batch--nan--constant pressure--0.101--constant temperature--90.0--99.9--0.0--0.0--0.8--nan--nan--0.0--acidification, infrared spectroscopy",,125,0,0,0,semi-batch,constant pressure,0.101,constant temperature,90,99.9,0,0,0.8,0,0.25,"acidification, infrared spectroscopy",,,,28.3,5,0.38438773770075263,0.5125169836010037,0.25625849180050186,2.050067934404015,38.05438603237452,0.032032311,57.40190216,0.25625849180050186,23.4,27.86965415945076,72.13034584054924,0,6.797916619313841,0.6151865972938646,3.075932986469323,19.350415124694017,1.3422253031866136,8.769388302,0,0,0,0.8388908144916336,0,7.270387059,8.508245859911455,0,0,0,0,0,10.487975920564761,0,0,0,2.703233295210294,0,0.8388908144916336,1.531657143756361,0.10316062504160063
"slurry--125.0--gonz??lez2014-bd0001--100.0--nan--0.0--nan--0.0--nan--0.0--nan--0.0--aqueous carbonation--semi-batch--nan--constant pressure--0.101--constant temperature--90.0--99.9--0.0--0.0--0.8--nan--nan--0.0--acidification, infrared spectroscopy",,125,0,0,0,semi-batch,constant pressure,0.101,constant temperature,90,99.9,0,0,0.8,0,0.3125,"acidification, infrared spectroscopy",,,,28.3,5,0.38438773770075263,0.5125169836010037,0.25625849180050186,2.050067934404015,38.05438603237452,0.032032311,57.40190216,0.25625849180050186,23.4,27.86965415945076,72.13034584054924,0,6.797916619313841,0.6151865972938646,3.075932986469323,19.350415124694017,1.3422253031866136,8.769388302,0,0,0,0.8388908144916336,0,7.270387059,8.508245859911455,0,0,0,0,0,10.487975920564761,0,0,0,2.703233295210294,0,0.8388908144916336,1.531657143756361,0.11040267678488191
"slurry--125.0--gonz??lez2014-bd0001--100.0--nan--0.0--nan--0.0--nan--0.0--nan--0.0--aqueous carbonation--semi-batch--nan--constant pressure--0.101--constant temperature--90.0--99.9--0.0--0.0--0.8--nan--nan--0.0--acidification, infrared spectroscopy",,125,0,0,0,semi-batch,constant pressure,0.101,constant temperature,90,99.9,0,0,0.8,0,0.375,"acidification, infrared spectroscopy",,,,28.3,5,0.38438773770075263,0.5125169836010037,0.25625849180050186,2.050067934404015,38.05438603237452,0.032032311,57.40190216,0.25625849180050186,23.4,27.86965415945076,72.13034584054924,0,6.797916619313841,0.6151865972938646,3.075932986469323,19.350415124694017,1.3422253031866136,8.769388302,0,0,0,0.8388908144916336,0,7.270387059,8.508245859911455,0,0,0,0,0,10.487975920564761,0,0,0,2.703233295210294,0,0.8388908144916336,1.531657143756361,0.11634347977016232
"slurry--125.0--gonz??lez2014-bd0001--100.0--nan--0.0--nan--0.0--nan--0.0--nan--0.0--aqueous carbonation--semi-batch--nan--constant pressure--0.101--constant temperature--90.0--99.9--0.0--0.0--0.8--nan--nan--0.0--acidification, infrared spectroscopy",,125,0,0,0,semi-batch,constant pressure,0.101,constant temperature,90,99.9,0,0,0.8,0,0.4375,"acidification, infrared spectroscopy",,,,28.3,5,0.38438773770075263,0.5125169836010037,0.25625849180050186,2.050067934404015,38.05438603237452,0.032032311,57.40190216,0.25625849180050186,23.4,27.86965415945076,72.13034584054924,0,6.797916619313841,0.6151865972938646,3.075932986469323,19.350415124694017,1.3422253031866136,8.769388302,0,0,0,0.8388908144916336,0,7.270387059,8.508245859911455,0,0,0,0,0,10.487975920564761,0,0,0,2.703233295210294,0,0.8388908144916336,1.531657143756361,0.12584403258462448
"slurry--125.0--gonz??lez2014-bd0001--100.0--nan--0.0--nan--0.0--nan--0.0--nan--0.0--aqueous carbonation--semi-batch--nan--constant pressure--0.101--constant temperature--90.0--99.9--0.0--0.0--0.8--nan--nan--0.0--acidification, infrared spectroscopy",,125,0,0,0,semi-batch,constant pressure,0.101,constant temperature,90,99.9,0,0,0.8,0,0.5,"acidification, infrared spectroscopy",,,,28.3,5,0.38438773770075263,0.5125169836010037,0.25625849180050186,2.050067934404015,38.05438603237452,0.032032311,57.40190216,0.25625849180050186,23.4,27.86965415945076,72.13034584054924,0,6.797916619313841,0.6151865972938646,3.075932986469323,19.350415124694017,1.3422253031866136,8.769388302,0,0,0,0.8388908144916336,0,7.270387059,8.508245859911455,0,0,0,0,0,10.487975920564761,0,0,0,2.703233295210294,0,0.8388908144916336,1.531657143756361,0.13276262312867268
"slurry--125.0--gonz??lez2014-bd0001--100.0--nan--0.0--nan--0.0--nan--0.0--nan--0.0--aqueous carbonation--semi-batch--nan--constant pressure--0.101--constant temperature--90.0--99.9--0.0--0.0--0.8--nan--nan--0.0--acidification, infrared spectroscopy",,125,0,0,0,semi-batch,constant pressure,0.101,constant temperature,90,99.9,0,0,0.8,0,0.5625,"acidification, infrared spectroscopy",,,,28.3,5,0.38438773770075263,0.5125169836010037,0.25625849180050186,2.050067934404015,38.05438603237452,0.032032311,57.40190216,0.25625849180050186,23.4,27.86965415945076,72.13034584054924,0,6.797916619313841,0.6151865972938646,3.075932986469323,19.350415124694017,1.3422253031866136,8.769388302,0,0,0,0.8388908144916336,0,7.270387059,8.508245859911455,0,0,0,0,0,10.487975920564761,0,0,0,2.703233295210294,0,0.8388908144916336,1.531657143756361,0.13376638160723273
"slurry--125.0--gonz??lez2014-bd0001--100.0--nan--0.0--nan--0.0--nan--0.0--nan--0.0--aqueous carbonation--semi-batch--nan--constant pressure--0.101--constant temperature--90.0--99.9--0.0--0.0--0.8--nan--nan--0.0--acidification, infrared spectroscopy",,125,0,0,0,semi-batch,constant pressure,0.101,constant temperature,90,99.9,0,0,0.8,0,0.625,"acidification, infrared spectroscopy",,,,28.3,5,0.38438773770075263,0.5125169836010037,0.25625849180050186,2.050067934404015,38.05438603237452,0.032032311,57.40190216,0.25625849180050186,23.4,27.86965415945076,72.13034584054924,0,6.797916619313841,0.6151865972938646,3.075932986469323,19.350415124694017,1.3422253031866136,8.769388302,0,0,0,0.8388908144916336,0,7.270387059,8.508245859911455,0,0,0,0,0,10.487975920564761,0,0,0,2.703233295210294,0,0.8388908144916336,1.531657143756361,0.13828827224455162
"slurry--125.0--gonz??lez2014-bd0001--100.0--nan--0.0--nan--0.0--nan--0.0--nan--0.0--aqueous carbonation--semi-batch--nan--constant pressure--0.101--constant temperature--90.0--99.9--0.0--0.0--0.8--nan--nan--0.0--acidification, infrared spectroscopy",,125,0,0,0,semi-batch,constant pressure,0.101,constant temperature,90,99.9,0,0,0.8,0,0.6875,"acidification, infrared spectroscopy",,,,28.3,5,0.38438773770075263,0.5125169836010037,0.25625849180050186,2.050067934404015,38.05438603237452,0.032032311,57.40190216,0.25625849180050186,23.4,27.86965415945076,72.13034584054924,0,6.797916619313841,0.6151865972938646,3.075932986469323,19.350415124694017,1.3422253031866136,8.769388302,0,0,0,0.8388908144916336,0,7.270387059,8.508245859911455,0,0,0,0,0,10.487975920564761,0,0,0,2.703233295210294,0,0.8388908144916336,1.531657143756361,0.14514602024598455
"slurry--125.0--gonz??lez2014-bd0001--100.0--nan--0.0--nan--0.0--nan--0.0--nan--0.0--aqueous carbonation--semi-batch--nan--constant pressure--0.101--constant temperature--90.0--99.9--0.0--0.0--0.8--nan--nan--0.0--acidification, infrared spectroscopy",,125,0,0,0,semi-batch,constant pressure,0.101,constant temperature,90,99.9,0,0,0.8,0,0.75,"acidification, infrared spectroscopy",,,,28.3,5,0.38438773770075263,0.5125169836010037,0.25625849180050186,2.050067934404015,38.05438603237452,0.032032311,57.40190216,0.25625849180050186,23.4,27.86965415945076,72.13034584054924,0,6.797916619313841,0.6151865972938646,3.075932986469323,19.350415124694017,1.3422253031866136,8.769388302,0,0,0,0.8388908144916336,0,7.270387059,8.508245859911455,0,0,0,0,0,10.487975920564761,0,0,0,2.703233295210294,0,0.8388908144916336,1.531657143756361,0.14753659510247127
"slurry--125.0--gonz??lez2014-bd0001--100.0--nan--0.0--nan--0.0--nan--0.0--nan--0.0--aqueous carbonation--semi-batch--nan--constant pressure--0.101--constant temperature--90.0--99.9--0.0--0.0--0.8--nan--nan--0.0--acidification, infrared spectroscopy",,125,0,0,0,semi-batch,constant pressure,0.101,constant temperature,90,99.9,0,0,0.8,0,0.8125,"acidification, infrared spectroscopy",,,,28.3,5,0.38438773770075263,0.5125169836010037,0.25625849180050186,2.050067934404015,38.05438603237452,0.032032311,57.40190216,0.25625849180050186,23.4,27.86965415945076,72.13034584054924,0,6.797916619313841,0.6151865972938646,3.075932986469323,19.350415124694017,1.3422253031866136,8.769388302,0,0,0,0.8388908144916336,0,7.270387059,8.508245859911455,0,0,0,0,0,10.487975920564761,0,0,0,2.703233295210294,0,0.8388908144916336,1.531657143756361,0.15203373767479755
"slurry--125.0--gonz??lez2014-bd0001--100.0--nan--0.0--nan--0.0--nan--0.0--nan--0.0--aqueous carbonation--semi-batch--nan--constant pressure--0.101--constant temperature--90.0--99.9--0.0--0.0--0.8--nan--nan--0.0--acidification, infrared spectroscopy",,125,0,0,0,semi-batch,constant pressure,0.101,constant temperature,90,99.9,0,0,0.8,0,0.875,"acidification, infrared spectroscopy",,,,28.3,5,0.38438773770075263,0.5125169836010037,0.25625849180050186,2.050067934404015,38.05438603237452,0.032032311,57.40190216,0.25625849180050186,23.4,27.86965415945076,72.13034584054924,0,6.797916619313841,0.6151865972938646,3.075932986469323,19.350415124694017,1.3422253031866136,8.769388302,0,0,0,0.8388908144916336,0,7.270387059,8.508245859911455,0,0,0,0,0,10.487975920564761,0,0,0,2.703233295210294,0,0.8388908144916336,1.531657143756361,0.1579030961591759
"slurry--125.0--gonz??lez2014-bd0001--100.0--nan--0.0--nan--0.0--nan--0.0--nan--0.0--aqueous carbonation--semi-batch--nan--constant pressure--0.101--constant temperature--90.0--99.9--0.0--0.0--0.8--nan--nan--0.0--acidification, infrared spectroscopy",,125,0,0,0,semi-batch,constant pressure,0.101,constant temperature,90,99.9,0,0,0.8,0,0.9375,"acidification, infrared spectroscopy",,,,28.3,5,0.38438773770075263,0.5125169836010037,0.25625849180050186,2.050067934404015,38.05438603237452,0.032032311,57.40190216,0.25625849180050186,23.4,27.86965415945076,72.13034584054924,0,6.797916619313841,0.6151865972938646,3.075932986469323,19.350415124694017,1.3422253031866136,8.769388302,0,0,0,0.8388908144916336,0,7.270387059,8.508245859911455,0,0,0,0,0,10.487975920564761,0,0,0,2.703233295210294,0,0.8388908144916336,1.531657143756361,0.15523391684657065
"slurry--125.0--gonz??lez2014-bd0001--100.0--nan--0.0--nan--0.0--nan--0.0--nan--0.0--aqueous carbonation--semi-batch--nan--constant pressure--0.101--constant temperature--90.0--99.9--0.0--0.0--0.8--nan--nan--0.0--acidification, infrared spectroscopy",,125,0,0,0,semi-batch,constant pressure,0.101,constant temperature,90,99.9,0,0,0.8,0,1,"acidification, infrared spectroscopy",,,,28.3,5,0.38438773770075263,0.5125169836010037,0.25625849180050186,2.050067934404015,38.05438603237452,0.032032311,57.40190216,0.25625849180050186,23.4,27.86965415945076,72.13034584054924,0,6.797916619313841,0.6151865972938646,3.075932986469323,19.350415124694017,1.3422253031866136,8.769388302,0,0,0,0.8388908144916336,0,7.270387059,8.508245859911455,0,0,0,0,0,10.487975920564761,0,0,0,2.703233295210294,0,0.8388908144916336,1.531657143756361,0.1665222886637689
"slurry--125.0--gonz??lez2014-bd0001--100.0--nan--0.0--nan--0.0--nan--0.0--nan--0.0--aqueous carbonation--semi-batch--nan--constant pressure--0.101--constant temperature--90.0--99.9--0.0--0.0--0.8--nan--nan--0.0--acidification, infrared spectroscopy",,125,0,0,0,semi-batch,constant pressure,0.101,constant temperature,90,99.9,0,0,0.8,0,1.0625,"acidification, infrared spectroscopy",,,,28.3,5,0.38438773770075263,0.5125169836010037,0.25625849180050186,2.050067934404015,38.05438603237452,0.032032311,57.40190216,0.25625849180050186,23.4,27.86965415945076,72.13034584054924,0,6.797916619313841,0.6151865972938646,3.075932986469323,19.350415124694017,1.3422253031866136,8.769388302,0,0,0,0.8388908144916336,0,7.270387059,8.508245859911455,0,0,0,0,0,10.487975920564761,0,0,0,2.703233295210294,0,0.8388908144916336,1.531657143756361,0.16681509428712457
"slurry--125.0--gonz??lez2014-bd0001--100.0--nan--0.0--nan--0.0--nan--0.0--nan--0.0--aqueous carbonation--semi-batch--nan--constant pressure--0.101--constant temperature--90.0--99.9--0.0--0.0--0.8--nan--nan--0.0--acidification, infrared spectroscopy",,125,0,0,0,semi-batch,constant pressure,0.101,constant temperature,90,99.9,0,0,0.8,0,1.125,"acidification, infrared spectroscopy",,,,28.3,5,0.38438773770075263,0.5125169836010037,0.25625849180050186,2.050067934404015,38.05438603237452,0.032032311,57.40190216,0.25625849180050186,23.4,27.86965415945076,72.13034584054924,0,6.797916619313841,0.6151865972938646,3.075932986469323,19.350415124694017,1.3422253031866136,8.769388302,0,0,0,0.8388908144916336,0,7.270387059,8.508245859911455,0,0,0,0,0,10.487975920564761,0,0,0,2.703233295210294,0,0.8388908144916336,1.531657143756361,0.16879684248215562
"slurry--125.0--gonz??lez2014-bd0001--100.0--nan--0.0--nan--0.0--nan--0.0--nan--0.0--aqueous carbonation--semi-batch--nan--constant pressure--0.101--constant temperature--90.0--99.9--0.0--0.0--0.8--nan--nan--0.0--acidification, infrared spectroscopy",,125,0,0,0,semi-batch,constant pressure,0.101,constant temperature,90,99.9,0,0,0.8,0,1.1875,"acidification, infrared spectroscopy",,,,28.3,5,0.38438773770075263,0.5125169836010037,0.25625849180050186,2.050067934404015,38.05438603237452,0.032032311,57.40190216,0.25625849180050186,23.4,27.86965415945076,72.13034584054924,0,6.797916619313841,0.6151865972938646,3.075932986469323,19.350415124694017,1.3422253031866136,8.769388302,0,0,0,0.8388908144916336,0,7.270387059,8.508245859911455,0,0,0,0,0,10.487975920564761,0,0,0,2.703233295210294,0,0.8388908144916336,1.531657143756361,0.17270873514506802
"slurry--125.0--gonz??lez2014-bd0001--100.0--nan--0.0--nan--0.0--nan--0.0--nan--0.0--aqueous carbonation--semi-batch--nan--constant pressure--0.101--constant temperature--90.0--99.9--0.0--0.0--0.8--nan--nan--0.0--acidification, infrared spectroscopy",,125,0,0,0,semi-batch,constant pressure,0.101,constant temperature,90,99.9,0,0,0.8,0,1.25,"acidification, infrared spectroscopy",,,,28.3,5,0.38438773770075263,0.5125169836010037,0.25625849180050186,2.050067934404015,38.05438603237452,0.032032311,57.40190216,0.25625849180050186,23.4,27.86965415945076,72.13034584054924,0,6.797916619313841,0.6151865972938646,3.075932986469323,19.350415124694017,1.3422253031866136,8.769388302,0,0,0,0.8388908144916336,0,7.270387059,8.508245859911455,0,0,0,0,0,10.487975920564761,0,0,0,2.703233295210294,0,0.8388908144916336,1.531657143756361,0.17582942125329087
"slurry--125.0--gonz??lez2014-bd0001--100.0--nan--0.0--nan--0.0--nan--0.0--nan--0.0--aqueous carbonation--semi-batch--nan--constant pressure--0.101--constant temperature--90.0--99.9--0.0--0.0--0.8--nan--nan--0.0--acidification, infrared spectroscopy",,125,0,0,0,semi-batch,constant pressure,0.101,constant temperature,90,99.9,0,0,0.8,0,1.3125,"acidification, infrared spectroscopy",,,,28.3,5,0.38438773770075263,0.5125169836010037,0.25625849180050186,2.050067934404015,38.05438603237452,0.032032311,57.40190216,0.25625849180050186,23.4,27.86965415945076,72.13034584054924,0,6.797916619313841,0.6151865972938646,3.075932986469323,19.350415124694017,1.3422253031866136,8.769388302,0,0,0,0.8388908144916336,0,7.270387059,8.508245859911455,0,0,0,0,0,10.487975920564761,0,0,0,2.703233295210294,0,0.8388908144916336,1.531657143756361,0.1741754155814288
"slurry--125.0--gonz??lez2014-bd0001--100.0--nan--0.0--nan--0.0--nan--0.0--nan--0.0--aqueous carbonation--semi-batch--nan--constant pressure--0.101--constant temperature--90.0--99.9--0.0--0.0--0.8--nan--nan--0.0--acidification, infrared spectroscopy",,125,0,0,0,semi-batch,constant pressure,0.101,constant temperature,90,99.9,0,0,0.8,0,1.375,"acidification, infrared spectroscopy",,,,28.3,5,0.38438773770075263,0.5125169836010037,0.25625849180050186,2.050067934404015,38.05438603237452,0.032032311,57.40190216,0.25625849180050186,23.4,27.86965415945076,72.13034584054924,0,6.797916619313841,0.6151865972938646,3.075932986469323,19.350415124694017,1.3422253031866136,8.769388302,0,0,0,0.8388908144916336,0,7.270387059,8.508245859911455,0,0,0,0,0,10.487975920564761,0,0,0,2.703233295210294,0,0.8388908144916336,1.531657143756361,0.18569178082250418
"slurry--125.0--gonz??lez2014-bd0001--100.0--nan--0.0--nan--0.0--nan--0.0--nan--0.0--aqueous carbonation--semi-batch--nan--constant pressure--0.101--constant temperature--90.0--99.9--0.0--0.0--0.8--nan--nan--0.0--acidification, infrared spectroscopy",,125,0,0,0,semi-batch,constant pressure,0.101,constant temperature,90,99.9,0,0,0.8,0,1.4375,"acidification, infrared spectroscopy",,,,28.3,5,0.38438773770075263,0.5125169836010037,0.25625849180050186,2.050067934404015,38.05438603237452,0.032032311,57.40190216,0.25625849180050186,23.4,27.86965415945076,72.13034584054924,0,6.797916619313841,0.6151865972938646,3.075932986469323,19.350415124694017,1.3422253031866136,8.769388302,0,0,0,0.8388908144916336,0,7.270387059,8.508245859911455,0,0,0,0,0,10.487975920564761,0,0,0,2.703233295210294,0,0.8388908144916336,1.531657143756361,0.18445002060093582
"slurry--125.0--gonz??lez2014-bd0001--100.0--nan--0.0--nan--0.0--nan--0.0--nan--0.0--aqueous carbonation--semi-batch--nan--constant pressure--0.101--constant temperature--90.0--99.9--0.0--0.0--0.8--nan--nan--0.0--acidification, infrared spectroscopy",,125,0,0,0,semi-batch,constant pressure,0.101,constant temperature,90,99.9,0,0,0.8,0,1.5,"acidification, infrared spectroscopy",,,,28.3,5,0.38438773770075263,0.5125169836010037,0.25625849180050186,2.050067934404015,38.05438603237452,0.032032311,57.40190216,0.25625849180050186,23.4,27.86965415945076,72.13034584054924,0,6.797916619313841,0.6151865972938646,3.075932986469323,19.350415124694017,1.3422253031866136,8.769388302,0,0,0,0.8388908144916336,0,7.270387059,8.508245859911455,0,0,0,0,0,10.487975920564761,0,0,0,2.703233295210294,0,0.8388908144916336,1.531657143756361,0.1882172535210996
slurry--13.3333333333333--back2008-bd0001--100.0--nan--0.0--nan--0.0--nan--0.0--nan--0.0--aqueous carbonation--batch--3.7--initial pressure--0.101--constant temperature--25.0--10.0--0.0--90.0--1.0--nan--nan--300.0--manometric analysis,,13.33333333,0,0,0,batch,initial pressure,0.101,constant temperature,25,10,0,90,1,300,0,manometric analysis,,,,23.3,38,3.669926553585711,16.62260850741763,2.9143534396121824,9.390694416528142,14.787645230624777,0.4317560651277306,40.26125307316089,10.90184064,6.5,32,68,0,13,0,0,20.5,0,3.5,0,0,0,0,0,0,11.5,0,0,0,0,0,11.5,0,0,0,3,0,0,5,1e-05
slurry--13.3333333333333--back2008-bd0001--100.0--nan--0.0--nan--0.0--nan--0.0--nan--0.0--aqueous carbonation--batch--3.7--initial pressure--0.101--constant temperature--25.0--10.0--0.0--90.0--1.0--nan--nan--300.0--manometric analysis,,13.33333333,0,0,0,batch,initial pressure,0.101,constant temperature,25,10,0,90,1,300,0.0625,manometric analysis,,,,23.3,38,3.669926553585711,16.62260850741763,2.9143534396121824,9.390694416528142,14.787645230624777,0.4317560651277306,40.26125307316089,10.90184064,6.5,32,68,0,13,0,0,20.5,0,3.5,0,0,0,0,0,0,11.5,0,0,0,0,0,11.5,0,0,0,3,0,0,5,0.001531921
slurry--13.3333333333333--back2008-bd0001--100.0--nan--0.0--nan--0.0--nan--0.0--nan--0.0--aqueous carbonation--batch--3.7--initial pressure--0.101--constant temperature--25.0--10.0--0.0--90.0--1.0--nan--nan--300.0--manometric analysis,,13.33333333,0,0,0,batch,initial pressure,0.101,constant temperature,25,10,0,90,1,300,0.125,manometric analysis,,,,23.3,38,3.669926553585711,16.62260850741763,2.9143534396121824,9.390694416528142,14.787645230624777,0.4317560651277306,40.26125307316089,10.90184064,6.5,32,68,0,13,0,0,20.5,0,3.5,0,0,0,0,0,0,11.5,0,0,0,0,0,11.5,0,0,0,3,0,0,5,0.002841518
slurry--13.3333333333333--back2008-bd0001--100.0--nan--0.0--nan--0.0--nan--0.0--nan--0.0--aqueous carbonation--batch--3.7--initial pressure--0.101--constant temperature--25.0--10.0--0.0--90.0--1.0--nan--nan--300.0--manometric analysis,,13.33333333,0,0,0,batch,initial pressure,0.101,constant temperature,25,10,0,90,1,300,0.1875,manometric analysis,,,,23.3,38,3.669926553585711,16.62260850741763,2.9143534396121824,9.390694416528142,14.787645230624777,0.4317560651277306,40.26125307316089,10.90184064,6.5,32,68,0,13,0,0,20.5,0,3.5,0,0,0,0,0,0,11.5,0,0,0,0,0,11.5,0,0,0,3,0,0,5,0.003980743
slurry--13.3333333333333--back2008-bd0001--100.0--nan--0.0--nan--0.0--nan--0.0--nan--0.0--aqueous carbonation--batch--3.7--initial pressure--0.101--constant temperature--25.0--10.0--0.0--90.0--1.0--nan--nan--300.0--manometric analysis,,13.33333333,0,0,0,batch,initial pressure,0.101,constant temperature,25,10,0,90,1,300,0.25,manometric analysis,,,,23.3,38,3.669926553585711,16.62260850741763,2.9143534396121824,9.390694416528142,14.787645230624777,0.4317560651277306,40.26125307316089,10.90184064,6.5,32,68,0,13,0,0,20.5,0,3.5,0,0,0,0,0,0,11.5,0,0,0,0,0,11.5,0,0,0,3,0,0,5,0.005181973
slurry--13.3333333333333--back2008-bd0001--100.0--nan--0.0--nan--0.0--nan--0.0--nan--0.0--aqueous carbonation--batch--3.7--initial pressure--0.101--constant temperature--25.0--10.0--0.0--90.0--1.0--nan--nan--300.0--manometric analysis,,13.33333333,0,0,0,batch,initial pressure,0.101,constant temperature,25,10,0,90,1,300,0.3125,manometric analysis,,,,23.3,38,3.669926553585711,16.62260850741763,2.9143534396121824,9.390694416528142,14.787645230624777,0.4317560651277306,40.26125307316089,10.90184064,6.5,32,68,0,13,0,0,20.5,0,3.5,0,0,0,0,0,0,11.5,0,0,0,0,0,11.5,0,0,0,3,0,0,5,0.006000125
slurry--13.3333333333333--back2008-bd0001--100.0--nan--0.0--nan--0.0--nan--0.0--nan--0.0--aqueous carbonation--batch--3.7--initial pressure--0.101--constant temperature--25.0--10.0--0.0--90.0--1.0--nan--nan--300.0--manometric analysis,,13.33333333,0,0,0,batch,initial pressure,0.101,constant temperature,25,10,0,90,1,300,0.375,manometric analysis,,,,23.3,38,3.669926553585711,16.62260850741763,2.9143534396121824,9.390694416528142,14.787645230624777,0.4317560651277306,40.26125307316089,10.90184064,6.5,32,68,0,13,0,0,20.5,0,3.5,0,0,0,0,0,0,11.5,0,0,0,0,0,11.5,0,0,0,3,0,0,5,0.007237722
slurry--13.3333333333333--back2008-bd0001--100.0--nan--0.0--nan--0.0--nan--0.0--nan--0.0--aqueous carbonation--batch--3.7--initial pressure--0.101--constant temperature--25.0--10.0--0.0--90.0--1.0--nan--nan--300.0--manometric analysis,,13.33333333,0,0,0,batch,initial pressure,0.101,constant temperature,25,10,0,90,1,300,0.4375,manometric analysis,,,,23.3,38,3.669926553585711,16.62260850741763,2.9143534396121824,9.390694416528142,14.787645230624777,0.4317560651277306,40.26125307316089,10.90184064,6.5,32,68,0,13,0,0,20.5,0,3.5,0,0,0,0,0,0,11.5,0,0,0,0,0,11.5,0,0,0,3,0,0,5,0.008199732
slurry--13.3333333333333--back2008-bd0001--100.0--nan--0.0--nan--0.0--nan--0.0--nan--0.0--aqueous carbonation--batch--3.7--initial pressure--0.101--constant temperature--25.0--10.0--0.0--90.0--1.0--nan--nan--300.0--manometric analysis,,13.33333333,0,0,0,batch,initial pressure,0.101,constant temperature,25,10,0,90,1,300,0.5,manometric analysis,,,,23.3,38,3.669926553585711,16.62260850741763,2.9143534396121824,9.390694416528142,14.787645230624777,0.4317560651277306,40.26125307316089,10.90184064,6.5,32,68,0,13,0,0,20.5,0,3.5,0,0,0,0,0,0,11.5,0,0,0,0,0,11.5,0,0,0,3,0,0,5,0.009340222
slurry--13.3333333333333--back2008-bd0001--100.0--nan--0.0--nan--0.0--nan--0.0--nan--0.0--aqueous carbonation--batch--3.7--initial pressure--0.101--constant temperature--25.0--10.0--0.0--90.0--1.0--nan--nan--300.0--manometric analysis,,13.33333333,0,0,0,batch,initial pressure,0.101,constant temperature,25,10,0,90,1,300,0.5625,manometric analysis,,,,23.3,38,3.669926553585711,16.62260850741763,2.9143534396121824,9.390694416528142,14.787645230624777,0.4317560651277306,40.26125307316089,10.90184064,6.5,32,68,0,13,0,0,20.5,0,3.5,0,0,0,0,0,0,11.5,0,0,0,0,0,11.5,0,0,0,3,0,0,5,0.010340309544692514
