Repository: kycai/c3gb

# c3gb

**c3gb**, Gradient Boosting models for predicting the CO2 uptake of Coal ashes in Carbon mineralization, were developed in the research article: [AI-guided prediction and control of CO2 mineralization in coal ashes as carbon-efficient supplementary cementitious materials](). They are tree-based ensemble models. 

The models take the physicochemical properties of coal ashes, along with the process parameters related to reactant proportions and carbonation conditions as input features, while the output is CO2 uptake. The models can be used as a objective function to optimize the carbonation process for CO2 mineralization in coal ashes.

Kangyi Cai 2026 @ Missouri S&T

File: data/Xys_gt_augmented.csv (part 57 of 89)
Group id,Class id,Water-Solid ratio,Chemical admixture 1-content,Chemical admixture 2-content,Chemical admixture 3-content,Carbonation reactor operation mode,Carbonation pressure control type,Carbonation pressure,Carbonation temperature control type,Carbonation temperature,Carbonation gas 1-CO2,Carbonation gas 2-H2O vapor,Carbonation gas 3-N2,Carbonation gas flow rate,Carbonation stirring speed ,Carbonation duration,Method-CO2 uptake,Chemical admixture 1_Classification 2,Chemical admixture 2_Classification 2,Chemical admixture 3_Classification 2,"Solid_Dv,50",Solid_Specific surface area,Solid_Na2O,Solid_MgO,Solid_Al2O3,Solid_SiO2,Solid_SO3,Solid_K2O,Solid_CaO,Solid_Fe2O3,Solid_Loss on ignition,Solid_Amorphous+others,Solid_Crystalline,Solid_Albite,Solid_Anhydrite,Solid_Augite,Solid_Bassanite,Solid_Brownmillerite,Solid_Brucite,Solid_Calcite,Solid_Corundum,Solid_Diopside,Solid_Glauberite,Solid_Gypsum,Solid_Hematite,Solid_Hydrotalcite,Solid_Lime,Solid_Maghemite,Solid_Magnesioferrite,Solid_Magnetite,Solid_Microcline,Solid_Mullite,Solid_Periclase,Solid_Polyhalite,Solid_Portlandite,Solid_Pyroaurite,Solid_Quartz,Solid_Spinel,Solid_Srebrodolskite,Solid_Thenardite,Experimental CO2 uptake-U2
slurry--13.3333333333333--back2008-bd0001--100.0--nan--0.0--nan--0.0--nan--0.0--nan--0.0--aqueous carbonation--batch--3.7--initial pressure--0.101--constant temperature--25.0--10.0--0.0--90.0--1.0--nan--nan--300.0--manometric analysis,,13.33333333,0,0,0,batch,initial pressure,0.101,constant temperature,25,10,0,90,1,300,0.625,manometric analysis,,,,23.3,38,3.669926553585711,16.62260850741763,2.9143534396121824,9.390694416528142,14.787645230624777,0.4317560651277306,40.26125307316089,10.90184064,6.5,32,68,0,13,0,0,20.5,0,3.5,0,0,0,0,0,0,11.5,0,0,0,0,0,11.5,0,0,0,3,0,0,5,0.011121060228770468
slurry--13.3333333333333--back2008-bd0001--100.0--nan--0.0--nan--0.0--nan--0.0--nan--0.0--aqueous carbonation--batch--3.7--initial pressure--0.101--constant temperature--25.0--10.0--0.0--90.0--1.0--nan--nan--300.0--manometric analysis,,13.33333333,0,0,0,batch,initial pressure,0.101,constant temperature,25,10,0,90,1,300,0.6875,manometric analysis,,,,23.3,38,3.669926553585711,16.62260850741763,2.9143534396121824,9.390694416528142,14.787645230624777,0.4317560651277306,40.26125307316089,10.90184064,6.5,32,68,0,13,0,0,20.5,0,3.5,0,0,0,0,0,0,11.5,0,0,0,0,0,11.5,0,0,0,3,0,0,5,0.012068851888031541
slurry--13.3333333333333--back2008-bd0001--100.0--nan--0.0--nan--0.0--nan--0.0--nan--0.0--aqueous carbonation--batch--3.7--initial pressure--0.101--constant temperature--25.0--10.0--0.0--90.0--1.0--nan--nan--300.0--manometric analysis,,13.33333333,0,0,0,batch,initial pressure,0.101,constant temperature,25,10,0,90,1,300,0.75,manometric analysis,,,,23.3,38,3.669926553585711,16.62260850741763,2.9143534396121824,9.390694416528142,14.787645230624777,0.4317560651277306,40.26125307316089,10.90184064,6.5,32,68,0,13,0,0,20.5,0,3.5,0,0,0,0,0,0,11.5,0,0,0,0,0,11.5,0,0,0,3,0,0,5,0.013123907
slurry--13.3333333333333--back2008-bd0001--100.0--nan--0.0--nan--0.0--nan--0.0--nan--0.0--aqueous carbonation--batch--3.7--initial pressure--0.101--constant temperature--25.0--10.0--0.0--90.0--1.0--nan--nan--300.0--manometric analysis,,13.33333333,0,0,0,batch,initial pressure,0.101,constant temperature,25,10,0,90,1,300,0.8125,manometric analysis,,,,23.3,38,3.669926553585711,16.62260850741763,2.9143534396121824,9.390694416528142,14.787645230624777,0.4317560651277306,40.26125307316089,10.90184064,6.5,32,68,0,13,0,0,20.5,0,3.5,0,0,0,0,0,0,11.5,0,0,0,0,0,11.5,0,0,0,3,0,0,5,0.013891815962316858
slurry--13.3333333333333--back2008-bd0001--100.0--nan--0.0--nan--0.0--nan--0.0--nan--0.0--aqueous carbonation--batch--3.7--initial pressure--0.101--constant temperature--25.0--10.0--0.0--90.0--1.0--nan--nan--300.0--manometric analysis,,13.33333333,0,0,0,batch,initial pressure,0.101,constant temperature,25,10,0,90,1,300,0.875,manometric analysis,,,,23.3,38,3.669926553585711,16.62260850741763,2.9143534396121824,9.390694416528142,14.787645230624777,0.4317560651277306,40.26125307316089,10.90184064,6.5,32,68,0,13,0,0,20.5,0,3.5,0,0,0,0,0,0,11.5,0,0,0,0,0,11.5,0,0,0,3,0,0,5,0.015196093270065703
slurry--13.3333333333333--back2008-bd0001--100.0--nan--0.0--nan--0.0--nan--0.0--nan--0.0--aqueous carbonation--batch--3.7--initial pressure--0.101--constant temperature--25.0--10.0--0.0--90.0--1.0--nan--nan--300.0--manometric analysis,,13.33333333,0,0,0,batch,initial pressure,0.101,constant temperature,25,10,0,90,1,300,0.9375,manometric analysis,,,,23.3,38,3.669926553585711,16.62260850741763,2.9143534396121824,9.390694416528142,14.787645230624777,0.4317560651277306,40.26125307316089,10.90184064,6.5,32,68,0,13,0,0,20.5,0,3.5,0,0,0,0,0,0,11.5,0,0,0,0,0,11.5,0,0,0,3,0,0,5,0.015834452027034755
slurry--13.3333333333333--back2008-bd0001--100.0--nan--0.0--nan--0.0--nan--0.0--nan--0.0--aqueous carbonation--batch--3.7--initial pressure--0.101--constant temperature--25.0--10.0--0.0--90.0--1.0--nan--nan--300.0--manometric analysis,,13.33333333,0,0,0,batch,initial pressure,0.101,constant temperature,25,10,0,90,1,300,1,manometric analysis,,,,23.3,38,3.669926553585711,16.62260850741763,2.9143534396121824,9.390694416528142,14.787645230624777,0.4317560651277306,40.26125307316089,10.90184064,6.5,32,68,0,13,0,0,20.5,0,3.5,0,0,0,0,0,0,11.5,0,0,0,0,0,11.5,0,0,0,3,0,0,5,0.016096241
slurry--13.3333333333333--back2008-bd0001--100.0--nan--0.0--nan--0.0--nan--0.0--nan--0.0--aqueous carbonation--batch--3.7--initial pressure--0.101--constant temperature--25.0--10.0--0.0--90.0--1.0--nan--nan--300.0--manometric analysis,,13.33333333,0,0,0,batch,initial pressure,0.101,constant temperature,25,10,0,90,1,300,1.0625,manometric analysis,,,,23.3,38,3.669926553585711,16.62260850741763,2.9143534396121824,9.390694416528142,14.787645230624777,0.4317560651277306,40.26125307316089,10.90184064,6.5,32,68,0,13,0,0,20.5,0,3.5,0,0,0,0,0,0,11.5,0,0,0,0,0,11.5,0,0,0,3,0,0,5,0.017629939147669766
slurry--13.3333333333333--back2008-bd0001--100.0--nan--0.0--nan--0.0--nan--0.0--nan--0.0--aqueous carbonation--batch--3.7--initial pressure--0.101--constant temperature--25.0--10.0--0.0--90.0--1.0--nan--nan--300.0--manometric analysis,,13.33333333,0,0,0,batch,initial pressure,0.101,constant temperature,25,10,0,90,1,300,1.125,manometric analysis,,,,23.3,38,3.669926553585711,16.62260850741763,2.9143534396121824,9.390694416528142,14.787645230624777,0.4317560651277306,40.26125307316089,10.90184064,6.5,32,68,0,13,0,0,20.5,0,3.5,0,0,0,0,0,0,11.5,0,0,0,0,0,11.5,0,0,0,3,0,0,5,0.018331592262777727
slurry--13.3333333333333--back2008-bd0001--100.0--nan--0.0--nan--0.0--nan--0.0--nan--0.0--aqueous carbonation--batch--3.7--initial pressure--0.101--constant temperature--25.0--10.0--0.0--90.0--1.0--nan--nan--300.0--manometric analysis,,13.33333333,0,0,0,batch,initial pressure,0.101,constant temperature,25,10,0,90,1,300,1.1875,manometric analysis,,,,23.3,38,3.669926553585711,16.62260850741763,2.9143534396121824,9.390694416528142,14.787645230624777,0.4317560651277306,40.26125307316089,10.90184064,6.5,32,68,0,13,0,0,20.5,0,3.5,0,0,0,0,0,0,11.5,0,0,0,0,0,11.5,0,0,0,3,0,0,5,0.019029460479247674
slurry--13.3333333333333--back2008-bd0001--100.0--nan--0.0--nan--0.0--nan--0.0--nan--0.0--aqueous carbonation--batch--3.7--initial pressure--0.101--constant temperature--25.0--10.0--0.0--90.0--1.0--nan--nan--300.0--manometric analysis,,13.33333333,0,0,0,batch,initial pressure,0.101,constant temperature,25,10,0,90,1,300,1.25,manometric analysis,,,,23.3,38,3.669926553585711,16.62260850741763,2.9143534396121824,9.390694416528142,14.787645230624777,0.4317560651277306,40.26125307316089,10.90184064,6.5,32,68,0,13,0,0,20.5,0,3.5,0,0,0,0,0,0,11.5,0,0,0,0,0,11.5,0,0,0,3,0,0,5,0.020006930562662787
slurry--13.3333333333333--back2008-bd0001--100.0--nan--0.0--nan--0.0--nan--0.0--nan--0.0--aqueous carbonation--batch--3.7--initial pressure--0.101--constant temperature--25.0--10.0--0.0--90.0--1.0--nan--nan--300.0--manometric analysis,,13.33333333,0,0,0,batch,initial pressure,0.101,constant temperature,25,10,0,90,1,300,1.3125,manometric analysis,,,,23.3,38,3.669926553585711,16.62260850741763,2.9143534396121824,9.390694416528142,14.787645230624777,0.4317560651277306,40.26125307316089,10.90184064,6.5,32,68,0,13,0,0,20.5,0,3.5,0,0,0,0,0,0,11.5,0,0,0,0,0,11.5,0,0,0,3,0,0,5,0.021292551413258042
slurry--13.3333333333333--back2008-bd0001--100.0--nan--0.0--nan--0.0--nan--0.0--nan--0.0--aqueous carbonation--batch--3.7--initial pressure--0.101--constant temperature--25.0--10.0--0.0--90.0--1.0--nan--nan--300.0--manometric analysis,,13.33333333,0,0,0,batch,initial pressure,0.101,constant temperature,25,10,0,90,1,300,1.375,manometric analysis,,,,23.3,38,3.669926553585711,16.62260850741763,2.9143534396121824,9.390694416528142,14.787645230624777,0.4317560651277306,40.26125307316089,10.90184064,6.5,32,68,0,13,0,0,20.5,0,3.5,0,0,0,0,0,0,11.5,0,0,0,0,0,11.5,0,0,0,3,0,0,5,0.022565099
slurry--13.3333333333333--back2008-bd0001--100.0--nan--0.0--nan--0.0--nan--0.0--nan--0.0--aqueous carbonation--batch--3.7--initial pressure--0.101--constant temperature--25.0--10.0--0.0--90.0--1.0--nan--nan--300.0--manometric analysis,,13.33333333,0,0,0,batch,initial pressure,0.101,constant temperature,25,10,0,90,1,300,1.4375,manometric analysis,,,,23.3,38,3.669926553585711,16.62260850741763,2.9143534396121824,9.390694416528142,14.787645230624777,0.4317560651277306,40.26125307316089,10.90184064,6.5,32,68,0,13,0,0,20.5,0,3.5,0,0,0,0,0,0,11.5,0,0,0,0,0,11.5,0,0,0,3,0,0,5,0.023093115384593254
slurry--13.3333333333333--back2008-bd0001--100.0--nan--0.0--nan--0.0--nan--0.0--nan--0.0--aqueous carbonation--batch--3.7--initial pressure--0.101--constant temperature--25.0--10.0--0.0--90.0--1.0--nan--nan--300.0--manometric analysis,,13.33333333,0,0,0,batch,initial pressure,0.101,constant temperature,25,10,0,90,1,300,1.5,manometric analysis,,,,23.3,38,3.669926553585711,16.62260850741763,2.9143534396121824,9.390694416528142,14.787645230624777,0.4317560651277306,40.26125307316089,10.90184064,6.5,32,68,0,13,0,0,20.5,0,3.5,0,0,0,0,0,0,11.5,0,0,0,0,0,11.5,0,0,0,3,0,0,5,0.023623937564574576
slurry--13.3333333333333--back2008-bd0001--100.0--nan--0.0--nan--0.0--nan--0.0--nan--0.0--aqueous carbonation--batch--3.7--initial pressure--0.101--constant temperature--25.0--10.0--0.0--90.0--1.0--nan--nan--300.0--manometric analysis,,13.33333333,0,0,0,batch,initial pressure,0.101,constant temperature,25,10,0,90,1,300,1.5625,manometric analysis,,,,23.3,38,3.669926553585711,16.62260850741763,2.9143534396121824,9.390694416528142,14.787645230624777,0.4317560651277306,40.26125307316089,10.90184064,6.5,32,68,0,13,0,0,20.5,0,3.5,0,0,0,0,0,0,11.5,0,0,0,0,0,11.5,0,0,0,3,0,0,5,0.024860359641781266
slurry--13.3333333333333--back2008-bd0001--100.0--nan--0.0--nan--0.0--nan--0.0--nan--0.0--aqueous carbonation--batch--3.7--initial pressure--0.101--constant temperature--25.0--10.0--0.0--90.0--1.0--nan--nan--300.0--manometric analysis,,13.33333333,0,0,0,batch,initial pressure,0.101,constant temperature,25,10,0,90,1,300,1.625,manometric analysis,,,,23.3,38,3.669926553585711,16.62260850741763,2.9143534396121824,9.390694416528142,14.787645230624777,0.4317560651277306,40.26125307316089,10.90184064,6.5,32,68,0,13,0,0,20.5,0,3.5,0,0,0,0,0,0,11.5,0,0,0,0,0,11.5,0,0,0,3,0,0,5,0.025361529
slurry--13.3333333333333--back2008-bd0001--100.0--nan--0.0--nan--0.0--nan--0.0--nan--0.0--aqueous carbonation--batch--3.7--initial pressure--0.101--constant temperature--25.0--10.0--0.0--90.0--1.0--nan--nan--300.0--manometric analysis,,13.33333333,0,0,0,batch,initial pressure,0.101,constant temperature,25,10,0,90,1,300,1.6875,manometric analysis,,,,23.3,38,3.669926553585711,16.62260850741763,2.9143534396121824,9.390694416528142,14.787645230624777,0.4317560651277306,40.26125307316089,10.90184064,6.5,32,68,0,13,0,0,20.5,0,3.5,0,0,0,0,0,0,11.5,0,0,0,0,0,11.5,0,0,0,3,0,0,5,0.026103851122396948
slurry--13.3333333333333--back2008-bd0001--100.0--nan--0.0--nan--0.0--nan--0.0--nan--0.0--aqueous carbonation--batch--3.7--initial pressure--0.101--constant temperature--25.0--10.0--0.0--90.0--1.0--nan--nan--300.0--manometric analysis,,13.33333333,0,0,0,batch,initial pressure,0.101,constant temperature,25,10,0,90,1,300,1.75,manometric analysis,,,,23.3,38,3.669926553585711,16.62260850741763,2.9143534396121824,9.390694416528142,14.787645230624777,0.4317560651277306,40.26125307316089,10.90184064,6.5,32,68,0,13,0,0,20.5,0,3.5,0,0,0,0,0,0,11.5,0,0,0,0,0,11.5,0,0,0,3,0,0,5,0.026744354826109915
slurry--13.3333333333333--back2008-bd0001--100.0--nan--0.0--nan--0.0--nan--0.0--nan--0.0--aqueous carbonation--batch--3.7--initial pressure--0.101--constant temperature--25.0--10.0--0.0--90.0--1.0--nan--nan--300.0--manometric analysis,,13.33333333,0,0,0,batch,initial pressure,0.101,constant temperature,25,10,0,90,1,300,1.8125,manometric analysis,,,,23.3,38,3.669926553585711,16.62260850741763,2.9143534396121824,9.390694416528142,14.787645230624777,0.4317560651277306,40.26125307316089,10.90184064,6.5,32,68,0,13,0,0,20.5,0,3.5,0,0,0,0,0,0,11.5,0,0,0,0,0,11.5,0,0,0,3,0,0,5,0.027311272036529208
slurry--13.3333333333333--back2008-bd0001--100.0--nan--0.0--nan--0.0--nan--0.0--nan--0.0--aqueous carbonation--batch--3.7--initial pressure--0.101--constant temperature--25.0--10.0--0.0--90.0--1.0--nan--nan--300.0--manometric analysis,,13.33333333,0,0,0,batch,initial pressure,0.101,constant temperature,25,10,0,90,1,300,1.875,manometric analysis,,,,23.3,38,3.669926553585711,16.62260850741763,2.9143534396121824,9.390694416528142,14.787645230624777,0.4317560651277306,40.26125307316089,10.90184064,6.5,32,68,0,13,0,0,20.5,0,3.5,0,0,0,0,0,0,11.5,0,0,0,0,0,11.5,0,0,0,3,0,0,5,0.028708073
slurry--13.3333333333333--back2008-bd0001--100.0--nan--0.0--nan--0.0--nan--0.0--nan--0.0--aqueous carbonation--batch--3.7--initial pressure--0.101--constant temperature--25.0--10.0--0.0--90.0--1.0--nan--nan--300.0--manometric analysis,,13.33333333,0,0,0,batch,initial pressure,0.101,constant temperature,25,10,0,90,1,300,1.9375,manometric analysis,,,,23.3,38,3.669926553585711,16.62260850741763,2.9143534396121824,9.390694416528142,14.787645230624777,0.4317560651277306,40.26125307316089,10.90184064,6.5,32,68,0,13,0,0,20.5,0,3.5,0,0,0,0,0,0,11.5,0,0,0,0,0,11.5,0,0,0,3,0,0,5,0.029772156475190215
slurry--13.3333333333333--back2008-bd0001--100.0--nan--0.0--nan--0.0--nan--0.0--nan--0.0--aqueous carbonation--batch--3.7--initial pressure--0.101--constant temperature--25.0--10.0--0.0--90.0--1.0--nan--nan--300.0--manometric analysis,,13.33333333,0,0,0,batch,initial pressure,0.101,constant temperature,25,10,0,90,1,300,2,manometric analysis,,,,23.3,38,3.669926553585711,16.62260850741763,2.9143534396121824,9.390694416528142,14.787645230624777,0.4317560651277306,40.26125307316089,10.90184064,6.5,32,68,0,13,0,0,20.5,0,3.5,0,0,0,0,0,0,11.5,0,0,0,0,0,11.5,0,0,0,3,0,0,5,0.030478523034997703
slurry--13.3333333333333--back2008-bd0001--100.0--nan--0.0--nan--0.0--nan--0.0--nan--0.0--aqueous carbonation--batch--3.7--initial pressure--0.101--constant temperature--25.0--10.0--0.0--90.0--1.0--nan--nan--450.0--manometric analysis,,13.33333333,0,0,0,batch,initial pressure,0.101,constant temperature,25,10,0,90,1,450,0,manometric analysis,,,,23.3,38,3.669926553585711,16.62260850741763,2.9143534396121824,9.390694416528142,14.787645230624777,0.4317560651277306,40.26125307316089,10.90184064,6.5,32,68,0,13,0,0,20.5,0,3.5,0,0,0,0,0,0,11.5,0,0,0,0,0,11.5,0,0,0,3,0,0,5,1e-05
slurry--13.3333333333333--back2008-bd0001--100.0--nan--0.0--nan--0.0--nan--0.0--nan--0.0--aqueous carbonation--batch--3.7--initial pressure--0.101--constant temperature--25.0--10.0--0.0--90.0--1.0--nan--nan--450.0--manometric analysis,,13.33333333,0,0,0,batch,initial pressure,0.101,constant temperature,25,10,0,90,1,450,0.0625,manometric analysis,,,,23.3,38,3.669926553585711,16.62260850741763,2.9143534396121824,9.390694416528142,14.787645230624777,0.4317560651277306,40.26125307316089,10.90184064,6.5,32,68,0,13,0,0,20.5,0,3.5,0,0,0,0,0,0,11.5,0,0,0,0,0,11.5,0,0,0,3,0,0,5,0.001953966
slurry--13.3333333333333--back2008-bd0001--100.0--nan--0.0--nan--0.0--nan--0.0--nan--0.0--aqueous carbonation--batch--3.7--initial pressure--0.101--constant temperature--25.0--10.0--0.0--90.0--1.0--nan--nan--450.0--manometric analysis,,13.33333333,0,0,0,batch,initial pressure,0.101,constant temperature,25,10,0,90,1,450,0.125,manometric analysis,,,,23.3,38,3.669926553585711,16.62260850741763,2.9143534396121824,9.390694416528142,14.787645230624777,0.4317560651277306,40.26125307316089,10.90184064,6.5,32,68,0,13,0,0,20.5,0,3.5,0,0,0,0,0,0,11.5,0,0,0,0,0,11.5,0,0,0,3,0,0,5,0.003729481
slurry--13.3333333333333--back2008-bd0001--100.0--nan--0.0--nan--0.0--nan--0.0--nan--0.0--aqueous carbonation--batch--3.7--initial pressure--0.101--constant temperature--25.0--10.0--0.0--90.0--1.0--nan--nan--450.0--manometric analysis,,13.33333333,0,0,0,batch,initial pressure,0.101,constant temperature,25,10,0,90,1,450,0.1875,manometric analysis,,,,23.3,38,3.669926553585711,16.62260850741763,2.9143534396121824,9.390694416528142,14.787645230624777,0.4317560651277306,40.26125307316089,10.90184064,6.5,32,68,0,13,0,0,20.5,0,3.5,0,0,0,0,0,0,11.5,0,0,0,0,0,11.5,0,0,0,3,0,0,5,0.005184743
slurry--13.3333333333333--back2008-bd0001--100.0--nan--0.0--nan--0.0--nan--0.0--nan--0.0--aqueous carbonation--batch--3.7--initial pressure--0.101--constant temperature--25.0--10.0--0.0--90.0--1.0--nan--nan--450.0--manometric analysis,,13.33333333,0,0,0,batch,initial pressure,0.101,constant temperature,25,10,0,90,1,450,0.25,manometric analysis,,,,23.3,38,3.669926553585711,16.62260850741763,2.9143534396121824,9.390694416528142,14.787645230624777,0.4317560651277306,40.26125307316089,10.90184064,6.5,32,68,0,13,0,0,20.5,0,3.5,0,0,0,0,0,0,11.5,0,0,0,0,0,11.5,0,0,0,3,0,0,5,0.006950924
slurry--13.3333333333333--back2008-bd0001--100.0--nan--0.0--nan--0.0--nan--0.0--nan--0.0--aqueous carbonation--batch--3.7--initial pressure--0.101--constant temperature--25.0--10.0--0.0--90.0--1.0--nan--nan--450.0--manometric analysis,,13.33333333,0,0,0,batch,initial pressure,0.101,constant temperature,25,10,0,90,1,450,0.3125,manometric analysis,,,,23.3,38,3.669926553585711,16.62260850741763,2.9143534396121824,9.390694416528142,14.787645230624777,0.4317560651277306,40.26125307316089,10.90184064,6.5,32,68,0,13,0,0,20.5,0,3.5,0,0,0,0,0,0,11.5,0,0,0,0,0,11.5,0,0,0,3,0,0,5,0.00823139
slurry--13.3333333333333--back2008-bd0001--100.0--nan--0.0--nan--0.0--nan--0.0--nan--0.0--aqueous carbonation--batch--3.7--initial pressure--0.101--constant temperature--25.0--10.0--0.0--90.0--1.0--nan--nan--450.0--manometric analysis,,13.33333333,0,0,0,batch,initial pressure,0.101,constant temperature,25,10,0,90,1,450,0.375,manometric analysis,,,,23.3,38,3.669926553585711,16.62260850741763,2.9143534396121824,9.390694416528142,14.787645230624777,0.4317560651277306,40.26125307316089,10.90184064,6.5,32,68,0,13,0,0,20.5,0,3.5,0,0,0,0,0,0,11.5,0,0,0,0,0,11.5,0,0,0,3,0,0,5,0.009730876
slurry--13.3333333333333--back2008-bd0001--100.0--nan--0.0--nan--0.0--nan--0.0--nan--0.0--aqueous carbonation--batch--3.7--initial pressure--0.101--constant temperature--25.0--10.0--0.0--90.0--1.0--nan--nan--450.0--manometric analysis,,13.33333333,0,0,0,batch,initial pressure,0.101,constant temperature,25,10,0,90,1,450,0.4375,manometric analysis,,,,23.3,38,3.669926553585711,16.62260850741763,2.9143534396121824,9.390694416528142,14.787645230624777,0.4317560651277306,40.26125307316089,10.90184064,6.5,32,68,0,13,0,0,20.5,0,3.5,0,0,0,0,0,0,11.5,0,0,0,0,0,11.5,0,0,0,3,0,0,5,0.011030812140320364
slurry--13.3333333333333--back2008-bd0001--100.0--nan--0.0--nan--0.0--nan--0.0--nan--0.0--aqueous carbonation--batch--3.7--initial pressure--0.101--constant temperature--25.0--10.0--0.0--90.0--1.0--nan--nan--450.0--manometric analysis,,13.33333333,0,0,0,batch,initial pressure,0.101,constant temperature,25,10,0,90,1,450,0.5,manometric analysis,,,,23.3,38,3.669926553585711,16.62260850741763,2.9143534396121824,9.390694416528142,14.787645230624777,0.4317560651277306,40.26125307316089,10.90184064,6.5,32,68,0,13,0,0,20.5,0,3.5,0,0,0,0,0,0,11.5,0,0,0,0,0,11.5,0,0,0,3,0,0,5,0.012639878970897552
slurry--13.3333333333333--back2008-bd0001--100.0--nan--0.0--nan--0.0--nan--0.0--nan--0.0--aqueous carbonation--batch--3.7--initial pressure--0.101--constant temperature--25.0--10.0--0.0--90.0--1.0--nan--nan--450.0--manometric analysis,,13.33333333,0,0,0,batch,initial pressure,0.101,constant temperature,25,10,0,90,1,450,0.5625,manometric analysis,,,,23.3,38,3.669926553585711,16.62260850741763,2.9143534396121824,9.390694416528142,14.787645230624777,0.4317560651277306,40.26125307316089,10.90184064,6.5,32,68,0,13,0,0,20.5,0,3.5,0,0,0,0,0,0,11.5,0,0,0,0,0,11.5,0,0,0,3,0,0,5,0.014400915096218029
slurry--13.3333333333333--back2008-bd0001--100.0--nan--0.0--nan--0.0--nan--0.0--nan--0.0--aqueous carbonation--batch--3.7--initial pressure--0.101--constant temperature--25.0--10.0--0.0--90.0--1.0--nan--nan--450.0--manometric analysis,,13.33333333,0,0,0,batch,initial pressure,0.101,constant temperature,25,10,0,90,1,450,0.625,manometric analysis,,,,23.3,38,3.669926553585711,16.62260850741763,2.9143534396121824,9.390694416528142,14.787645230624777,0.4317560651277306,40.26125307316089,10.90184064,6.5,32,68,0,13,0,0,20.5,0,3.5,0,0,0,0,0,0,11.5,0,0,0,0,0,11.5,0,0,0,3,0,0,5,0.015701226
slurry--13.3333333333333--back2008-bd0001--100.0--nan--0.0--nan--0.0--nan--0.0--nan--0.0--aqueous carbonation--batch--3.7--initial pressure--0.101--constant temperature--25.0--10.0--0.0--90.0--1.0--nan--nan--450.0--manometric analysis,,13.33333333,0,0,0,batch,initial pressure,0.101,constant temperature,25,10,0,90,1,450,0.6875,manometric analysis,,,,23.3,38,3.669926553585711,16.62260850741763,2.9143534396121824,9.390694416528142,14.787645230624777,0.4317560651277306,40.26125307316089,10.90184064,6.5,32,68,0,13,0,0,20.5,0,3.5,0,0,0,0,0,0,11.5,0,0,0,0,0,11.5,0,0,0,3,0,0,5,0.017231850115889093
slurry--13.3333333333333--back2008-bd0001--100.0--nan--0.0--nan--0.0--nan--0.0--nan--0.0--aqueous carbonation--batch--3.7--initial pressure--0.101--constant temperature--25.0--10.0--0.0--90.0--1.0--nan--nan--450.0--manometric analysis,,13.33333333,0,0,0,batch,initial pressure,0.101,constant temperature,25,10,0,90,1,450,0.75,manometric analysis,,,,23.3,38,3.669926553585711,16.62260850741763,2.9143534396121824,9.390694416528142,14.787645230624777,0.4317560651277306,40.26125307316089,10.90184064,6.5,32,68,0,13,0,0,20.5,0,3.5,0,0,0,0,0,0,11.5,0,0,0,0,0,11.5,0,0,0,3,0,0,5,0.01848311
slurry--13.3333333333333--back2008-bd0001--100.0--nan--0.0--nan--0.0--nan--0.0--nan--0.0--aqueous carbonation--batch--3.7--initial pressure--0.101--constant temperature--25.0--10.0--0.0--90.0--1.0--nan--nan--450.0--manometric analysis,,13.33333333,0,0,0,batch,initial pressure,0.101,constant temperature,25,10,0,90,1,450,0.8125,manometric analysis,,,,23.3,38,3.669926553585711,16.62260850741763,2.9143534396121824,9.390694416528142,14.787645230624777,0.4317560651277306,40.26125307316089,10.90184064,6.5,32,68,0,13,0,0,20.5,0,3.5,0,0,0,0,0,0,11.5,0,0,0,0,0,11.5,0,0,0,3,0,0,5,0.019307742221541774
slurry--13.3333333333333--back2008-bd0001--100.0--nan--0.0--nan--0.0--nan--0.0--nan--0.0--aqueous carbonation--batch--3.7--initial pressure--0.101--constant temperature--25.0--10.0--0.0--90.0--1.0--nan--nan--450.0--manometric analysis,,13.33333333,0,0,0,batch,initial pressure,0.101,constant temperature,25,10,0,90,1,450,0.875,manometric analysis,,,,23.3,38,3.669926553585711,16.62260850741763,2.9143534396121824,9.390694416528142,14.787645230624777,0.4317560651277306,40.26125307316089,10.90184064,6.5,32,68,0,13,0,0,20.5,0,3.5,0,0,0,0,0,0,11.5,0,0,0,0,0,11.5,0,0,0,3,0,0,5,0.020907946183423284
slurry--13.3333333333333--back2008-bd0001--100.0--nan--0.0--nan--0.0--nan--0.0--nan--0.0--aqueous carbonation--batch--3.7--initial pressure--0.101--constant temperature--25.0--10.0--0.0--90.0--1.0--nan--nan--450.0--manometric analysis,,13.33333333,0,0,0,batch,initial pressure,0.101,constant temperature,25,10,0,90,1,450,0.9375,manometric analysis,,,,23.3,38,3.669926553585711,16.62260850741763,2.9143534396121824,9.390694416528142,14.787645230624777,0.4317560651277306,40.26125307316089,10.90184064,6.5,32,68,0,13,0,0,20.5,0,3.5,0,0,0,0,0,0,11.5,0,0,0,0,0,11.5,0,0,0,3,0,0,5,0.022066507
slurry--13.3333333333333--back2008-bd0001--100.0--nan--0.0--nan--0.0--nan--0.0--nan--0.0--aqueous carbonation--batch--3.7--initial pressure--0.101--constant temperature--25.0--10.0--0.0--90.0--1.0--nan--nan--450.0--manometric analysis,,13.33333333,0,0,0,batch,initial pressure,0.101,constant temperature,25,10,0,90,1,450,1,manometric analysis,,,,23.3,38,3.669926553585711,16.62260850741763,2.9143534396121824,9.390694416528142,14.787645230624777,0.4317560651277306,40.26125307316089,10.90184064,6.5,32,68,0,13,0,0,20.5,0,3.5,0,0,0,0,0,0,11.5,0,0,0,0,0,11.5,0,0,0,3,0,0,5,0.024231504
slurry--13.3333333333333--back2008-bd0001--100.0--nan--0.0--nan--0.0--nan--0.0--nan--0.0--aqueous carbonation--batch--3.7--initial pressure--0.101--constant temperature--25.0--10.0--0.0--90.0--1.0--nan--nan--450.0--manometric analysis,,13.33333333,0,0,0,batch,initial pressure,0.101,constant temperature,25,10,0,90,1,450,1.0625,manometric analysis,,,,23.3,38,3.669926553585711,16.62260850741763,2.9143534396121824,9.390694416528142,14.787645230624777,0.4317560651277306,40.26125307316089,10.90184064,6.5,32,68,0,13,0,0,20.5,0,3.5,0,0,0,0,0,0,11.5,0,0,0,0,0,11.5,0,0,0,3,0,0,5,0.024501185
slurry--13.3333333333333--back2008-bd0001--100.0--nan--0.0--nan--0.0--nan--0.0--nan--0.0--aqueous carbonation--batch--3.7--initial pressure--0.101--constant temperature--25.0--10.0--0.0--90.0--1.0--nan--nan--450.0--manometric analysis,,13.33333333,0,0,0,batch,initial pressure,0.101,constant temperature,25,10,0,90,1,450,1.125,manometric analysis,,,,23.3,38,3.669926553585711,16.62260850741763,2.9143534396121824,9.390694416528142,14.787645230624777,0.4317560651277306,40.26125307316089,10.90184064,6.5,32,68,0,13,0,0,20.5,0,3.5,0,0,0,0,0,0,11.5,0,0,0,0,0,11.5,0,0,0,3,0,0,5,0.026725816330371993
slurry--13.3333333333333--back2008-bd0001--100.0--nan--0.0--nan--0.0--nan--0.0--nan--0.0--aqueous carbonation--batch--3.7--initial pressure--0.101--constant temperature--25.0--10.0--0.0--90.0--1.0--nan--nan--450.0--manometric analysis,,13.33333333,0,0,0,batch,initial pressure,0.101,constant temperature,25,10,0,90,1,450,1.1875,manometric analysis,,,,23.3,38,3.669926553585711,16.62260850741763,2.9143534396121824,9.390694416528142,14.787645230624777,0.4317560651277306,40.26125307316089,10.90184064,6.5,32,68,0,13,0,0,20.5,0,3.5,0,0,0,0,0,0,11.5,0,0,0,0,0,11.5,0,0,0,3,0,0,5,0.028049028581931854
slurry--13.3333333333333--back2008-bd0001--100.0--nan--0.0--nan--0.0--nan--0.0--nan--0.0--aqueous carbonation--batch--3.7--initial pressure--0.101--constant temperature--25.0--10.0--0.0--90.0--1.0--nan--nan--450.0--manometric analysis,,13.33333333,0,0,0,batch,initial pressure,0.101,constant temperature,25,10,0,90,1,450,1.25,manometric analysis,,,,23.3,38,3.669926553585711,16.62260850741763,2.9143534396121824,9.390694416528142,14.787645230624777,0.4317560651277306,40.26125307316089,10.90184064,6.5,32,68,0,13,0,0,20.5,0,3.5,0,0,0,0,0,0,11.5,0,0,0,0,0,11.5,0,0,0,3,0,0,5,0.029828007231323905
slurry--13.3333333333333--back2008-bd0001--100.0--nan--0.0--nan--0.0--nan--0.0--nan--0.0--aqueous carbonation--batch--3.7--initial pressure--0.101--constant temperature--25.0--10.0--0.0--90.0--1.0--nan--nan--450.0--manometric analysis,,13.33333333,0,0,0,batch,initial pressure,0.101,constant temperature,25,10,0,90,1,450,1.3125,manometric analysis,,,,23.3,38,3.669926553585711,16.62260850741763,2.9143534396121824,9.390694416528142,14.787645230624777,0.4317560651277306,40.26125307316089,10.90184064,6.5,32,68,0,13,0,0,20.5,0,3.5,0,0,0,0,0,0,11.5,0,0,0,0,0,11.5,0,0,0,3,0,0,5,0.030002057094164293
slurry--13.3333333333333--back2008-bd0001--100.0--nan--0.0--nan--0.0--nan--0.0--nan--0.0--aqueous carbonation--batch--3.7--initial pressure--0.101--constant temperature--25.0--10.0--0.0--90.0--1.0--nan--nan--450.0--manometric analysis,,13.33333333,0,0,0,batch,initial pressure,0.101,constant temperature,25,10,0,90,1,450,1.375,manometric analysis,,,,23.3,38,3.669926553585711,16.62260850741763,2.9143534396121824,9.390694416528142,14.787645230624777,0.4317560651277306,40.26125307316089,10.90184064,6.5,32,68,0,13,0,0,20.5,0,3.5,0,0,0,0,0,0,11.5,0,0,0,0,0,11.5,0,0,0,3,0,0,5,0.031879792600340955
slurry--13.3333333333333--back2008-bd0001--100.0--nan--0.0--nan--0.0--nan--0.0--nan--0.0--aqueous carbonation--batch--3.7--initial pressure--0.101--constant temperature--25.0--10.0--0.0--90.0--1.0--nan--nan--450.0--manometric analysis,,13.33333333,0,0,0,batch,initial pressure,0.101,constant temperature,25,10,0,90,1,450,1.4375,manometric analysis,,,,23.3,38,3.669926553585711,16.62260850741763,2.9143534396121824,9.390694416528142,14.787645230624777,0.4317560651277306,40.26125307316089,10.90184064,6.5,32,68,0,13,0,0,20.5,0,3.5,0,0,0,0,0,0,11.5,0,0,0,0,0,11.5,0,0,0,3,0,0,5,0.034050774
slurry--13.3333333333333--back2008-bd0001--100.0--nan--0.0--nan--0.0--nan--0.0--nan--0.0--aqueous carbonation--batch--3.7--initial pressure--0.101--constant temperature--25.0--10.0--0.0--90.0--1.0--nan--nan--450.0--manometric analysis,,13.33333333,0,0,0,batch,initial pressure,0.101,constant temperature,25,10,0,90,1,450,1.5,manometric analysis,,,,23.3,38,3.669926553585711,16.62260850741763,2.9143534396121824,9.390694416528142,14.787645230624777,0.4317560651277306,40.26125307316089,10.90184064,6.5,32,68,0,13,0,0,20.5,0,3.5,0,0,0,0,0,0,11.5,0,0,0,0,0,11.5,0,0,0,3,0,0,5,0.033685109454701614
slurry--13.3333333333333--back2008-bd0001--100.0--nan--0.0--nan--0.0--nan--0.0--nan--0.0--aqueous carbonation--batch--3.7--initial pressure--0.101--constant temperature--25.0--10.0--0.0--90.0--1.0--nan--nan--450.0--manometric analysis,,13.33333333,0,0,0,batch,initial pressure,0.101,constant temperature,25,10,0,90,1,450,1.5625,manometric analysis,,,,23.3,38,3.669926553585711,16.62260850741763,2.9143534396121824,9.390694416528142,14.787645230624777,0.4317560651277306,40.26125307316089,10.90184064,6.5,32,68,0,13,0,0,20.5,0,3.5,0,0,0,0,0,0,11.5,0,0,0,0,0,11.5,0,0,0,3,0,0,5,0.034383728
slurry--13.3333333333333--back2008-bd0001--100.0--nan--0.0--nan--0.0--nan--0.0--nan--0.0--aqueous carbonation--batch--3.7--initial pressure--0.101--constant temperature--25.0--10.0--0.0--90.0--1.0--nan--nan--450.0--manometric analysis,,13.33333333,0,0,0,batch,initial pressure,0.101,constant temperature,25,10,0,90,1,450,1.625,manometric analysis,,,,23.3,38,3.669926553585711,16.62260850741763,2.9143534396121824,9.390694416528142,14.787645230624777,0.4317560651277306,40.26125307316089,10.90184064,6.5,32,68,0,13,0,0,20.5,0,3.5,0,0,0,0,0,0,11.5,0,0,0,0,0,11.5,0,0,0,3,0,0,5,0.035395147
slurry--13.3333333333333--back2008-bd0001--100.0--nan--0.0--nan--0.0--nan--0.0--nan--0.0--aqueous carbonation--batch--3.7--initial pressure--0.101--constant temperature--25.0--10.0--0.0--90.0--1.0--nan--nan--450.0--manometric analysis,,13.33333333,0,0,0,batch,initial pressure,0.101,constant temperature,25,10,0,90,1,450,1.6875,manometric analysis,,,,23.3,38,3.669926553585711,16.62260850741763,2.9143534396121824,9.390694416528142,14.787645230624777,0.4317560651277306,40.26125307316089,10.90184064,6.5,32,68,0,13,0,0,20.5,0,3.5,0,0,0,0,0,0,11.5,0,0,0,0,0,11.5,0,0,0,3,0,0,5,0.038284957
slurry--13.3333333333333--back2008-bd0001--100.0--nan--0.0--nan--0.0--nan--0.0--nan--0.0--aqueous carbonation--batch--3.7--initial pressure--0.101--constant temperature--25.0--10.0--0.0--90.0--1.0--nan--nan--450.0--manometric analysis,,13.33333333,0,0,0,batch,initial pressure,0.101,constant temperature,25,10,0,90,1,450,1.75,manometric analysis,,,,23.3,38,3.669926553585711,16.62260850741763,2.9143534396121824,9.390694416528142,14.787645230624777,0.4317560651277306,40.26125307316089,10.90184064,6.5,32,68,0,13,0,0,20.5,0,3.5,0,0,0,0,0,0,11.5,0,0,0,0,0,11.5,0,0,0,3,0,0,5,0.037817328300177686
slurry--13.3333333333333--back2008-bd0001--100.0--nan--0.0--nan--0.0--nan--0.0--nan--0.0--aqueous carbonation--batch--3.7--initial pressure--0.101--constant temperature--25.0--10.0--0.0--90.0--1.0--nan--nan--450.0--manometric analysis,,13.33333333,0,0,0,batch,initial pressure,0.101,constant temperature,25,10,0,90,1,450,1.8125,manometric analysis,,,,23.3,38,3.669926553585711,16.62260850741763,2.9143534396121824,9.390694416528142,14.787645230624777,0.4317560651277306,40.26125307316089,10.90184064,6.5,32,68,0,13,0,0,20.5,0,3.5,0,0,0,0,0,0,11.5,0,0,0,0,0,11.5,0,0,0,3,0,0,5,0.040063046
slurry--13.3333333333333--back2008-bd0001--100.0--nan--0.0--nan--0.0--nan--0.0--nan--0.0--aqueous carbonation--batch--3.7--initial pressure--0.101--constant temperature--25.0--10.0--0.0--90.0--1.0--nan--nan--450.0--manometric analysis,,13.33333333,0,0,0,batch,initial pressure,0.101,constant temperature,25,10,0,90,1,450,1.875,manometric analysis,,,,23.3,38,3.669926553585711,16.62260850741763,2.9143534396121824,9.390694416528142,14.787645230624777,0.4317560651277306,40.26125307316089,10.90184064,6.5,32,68,0,13,0,0,20.5,0,3.5,0,0,0,0,0,0,11.5,0,0,0,0,0,11.5,0,0,0,3,0,0,5,0.041870563
slurry--13.3333333333333--back2008-bd0001--100.0--nan--0.0--nan--0.0--nan--0.0--nan--0.0--aqueous carbonation--batch--3.7--initial pressure--0.101--constant temperature--25.0--10.0--0.0--90.0--1.0--nan--nan--450.0--manometric analysis,,13.33333333,0,0,0,batch,initial pressure,0.101,constant temperature,25,10,0,90,1,450,1.9375,manometric analysis,,,,23.3,38,3.669926553585711,16.62260850741763,2.9143534396121824,9.390694416528142,14.787645230624777,0.4317560651277306,40.26125307316089,10.90184064,6.5,32,68,0,13,0,0,20.5,0,3.5,0,0,0,0,0,0,11.5,0,0,0,0,0,11.5,0,0,0,3,0,0,5,0.042931672
slurry--13.3333333333333--back2008-bd0001--100.0--nan--0.0--nan--0.0--nan--0.0--nan--0.0--aqueous carbonation--batch--3.7--initial pressure--0.101--constant temperature--25.0--10.0--0.0--90.0--1.0--nan--nan--450.0--manometric analysis,,13.33333333,0,0,0,batch,initial pressure,0.101,constant temperature,25,10,0,90,1,450,2,manometric analysis,,,,23.3,38,3.669926553585711,16.62260850741763,2.9143534396121824,9.390694416528142,14.787645230624777,0.4317560651277306,40.26125307316089,10.90184064,6.5,32,68,0,13,0,0,20.5,0,3.5,0,0,0,0,0,0,11.5,0,0,0,0,0,11.5,0,0,0,3,0,0,5,0.044348255
slurry--13.3333333333333--back2008-bd0001--100.0--nan--0.0--nan--0.0--nan--0.0--nan--0.0--aqueous carbonation--batch--3.7--initial pressure--0.101--constant temperature--25.0--10.0--0.0--90.0--1.0--nan--nan--600.0--manometric analysis,,13.33333333,0,0,0,batch,initial pressure,0.101,constant temperature,25,10,0,90,1,600,0,manometric analysis,,,,23.3,38,3.669926553585711,16.62260850741763,2.9143534396121824,9.390694416528142,14.787645230624777,0.4317560651277306,40.26125307316089,10.90184064,6.5,32,68,0,13,0,0,20.5,0,3.5,0,0,0,0,0,0,11.5,0,0,0,0,0,11.5,0,0,0,3,0,0,5,1e-05
slurry--13.3333333333333--back2008-bd0001--100.0--nan--0.0--nan--0.0--nan--0.0--nan--0.0--aqueous carbonation--batch--3.7--initial pressure--0.101--constant temperature--25.0--10.0--0.0--90.0--1.0--nan--nan--600.0--manometric analysis,,13.33333333,0,0,0,batch,initial pressure,0.101,constant temperature,25,10,0,90,1,600,0.0625,manometric analysis,,,,23.3,38,3.669926553585711,16.62260850741763,2.9143534396121824,9.390694416528142,14.787645230624777,0.4317560651277306,40.26125307316089,10.90184064,6.5,32,68,0,13,0,0,20.5,0,3.5,0,0,0,0,0,0,11.5,0,0,0,0,0,11.5,0,0,0,3,0,0,5,0.006423597
slurry--13.3333333333333--back2008-bd0001--100.0--nan--0.0--nan--0.0--nan--0.0--nan--0.0--aqueous carbonation--batch--3.7--initial pressure--0.101--constant temperature--25.0--10.0--0.0--90.0--1.0--nan--nan--600.0--manometric analysis,,13.33333333,0,0,0,batch,initial pressure,0.101,constant temperature,25,10,0,90,1,600,0.125,manometric analysis,,,,23.3,38,3.669926553585711,16.62260850741763,2.9143534396121824,9.390694416528142,14.787645230624777,0.4317560651277306,40.26125307316089,10.90184064,6.5,32,68,0,13,0,0,20.5,0,3.5,0,0,0,0,0,0,11.5,0,0,0,0,0,11.5,0,0,0,3,0,0,5,0.009811779
slurry--13.3333333333333--back2008-bd0001--100.0--nan--0.0--nan--0.0--nan--0.0--nan--0.0--aqueous carbonation--batch--3.7--initial pressure--0.101--constant temperature--25.0--10.0--0.0--90.0--1.0--nan--nan--600.0--manometric analysis,,13.33333333,0,0,0,batch,initial pressure,0.101,constant temperature,25,10,0,90,1,600,0.1875,manometric analysis,,,,23.3,38,3.669926553585711,16.62260850741763,2.9143534396121824,9.390694416528142,14.787645230624777,0.4317560651277306,40.26125307316089,10.90184064,6.5,32,68,0,13,0,0,20.5,0,3.5,0,0,0,0,0,0,11.5,0,0,0,0,0,11.5,0,0,0,3,0,0,5,0.01360617
slurry--13.3333333333333--back2008-bd0001--100.0--nan--0.0--nan--0.0--nan--0.0--nan--0.0--aqueous carbonation--batch--3.7--initial pressure--0.101--constant temperature--25.0--10.0--0.0--90.0--1.0--nan--nan--600.0--manometric analysis,,13.33333333,0,0,0,batch,initial pressure,0.101,constant temperature,25,10,0,90,1,600,0.25,manometric analysis,,,,23.3,38,3.669926553585711,16.62260850741763,2.9143534396121824,9.390694416528142,14.787645230624777,0.4317560651277306,40.26125307316089,10.90184064,6.5,32,68,0,13,0,0,20.5,0,3.5,0,0,0,0,0,0,11.5,0,0,0,0,0,11.5,0,0,0,3,0,0,5,0.016900541
slurry--13.3333333333333--back2008-bd0001--100.0--nan--0.0--nan--0.0--nan--0.0--nan--0.0--aqueous carbonation--batch--3.7--initial pressure--0.101--constant temperature--25.0--10.0--0.0--90.0--1.0--nan--nan--600.0--manometric analysis,,13.33333333,0,0,0,batch,initial pressure,0.101,constant temperature,25,10,0,90,1,600,0.3125,manometric analysis,,,,23.3,38,3.669926553585711,16.62260850741763,2.9143534396121824,9.390694416528142,14.787645230624777,0.4317560651277306,40.26125307316089,10.90184064,6.5,32,68,0,13,0,0,20.5,0,3.5,0,0,0,0,0,0,11.5,0,0,0,0,0,11.5,0,0,0,3,0,0,5,0.021746351
slurry--13.3333333333333--back2008-bd0001--100.0--nan--0.0--nan--0.0--nan--0.0--nan--0.0--aqueous carbonation--batch--3.7--initial pressure--0.101--constant temperature--25.0--10.0--0.0--90.0--1.0--nan--nan--600.0--manometric analysis,,13.33333333,0,0,0,batch,initial pressure,0.101,constant temperature,25,10,0,90,1,600,0.375,manometric analysis,,,,23.3,38,3.669926553585711,16.62260850741763,2.9143534396121824,9.390694416528142,14.787645230624777,0.4317560651277306,40.26125307316089,10.90184064,6.5,32,68,0,13,0,0,20.5,0,3.5,0,0,0,0,0,0,11.5,0,0,0,0,0,11.5,0,0,0,3,0,0,5,0.025112596
slurry--13.3333333333333--back2008-bd0001--100.0--nan--0.0--nan--0.0--nan--0.0--nan--0.0--aqueous carbonation--batch--3.7--initial pressure--0.101--constant temperature--25.0--10.0--0.0--90.0--1.0--nan--nan--600.0--manometric analysis,,13.33333333,0,0,0,batch,initial pressure,0.101,constant temperature,25,10,0,90,1,600,0.4375,manometric analysis,,,,23.3,38,3.669926553585711,16.62260850741763,2.9143534396121824,9.390694416528142,14.787645230624777,0.4317560651277306,40.26125307316089,10.90184064,6.5,32,68,0,13,0,0,20.5,0,3.5,0,0,0,0,0,0,11.5,0,0,0,0,0,11.5,0,0,0,3,0,0,5,0.027673766980569878
slurry--13.3333333333333--back2008-bd0001--100.0--nan--0.0--nan--0.0--nan--0.0--nan--0.0--aqueous carbonation--batch--3.7--initial pressure--0.101--constant temperature--25.0--10.0--0.0--90.0--1.0--nan--nan--600.0--manometric analysis,,13.33333333,0,0,0,batch,initial pressure,0.101,constant temperature,25,10,0,90,1,600,0.5,manometric analysis,,,,23.3,38,3.669926553585711,16.62260850741763,2.9143534396121824,9.390694416528142,14.787645230624777,0.4317560651277306,40.26125307316089,10.90184064,6.5,32,68,0,13,0,0,20.5,0,3.5,0,0,0,0,0,0,11.5,0,0,0,0,0,11.5,0,0,0,3,0,0,5,0.031772749
slurry--13.3333333333333--back2008-bd0001--100.0--nan--0.0--nan--0.0--nan--0.0--nan--0.0--aqueous carbonation--batch--3.7--initial pressure--0.101--constant temperature--25.0--10.0--0.0--90.0--1.0--nan--nan--600.0--manometric analysis,,13.33333333,0,0,0,batch,initial pressure,0.101,constant temperature,25,10,0,90,1,600,0.5625,manometric analysis,,,,23.3,38,3.669926553585711,16.62260850741763,2.9143534396121824,9.390694416528142,14.787645230624777,0.4317560651277306,40.26125307316089,10.90184064,6.5,32,68,0,13,0,0,20.5,0,3.5,0,0,0,0,0,0,11.5,0,0,0,0,0,11.5,0,0,0,3,0,0,5,0.030914165
slurry--13.3333333333333--back2008-bd0001--100.0--nan--0.0--nan--0.0--nan--0.0--nan--0.0--aqueous carbonation--batch--3.7--initial pressure--0.101--constant temperature--25.0--10.0--0.0--90.0--1.0--nan--nan--600.0--manometric analysis,,13.33333333,0,0,0,batch,initial pressure,0.101,constant temperature,25,10,0,90,1,600,0.625,manometric analysis,,,,23.3,38,3.669926553585711,16.62260850741763,2.9143534396121824,9.390694416528142,14.787645230624777,0.4317560651277306,40.26125307316089,10.90184064,6.5,32,68,0,13,0,0,20.5,0,3.5,0,0,0,0,0,0,11.5,0,0,0,0,0,11.5,0,0,0,3,0,0,5,0.038598658
