Repository: kycai/c3gb

# c3gb

**c3gb**, Gradient Boosting models for predicting the CO2 uptake of Coal ashes in Carbon mineralization, were developed in the research article: [AI-guided prediction and control of CO2 mineralization in coal ashes as carbon-efficient supplementary cementitious materials](). They are tree-based ensemble models. 

The models take the physicochemical properties of coal ashes, along with the process parameters related to reactant proportions and carbonation conditions as input features, while the output is CO2 uptake. The models can be used as a objective function to optimize the carbonation process for CO2 mineralization in coal ashes.

Kangyi Cai 2026 @ Missouri S&T

File: data/Xys_gt_augmented.csv (part 58 of 89)
Group id,Class id,Water-Solid ratio,Chemical admixture 1-content,Chemical admixture 2-content,Chemical admixture 3-content,Carbonation reactor operation mode,Carbonation pressure control type,Carbonation pressure,Carbonation temperature control type,Carbonation temperature,Carbonation gas 1-CO2,Carbonation gas 2-H2O vapor,Carbonation gas 3-N2,Carbonation gas flow rate,Carbonation stirring speed ,Carbonation duration,Method-CO2 uptake,Chemical admixture 1_Classification 2,Chemical admixture 2_Classification 2,Chemical admixture 3_Classification 2,"Solid_Dv,50",Solid_Specific surface area,Solid_Na2O,Solid_MgO,Solid_Al2O3,Solid_SiO2,Solid_SO3,Solid_K2O,Solid_CaO,Solid_Fe2O3,Solid_Loss on ignition,Solid_Amorphous+others,Solid_Crystalline,Solid_Albite,Solid_Anhydrite,Solid_Augite,Solid_Bassanite,Solid_Brownmillerite,Solid_Brucite,Solid_Calcite,Solid_Corundum,Solid_Diopside,Solid_Glauberite,Solid_Gypsum,Solid_Hematite,Solid_Hydrotalcite,Solid_Lime,Solid_Maghemite,Solid_Magnesioferrite,Solid_Magnetite,Solid_Microcline,Solid_Mullite,Solid_Periclase,Solid_Polyhalite,Solid_Portlandite,Solid_Pyroaurite,Solid_Quartz,Solid_Spinel,Solid_Srebrodolskite,Solid_Thenardite,Experimental CO2 uptake-U2
slurry--13.3333333333333--back2008-bd0001--100.0--nan--0.0--nan--0.0--nan--0.0--nan--0.0--aqueous carbonation--batch--3.7--initial pressure--0.101--constant temperature--25.0--10.0--0.0--90.0--1.0--nan--nan--600.0--manometric analysis,,13.33333333,0,0,0,batch,initial pressure,0.101,constant temperature,25,10,0,90,1,600,0.6875,manometric analysis,,,,23.3,38,3.669926553585711,16.62260850741763,2.9143534396121824,9.390694416528142,14.787645230624777,0.4317560651277306,40.26125307316089,10.90184064,6.5,32,68,0,13,0,0,20.5,0,3.5,0,0,0,0,0,0,11.5,0,0,0,0,0,11.5,0,0,0,3,0,0,5,0.041265564869966895
slurry--13.3333333333333--back2008-bd0001--100.0--nan--0.0--nan--0.0--nan--0.0--nan--0.0--aqueous carbonation--batch--3.7--initial pressure--0.101--constant temperature--25.0--10.0--0.0--90.0--1.0--nan--nan--600.0--manometric analysis,,13.33333333,0,0,0,batch,initial pressure,0.101,constant temperature,25,10,0,90,1,600,0.75,manometric analysis,,,,23.3,38,3.669926553585711,16.62260850741763,2.9143534396121824,9.390694416528142,14.787645230624777,0.4317560651277306,40.26125307316089,10.90184064,6.5,32,68,0,13,0,0,20.5,0,3.5,0,0,0,0,0,0,11.5,0,0,0,0,0,11.5,0,0,0,3,0,0,5,0.0425138
slurry--13.3333333333333--back2008-bd0001--100.0--nan--0.0--nan--0.0--nan--0.0--nan--0.0--aqueous carbonation--batch--3.7--initial pressure--0.101--constant temperature--25.0--10.0--0.0--90.0--1.0--nan--nan--600.0--manometric analysis,,13.33333333,0,0,0,batch,initial pressure,0.101,constant temperature,25,10,0,90,1,600,0.8125,manometric analysis,,,,23.3,38,3.669926553585711,16.62260850741763,2.9143534396121824,9.390694416528142,14.787645230624777,0.4317560651277306,40.26125307316089,10.90184064,6.5,32,68,0,13,0,0,20.5,0,3.5,0,0,0,0,0,0,11.5,0,0,0,0,0,11.5,0,0,0,3,0,0,5,0.047501363
slurry--13.3333333333333--back2008-bd0001--100.0--nan--0.0--nan--0.0--nan--0.0--nan--0.0--aqueous carbonation--batch--3.7--initial pressure--0.101--constant temperature--25.0--10.0--0.0--90.0--1.0--nan--nan--600.0--manometric analysis,,13.33333333,0,0,0,batch,initial pressure,0.101,constant temperature,25,10,0,90,1,600,0.875,manometric analysis,,,,23.3,38,3.669926553585711,16.62260850741763,2.9143534396121824,9.390694416528142,14.787645230624777,0.4317560651277306,40.26125307316089,10.90184064,6.5,32,68,0,13,0,0,20.5,0,3.5,0,0,0,0,0,0,11.5,0,0,0,0,0,11.5,0,0,0,3,0,0,5,0.042354937
slurry--13.3333333333333--back2008-bd0001--100.0--nan--0.0--nan--0.0--nan--0.0--nan--0.0--aqueous carbonation--batch--3.7--initial pressure--0.101--constant temperature--25.0--10.0--0.0--90.0--1.0--nan--nan--600.0--manometric analysis,,13.33333333,0,0,0,batch,initial pressure,0.101,constant temperature,25,10,0,90,1,600,0.9375,manometric analysis,,,,23.3,38,3.669926553585711,16.62260850741763,2.9143534396121824,9.390694416528142,14.787645230624777,0.4317560651277306,40.26125307316089,10.90184064,6.5,32,68,0,13,0,0,20.5,0,3.5,0,0,0,0,0,0,11.5,0,0,0,0,0,11.5,0,0,0,3,0,0,5,0.047425765668564435
slurry--13.3333333333333--back2008-bd0001--100.0--nan--0.0--nan--0.0--nan--0.0--nan--0.0--aqueous carbonation--batch--3.7--initial pressure--0.101--constant temperature--25.0--10.0--0.0--90.0--1.0--nan--nan--600.0--manometric analysis,,13.33333333,0,0,0,batch,initial pressure,0.101,constant temperature,25,10,0,90,1,600,1,manometric analysis,,,,23.3,38,3.669926553585711,16.62260850741763,2.9143534396121824,9.390694416528142,14.787645230624777,0.4317560651277306,40.26125307316089,10.90184064,6.5,32,68,0,13,0,0,20.5,0,3.5,0,0,0,0,0,0,11.5,0,0,0,0,0,11.5,0,0,0,3,0,0,5,0.04930548
slurry--13.3333333333333--back2008-bd0001--100.0--nan--0.0--nan--0.0--nan--0.0--nan--0.0--aqueous carbonation--batch--3.7--initial pressure--0.101--constant temperature--25.0--10.0--0.0--90.0--1.0--nan--nan--600.0--manometric analysis,,13.33333333,0,0,0,batch,initial pressure,0.101,constant temperature,25,10,0,90,1,600,1.0625,manometric analysis,,,,23.3,38,3.669926553585711,16.62260850741763,2.9143534396121824,9.390694416528142,14.787645230624777,0.4317560651277306,40.26125307316089,10.90184064,6.5,32,68,0,13,0,0,20.5,0,3.5,0,0,0,0,0,0,11.5,0,0,0,0,0,11.5,0,0,0,3,0,0,5,0.055571457
slurry--13.3333333333333--back2008-bd0001--100.0--nan--0.0--nan--0.0--nan--0.0--nan--0.0--aqueous carbonation--batch--3.7--initial pressure--0.101--constant temperature--25.0--10.0--0.0--90.0--1.0--nan--nan--600.0--manometric analysis,,13.33333333,0,0,0,batch,initial pressure,0.101,constant temperature,25,10,0,90,1,600,1.125,manometric analysis,,,,23.3,38,3.669926553585711,16.62260850741763,2.9143534396121824,9.390694416528142,14.787645230624777,0.4317560651277306,40.26125307316089,10.90184064,6.5,32,68,0,13,0,0,20.5,0,3.5,0,0,0,0,0,0,11.5,0,0,0,0,0,11.5,0,0,0,3,0,0,5,0.053109778
slurry--13.3333333333333--back2008-bd0001--100.0--nan--0.0--nan--0.0--nan--0.0--nan--0.0--aqueous carbonation--batch--3.7--initial pressure--0.101--constant temperature--25.0--10.0--0.0--90.0--1.0--nan--nan--600.0--manometric analysis,,13.33333333,0,0,0,batch,initial pressure,0.101,constant temperature,25,10,0,90,1,600,1.1875,manometric analysis,,,,23.3,38,3.669926553585711,16.62260850741763,2.9143534396121824,9.390694416528142,14.787645230624777,0.4317560651277306,40.26125307316089,10.90184064,6.5,32,68,0,13,0,0,20.5,0,3.5,0,0,0,0,0,0,11.5,0,0,0,0,0,11.5,0,0,0,3,0,0,5,0.060652114
slurry--13.3333333333333--back2008-bd0001--100.0--nan--0.0--nan--0.0--nan--0.0--nan--0.0--aqueous carbonation--batch--3.7--initial pressure--0.101--constant temperature--25.0--10.0--0.0--90.0--1.0--nan--nan--600.0--manometric analysis,,13.33333333,0,0,0,batch,initial pressure,0.101,constant temperature,25,10,0,90,1,600,1.25,manometric analysis,,,,23.3,38,3.669926553585711,16.62260850741763,2.9143534396121824,9.390694416528142,14.787645230624777,0.4317560651277306,40.26125307316089,10.90184064,6.5,32,68,0,13,0,0,20.5,0,3.5,0,0,0,0,0,0,11.5,0,0,0,0,0,11.5,0,0,0,3,0,0,5,0.064962116
slurry--13.3333333333333--back2008-bd0001--100.0--nan--0.0--nan--0.0--nan--0.0--nan--0.0--aqueous carbonation--batch--3.7--initial pressure--0.101--constant temperature--25.0--10.0--0.0--90.0--1.0--nan--nan--600.0--manometric analysis,,13.33333333,0,0,0,batch,initial pressure,0.101,constant temperature,25,10,0,90,1,600,1.3125,manometric analysis,,,,23.3,38,3.669926553585711,16.62260850741763,2.9143534396121824,9.390694416528142,14.787645230624777,0.4317560651277306,40.26125307316089,10.90184064,6.5,32,68,0,13,0,0,20.5,0,3.5,0,0,0,0,0,0,11.5,0,0,0,0,0,11.5,0,0,0,3,0,0,5,0.065320589
slurry--13.3333333333333--back2008-bd0001--100.0--nan--0.0--nan--0.0--nan--0.0--nan--0.0--aqueous carbonation--batch--3.7--initial pressure--0.101--constant temperature--25.0--10.0--0.0--90.0--1.0--nan--nan--600.0--manometric analysis,,13.33333333,0,0,0,batch,initial pressure,0.101,constant temperature,25,10,0,90,1,600,1.375,manometric analysis,,,,23.3,38,3.669926553585711,16.62260850741763,2.9143534396121824,9.390694416528142,14.787645230624777,0.4317560651277306,40.26125307316089,10.90184064,6.5,32,68,0,13,0,0,20.5,0,3.5,0,0,0,0,0,0,11.5,0,0,0,0,0,11.5,0,0,0,3,0,0,5,0.066359676
slurry--13.3333333333333--back2008-bd0001--100.0--nan--0.0--nan--0.0--nan--0.0--nan--0.0--aqueous carbonation--batch--3.7--initial pressure--0.101--constant temperature--25.0--10.0--0.0--90.0--1.0--nan--nan--600.0--manometric analysis,,13.33333333,0,0,0,batch,initial pressure,0.101,constant temperature,25,10,0,90,1,600,1.4375,manometric analysis,,,,23.3,38,3.669926553585711,16.62260850741763,2.9143534396121824,9.390694416528142,14.787645230624777,0.4317560651277306,40.26125307316089,10.90184064,6.5,32,68,0,13,0,0,20.5,0,3.5,0,0,0,0,0,0,11.5,0,0,0,0,0,11.5,0,0,0,3,0,0,5,0.064367966
slurry--13.3333333333333--back2008-bd0001--100.0--nan--0.0--nan--0.0--nan--0.0--nan--0.0--aqueous carbonation--batch--3.7--initial pressure--0.101--constant temperature--25.0--10.0--0.0--90.0--1.0--nan--nan--600.0--manometric analysis,,13.33333333,0,0,0,batch,initial pressure,0.101,constant temperature,25,10,0,90,1,600,1.5,manometric analysis,,,,23.3,38,3.669926553585711,16.62260850741763,2.9143534396121824,9.390694416528142,14.787645230624777,0.4317560651277306,40.26125307316089,10.90184064,6.5,32,68,0,13,0,0,20.5,0,3.5,0,0,0,0,0,0,11.5,0,0,0,0,0,11.5,0,0,0,3,0,0,5,0.067008339
slurry--13.3333333333333--back2008-bd0001--100.0--nan--0.0--nan--0.0--nan--0.0--nan--0.0--aqueous carbonation--batch--3.7--initial pressure--0.101--constant temperature--25.0--10.0--0.0--90.0--1.0--nan--nan--600.0--manometric analysis,,13.33333333,0,0,0,batch,initial pressure,0.101,constant temperature,25,10,0,90,1,600,1.5625,manometric analysis,,,,23.3,38,3.669926553585711,16.62260850741763,2.9143534396121824,9.390694416528142,14.787645230624777,0.4317560651277306,40.26125307316089,10.90184064,6.5,32,68,0,13,0,0,20.5,0,3.5,0,0,0,0,0,0,11.5,0,0,0,0,0,11.5,0,0,0,3,0,0,5,0.076719826
slurry--13.3333333333333--back2008-bd0001--100.0--nan--0.0--nan--0.0--nan--0.0--nan--0.0--aqueous carbonation--batch--3.7--initial pressure--0.101--constant temperature--25.0--10.0--0.0--90.0--1.0--nan--nan--600.0--manometric analysis,,13.33333333,0,0,0,batch,initial pressure,0.101,constant temperature,25,10,0,90,1,600,1.625,manometric analysis,,,,23.3,38,3.669926553585711,16.62260850741763,2.9143534396121824,9.390694416528142,14.787645230624777,0.4317560651277306,40.26125307316089,10.90184064,6.5,32,68,0,13,0,0,20.5,0,3.5,0,0,0,0,0,0,11.5,0,0,0,0,0,11.5,0,0,0,3,0,0,5,0.077325025
slurry--13.3333333333333--back2008-bd0001--100.0--nan--0.0--nan--0.0--nan--0.0--nan--0.0--aqueous carbonation--batch--3.7--initial pressure--0.101--constant temperature--25.0--10.0--0.0--90.0--1.0--nan--nan--600.0--manometric analysis,,13.33333333,0,0,0,batch,initial pressure,0.101,constant temperature,25,10,0,90,1,600,1.6875,manometric analysis,,,,23.3,38,3.669926553585711,16.62260850741763,2.9143534396121824,9.390694416528142,14.787645230624777,0.4317560651277306,40.26125307316089,10.90184064,6.5,32,68,0,13,0,0,20.5,0,3.5,0,0,0,0,0,0,11.5,0,0,0,0,0,11.5,0,0,0,3,0,0,5,0.076472628
slurry--13.3333333333333--back2008-bd0001--100.0--nan--0.0--nan--0.0--nan--0.0--nan--0.0--aqueous carbonation--batch--3.7--initial pressure--0.101--constant temperature--25.0--10.0--0.0--90.0--1.0--nan--nan--600.0--manometric analysis,,13.33333333,0,0,0,batch,initial pressure,0.101,constant temperature,25,10,0,90,1,600,1.75,manometric analysis,,,,23.3,38,3.669926553585711,16.62260850741763,2.9143534396121824,9.390694416528142,14.787645230624777,0.4317560651277306,40.26125307316089,10.90184064,6.5,32,68,0,13,0,0,20.5,0,3.5,0,0,0,0,0,0,11.5,0,0,0,0,0,11.5,0,0,0,3,0,0,5,0.077154208
slurry--13.3333333333333--back2008-bd0001--100.0--nan--0.0--nan--0.0--nan--0.0--nan--0.0--aqueous carbonation--batch--3.7--initial pressure--0.101--constant temperature--25.0--10.0--0.0--90.0--1.0--nan--nan--600.0--manometric analysis,,13.33333333,0,0,0,batch,initial pressure,0.101,constant temperature,25,10,0,90,1,600,1.8125,manometric analysis,,,,23.3,38,3.669926553585711,16.62260850741763,2.9143534396121824,9.390694416528142,14.787645230624777,0.4317560651277306,40.26125307316089,10.90184064,6.5,32,68,0,13,0,0,20.5,0,3.5,0,0,0,0,0,0,11.5,0,0,0,0,0,11.5,0,0,0,3,0,0,5,0.072761063
slurry--13.3333333333333--back2008-bd0001--100.0--nan--0.0--nan--0.0--nan--0.0--nan--0.0--aqueous carbonation--batch--3.7--initial pressure--0.101--constant temperature--25.0--10.0--0.0--90.0--1.0--nan--nan--600.0--manometric analysis,,13.33333333,0,0,0,batch,initial pressure,0.101,constant temperature,25,10,0,90,1,600,1.875,manometric analysis,,,,23.3,38,3.669926553585711,16.62260850741763,2.9143534396121824,9.390694416528142,14.787645230624777,0.4317560651277306,40.26125307316089,10.90184064,6.5,32,68,0,13,0,0,20.5,0,3.5,0,0,0,0,0,0,11.5,0,0,0,0,0,11.5,0,0,0,3,0,0,5,0.078655926
slurry--13.3333333333333--back2008-bd0001--100.0--nan--0.0--nan--0.0--nan--0.0--nan--0.0--aqueous carbonation--batch--3.7--initial pressure--0.101--constant temperature--25.0--10.0--0.0--90.0--1.0--nan--nan--600.0--manometric analysis,,13.33333333,0,0,0,batch,initial pressure,0.101,constant temperature,25,10,0,90,1,600,1.9375,manometric analysis,,,,23.3,38,3.669926553585711,16.62260850741763,2.9143534396121824,9.390694416528142,14.787645230624777,0.4317560651277306,40.26125307316089,10.90184064,6.5,32,68,0,13,0,0,20.5,0,3.5,0,0,0,0,0,0,11.5,0,0,0,0,0,11.5,0,0,0,3,0,0,5,0.09337904
slurry--13.3333333333333--back2008-bd0001--100.0--nan--0.0--nan--0.0--nan--0.0--nan--0.0--aqueous carbonation--batch--3.7--initial pressure--0.101--constant temperature--25.0--10.0--0.0--90.0--1.0--nan--nan--600.0--manometric analysis,,13.33333333,0,0,0,batch,initial pressure,0.101,constant temperature,25,10,0,90,1,600,2,manometric analysis,,,,23.3,38,3.669926553585711,16.62260850741763,2.9143534396121824,9.390694416528142,14.787645230624777,0.4317560651277306,40.26125307316089,10.90184064,6.5,32,68,0,13,0,0,20.5,0,3.5,0,0,0,0,0,0,11.5,0,0,0,0,0,11.5,0,0,0,3,0,0,5,0.081753076
slurry--13.3333333333333--back2008-bd0001--100.0--nan--0.0--nan--0.0--nan--0.0--nan--0.0--aqueous carbonation--batch--3.7--initial pressure--0.101--constant temperature--25.0--20.0--0.0--80.0--1.0--nan--nan--300.0--manometric analysis,,13.33333333,0,0,0,batch,initial pressure,0.101,constant temperature,25,20,0,80,1,300,0,manometric analysis,,,,23.3,38,3.669926553585711,16.62260850741763,2.9143534396121824,9.390694416528142,14.787645230624777,0.4317560651277306,40.26125307316089,10.90184064,6.5,32,68,0,13,0,0,20.5,0,3.5,0,0,0,0,0,0,11.5,0,0,0,0,0,11.5,0,0,0,3,0,0,5,1e-05
slurry--13.3333333333333--back2008-bd0001--100.0--nan--0.0--nan--0.0--nan--0.0--nan--0.0--aqueous carbonation--batch--3.7--initial pressure--0.101--constant temperature--25.0--20.0--0.0--80.0--1.0--nan--nan--300.0--manometric analysis,,13.33333333,0,0,0,batch,initial pressure,0.101,constant temperature,25,20,0,80,1,300,0.0625,manometric analysis,,,,23.3,38,3.669926553585711,16.62260850741763,2.9143534396121824,9.390694416528142,14.787645230624777,0.4317560651277306,40.26125307316089,10.90184064,6.5,32,68,0,13,0,0,20.5,0,3.5,0,0,0,0,0,0,11.5,0,0,0,0,0,11.5,0,0,0,3,0,0,5,0.003798633
slurry--13.3333333333333--back2008-bd0001--100.0--nan--0.0--nan--0.0--nan--0.0--nan--0.0--aqueous carbonation--batch--3.7--initial pressure--0.101--constant temperature--25.0--20.0--0.0--80.0--1.0--nan--nan--300.0--manometric analysis,,13.33333333,0,0,0,batch,initial pressure,0.101,constant temperature,25,20,0,80,1,300,0.125,manometric analysis,,,,23.3,38,3.669926553585711,16.62260850741763,2.9143534396121824,9.390694416528142,14.787645230624777,0.4317560651277306,40.26125307316089,10.90184064,6.5,32,68,0,13,0,0,20.5,0,3.5,0,0,0,0,0,0,11.5,0,0,0,0,0,11.5,0,0,0,3,0,0,5,0.007180749
slurry--13.3333333333333--back2008-bd0001--100.0--nan--0.0--nan--0.0--nan--0.0--nan--0.0--aqueous carbonation--batch--3.7--initial pressure--0.101--constant temperature--25.0--20.0--0.0--80.0--1.0--nan--nan--300.0--manometric analysis,,13.33333333,0,0,0,batch,initial pressure,0.101,constant temperature,25,20,0,80,1,300,0.1875,manometric analysis,,,,23.3,38,3.669926553585711,16.62260850741763,2.9143534396121824,9.390694416528142,14.787645230624777,0.4317560651277306,40.26125307316089,10.90184064,6.5,32,68,0,13,0,0,20.5,0,3.5,0,0,0,0,0,0,11.5,0,0,0,0,0,11.5,0,0,0,3,0,0,5,0.010779011495636603
slurry--13.3333333333333--back2008-bd0001--100.0--nan--0.0--nan--0.0--nan--0.0--nan--0.0--aqueous carbonation--batch--3.7--initial pressure--0.101--constant temperature--25.0--20.0--0.0--80.0--1.0--nan--nan--300.0--manometric analysis,,13.33333333,0,0,0,batch,initial pressure,0.101,constant temperature,25,20,0,80,1,300,0.25,manometric analysis,,,,23.3,38,3.669926553585711,16.62260850741763,2.9143534396121824,9.390694416528142,14.787645230624777,0.4317560651277306,40.26125307316089,10.90184064,6.5,32,68,0,13,0,0,20.5,0,3.5,0,0,0,0,0,0,11.5,0,0,0,0,0,11.5,0,0,0,3,0,0,5,0.014238401323177505
slurry--13.3333333333333--back2008-bd0001--100.0--nan--0.0--nan--0.0--nan--0.0--nan--0.0--aqueous carbonation--batch--3.7--initial pressure--0.101--constant temperature--25.0--20.0--0.0--80.0--1.0--nan--nan--300.0--manometric analysis,,13.33333333,0,0,0,batch,initial pressure,0.101,constant temperature,25,20,0,80,1,300,0.3125,manometric analysis,,,,23.3,38,3.669926553585711,16.62260850741763,2.9143534396121824,9.390694416528142,14.787645230624777,0.4317560651277306,40.26125307316089,10.90184064,6.5,32,68,0,13,0,0,20.5,0,3.5,0,0,0,0,0,0,11.5,0,0,0,0,0,11.5,0,0,0,3,0,0,5,0.017201278699970304
slurry--13.3333333333333--back2008-bd0001--100.0--nan--0.0--nan--0.0--nan--0.0--nan--0.0--aqueous carbonation--batch--3.7--initial pressure--0.101--constant temperature--25.0--20.0--0.0--80.0--1.0--nan--nan--300.0--manometric analysis,,13.33333333,0,0,0,batch,initial pressure,0.101,constant temperature,25,20,0,80,1,300,0.375,manometric analysis,,,,23.3,38,3.669926553585711,16.62260850741763,2.9143534396121824,9.390694416528142,14.787645230624777,0.4317560651277306,40.26125307316089,10.90184064,6.5,32,68,0,13,0,0,20.5,0,3.5,0,0,0,0,0,0,11.5,0,0,0,0,0,11.5,0,0,0,3,0,0,5,0.021094852929689253
slurry--13.3333333333333--back2008-bd0001--100.0--nan--0.0--nan--0.0--nan--0.0--nan--0.0--aqueous carbonation--batch--3.7--initial pressure--0.101--constant temperature--25.0--20.0--0.0--80.0--1.0--nan--nan--300.0--manometric analysis,,13.33333333,0,0,0,batch,initial pressure,0.101,constant temperature,25,20,0,80,1,300,0.4375,manometric analysis,,,,23.3,38,3.669926553585711,16.62260850741763,2.9143534396121824,9.390694416528142,14.787645230624777,0.4317560651277306,40.26125307316089,10.90184064,6.5,32,68,0,13,0,0,20.5,0,3.5,0,0,0,0,0,0,11.5,0,0,0,0,0,11.5,0,0,0,3,0,0,5,0.022545399404056688
slurry--13.3333333333333--back2008-bd0001--100.0--nan--0.0--nan--0.0--nan--0.0--nan--0.0--aqueous carbonation--batch--3.7--initial pressure--0.101--constant temperature--25.0--20.0--0.0--80.0--1.0--nan--nan--300.0--manometric analysis,,13.33333333,0,0,0,batch,initial pressure,0.101,constant temperature,25,20,0,80,1,300,0.5,manometric analysis,,,,23.3,38,3.669926553585711,16.62260850741763,2.9143534396121824,9.390694416528142,14.787645230624777,0.4317560651277306,40.26125307316089,10.90184064,6.5,32,68,0,13,0,0,20.5,0,3.5,0,0,0,0,0,0,11.5,0,0,0,0,0,11.5,0,0,0,3,0,0,5,0.026311140537382458
slurry--13.3333333333333--back2008-bd0001--100.0--nan--0.0--nan--0.0--nan--0.0--nan--0.0--aqueous carbonation--batch--3.7--initial pressure--0.101--constant temperature--25.0--20.0--0.0--80.0--1.0--nan--nan--300.0--manometric analysis,,13.33333333,0,0,0,batch,initial pressure,0.101,constant temperature,25,20,0,80,1,300,0.5625,manometric analysis,,,,23.3,38,3.669926553585711,16.62260850741763,2.9143534396121824,9.390694416528142,14.787645230624777,0.4317560651277306,40.26125307316089,10.90184064,6.5,32,68,0,13,0,0,20.5,0,3.5,0,0,0,0,0,0,11.5,0,0,0,0,0,11.5,0,0,0,3,0,0,5,0.028480710260387197
slurry--13.3333333333333--back2008-bd0001--100.0--nan--0.0--nan--0.0--nan--0.0--nan--0.0--aqueous carbonation--batch--3.7--initial pressure--0.101--constant temperature--25.0--20.0--0.0--80.0--1.0--nan--nan--300.0--manometric analysis,,13.33333333,0,0,0,batch,initial pressure,0.101,constant temperature,25,20,0,80,1,300,0.625,manometric analysis,,,,23.3,38,3.669926553585711,16.62260850741763,2.9143534396121824,9.390694416528142,14.787645230624777,0.4317560651277306,40.26125307316089,10.90184064,6.5,32,68,0,13,0,0,20.5,0,3.5,0,0,0,0,0,0,11.5,0,0,0,0,0,11.5,0,0,0,3,0,0,5,0.031451871629413916
slurry--13.3333333333333--back2008-bd0001--100.0--nan--0.0--nan--0.0--nan--0.0--nan--0.0--aqueous carbonation--batch--3.7--initial pressure--0.101--constant temperature--25.0--20.0--0.0--80.0--1.0--nan--nan--300.0--manometric analysis,,13.33333333,0,0,0,batch,initial pressure,0.101,constant temperature,25,20,0,80,1,300,0.6875,manometric analysis,,,,23.3,38,3.669926553585711,16.62260850741763,2.9143534396121824,9.390694416528142,14.787645230624777,0.4317560651277306,40.26125307316089,10.90184064,6.5,32,68,0,13,0,0,20.5,0,3.5,0,0,0,0,0,0,11.5,0,0,0,0,0,11.5,0,0,0,3,0,0,5,0.033736023
slurry--13.3333333333333--back2008-bd0001--100.0--nan--0.0--nan--0.0--nan--0.0--nan--0.0--aqueous carbonation--batch--3.7--initial pressure--0.101--constant temperature--25.0--20.0--0.0--80.0--1.0--nan--nan--300.0--manometric analysis,,13.33333333,0,0,0,batch,initial pressure,0.101,constant temperature,25,20,0,80,1,300,0.75,manometric analysis,,,,23.3,38,3.669926553585711,16.62260850741763,2.9143534396121824,9.390694416528142,14.787645230624777,0.4317560651277306,40.26125307316089,10.90184064,6.5,32,68,0,13,0,0,20.5,0,3.5,0,0,0,0,0,0,11.5,0,0,0,0,0,11.5,0,0,0,3,0,0,5,0.035430541
slurry--13.3333333333333--back2008-bd0001--100.0--nan--0.0--nan--0.0--nan--0.0--nan--0.0--aqueous carbonation--batch--3.7--initial pressure--0.101--constant temperature--25.0--20.0--0.0--80.0--1.0--nan--nan--300.0--manometric analysis,,13.33333333,0,0,0,batch,initial pressure,0.101,constant temperature,25,20,0,80,1,300,0.8125,manometric analysis,,,,23.3,38,3.669926553585711,16.62260850741763,2.9143534396121824,9.390694416528142,14.787645230624777,0.4317560651277306,40.26125307316089,10.90184064,6.5,32,68,0,13,0,0,20.5,0,3.5,0,0,0,0,0,0,11.5,0,0,0,0,0,11.5,0,0,0,3,0,0,5,0.038156335623599144
slurry--13.3333333333333--back2008-bd0001--100.0--nan--0.0--nan--0.0--nan--0.0--nan--0.0--aqueous carbonation--batch--3.7--initial pressure--0.101--constant temperature--25.0--20.0--0.0--80.0--1.0--nan--nan--300.0--manometric analysis,,13.33333333,0,0,0,batch,initial pressure,0.101,constant temperature,25,20,0,80,1,300,0.875,manometric analysis,,,,23.3,38,3.669926553585711,16.62260850741763,2.9143534396121824,9.390694416528142,14.787645230624777,0.4317560651277306,40.26125307316089,10.90184064,6.5,32,68,0,13,0,0,20.5,0,3.5,0,0,0,0,0,0,11.5,0,0,0,0,0,11.5,0,0,0,3,0,0,5,0.039002474
slurry--13.3333333333333--back2008-bd0001--100.0--nan--0.0--nan--0.0--nan--0.0--nan--0.0--aqueous carbonation--batch--3.7--initial pressure--0.101--constant temperature--25.0--20.0--0.0--80.0--1.0--nan--nan--300.0--manometric analysis,,13.33333333,0,0,0,batch,initial pressure,0.101,constant temperature,25,20,0,80,1,300,0.9375,manometric analysis,,,,23.3,38,3.669926553585711,16.62260850741763,2.9143534396121824,9.390694416528142,14.787645230624777,0.4317560651277306,40.26125307316089,10.90184064,6.5,32,68,0,13,0,0,20.5,0,3.5,0,0,0,0,0,0,11.5,0,0,0,0,0,11.5,0,0,0,3,0,0,5,0.042492904
slurry--13.3333333333333--back2008-bd0001--100.0--nan--0.0--nan--0.0--nan--0.0--nan--0.0--aqueous carbonation--batch--3.7--initial pressure--0.101--constant temperature--25.0--20.0--0.0--80.0--1.0--nan--nan--300.0--manometric analysis,,13.33333333,0,0,0,batch,initial pressure,0.101,constant temperature,25,20,0,80,1,300,1,manometric analysis,,,,23.3,38,3.669926553585711,16.62260850741763,2.9143534396121824,9.390694416528142,14.787645230624777,0.4317560651277306,40.26125307316089,10.90184064,6.5,32,68,0,13,0,0,20.5,0,3.5,0,0,0,0,0,0,11.5,0,0,0,0,0,11.5,0,0,0,3,0,0,5,0.044199066
slurry--13.3333333333333--back2008-bd0001--100.0--nan--0.0--nan--0.0--nan--0.0--nan--0.0--aqueous carbonation--batch--3.7--initial pressure--0.101--constant temperature--25.0--20.0--0.0--80.0--1.0--nan--nan--300.0--manometric analysis,,13.33333333,0,0,0,batch,initial pressure,0.101,constant temperature,25,20,0,80,1,300,1.0625,manometric analysis,,,,23.3,38,3.669926553585711,16.62260850741763,2.9143534396121824,9.390694416528142,14.787645230624777,0.4317560651277306,40.26125307316089,10.90184064,6.5,32,68,0,13,0,0,20.5,0,3.5,0,0,0,0,0,0,11.5,0,0,0,0,0,11.5,0,0,0,3,0,0,5,0.046233277
slurry--13.3333333333333--back2008-bd0001--100.0--nan--0.0--nan--0.0--nan--0.0--nan--0.0--aqueous carbonation--batch--3.7--initial pressure--0.101--constant temperature--25.0--20.0--0.0--80.0--1.0--nan--nan--300.0--manometric analysis,,13.33333333,0,0,0,batch,initial pressure,0.101,constant temperature,25,20,0,80,1,300,1.125,manometric analysis,,,,23.3,38,3.669926553585711,16.62260850741763,2.9143534396121824,9.390694416528142,14.787645230624777,0.4317560651277306,40.26125307316089,10.90184064,6.5,32,68,0,13,0,0,20.5,0,3.5,0,0,0,0,0,0,11.5,0,0,0,0,0,11.5,0,0,0,3,0,0,5,0.048245218
slurry--13.3333333333333--back2008-bd0001--100.0--nan--0.0--nan--0.0--nan--0.0--nan--0.0--aqueous carbonation--batch--3.7--initial pressure--0.101--constant temperature--25.0--20.0--0.0--80.0--1.0--nan--nan--300.0--manometric analysis,,13.33333333,0,0,0,batch,initial pressure,0.101,constant temperature,25,20,0,80,1,300,1.1875,manometric analysis,,,,23.3,38,3.669926553585711,16.62260850741763,2.9143534396121824,9.390694416528142,14.787645230624777,0.4317560651277306,40.26125307316089,10.90184064,6.5,32,68,0,13,0,0,20.5,0,3.5,0,0,0,0,0,0,11.5,0,0,0,0,0,11.5,0,0,0,3,0,0,5,0.049366311
slurry--13.3333333333333--back2008-bd0001--100.0--nan--0.0--nan--0.0--nan--0.0--nan--0.0--aqueous carbonation--batch--3.7--initial pressure--0.101--constant temperature--25.0--20.0--0.0--80.0--1.0--nan--nan--300.0--manometric analysis,,13.33333333,0,0,0,batch,initial pressure,0.101,constant temperature,25,20,0,80,1,300,1.25,manometric analysis,,,,23.3,38,3.669926553585711,16.62260850741763,2.9143534396121824,9.390694416528142,14.787645230624777,0.4317560651277306,40.26125307316089,10.90184064,6.5,32,68,0,13,0,0,20.5,0,3.5,0,0,0,0,0,0,11.5,0,0,0,0,0,11.5,0,0,0,3,0,0,5,0.050722083
slurry--13.3333333333333--back2008-bd0001--100.0--nan--0.0--nan--0.0--nan--0.0--nan--0.0--aqueous carbonation--batch--3.7--initial pressure--0.101--constant temperature--25.0--20.0--0.0--80.0--1.0--nan--nan--300.0--manometric analysis,,13.33333333,0,0,0,batch,initial pressure,0.101,constant temperature,25,20,0,80,1,300,1.3125,manometric analysis,,,,23.3,38,3.669926553585711,16.62260850741763,2.9143534396121824,9.390694416528142,14.787645230624777,0.4317560651277306,40.26125307316089,10.90184064,6.5,32,68,0,13,0,0,20.5,0,3.5,0,0,0,0,0,0,11.5,0,0,0,0,0,11.5,0,0,0,3,0,0,5,0.05134863
slurry--13.3333333333333--back2008-bd0001--100.0--nan--0.0--nan--0.0--nan--0.0--nan--0.0--aqueous carbonation--batch--3.7--initial pressure--0.101--constant temperature--25.0--20.0--0.0--80.0--1.0--nan--nan--300.0--manometric analysis,,13.33333333,0,0,0,batch,initial pressure,0.101,constant temperature,25,20,0,80,1,300,1.375,manometric analysis,,,,23.3,38,3.669926553585711,16.62260850741763,2.9143534396121824,9.390694416528142,14.787645230624777,0.4317560651277306,40.26125307316089,10.90184064,6.5,32,68,0,13,0,0,20.5,0,3.5,0,0,0,0,0,0,11.5,0,0,0,0,0,11.5,0,0,0,3,0,0,5,0.052808028
slurry--13.3333333333333--back2008-bd0001--100.0--nan--0.0--nan--0.0--nan--0.0--nan--0.0--aqueous carbonation--batch--3.7--initial pressure--0.101--constant temperature--25.0--20.0--0.0--80.0--1.0--nan--nan--300.0--manometric analysis,,13.33333333,0,0,0,batch,initial pressure,0.101,constant temperature,25,20,0,80,1,300,1.4375,manometric analysis,,,,23.3,38,3.669926553585711,16.62260850741763,2.9143534396121824,9.390694416528142,14.787645230624777,0.4317560651277306,40.26125307316089,10.90184064,6.5,32,68,0,13,0,0,20.5,0,3.5,0,0,0,0,0,0,11.5,0,0,0,0,0,11.5,0,0,0,3,0,0,5,0.055610743
slurry--13.3333333333333--back2008-bd0001--100.0--nan--0.0--nan--0.0--nan--0.0--nan--0.0--aqueous carbonation--batch--3.7--initial pressure--0.101--constant temperature--25.0--20.0--0.0--80.0--1.0--nan--nan--300.0--manometric analysis,,13.33333333,0,0,0,batch,initial pressure,0.101,constant temperature,25,20,0,80,1,300,1.5,manometric analysis,,,,23.3,38,3.669926553585711,16.62260850741763,2.9143534396121824,9.390694416528142,14.787645230624777,0.4317560651277306,40.26125307316089,10.90184064,6.5,32,68,0,13,0,0,20.5,0,3.5,0,0,0,0,0,0,11.5,0,0,0,0,0,11.5,0,0,0,3,0,0,5,0.057021125
slurry--13.3333333333333--back2008-bd0001--100.0--nan--0.0--nan--0.0--nan--0.0--nan--0.0--aqueous carbonation--batch--3.7--initial pressure--0.101--constant temperature--25.0--20.0--0.0--80.0--1.0--nan--nan--300.0--manometric analysis,,13.33333333,0,0,0,batch,initial pressure,0.101,constant temperature,25,20,0,80,1,300,1.5625,manometric analysis,,,,23.3,38,3.669926553585711,16.62260850741763,2.9143534396121824,9.390694416528142,14.787645230624777,0.4317560651277306,40.26125307316089,10.90184064,6.5,32,68,0,13,0,0,20.5,0,3.5,0,0,0,0,0,0,11.5,0,0,0,0,0,11.5,0,0,0,3,0,0,5,0.056718762
slurry--13.3333333333333--back2008-bd0001--100.0--nan--0.0--nan--0.0--nan--0.0--nan--0.0--aqueous carbonation--batch--3.7--initial pressure--0.101--constant temperature--25.0--20.0--0.0--80.0--1.0--nan--nan--300.0--manometric analysis,,13.33333333,0,0,0,batch,initial pressure,0.101,constant temperature,25,20,0,80,1,300,1.625,manometric analysis,,,,23.3,38,3.669926553585711,16.62260850741763,2.9143534396121824,9.390694416528142,14.787645230624777,0.4317560651277306,40.26125307316089,10.90184064,6.5,32,68,0,13,0,0,20.5,0,3.5,0,0,0,0,0,0,11.5,0,0,0,0,0,11.5,0,0,0,3,0,0,5,0.057991406258518174
slurry--13.3333333333333--back2008-bd0001--100.0--nan--0.0--nan--0.0--nan--0.0--nan--0.0--aqueous carbonation--batch--3.7--initial pressure--0.101--constant temperature--25.0--20.0--0.0--80.0--1.0--nan--nan--300.0--manometric analysis,,13.33333333,0,0,0,batch,initial pressure,0.101,constant temperature,25,20,0,80,1,300,1.6875,manometric analysis,,,,23.3,38,3.669926553585711,16.62260850741763,2.9143534396121824,9.390694416528142,14.787645230624777,0.4317560651277306,40.26125307316089,10.90184064,6.5,32,68,0,13,0,0,20.5,0,3.5,0,0,0,0,0,0,11.5,0,0,0,0,0,11.5,0,0,0,3,0,0,5,0.058109827
slurry--13.3333333333333--back2008-bd0001--100.0--nan--0.0--nan--0.0--nan--0.0--nan--0.0--aqueous carbonation--batch--3.7--initial pressure--0.101--constant temperature--25.0--20.0--0.0--80.0--1.0--nan--nan--300.0--manometric analysis,,13.33333333,0,0,0,batch,initial pressure,0.101,constant temperature,25,20,0,80,1,300,1.75,manometric analysis,,,,23.3,38,3.669926553585711,16.62260850741763,2.9143534396121824,9.390694416528142,14.787645230624777,0.4317560651277306,40.26125307316089,10.90184064,6.5,32,68,0,13,0,0,20.5,0,3.5,0,0,0,0,0,0,11.5,0,0,0,0,0,11.5,0,0,0,3,0,0,5,0.060849888
slurry--13.3333333333333--back2008-bd0001--100.0--nan--0.0--nan--0.0--nan--0.0--nan--0.0--aqueous carbonation--batch--3.7--initial pressure--0.101--constant temperature--25.0--20.0--0.0--80.0--1.0--nan--nan--300.0--manometric analysis,,13.33333333,0,0,0,batch,initial pressure,0.101,constant temperature,25,20,0,80,1,300,1.8125,manometric analysis,,,,23.3,38,3.669926553585711,16.62260850741763,2.9143534396121824,9.390694416528142,14.787645230624777,0.4317560651277306,40.26125307316089,10.90184064,6.5,32,68,0,13,0,0,20.5,0,3.5,0,0,0,0,0,0,11.5,0,0,0,0,0,11.5,0,0,0,3,0,0,5,0.061225441800747286
slurry--13.3333333333333--back2008-bd0001--100.0--nan--0.0--nan--0.0--nan--0.0--nan--0.0--aqueous carbonation--batch--3.7--initial pressure--0.101--constant temperature--25.0--20.0--0.0--80.0--1.0--nan--nan--300.0--manometric analysis,,13.33333333,0,0,0,batch,initial pressure,0.101,constant temperature,25,20,0,80,1,300,1.875,manometric analysis,,,,23.3,38,3.669926553585711,16.62260850741763,2.9143534396121824,9.390694416528142,14.787645230624777,0.4317560651277306,40.26125307316089,10.90184064,6.5,32,68,0,13,0,0,20.5,0,3.5,0,0,0,0,0,0,11.5,0,0,0,0,0,11.5,0,0,0,3,0,0,5,0.063166269
slurry--13.3333333333333--back2008-bd0001--100.0--nan--0.0--nan--0.0--nan--0.0--nan--0.0--aqueous carbonation--batch--3.7--initial pressure--0.101--constant temperature--25.0--20.0--0.0--80.0--1.0--nan--nan--300.0--manometric analysis,,13.33333333,0,0,0,batch,initial pressure,0.101,constant temperature,25,20,0,80,1,300,1.9375,manometric analysis,,,,23.3,38,3.669926553585711,16.62260850741763,2.9143534396121824,9.390694416528142,14.787645230624777,0.4317560651277306,40.26125307316089,10.90184064,6.5,32,68,0,13,0,0,20.5,0,3.5,0,0,0,0,0,0,11.5,0,0,0,0,0,11.5,0,0,0,3,0,0,5,0.061258644390642346
slurry--13.3333333333333--back2008-bd0001--100.0--nan--0.0--nan--0.0--nan--0.0--nan--0.0--aqueous carbonation--batch--3.7--initial pressure--0.101--constant temperature--25.0--20.0--0.0--80.0--1.0--nan--nan--300.0--manometric analysis,,13.33333333,0,0,0,batch,initial pressure,0.101,constant temperature,25,20,0,80,1,300,1.981317,manometric analysis,,,,23.3,38,3.669926553585711,16.62260850741763,2.9143534396121824,9.390694416528142,14.787645230624777,0.4317560651277306,40.26125307316089,10.90184064,6.5,32,68,0,13,0,0,20.5,0,3.5,0,0,0,0,0,0,11.5,0,0,0,0,0,11.5,0,0,0,3,0,0,5,0.062175834
slurry--13.3333333333333--back2008-bd0001--100.0--nan--0.0--nan--0.0--nan--0.0--nan--0.0--aqueous carbonation--batch--3.7--initial pressure--0.101--constant temperature--25.0--20.0--0.0--80.0--1.0--nan--nan--450.0--manometric analysis,,13.33333333,0,0,0,batch,initial pressure,0.101,constant temperature,25,20,0,80,1,450,0,manometric analysis,,,,23.3,38,3.669926553585711,16.62260850741763,2.9143534396121824,9.390694416528142,14.787645230624777,0.4317560651277306,40.26125307316089,10.90184064,6.5,32,68,0,13,0,0,20.5,0,3.5,0,0,0,0,0,0,11.5,0,0,0,0,0,11.5,0,0,0,3,0,0,5,1e-05
slurry--13.3333333333333--back2008-bd0001--100.0--nan--0.0--nan--0.0--nan--0.0--nan--0.0--aqueous carbonation--batch--3.7--initial pressure--0.101--constant temperature--25.0--20.0--0.0--80.0--1.0--nan--nan--450.0--manometric analysis,,13.33333333,0,0,0,batch,initial pressure,0.101,constant temperature,25,20,0,80,1,450,0.0625,manometric analysis,,,,23.3,38,3.669926553585711,16.62260850741763,2.9143534396121824,9.390694416528142,14.787645230624777,0.4317560651277306,40.26125307316089,10.90184064,6.5,32,68,0,13,0,0,20.5,0,3.5,0,0,0,0,0,0,11.5,0,0,0,0,0,11.5,0,0,0,3,0,0,5,0.003723189
slurry--13.3333333333333--back2008-bd0001--100.0--nan--0.0--nan--0.0--nan--0.0--nan--0.0--aqueous carbonation--batch--3.7--initial pressure--0.101--constant temperature--25.0--20.0--0.0--80.0--1.0--nan--nan--450.0--manometric analysis,,13.33333333,0,0,0,batch,initial pressure,0.101,constant temperature,25,20,0,80,1,450,0.125,manometric analysis,,,,23.3,38,3.669926553585711,16.62260850741763,2.9143534396121824,9.390694416528142,14.787645230624777,0.4317560651277306,40.26125307316089,10.90184064,6.5,32,68,0,13,0,0,20.5,0,3.5,0,0,0,0,0,0,11.5,0,0,0,0,0,11.5,0,0,0,3,0,0,5,0.006945912
slurry--13.3333333333333--back2008-bd0001--100.0--nan--0.0--nan--0.0--nan--0.0--nan--0.0--aqueous carbonation--batch--3.7--initial pressure--0.101--constant temperature--25.0--20.0--0.0--80.0--1.0--nan--nan--450.0--manometric analysis,,13.33333333,0,0,0,batch,initial pressure,0.101,constant temperature,25,20,0,80,1,450,0.1875,manometric analysis,,,,23.3,38,3.669926553585711,16.62260850741763,2.9143534396121824,9.390694416528142,14.787645230624777,0.4317560651277306,40.26125307316089,10.90184064,6.5,32,68,0,13,0,0,20.5,0,3.5,0,0,0,0,0,0,11.5,0,0,0,0,0,11.5,0,0,0,3,0,0,5,0.009830265
slurry--13.3333333333333--back2008-bd0001--100.0--nan--0.0--nan--0.0--nan--0.0--nan--0.0--aqueous carbonation--batch--3.7--initial pressure--0.101--constant temperature--25.0--20.0--0.0--80.0--1.0--nan--nan--450.0--manometric analysis,,13.33333333,0,0,0,batch,initial pressure,0.101,constant temperature,25,20,0,80,1,450,0.25,manometric analysis,,,,23.3,38,3.669926553585711,16.62260850741763,2.9143534396121824,9.390694416528142,14.787645230624777,0.4317560651277306,40.26125307316089,10.90184064,6.5,32,68,0,13,0,0,20.5,0,3.5,0,0,0,0,0,0,11.5,0,0,0,0,0,11.5,0,0,0,3,0,0,5,0.013978606855740514
slurry--13.3333333333333--back2008-bd0001--100.0--nan--0.0--nan--0.0--nan--0.0--nan--0.0--aqueous carbonation--batch--3.7--initial pressure--0.101--constant temperature--25.0--20.0--0.0--80.0--1.0--nan--nan--450.0--manometric analysis,,13.33333333,0,0,0,batch,initial pressure,0.101,constant temperature,25,20,0,80,1,450,0.3125,manometric analysis,,,,23.3,38,3.669926553585711,16.62260850741763,2.9143534396121824,9.390694416528142,14.787645230624777,0.4317560651277306,40.26125307316089,10.90184064,6.5,32,68,0,13,0,0,20.5,0,3.5,0,0,0,0,0,0,11.5,0,0,0,0,0,11.5,0,0,0,3,0,0,5,0.01694689
slurry--13.3333333333333--back2008-bd0001--100.0--nan--0.0--nan--0.0--nan--0.0--nan--0.0--aqueous carbonation--batch--3.7--initial pressure--0.101--constant temperature--25.0--20.0--0.0--80.0--1.0--nan--nan--450.0--manometric analysis,,13.33333333,0,0,0,batch,initial pressure,0.101,constant temperature,25,20,0,80,1,450,0.375,manometric analysis,,,,23.3,38,3.669926553585711,16.62260850741763,2.9143534396121824,9.390694416528142,14.787645230624777,0.4317560651277306,40.26125307316089,10.90184064,6.5,32,68,0,13,0,0,20.5,0,3.5,0,0,0,0,0,0,11.5,0,0,0,0,0,11.5,0,0,0,3,0,0,5,0.018310538248908034
slurry--13.3333333333333--back2008-bd0001--100.0--nan--0.0--nan--0.0--nan--0.0--nan--0.0--aqueous carbonation--batch--3.7--initial pressure--0.101--constant temperature--25.0--20.0--0.0--80.0--1.0--nan--nan--450.0--manometric analysis,,13.33333333,0,0,0,batch,initial pressure,0.101,constant temperature,25,20,0,80,1,450,0.4375,manometric analysis,,,,23.3,38,3.669926553585711,16.62260850741763,2.9143534396121824,9.390694416528142,14.787645230624777,0.4317560651277306,40.26125307316089,10.90184064,6.5,32,68,0,13,0,0,20.5,0,3.5,0,0,0,0,0,0,11.5,0,0,0,0,0,11.5,0,0,0,3,0,0,5,0.023374358025931567
slurry--13.3333333333333--back2008-bd0001--100.0--nan--0.0--nan--0.0--nan--0.0--nan--0.0--aqueous carbonation--batch--3.7--initial pressure--0.101--constant temperature--25.0--20.0--0.0--80.0--1.0--nan--nan--450.0--manometric analysis,,13.33333333,0,0,0,batch,initial pressure,0.101,constant temperature,25,20,0,80,1,450,0.5,manometric analysis,,,,23.3,38,3.669926553585711,16.62260850741763,2.9143534396121824,9.390694416528142,14.787645230624777,0.4317560651277306,40.26125307316089,10.90184064,6.5,32,68,0,13,0,0,20.5,0,3.5,0,0,0,0,0,0,11.5,0,0,0,0,0,11.5,0,0,0,3,0,0,5,0.025895815
slurry--13.3333333333333--back2008-bd0001--100.0--nan--0.0--nan--0.0--nan--0.0--nan--0.0--aqueous carbonation--batch--3.7--initial pressure--0.101--constant temperature--25.0--20.0--0.0--80.0--1.0--nan--nan--450.0--manometric analysis,,13.33333333,0,0,0,batch,initial pressure,0.101,constant temperature,25,20,0,80,1,450,0.5625,manometric analysis,,,,23.3,38,3.669926553585711,16.62260850741763,2.9143534396121824,9.390694416528142,14.787645230624777,0.4317560651277306,40.26125307316089,10.90184064,6.5,32,68,0,13,0,0,20.5,0,3.5,0,0,0,0,0,0,11.5,0,0,0,0,0,11.5,0,0,0,3,0,0,5,0.027095086687535134
slurry--13.3333333333333--back2008-bd0001--100.0--nan--0.0--nan--0.0--nan--0.0--nan--0.0--aqueous carbonation--batch--3.7--initial pressure--0.101--constant temperature--25.0--20.0--0.0--80.0--1.0--nan--nan--450.0--manometric analysis,,13.33333333,0,0,0,batch,initial pressure,0.101,constant temperature,25,20,0,80,1,450,0.625,manometric analysis,,,,23.3,38,3.669926553585711,16.62260850741763,2.9143534396121824,9.390694416528142,14.787645230624777,0.4317560651277306,40.26125307316089,10.90184064,6.5,32,68,0,13,0,0,20.5,0,3.5,0,0,0,0,0,0,11.5,0,0,0,0,0,11.5,0,0,0,3,0,0,5,0.029360630237530362
slurry--13.3333333333333--back2008-bd0001--100.0--nan--0.0--nan--0.0--nan--0.0--nan--0.0--aqueous carbonation--batch--3.7--initial pressure--0.101--constant temperature--25.0--20.0--0.0--80.0--1.0--nan--nan--450.0--manometric analysis,,13.33333333,0,0,0,batch,initial pressure,0.101,constant temperature,25,20,0,80,1,450,0.6875,manometric analysis,,,,23.3,38,3.669926553585711,16.62260850741763,2.9143534396121824,9.390694416528142,14.787645230624777,0.4317560651277306,40.26125307316089,10.90184064,6.5,32,68,0,13,0,0,20.5,0,3.5,0,0,0,0,0,0,11.5,0,0,0,0,0,11.5,0,0,0,3,0,0,5,0.032328971
