Repository: kycai/c3gb

# c3gb

**c3gb**, Gradient Boosting models for predicting the CO2 uptake of Coal ashes in Carbon mineralization, were developed in the research article: [AI-guided prediction and control of CO2 mineralization in coal ashes as carbon-efficient supplementary cementitious materials](). They are tree-based ensemble models. 

The models take the physicochemical properties of coal ashes, along with the process parameters related to reactant proportions and carbonation conditions as input features, while the output is CO2 uptake. The models can be used as a objective function to optimize the carbonation process for CO2 mineralization in coal ashes.

Kangyi Cai 2026 @ Missouri S&T

File: data/Xys_gt_augmented.csv (part 60 of 89)
Group id,Class id,Water-Solid ratio,Chemical admixture 1-content,Chemical admixture 2-content,Chemical admixture 3-content,Carbonation reactor operation mode,Carbonation pressure control type,Carbonation pressure,Carbonation temperature control type,Carbonation temperature,Carbonation gas 1-CO2,Carbonation gas 2-H2O vapor,Carbonation gas 3-N2,Carbonation gas flow rate,Carbonation stirring speed ,Carbonation duration,Method-CO2 uptake,Chemical admixture 1_Classification 2,Chemical admixture 2_Classification 2,Chemical admixture 3_Classification 2,"Solid_Dv,50",Solid_Specific surface area,Solid_Na2O,Solid_MgO,Solid_Al2O3,Solid_SiO2,Solid_SO3,Solid_K2O,Solid_CaO,Solid_Fe2O3,Solid_Loss on ignition,Solid_Amorphous+others,Solid_Crystalline,Solid_Albite,Solid_Anhydrite,Solid_Augite,Solid_Bassanite,Solid_Brownmillerite,Solid_Brucite,Solid_Calcite,Solid_Corundum,Solid_Diopside,Solid_Glauberite,Solid_Gypsum,Solid_Hematite,Solid_Hydrotalcite,Solid_Lime,Solid_Maghemite,Solid_Magnesioferrite,Solid_Magnetite,Solid_Microcline,Solid_Mullite,Solid_Periclase,Solid_Polyhalite,Solid_Portlandite,Solid_Pyroaurite,Solid_Quartz,Solid_Spinel,Solid_Srebrodolskite,Solid_Thenardite,Experimental CO2 uptake-U2
slurry--13.3333333333333--back2008-bd0001--100.0--nan--0.0--nan--0.0--nan--0.0--nan--0.0--aqueous carbonation--batch--3.7--initial pressure--0.101--constant temperature--25.0--25.0--0.0--75.0--1.0--nan--nan--450.0--manometric analysis,,13.33333333,0,0,0,batch,initial pressure,0.101,constant temperature,25,25,0,75,1,450,0.8125,manometric analysis,,,,23.3,38,3.669926553585711,16.62260850741763,2.9143534396121824,9.390694416528142,14.787645230624777,0.4317560651277306,40.26125307316089,10.90184064,6.5,32,68,0,13,0,0,20.5,0,3.5,0,0,0,0,0,0,11.5,0,0,0,0,0,11.5,0,0,0,3,0,0,5,0.044610028
slurry--13.3333333333333--back2008-bd0001--100.0--nan--0.0--nan--0.0--nan--0.0--nan--0.0--aqueous carbonation--batch--3.7--initial pressure--0.101--constant temperature--25.0--25.0--0.0--75.0--1.0--nan--nan--450.0--manometric analysis,,13.33333333,0,0,0,batch,initial pressure,0.101,constant temperature,25,25,0,75,1,450,0.875,manometric analysis,,,,23.3,38,3.669926553585711,16.62260850741763,2.9143534396121824,9.390694416528142,14.787645230624777,0.4317560651277306,40.26125307316089,10.90184064,6.5,32,68,0,13,0,0,20.5,0,3.5,0,0,0,0,0,0,11.5,0,0,0,0,0,11.5,0,0,0,3,0,0,5,0.044955932
slurry--13.3333333333333--back2008-bd0001--100.0--nan--0.0--nan--0.0--nan--0.0--nan--0.0--aqueous carbonation--batch--3.7--initial pressure--0.101--constant temperature--25.0--25.0--0.0--75.0--1.0--nan--nan--450.0--manometric analysis,,13.33333333,0,0,0,batch,initial pressure,0.101,constant temperature,25,25,0,75,1,450,0.9375,manometric analysis,,,,23.3,38,3.669926553585711,16.62260850741763,2.9143534396121824,9.390694416528142,14.787645230624777,0.4317560651277306,40.26125307316089,10.90184064,6.5,32,68,0,13,0,0,20.5,0,3.5,0,0,0,0,0,0,11.5,0,0,0,0,0,11.5,0,0,0,3,0,0,5,0.045188284106611756
slurry--13.3333333333333--back2008-bd0001--100.0--nan--0.0--nan--0.0--nan--0.0--nan--0.0--aqueous carbonation--batch--3.7--initial pressure--0.101--constant temperature--25.0--25.0--0.0--75.0--1.0--nan--nan--450.0--manometric analysis,,13.33333333,0,0,0,batch,initial pressure,0.101,constant temperature,25,25,0,75,1,450,1,manometric analysis,,,,23.3,38,3.669926553585711,16.62260850741763,2.9143534396121824,9.390694416528142,14.787645230624777,0.4317560651277306,40.26125307316089,10.90184064,6.5,32,68,0,13,0,0,20.5,0,3.5,0,0,0,0,0,0,11.5,0,0,0,0,0,11.5,0,0,0,3,0,0,5,0.046156688
slurry--13.3333333333333--back2008-bd0001--100.0--nan--0.0--nan--0.0--nan--0.0--nan--0.0--aqueous carbonation--batch--3.7--initial pressure--0.101--constant temperature--25.0--25.0--0.0--75.0--1.0--nan--nan--450.0--manometric analysis,,13.33333333,0,0,0,batch,initial pressure,0.101,constant temperature,25,25,0,75,1,450,1.0625,manometric analysis,,,,23.3,38,3.669926553585711,16.62260850741763,2.9143534396121824,9.390694416528142,14.787645230624777,0.4317560651277306,40.26125307316089,10.90184064,6.5,32,68,0,13,0,0,20.5,0,3.5,0,0,0,0,0,0,11.5,0,0,0,0,0,11.5,0,0,0,3,0,0,5,0.048308208343684496
slurry--13.3333333333333--back2008-bd0001--100.0--nan--0.0--nan--0.0--nan--0.0--nan--0.0--aqueous carbonation--batch--3.7--initial pressure--0.101--constant temperature--25.0--25.0--0.0--75.0--1.0--nan--nan--450.0--manometric analysis,,13.33333333,0,0,0,batch,initial pressure,0.101,constant temperature,25,25,0,75,1,450,1.125,manometric analysis,,,,23.3,38,3.669926553585711,16.62260850741763,2.9143534396121824,9.390694416528142,14.787645230624777,0.4317560651277306,40.26125307316089,10.90184064,6.5,32,68,0,13,0,0,20.5,0,3.5,0,0,0,0,0,0,11.5,0,0,0,0,0,11.5,0,0,0,3,0,0,5,0.051867181
slurry--13.3333333333333--back2008-bd0001--100.0--nan--0.0--nan--0.0--nan--0.0--nan--0.0--aqueous carbonation--batch--3.7--initial pressure--0.101--constant temperature--25.0--25.0--0.0--75.0--1.0--nan--nan--450.0--manometric analysis,,13.33333333,0,0,0,batch,initial pressure,0.101,constant temperature,25,25,0,75,1,450,1.1875,manometric analysis,,,,23.3,38,3.669926553585711,16.62260850741763,2.9143534396121824,9.390694416528142,14.787645230624777,0.4317560651277306,40.26125307316089,10.90184064,6.5,32,68,0,13,0,0,20.5,0,3.5,0,0,0,0,0,0,11.5,0,0,0,0,0,11.5,0,0,0,3,0,0,5,0.052494458
slurry--13.3333333333333--back2008-bd0001--100.0--nan--0.0--nan--0.0--nan--0.0--nan--0.0--aqueous carbonation--batch--3.7--initial pressure--0.101--constant temperature--25.0--25.0--0.0--75.0--1.0--nan--nan--450.0--manometric analysis,,13.33333333,0,0,0,batch,initial pressure,0.101,constant temperature,25,25,0,75,1,450,1.25,manometric analysis,,,,23.3,38,3.669926553585711,16.62260850741763,2.9143534396121824,9.390694416528142,14.787645230624777,0.4317560651277306,40.26125307316089,10.90184064,6.5,32,68,0,13,0,0,20.5,0,3.5,0,0,0,0,0,0,11.5,0,0,0,0,0,11.5,0,0,0,3,0,0,5,0.052095126
slurry--13.3333333333333--back2008-bd0001--100.0--nan--0.0--nan--0.0--nan--0.0--nan--0.0--aqueous carbonation--batch--3.7--initial pressure--0.101--constant temperature--25.0--25.0--0.0--75.0--1.0--nan--nan--450.0--manometric analysis,,13.33333333,0,0,0,batch,initial pressure,0.101,constant temperature,25,25,0,75,1,450,1.3125,manometric analysis,,,,23.3,38,3.669926553585711,16.62260850741763,2.9143534396121824,9.390694416528142,14.787645230624777,0.4317560651277306,40.26125307316089,10.90184064,6.5,32,68,0,13,0,0,20.5,0,3.5,0,0,0,0,0,0,11.5,0,0,0,0,0,11.5,0,0,0,3,0,0,5,0.054518091
slurry--13.3333333333333--back2008-bd0001--100.0--nan--0.0--nan--0.0--nan--0.0--nan--0.0--aqueous carbonation--batch--3.7--initial pressure--0.101--constant temperature--25.0--25.0--0.0--75.0--1.0--nan--nan--450.0--manometric analysis,,13.33333333,0,0,0,batch,initial pressure,0.101,constant temperature,25,25,0,75,1,450,1.375,manometric analysis,,,,23.3,38,3.669926553585711,16.62260850741763,2.9143534396121824,9.390694416528142,14.787645230624777,0.4317560651277306,40.26125307316089,10.90184064,6.5,32,68,0,13,0,0,20.5,0,3.5,0,0,0,0,0,0,11.5,0,0,0,0,0,11.5,0,0,0,3,0,0,5,0.056370172
slurry--13.3333333333333--back2008-bd0001--100.0--nan--0.0--nan--0.0--nan--0.0--nan--0.0--aqueous carbonation--batch--3.7--initial pressure--0.101--constant temperature--25.0--25.0--0.0--75.0--1.0--nan--nan--450.0--manometric analysis,,13.33333333,0,0,0,batch,initial pressure,0.101,constant temperature,25,25,0,75,1,450,1.4375,manometric analysis,,,,23.3,38,3.669926553585711,16.62260850741763,2.9143534396121824,9.390694416528142,14.787645230624777,0.4317560651277306,40.26125307316089,10.90184064,6.5,32,68,0,13,0,0,20.5,0,3.5,0,0,0,0,0,0,11.5,0,0,0,0,0,11.5,0,0,0,3,0,0,5,0.051131692
slurry--13.3333333333333--back2008-bd0001--100.0--nan--0.0--nan--0.0--nan--0.0--nan--0.0--aqueous carbonation--batch--3.7--initial pressure--0.101--constant temperature--25.0--25.0--0.0--75.0--1.0--nan--nan--450.0--manometric analysis,,13.33333333,0,0,0,batch,initial pressure,0.101,constant temperature,25,25,0,75,1,450,1.5,manometric analysis,,,,23.3,38,3.669926553585711,16.62260850741763,2.9143534396121824,9.390694416528142,14.787645230624777,0.4317560651277306,40.26125307316089,10.90184064,6.5,32,68,0,13,0,0,20.5,0,3.5,0,0,0,0,0,0,11.5,0,0,0,0,0,11.5,0,0,0,3,0,0,5,0.059529018590092096
slurry--13.3333333333333--back2008-bd0001--100.0--nan--0.0--nan--0.0--nan--0.0--nan--0.0--aqueous carbonation--batch--3.7--initial pressure--0.101--constant temperature--25.0--25.0--0.0--75.0--1.0--nan--nan--450.0--manometric analysis,,13.33333333,0,0,0,batch,initial pressure,0.101,constant temperature,25,25,0,75,1,450,1.5625,manometric analysis,,,,23.3,38,3.669926553585711,16.62260850741763,2.9143534396121824,9.390694416528142,14.787645230624777,0.4317560651277306,40.26125307316089,10.90184064,6.5,32,68,0,13,0,0,20.5,0,3.5,0,0,0,0,0,0,11.5,0,0,0,0,0,11.5,0,0,0,3,0,0,5,0.056181078
slurry--13.3333333333333--back2008-bd0001--100.0--nan--0.0--nan--0.0--nan--0.0--nan--0.0--aqueous carbonation--batch--3.7--initial pressure--0.101--constant temperature--25.0--25.0--0.0--75.0--1.0--nan--nan--450.0--manometric analysis,,13.33333333,0,0,0,batch,initial pressure,0.101,constant temperature,25,25,0,75,1,450,1.625,manometric analysis,,,,23.3,38,3.669926553585711,16.62260850741763,2.9143534396121824,9.390694416528142,14.787645230624777,0.4317560651277306,40.26125307316089,10.90184064,6.5,32,68,0,13,0,0,20.5,0,3.5,0,0,0,0,0,0,11.5,0,0,0,0,0,11.5,0,0,0,3,0,0,5,0.056411916
slurry--13.3333333333333--back2008-bd0001--100.0--nan--0.0--nan--0.0--nan--0.0--nan--0.0--aqueous carbonation--batch--3.7--initial pressure--0.101--constant temperature--25.0--25.0--0.0--75.0--1.0--nan--nan--450.0--manometric analysis,,13.33333333,0,0,0,batch,initial pressure,0.101,constant temperature,25,25,0,75,1,450,1.6875,manometric analysis,,,,23.3,38,3.669926553585711,16.62260850741763,2.9143534396121824,9.390694416528142,14.787645230624777,0.4317560651277306,40.26125307316089,10.90184064,6.5,32,68,0,13,0,0,20.5,0,3.5,0,0,0,0,0,0,11.5,0,0,0,0,0,11.5,0,0,0,3,0,0,5,0.055457986
slurry--13.3333333333333--back2008-bd0001--100.0--nan--0.0--nan--0.0--nan--0.0--nan--0.0--aqueous carbonation--batch--3.7--initial pressure--0.101--constant temperature--25.0--25.0--0.0--75.0--1.0--nan--nan--450.0--manometric analysis,,13.33333333,0,0,0,batch,initial pressure,0.101,constant temperature,25,25,0,75,1,450,1.75,manometric analysis,,,,23.3,38,3.669926553585711,16.62260850741763,2.9143534396121824,9.390694416528142,14.787645230624777,0.4317560651277306,40.26125307316089,10.90184064,6.5,32,68,0,13,0,0,20.5,0,3.5,0,0,0,0,0,0,11.5,0,0,0,0,0,11.5,0,0,0,3,0,0,5,0.055702672
slurry--13.3333333333333--back2008-bd0001--100.0--nan--0.0--nan--0.0--nan--0.0--nan--0.0--aqueous carbonation--batch--3.7--initial pressure--0.101--constant temperature--25.0--25.0--0.0--75.0--1.0--nan--nan--450.0--manometric analysis,,13.33333333,0,0,0,batch,initial pressure,0.101,constant temperature,25,25,0,75,1,450,1.8125,manometric analysis,,,,23.3,38,3.669926553585711,16.62260850741763,2.9143534396121824,9.390694416528142,14.787645230624777,0.4317560651277306,40.26125307316089,10.90184064,6.5,32,68,0,13,0,0,20.5,0,3.5,0,0,0,0,0,0,11.5,0,0,0,0,0,11.5,0,0,0,3,0,0,5,0.057554416
slurry--13.3333333333333--back2008-bd0001--100.0--nan--0.0--nan--0.0--nan--0.0--nan--0.0--aqueous carbonation--batch--3.7--initial pressure--0.101--constant temperature--25.0--25.0--0.0--75.0--1.0--nan--nan--450.0--manometric analysis,,13.33333333,0,0,0,batch,initial pressure,0.101,constant temperature,25,25,0,75,1,450,1.875,manometric analysis,,,,23.3,38,3.669926553585711,16.62260850741763,2.9143534396121824,9.390694416528142,14.787645230624777,0.4317560651277306,40.26125307316089,10.90184064,6.5,32,68,0,13,0,0,20.5,0,3.5,0,0,0,0,0,0,11.5,0,0,0,0,0,11.5,0,0,0,3,0,0,5,0.060009306
slurry--13.3333333333333--back2008-bd0001--100.0--nan--0.0--nan--0.0--nan--0.0--nan--0.0--aqueous carbonation--batch--3.7--initial pressure--0.101--constant temperature--25.0--25.0--0.0--75.0--1.0--nan--nan--450.0--manometric analysis,,13.33333333,0,0,0,batch,initial pressure,0.101,constant temperature,25,25,0,75,1,450,1.9375,manometric analysis,,,,23.3,38,3.669926553585711,16.62260850741763,2.9143534396121824,9.390694416528142,14.787645230624777,0.4317560651277306,40.26125307316089,10.90184064,6.5,32,68,0,13,0,0,20.5,0,3.5,0,0,0,0,0,0,11.5,0,0,0,0,0,11.5,0,0,0,3,0,0,5,0.068741045
slurry--13.3333333333333--back2008-bd0001--100.0--nan--0.0--nan--0.0--nan--0.0--nan--0.0--aqueous carbonation--batch--3.7--initial pressure--0.101--constant temperature--25.0--25.0--0.0--75.0--1.0--nan--nan--450.0--manometric analysis,,13.33333333,0,0,0,batch,initial pressure,0.101,constant temperature,25,25,0,75,1,450,2,manometric analysis,,,,23.3,38,3.669926553585711,16.62260850741763,2.9143534396121824,9.390694416528142,14.787645230624777,0.4317560651277306,40.26125307316089,10.90184064,6.5,32,68,0,13,0,0,20.5,0,3.5,0,0,0,0,0,0,11.5,0,0,0,0,0,11.5,0,0,0,3,0,0,5,0.061317678487067616
slurry--13.3333333333333--back2008-bd0001--100.0--nan--0.0--nan--0.0--nan--0.0--nan--0.0--aqueous carbonation--batch--3.7--initial pressure--0.101--constant temperature--25.0--30.0--0.0--70.0--1.0--nan--nan--450.0--manometric analysis,,13.33333333,0,0,0,batch,initial pressure,0.101,constant temperature,25,30,0,70,1,450,0,manometric analysis,,,,23.3,38,3.669926553585711,16.62260850741763,2.9143534396121824,9.390694416528142,14.787645230624777,0.4317560651277306,40.26125307316089,10.90184064,6.5,32,68,0,13,0,0,20.5,0,3.5,0,0,0,0,0,0,11.5,0,0,0,0,0,11.5,0,0,0,3,0,0,5,1e-05
slurry--13.3333333333333--back2008-bd0001--100.0--nan--0.0--nan--0.0--nan--0.0--nan--0.0--aqueous carbonation--batch--3.7--initial pressure--0.101--constant temperature--25.0--30.0--0.0--70.0--1.0--nan--nan--450.0--manometric analysis,,13.33333333,0,0,0,batch,initial pressure,0.101,constant temperature,25,30,0,70,1,450,0.0625,manometric analysis,,,,23.3,38,3.669926553585711,16.62260850741763,2.9143534396121824,9.390694416528142,14.787645230624777,0.4317560651277306,40.26125307316089,10.90184064,6.5,32,68,0,13,0,0,20.5,0,3.5,0,0,0,0,0,0,11.5,0,0,0,0,0,11.5,0,0,0,3,0,0,5,0.006875093
slurry--13.3333333333333--back2008-bd0001--100.0--nan--0.0--nan--0.0--nan--0.0--nan--0.0--aqueous carbonation--batch--3.7--initial pressure--0.101--constant temperature--25.0--30.0--0.0--70.0--1.0--nan--nan--450.0--manometric analysis,,13.33333333,0,0,0,batch,initial pressure,0.101,constant temperature,25,30,0,70,1,450,0.125,manometric analysis,,,,23.3,38,3.669926553585711,16.62260850741763,2.9143534396121824,9.390694416528142,14.787645230624777,0.4317560651277306,40.26125307316089,10.90184064,6.5,32,68,0,13,0,0,20.5,0,3.5,0,0,0,0,0,0,11.5,0,0,0,0,0,11.5,0,0,0,3,0,0,5,0.011920135
slurry--13.3333333333333--back2008-bd0001--100.0--nan--0.0--nan--0.0--nan--0.0--nan--0.0--aqueous carbonation--batch--3.7--initial pressure--0.101--constant temperature--25.0--30.0--0.0--70.0--1.0--nan--nan--450.0--manometric analysis,,13.33333333,0,0,0,batch,initial pressure,0.101,constant temperature,25,30,0,70,1,450,0.1875,manometric analysis,,,,23.3,38,3.669926553585711,16.62260850741763,2.9143534396121824,9.390694416528142,14.787645230624777,0.4317560651277306,40.26125307316089,10.90184064,6.5,32,68,0,13,0,0,20.5,0,3.5,0,0,0,0,0,0,11.5,0,0,0,0,0,11.5,0,0,0,3,0,0,5,0.016238820020513873
slurry--13.3333333333333--back2008-bd0001--100.0--nan--0.0--nan--0.0--nan--0.0--nan--0.0--aqueous carbonation--batch--3.7--initial pressure--0.101--constant temperature--25.0--30.0--0.0--70.0--1.0--nan--nan--450.0--manometric analysis,,13.33333333,0,0,0,batch,initial pressure,0.101,constant temperature,25,30,0,70,1,450,0.25,manometric analysis,,,,23.3,38,3.669926553585711,16.62260850741763,2.9143534396121824,9.390694416528142,14.787645230624777,0.4317560651277306,40.26125307316089,10.90184064,6.5,32,68,0,13,0,0,20.5,0,3.5,0,0,0,0,0,0,11.5,0,0,0,0,0,11.5,0,0,0,3,0,0,5,0.019099346105578285
slurry--13.3333333333333--back2008-bd0001--100.0--nan--0.0--nan--0.0--nan--0.0--nan--0.0--aqueous carbonation--batch--3.7--initial pressure--0.101--constant temperature--25.0--30.0--0.0--70.0--1.0--nan--nan--450.0--manometric analysis,,13.33333333,0,0,0,batch,initial pressure,0.101,constant temperature,25,30,0,70,1,450,0.3125,manometric analysis,,,,23.3,38,3.669926553585711,16.62260850741763,2.9143534396121824,9.390694416528142,14.787645230624777,0.4317560651277306,40.26125307316089,10.90184064,6.5,32,68,0,13,0,0,20.5,0,3.5,0,0,0,0,0,0,11.5,0,0,0,0,0,11.5,0,0,0,3,0,0,5,0.025710023264118774
slurry--13.3333333333333--back2008-bd0001--100.0--nan--0.0--nan--0.0--nan--0.0--nan--0.0--aqueous carbonation--batch--3.7--initial pressure--0.101--constant temperature--25.0--30.0--0.0--70.0--1.0--nan--nan--450.0--manometric analysis,,13.33333333,0,0,0,batch,initial pressure,0.101,constant temperature,25,30,0,70,1,450,0.375,manometric analysis,,,,23.3,38,3.669926553585711,16.62260850741763,2.9143534396121824,9.390694416528142,14.787645230624777,0.4317560651277306,40.26125307316089,10.90184064,6.5,32,68,0,13,0,0,20.5,0,3.5,0,0,0,0,0,0,11.5,0,0,0,0,0,11.5,0,0,0,3,0,0,5,0.029801783
slurry--13.3333333333333--back2008-bd0001--100.0--nan--0.0--nan--0.0--nan--0.0--nan--0.0--aqueous carbonation--batch--3.7--initial pressure--0.101--constant temperature--25.0--30.0--0.0--70.0--1.0--nan--nan--450.0--manometric analysis,,13.33333333,0,0,0,batch,initial pressure,0.101,constant temperature,25,30,0,70,1,450,0.4375,manometric analysis,,,,23.3,38,3.669926553585711,16.62260850741763,2.9143534396121824,9.390694416528142,14.787645230624777,0.4317560651277306,40.26125307316089,10.90184064,6.5,32,68,0,13,0,0,20.5,0,3.5,0,0,0,0,0,0,11.5,0,0,0,0,0,11.5,0,0,0,3,0,0,5,0.027875042207724843
slurry--13.3333333333333--back2008-bd0001--100.0--nan--0.0--nan--0.0--nan--0.0--nan--0.0--aqueous carbonation--batch--3.7--initial pressure--0.101--constant temperature--25.0--30.0--0.0--70.0--1.0--nan--nan--450.0--manometric analysis,,13.33333333,0,0,0,batch,initial pressure,0.101,constant temperature,25,30,0,70,1,450,0.5,manometric analysis,,,,23.3,38,3.669926553585711,16.62260850741763,2.9143534396121824,9.390694416528142,14.787645230624777,0.4317560651277306,40.26125307316089,10.90184064,6.5,32,68,0,13,0,0,20.5,0,3.5,0,0,0,0,0,0,11.5,0,0,0,0,0,11.5,0,0,0,3,0,0,5,0.031605269
slurry--13.3333333333333--back2008-bd0001--100.0--nan--0.0--nan--0.0--nan--0.0--nan--0.0--aqueous carbonation--batch--3.7--initial pressure--0.101--constant temperature--25.0--30.0--0.0--70.0--1.0--nan--nan--450.0--manometric analysis,,13.33333333,0,0,0,batch,initial pressure,0.101,constant temperature,25,30,0,70,1,450,0.5625,manometric analysis,,,,23.3,38,3.669926553585711,16.62260850741763,2.9143534396121824,9.390694416528142,14.787645230624777,0.4317560651277306,40.26125307316089,10.90184064,6.5,32,68,0,13,0,0,20.5,0,3.5,0,0,0,0,0,0,11.5,0,0,0,0,0,11.5,0,0,0,3,0,0,5,0.035476665375237346
slurry--13.3333333333333--back2008-bd0001--100.0--nan--0.0--nan--0.0--nan--0.0--nan--0.0--aqueous carbonation--batch--3.7--initial pressure--0.101--constant temperature--25.0--30.0--0.0--70.0--1.0--nan--nan--450.0--manometric analysis,,13.33333333,0,0,0,batch,initial pressure,0.101,constant temperature,25,30,0,70,1,450,0.625,manometric analysis,,,,23.3,38,3.669926553585711,16.62260850741763,2.9143534396121824,9.390694416528142,14.787645230624777,0.4317560651277306,40.26125307316089,10.90184064,6.5,32,68,0,13,0,0,20.5,0,3.5,0,0,0,0,0,0,11.5,0,0,0,0,0,11.5,0,0,0,3,0,0,5,0.036606692317245525
slurry--13.3333333333333--back2008-bd0001--100.0--nan--0.0--nan--0.0--nan--0.0--nan--0.0--aqueous carbonation--batch--3.7--initial pressure--0.101--constant temperature--25.0--30.0--0.0--70.0--1.0--nan--nan--450.0--manometric analysis,,13.33333333,0,0,0,batch,initial pressure,0.101,constant temperature,25,30,0,70,1,450,0.6875,manometric analysis,,,,23.3,38,3.669926553585711,16.62260850741763,2.9143534396121824,9.390694416528142,14.787645230624777,0.4317560651277306,40.26125307316089,10.90184064,6.5,32,68,0,13,0,0,20.5,0,3.5,0,0,0,0,0,0,11.5,0,0,0,0,0,11.5,0,0,0,3,0,0,5,0.041802050325268736
slurry--13.3333333333333--back2008-bd0001--100.0--nan--0.0--nan--0.0--nan--0.0--nan--0.0--aqueous carbonation--batch--3.7--initial pressure--0.101--constant temperature--25.0--30.0--0.0--70.0--1.0--nan--nan--450.0--manometric analysis,,13.33333333,0,0,0,batch,initial pressure,0.101,constant temperature,25,30,0,70,1,450,0.75,manometric analysis,,,,23.3,38,3.669926553585711,16.62260850741763,2.9143534396121824,9.390694416528142,14.787645230624777,0.4317560651277306,40.26125307316089,10.90184064,6.5,32,68,0,13,0,0,20.5,0,3.5,0,0,0,0,0,0,11.5,0,0,0,0,0,11.5,0,0,0,3,0,0,5,0.041357277430661046
slurry--13.3333333333333--back2008-bd0001--100.0--nan--0.0--nan--0.0--nan--0.0--nan--0.0--aqueous carbonation--batch--3.7--initial pressure--0.101--constant temperature--25.0--30.0--0.0--70.0--1.0--nan--nan--450.0--manometric analysis,,13.33333333,0,0,0,batch,initial pressure,0.101,constant temperature,25,30,0,70,1,450,0.8125,manometric analysis,,,,23.3,38,3.669926553585711,16.62260850741763,2.9143534396121824,9.390694416528142,14.787645230624777,0.4317560651277306,40.26125307316089,10.90184064,6.5,32,68,0,13,0,0,20.5,0,3.5,0,0,0,0,0,0,11.5,0,0,0,0,0,11.5,0,0,0,3,0,0,5,0.049784295874960034
slurry--13.3333333333333--back2008-bd0001--100.0--nan--0.0--nan--0.0--nan--0.0--nan--0.0--aqueous carbonation--batch--3.7--initial pressure--0.101--constant temperature--25.0--30.0--0.0--70.0--1.0--nan--nan--450.0--manometric analysis,,13.33333333,0,0,0,batch,initial pressure,0.101,constant temperature,25,30,0,70,1,450,0.875,manometric analysis,,,,23.3,38,3.669926553585711,16.62260850741763,2.9143534396121824,9.390694416528142,14.787645230624777,0.4317560651277306,40.26125307316089,10.90184064,6.5,32,68,0,13,0,0,20.5,0,3.5,0,0,0,0,0,0,11.5,0,0,0,0,0,11.5,0,0,0,3,0,0,5,0.049569312
slurry--13.3333333333333--back2008-bd0001--100.0--nan--0.0--nan--0.0--nan--0.0--nan--0.0--aqueous carbonation--batch--3.7--initial pressure--0.101--constant temperature--25.0--30.0--0.0--70.0--1.0--nan--nan--450.0--manometric analysis,,13.33333333,0,0,0,batch,initial pressure,0.101,constant temperature,25,30,0,70,1,450,0.9375,manometric analysis,,,,23.3,38,3.669926553585711,16.62260850741763,2.9143534396121824,9.390694416528142,14.787645230624777,0.4317560651277306,40.26125307316089,10.90184064,6.5,32,68,0,13,0,0,20.5,0,3.5,0,0,0,0,0,0,11.5,0,0,0,0,0,11.5,0,0,0,3,0,0,5,0.049033498
slurry--13.3333333333333--back2008-bd0001--100.0--nan--0.0--nan--0.0--nan--0.0--nan--0.0--aqueous carbonation--batch--3.7--initial pressure--0.101--constant temperature--25.0--30.0--0.0--70.0--1.0--nan--nan--450.0--manometric analysis,,13.33333333,0,0,0,batch,initial pressure,0.101,constant temperature,25,30,0,70,1,450,1,manometric analysis,,,,23.3,38,3.669926553585711,16.62260850741763,2.9143534396121824,9.390694416528142,14.787645230624777,0.4317560651277306,40.26125307316089,10.90184064,6.5,32,68,0,13,0,0,20.5,0,3.5,0,0,0,0,0,0,11.5,0,0,0,0,0,11.5,0,0,0,3,0,0,5,0.052703923
slurry--13.3333333333333--back2008-bd0001--100.0--nan--0.0--nan--0.0--nan--0.0--nan--0.0--aqueous carbonation--batch--3.7--initial pressure--0.101--constant temperature--25.0--30.0--0.0--70.0--1.0--nan--nan--450.0--manometric analysis,,13.33333333,0,0,0,batch,initial pressure,0.101,constant temperature,25,30,0,70,1,450,1.0625,manometric analysis,,,,23.3,38,3.669926553585711,16.62260850741763,2.9143534396121824,9.390694416528142,14.787645230624777,0.4317560651277306,40.26125307316089,10.90184064,6.5,32,68,0,13,0,0,20.5,0,3.5,0,0,0,0,0,0,11.5,0,0,0,0,0,11.5,0,0,0,3,0,0,5,0.054482315
slurry--13.3333333333333--back2008-bd0001--100.0--nan--0.0--nan--0.0--nan--0.0--nan--0.0--aqueous carbonation--batch--3.7--initial pressure--0.101--constant temperature--25.0--30.0--0.0--70.0--1.0--nan--nan--450.0--manometric analysis,,13.33333333,0,0,0,batch,initial pressure,0.101,constant temperature,25,30,0,70,1,450,1.125,manometric analysis,,,,23.3,38,3.669926553585711,16.62260850741763,2.9143534396121824,9.390694416528142,14.787645230624777,0.4317560651277306,40.26125307316089,10.90184064,6.5,32,68,0,13,0,0,20.5,0,3.5,0,0,0,0,0,0,11.5,0,0,0,0,0,11.5,0,0,0,3,0,0,5,0.051522857
slurry--13.3333333333333--back2008-bd0001--100.0--nan--0.0--nan--0.0--nan--0.0--nan--0.0--aqueous carbonation--batch--3.7--initial pressure--0.101--constant temperature--25.0--30.0--0.0--70.0--1.0--nan--nan--450.0--manometric analysis,,13.33333333,0,0,0,batch,initial pressure,0.101,constant temperature,25,30,0,70,1,450,1.1875,manometric analysis,,,,23.3,38,3.669926553585711,16.62260850741763,2.9143534396121824,9.390694416528142,14.787645230624777,0.4317560651277306,40.26125307316089,10.90184064,6.5,32,68,0,13,0,0,20.5,0,3.5,0,0,0,0,0,0,11.5,0,0,0,0,0,11.5,0,0,0,3,0,0,5,0.05209042
slurry--13.3333333333333--back2008-bd0001--100.0--nan--0.0--nan--0.0--nan--0.0--nan--0.0--aqueous carbonation--batch--3.7--initial pressure--0.101--constant temperature--25.0--30.0--0.0--70.0--1.0--nan--nan--450.0--manometric analysis,,13.33333333,0,0,0,batch,initial pressure,0.101,constant temperature,25,30,0,70,1,450,1.25,manometric analysis,,,,23.3,38,3.669926553585711,16.62260850741763,2.9143534396121824,9.390694416528142,14.787645230624777,0.4317560651277306,40.26125307316089,10.90184064,6.5,32,68,0,13,0,0,20.5,0,3.5,0,0,0,0,0,0,11.5,0,0,0,0,0,11.5,0,0,0,3,0,0,5,0.055716861
slurry--13.3333333333333--back2008-bd0001--100.0--nan--0.0--nan--0.0--nan--0.0--nan--0.0--aqueous carbonation--batch--3.7--initial pressure--0.101--constant temperature--25.0--30.0--0.0--70.0--1.0--nan--nan--450.0--manometric analysis,,13.33333333,0,0,0,batch,initial pressure,0.101,constant temperature,25,30,0,70,1,450,1.3125,manometric analysis,,,,23.3,38,3.669926553585711,16.62260850741763,2.9143534396121824,9.390694416528142,14.787645230624777,0.4317560651277306,40.26125307316089,10.90184064,6.5,32,68,0,13,0,0,20.5,0,3.5,0,0,0,0,0,0,11.5,0,0,0,0,0,11.5,0,0,0,3,0,0,5,0.05904161
slurry--13.3333333333333--back2008-bd0001--100.0--nan--0.0--nan--0.0--nan--0.0--nan--0.0--aqueous carbonation--batch--3.7--initial pressure--0.101--constant temperature--25.0--30.0--0.0--70.0--1.0--nan--nan--450.0--manometric analysis,,13.33333333,0,0,0,batch,initial pressure,0.101,constant temperature,25,30,0,70,1,450,1.375,manometric analysis,,,,23.3,38,3.669926553585711,16.62260850741763,2.9143534396121824,9.390694416528142,14.787645230624777,0.4317560651277306,40.26125307316089,10.90184064,6.5,32,68,0,13,0,0,20.5,0,3.5,0,0,0,0,0,0,11.5,0,0,0,0,0,11.5,0,0,0,3,0,0,5,0.058021498040029956
slurry--13.3333333333333--back2008-bd0001--100.0--nan--0.0--nan--0.0--nan--0.0--nan--0.0--aqueous carbonation--batch--3.7--initial pressure--0.101--constant temperature--25.0--30.0--0.0--70.0--1.0--nan--nan--450.0--manometric analysis,,13.33333333,0,0,0,batch,initial pressure,0.101,constant temperature,25,30,0,70,1,450,1.4375,manometric analysis,,,,23.3,38,3.669926553585711,16.62260850741763,2.9143534396121824,9.390694416528142,14.787645230624777,0.4317560651277306,40.26125307316089,10.90184064,6.5,32,68,0,13,0,0,20.5,0,3.5,0,0,0,0,0,0,11.5,0,0,0,0,0,11.5,0,0,0,3,0,0,5,0.053940883216003446
slurry--13.3333333333333--back2008-bd0001--100.0--nan--0.0--nan--0.0--nan--0.0--nan--0.0--aqueous carbonation--batch--3.7--initial pressure--0.101--constant temperature--25.0--30.0--0.0--70.0--1.0--nan--nan--450.0--manometric analysis,,13.33333333,0,0,0,batch,initial pressure,0.101,constant temperature,25,30,0,70,1,450,1.5,manometric analysis,,,,23.3,38,3.669926553585711,16.62260850741763,2.9143534396121824,9.390694416528142,14.787645230624777,0.4317560651277306,40.26125307316089,10.90184064,6.5,32,68,0,13,0,0,20.5,0,3.5,0,0,0,0,0,0,11.5,0,0,0,0,0,11.5,0,0,0,3,0,0,5,0.057034342
slurry--13.3333333333333--back2008-bd0001--100.0--nan--0.0--nan--0.0--nan--0.0--nan--0.0--aqueous carbonation--batch--3.7--initial pressure--0.101--constant temperature--25.0--30.0--0.0--70.0--1.0--nan--nan--450.0--manometric analysis,,13.33333333,0,0,0,batch,initial pressure,0.101,constant temperature,25,30,0,70,1,450,1.5625,manometric analysis,,,,23.3,38,3.669926553585711,16.62260850741763,2.9143534396121824,9.390694416528142,14.787645230624777,0.4317560651277306,40.26125307316089,10.90184064,6.5,32,68,0,13,0,0,20.5,0,3.5,0,0,0,0,0,0,11.5,0,0,0,0,0,11.5,0,0,0,3,0,0,5,0.059986407735727665
slurry--13.3333333333333--back2008-bd0001--100.0--nan--0.0--nan--0.0--nan--0.0--nan--0.0--aqueous carbonation--batch--3.7--initial pressure--0.101--constant temperature--25.0--30.0--0.0--70.0--1.0--nan--nan--450.0--manometric analysis,,13.33333333,0,0,0,batch,initial pressure,0.101,constant temperature,25,30,0,70,1,450,1.625,manometric analysis,,,,23.3,38,3.669926553585711,16.62260850741763,2.9143534396121824,9.390694416528142,14.787645230624777,0.4317560651277306,40.26125307316089,10.90184064,6.5,32,68,0,13,0,0,20.5,0,3.5,0,0,0,0,0,0,11.5,0,0,0,0,0,11.5,0,0,0,3,0,0,5,0.060700477
slurry--13.3333333333333--back2008-bd0001--100.0--nan--0.0--nan--0.0--nan--0.0--nan--0.0--aqueous carbonation--batch--3.7--initial pressure--0.101--constant temperature--25.0--30.0--0.0--70.0--1.0--nan--nan--450.0--manometric analysis,,13.33333333,0,0,0,batch,initial pressure,0.101,constant temperature,25,30,0,70,1,450,1.6875,manometric analysis,,,,23.3,38,3.669926553585711,16.62260850741763,2.9143534396121824,9.390694416528142,14.787645230624777,0.4317560651277306,40.26125307316089,10.90184064,6.5,32,68,0,13,0,0,20.5,0,3.5,0,0,0,0,0,0,11.5,0,0,0,0,0,11.5,0,0,0,3,0,0,5,0.067663424
slurry--13.3333333333333--back2008-bd0001--100.0--nan--0.0--nan--0.0--nan--0.0--nan--0.0--aqueous carbonation--batch--3.7--initial pressure--0.101--constant temperature--25.0--30.0--0.0--70.0--1.0--nan--nan--450.0--manometric analysis,,13.33333333,0,0,0,batch,initial pressure,0.101,constant temperature,25,30,0,70,1,450,1.75,manometric analysis,,,,23.3,38,3.669926553585711,16.62260850741763,2.9143534396121824,9.390694416528142,14.787645230624777,0.4317560651277306,40.26125307316089,10.90184064,6.5,32,68,0,13,0,0,20.5,0,3.5,0,0,0,0,0,0,11.5,0,0,0,0,0,11.5,0,0,0,3,0,0,5,0.057877505379361864
slurry--13.3333333333333--back2008-bd0001--100.0--nan--0.0--nan--0.0--nan--0.0--nan--0.0--aqueous carbonation--batch--3.7--initial pressure--0.101--constant temperature--25.0--30.0--0.0--70.0--1.0--nan--nan--450.0--manometric analysis,,13.33333333,0,0,0,batch,initial pressure,0.101,constant temperature,25,30,0,70,1,450,1.8125,manometric analysis,,,,23.3,38,3.669926553585711,16.62260850741763,2.9143534396121824,9.390694416528142,14.787645230624777,0.4317560651277306,40.26125307316089,10.90184064,6.5,32,68,0,13,0,0,20.5,0,3.5,0,0,0,0,0,0,11.5,0,0,0,0,0,11.5,0,0,0,3,0,0,5,0.06431416
slurry--13.3333333333333--back2008-bd0001--100.0--nan--0.0--nan--0.0--nan--0.0--nan--0.0--aqueous carbonation--batch--3.7--initial pressure--0.101--constant temperature--25.0--30.0--0.0--70.0--1.0--nan--nan--450.0--manometric analysis,,13.33333333,0,0,0,batch,initial pressure,0.101,constant temperature,25,30,0,70,1,450,1.875,manometric analysis,,,,23.3,38,3.669926553585711,16.62260850741763,2.9143534396121824,9.390694416528142,14.787645230624777,0.4317560651277306,40.26125307316089,10.90184064,6.5,32,68,0,13,0,0,20.5,0,3.5,0,0,0,0,0,0,11.5,0,0,0,0,0,11.5,0,0,0,3,0,0,5,0.067923493
slurry--13.3333333333333--back2008-bd0001--100.0--nan--0.0--nan--0.0--nan--0.0--nan--0.0--aqueous carbonation--batch--3.7--initial pressure--0.101--constant temperature--25.0--30.0--0.0--70.0--1.0--nan--nan--450.0--manometric analysis,,13.33333333,0,0,0,batch,initial pressure,0.101,constant temperature,25,30,0,70,1,450,1.9375,manometric analysis,,,,23.3,38,3.669926553585711,16.62260850741763,2.9143534396121824,9.390694416528142,14.787645230624777,0.4317560651277306,40.26125307316089,10.90184064,6.5,32,68,0,13,0,0,20.5,0,3.5,0,0,0,0,0,0,11.5,0,0,0,0,0,11.5,0,0,0,3,0,0,5,0.070884484
slurry--13.3333333333333--back2008-bd0001--100.0--nan--0.0--nan--0.0--nan--0.0--nan--0.0--aqueous carbonation--batch--3.7--initial pressure--0.101--constant temperature--25.0--30.0--0.0--70.0--1.0--nan--nan--450.0--manometric analysis,,13.33333333,0,0,0,batch,initial pressure,0.101,constant temperature,25,30,0,70,1,450,2,manometric analysis,,,,23.3,38,3.669926553585711,16.62260850741763,2.9143534396121824,9.390694416528142,14.787645230624777,0.4317560651277306,40.26125307316089,10.90184064,6.5,32,68,0,13,0,0,20.5,0,3.5,0,0,0,0,0,0,11.5,0,0,0,0,0,11.5,0,0,0,3,0,0,5,0.062751683
slurry--13.3333333333333--back2008-bd0001--100.0--nan--0.0--nan--0.0--nan--0.0--nan--0.0--aqueous carbonation--batch--3.7--initial pressure--0.101--constant temperature--50.0--20.0--0.0--80.0--1.0--nan--nan--600.0--manometric analysis,,13.33333333,0,0,0,batch,initial pressure,0.101,constant temperature,50,20,0,80,1,600,0,manometric analysis,,,,23.3,38,3.669926553585711,16.62260850741763,2.9143534396121824,9.390694416528142,14.787645230624777,0.4317560651277306,40.26125307316089,10.90184064,6.5,32,68,0,13,0,0,20.5,0,3.5,0,0,0,0,0,0,11.5,0,0,0,0,0,11.5,0,0,0,3,0,0,5,1e-05
slurry--13.3333333333333--back2008-bd0001--100.0--nan--0.0--nan--0.0--nan--0.0--nan--0.0--aqueous carbonation--batch--3.7--initial pressure--0.101--constant temperature--50.0--20.0--0.0--80.0--1.0--nan--nan--600.0--manometric analysis,,13.33333333,0,0,0,batch,initial pressure,0.101,constant temperature,50,20,0,80,1,600,0.0625,manometric analysis,,,,23.3,38,3.669926553585711,16.62260850741763,2.9143534396121824,9.390694416528142,14.787645230624777,0.4317560651277306,40.26125307316089,10.90184064,6.5,32,68,0,13,0,0,20.5,0,3.5,0,0,0,0,0,0,11.5,0,0,0,0,0,11.5,0,0,0,3,0,0,5,0.003529859
slurry--13.3333333333333--back2008-bd0001--100.0--nan--0.0--nan--0.0--nan--0.0--nan--0.0--aqueous carbonation--batch--3.7--initial pressure--0.101--constant temperature--50.0--20.0--0.0--80.0--1.0--nan--nan--600.0--manometric analysis,,13.33333333,0,0,0,batch,initial pressure,0.101,constant temperature,50,20,0,80,1,600,0.125,manometric analysis,,,,23.3,38,3.669926553585711,16.62260850741763,2.9143534396121824,9.390694416528142,14.787645230624777,0.4317560651277306,40.26125307316089,10.90184064,6.5,32,68,0,13,0,0,20.5,0,3.5,0,0,0,0,0,0,11.5,0,0,0,0,0,11.5,0,0,0,3,0,0,5,0.006643023
slurry--13.3333333333333--back2008-bd0001--100.0--nan--0.0--nan--0.0--nan--0.0--nan--0.0--aqueous carbonation--batch--3.7--initial pressure--0.101--constant temperature--50.0--20.0--0.0--80.0--1.0--nan--nan--600.0--manometric analysis,,13.33333333,0,0,0,batch,initial pressure,0.101,constant temperature,50,20,0,80,1,600,0.1875,manometric analysis,,,,23.3,38,3.669926553585711,16.62260850741763,2.9143534396121824,9.390694416528142,14.787645230624777,0.4317560651277306,40.26125307316089,10.90184064,6.5,32,68,0,13,0,0,20.5,0,3.5,0,0,0,0,0,0,11.5,0,0,0,0,0,11.5,0,0,0,3,0,0,5,0.009588324
slurry--13.3333333333333--back2008-bd0001--100.0--nan--0.0--nan--0.0--nan--0.0--nan--0.0--aqueous carbonation--batch--3.7--initial pressure--0.101--constant temperature--50.0--20.0--0.0--80.0--1.0--nan--nan--600.0--manometric analysis,,13.33333333,0,0,0,batch,initial pressure,0.101,constant temperature,50,20,0,80,1,600,0.25,manometric analysis,,,,23.3,38,3.669926553585711,16.62260850741763,2.9143534396121824,9.390694416528142,14.787645230624777,0.4317560651277306,40.26125307316089,10.90184064,6.5,32,68,0,13,0,0,20.5,0,3.5,0,0,0,0,0,0,11.5,0,0,0,0,0,11.5,0,0,0,3,0,0,5,0.012564341613881024
slurry--13.3333333333333--back2008-bd0001--100.0--nan--0.0--nan--0.0--nan--0.0--nan--0.0--aqueous carbonation--batch--3.7--initial pressure--0.101--constant temperature--50.0--20.0--0.0--80.0--1.0--nan--nan--600.0--manometric analysis,,13.33333333,0,0,0,batch,initial pressure,0.101,constant temperature,50,20,0,80,1,600,0.3125,manometric analysis,,,,23.3,38,3.669926553585711,16.62260850741763,2.9143534396121824,9.390694416528142,14.787645230624777,0.4317560651277306,40.26125307316089,10.90184064,6.5,32,68,0,13,0,0,20.5,0,3.5,0,0,0,0,0,0,11.5,0,0,0,0,0,11.5,0,0,0,3,0,0,5,0.014704955670396608
slurry--13.3333333333333--back2008-bd0001--100.0--nan--0.0--nan--0.0--nan--0.0--nan--0.0--aqueous carbonation--batch--3.7--initial pressure--0.101--constant temperature--50.0--20.0--0.0--80.0--1.0--nan--nan--600.0--manometric analysis,,13.33333333,0,0,0,batch,initial pressure,0.101,constant temperature,50,20,0,80,1,600,0.375,manometric analysis,,,,23.3,38,3.669926553585711,16.62260850741763,2.9143534396121824,9.390694416528142,14.787645230624777,0.4317560651277306,40.26125307316089,10.90184064,6.5,32,68,0,13,0,0,20.5,0,3.5,0,0,0,0,0,0,11.5,0,0,0,0,0,11.5,0,0,0,3,0,0,5,0.018208127868105693
slurry--13.3333333333333--back2008-bd0001--100.0--nan--0.0--nan--0.0--nan--0.0--nan--0.0--aqueous carbonation--batch--3.7--initial pressure--0.101--constant temperature--50.0--20.0--0.0--80.0--1.0--nan--nan--600.0--manometric analysis,,13.33333333,0,0,0,batch,initial pressure,0.101,constant temperature,50,20,0,80,1,600,0.4375,manometric analysis,,,,23.3,38,3.669926553585711,16.62260850741763,2.9143534396121824,9.390694416528142,14.787645230624777,0.4317560651277306,40.26125307316089,10.90184064,6.5,32,68,0,13,0,0,20.5,0,3.5,0,0,0,0,0,0,11.5,0,0,0,0,0,11.5,0,0,0,3,0,0,5,0.020744746841926974
slurry--13.3333333333333--back2008-bd0001--100.0--nan--0.0--nan--0.0--nan--0.0--nan--0.0--aqueous carbonation--batch--3.7--initial pressure--0.101--constant temperature--50.0--20.0--0.0--80.0--1.0--nan--nan--600.0--manometric analysis,,13.33333333,0,0,0,batch,initial pressure,0.101,constant temperature,50,20,0,80,1,600,0.5,manometric analysis,,,,23.3,38,3.669926553585711,16.62260850741763,2.9143534396121824,9.390694416528142,14.787645230624777,0.4317560651277306,40.26125307316089,10.90184064,6.5,32,68,0,13,0,0,20.5,0,3.5,0,0,0,0,0,0,11.5,0,0,0,0,0,11.5,0,0,0,3,0,0,5,0.023259122832681618
slurry--13.3333333333333--back2008-bd0001--100.0--nan--0.0--nan--0.0--nan--0.0--nan--0.0--aqueous carbonation--batch--3.7--initial pressure--0.101--constant temperature--50.0--20.0--0.0--80.0--1.0--nan--nan--600.0--manometric analysis,,13.33333333,0,0,0,batch,initial pressure,0.101,constant temperature,50,20,0,80,1,600,0.5625,manometric analysis,,,,23.3,38,3.669926553585711,16.62260850741763,2.9143534396121824,9.390694416528142,14.787645230624777,0.4317560651277306,40.26125307316089,10.90184064,6.5,32,68,0,13,0,0,20.5,0,3.5,0,0,0,0,0,0,11.5,0,0,0,0,0,11.5,0,0,0,3,0,0,5,0.026718425
slurry--13.3333333333333--back2008-bd0001--100.0--nan--0.0--nan--0.0--nan--0.0--nan--0.0--aqueous carbonation--batch--3.7--initial pressure--0.101--constant temperature--50.0--20.0--0.0--80.0--1.0--nan--nan--600.0--manometric analysis,,13.33333333,0,0,0,batch,initial pressure,0.101,constant temperature,50,20,0,80,1,600,0.625,manometric analysis,,,,23.3,38,3.669926553585711,16.62260850741763,2.9143534396121824,9.390694416528142,14.787645230624777,0.4317560651277306,40.26125307316089,10.90184064,6.5,32,68,0,13,0,0,20.5,0,3.5,0,0,0,0,0,0,11.5,0,0,0,0,0,11.5,0,0,0,3,0,0,5,0.028177442722658833
slurry--13.3333333333333--back2008-bd0001--100.0--nan--0.0--nan--0.0--nan--0.0--nan--0.0--aqueous carbonation--batch--3.7--initial pressure--0.101--constant temperature--50.0--20.0--0.0--80.0--1.0--nan--nan--600.0--manometric analysis,,13.33333333,0,0,0,batch,initial pressure,0.101,constant temperature,50,20,0,80,1,600,0.6875,manometric analysis,,,,23.3,38,3.669926553585711,16.62260850741763,2.9143534396121824,9.390694416528142,14.787645230624777,0.4317560651277306,40.26125307316089,10.90184064,6.5,32,68,0,13,0,0,20.5,0,3.5,0,0,0,0,0,0,11.5,0,0,0,0,0,11.5,0,0,0,3,0,0,5,0.030781877
slurry--13.3333333333333--back2008-bd0001--100.0--nan--0.0--nan--0.0--nan--0.0--nan--0.0--aqueous carbonation--batch--3.7--initial pressure--0.101--constant temperature--50.0--20.0--0.0--80.0--1.0--nan--nan--600.0--manometric analysis,,13.33333333,0,0,0,batch,initial pressure,0.101,constant temperature,50,20,0,80,1,600,0.75,manometric analysis,,,,23.3,38,3.669926553585711,16.62260850741763,2.9143534396121824,9.390694416528142,14.787645230624777,0.4317560651277306,40.26125307316089,10.90184064,6.5,32,68,0,13,0,0,20.5,0,3.5,0,0,0,0,0,0,11.5,0,0,0,0,0,11.5,0,0,0,3,0,0,5,0.034434144644608373
slurry--13.3333333333333--back2008-bd0001--100.0--nan--0.0--nan--0.0--nan--0.0--nan--0.0--aqueous carbonation--batch--3.7--initial pressure--0.101--constant temperature--50.0--20.0--0.0--80.0--1.0--nan--nan--600.0--manometric analysis,,13.33333333,0,0,0,batch,initial pressure,0.101,constant temperature,50,20,0,80,1,600,0.8125,manometric analysis,,,,23.3,38,3.669926553585711,16.62260850741763,2.9143534396121824,9.390694416528142,14.787645230624777,0.4317560651277306,40.26125307316089,10.90184064,6.5,32,68,0,13,0,0,20.5,0,3.5,0,0,0,0,0,0,11.5,0,0,0,0,0,11.5,0,0,0,3,0,0,5,0.035418539
