Repository: kycai/c3gb

# c3gb

**c3gb**, Gradient Boosting models for predicting the CO2 uptake of Coal ashes in Carbon mineralization, were developed in the research article: [AI-guided prediction and control of CO2 mineralization in coal ashes as carbon-efficient supplementary cementitious materials](). They are tree-based ensemble models. 

The models take the physicochemical properties of coal ashes, along with the process parameters related to reactant proportions and carbonation conditions as input features, while the output is CO2 uptake. The models can be used as a objective function to optimize the carbonation process for CO2 mineralization in coal ashes.

Kangyi Cai 2026 @ Missouri S&T

File: data/Xys_gt_augmented.csv (part 61 of 89)
Group id,Class id,Water-Solid ratio,Chemical admixture 1-content,Chemical admixture 2-content,Chemical admixture 3-content,Carbonation reactor operation mode,Carbonation pressure control type,Carbonation pressure,Carbonation temperature control type,Carbonation temperature,Carbonation gas 1-CO2,Carbonation gas 2-H2O vapor,Carbonation gas 3-N2,Carbonation gas flow rate,Carbonation stirring speed ,Carbonation duration,Method-CO2 uptake,Chemical admixture 1_Classification 2,Chemical admixture 2_Classification 2,Chemical admixture 3_Classification 2,"Solid_Dv,50",Solid_Specific surface area,Solid_Na2O,Solid_MgO,Solid_Al2O3,Solid_SiO2,Solid_SO3,Solid_K2O,Solid_CaO,Solid_Fe2O3,Solid_Loss on ignition,Solid_Amorphous+others,Solid_Crystalline,Solid_Albite,Solid_Anhydrite,Solid_Augite,Solid_Bassanite,Solid_Brownmillerite,Solid_Brucite,Solid_Calcite,Solid_Corundum,Solid_Diopside,Solid_Glauberite,Solid_Gypsum,Solid_Hematite,Solid_Hydrotalcite,Solid_Lime,Solid_Maghemite,Solid_Magnesioferrite,Solid_Magnetite,Solid_Microcline,Solid_Mullite,Solid_Periclase,Solid_Polyhalite,Solid_Portlandite,Solid_Pyroaurite,Solid_Quartz,Solid_Spinel,Solid_Srebrodolskite,Solid_Thenardite,Experimental CO2 uptake-U2
slurry--13.3333333333333--back2008-bd0001--100.0--nan--0.0--nan--0.0--nan--0.0--nan--0.0--aqueous carbonation--batch--3.7--initial pressure--0.101--constant temperature--50.0--20.0--0.0--80.0--1.0--nan--nan--600.0--manometric analysis,,13.33333333,0,0,0,batch,initial pressure,0.101,constant temperature,50,20,0,80,1,600,0.875,manometric analysis,,,,23.3,38,3.669926553585711,16.62260850741763,2.9143534396121824,9.390694416528142,14.787645230624777,0.4317560651277306,40.26125307316089,10.90184064,6.5,32,68,0,13,0,0,20.5,0,3.5,0,0,0,0,0,0,11.5,0,0,0,0,0,11.5,0,0,0,3,0,0,5,0.037947628
slurry--13.3333333333333--back2008-bd0001--100.0--nan--0.0--nan--0.0--nan--0.0--nan--0.0--aqueous carbonation--batch--3.7--initial pressure--0.101--constant temperature--50.0--20.0--0.0--80.0--1.0--nan--nan--600.0--manometric analysis,,13.33333333,0,0,0,batch,initial pressure,0.101,constant temperature,50,20,0,80,1,600,0.9375,manometric analysis,,,,23.3,38,3.669926553585711,16.62260850741763,2.9143534396121824,9.390694416528142,14.787645230624777,0.4317560651277306,40.26125307316089,10.90184064,6.5,32,68,0,13,0,0,20.5,0,3.5,0,0,0,0,0,0,11.5,0,0,0,0,0,11.5,0,0,0,3,0,0,5,0.040538721
slurry--13.3333333333333--back2008-bd0001--100.0--nan--0.0--nan--0.0--nan--0.0--nan--0.0--aqueous carbonation--batch--3.7--initial pressure--0.101--constant temperature--50.0--20.0--0.0--80.0--1.0--nan--nan--600.0--manometric analysis,,13.33333333,0,0,0,batch,initial pressure,0.101,constant temperature,50,20,0,80,1,600,1,manometric analysis,,,,23.3,38,3.669926553585711,16.62260850741763,2.9143534396121824,9.390694416528142,14.787645230624777,0.4317560651277306,40.26125307316089,10.90184064,6.5,32,68,0,13,0,0,20.5,0,3.5,0,0,0,0,0,0,11.5,0,0,0,0,0,11.5,0,0,0,3,0,0,5,0.043504108128774935
slurry--13.3333333333333--back2008-bd0001--100.0--nan--0.0--nan--0.0--nan--0.0--nan--0.0--aqueous carbonation--batch--3.7--initial pressure--0.101--constant temperature--50.0--20.0--0.0--80.0--1.0--nan--nan--600.0--manometric analysis,,13.33333333,0,0,0,batch,initial pressure,0.101,constant temperature,50,20,0,80,1,600,1.0625,manometric analysis,,,,23.3,38,3.669926553585711,16.62260850741763,2.9143534396121824,9.390694416528142,14.787645230624777,0.4317560651277306,40.26125307316089,10.90184064,6.5,32,68,0,13,0,0,20.5,0,3.5,0,0,0,0,0,0,11.5,0,0,0,0,0,11.5,0,0,0,3,0,0,5,0.045407547
slurry--13.3333333333333--back2008-bd0001--100.0--nan--0.0--nan--0.0--nan--0.0--nan--0.0--aqueous carbonation--batch--3.7--initial pressure--0.101--constant temperature--50.0--20.0--0.0--80.0--1.0--nan--nan--600.0--manometric analysis,,13.33333333,0,0,0,batch,initial pressure,0.101,constant temperature,50,20,0,80,1,600,1.125,manometric analysis,,,,23.3,38,3.669926553585711,16.62260850741763,2.9143534396121824,9.390694416528142,14.787645230624777,0.4317560651277306,40.26125307316089,10.90184064,6.5,32,68,0,13,0,0,20.5,0,3.5,0,0,0,0,0,0,11.5,0,0,0,0,0,11.5,0,0,0,3,0,0,5,0.046619937
slurry--13.3333333333333--back2008-bd0001--100.0--nan--0.0--nan--0.0--nan--0.0--nan--0.0--aqueous carbonation--batch--3.7--initial pressure--0.101--constant temperature--50.0--20.0--0.0--80.0--1.0--nan--nan--600.0--manometric analysis,,13.33333333,0,0,0,batch,initial pressure,0.101,constant temperature,50,20,0,80,1,600,1.1875,manometric analysis,,,,23.3,38,3.669926553585711,16.62260850741763,2.9143534396121824,9.390694416528142,14.787645230624777,0.4317560651277306,40.26125307316089,10.90184064,6.5,32,68,0,13,0,0,20.5,0,3.5,0,0,0,0,0,0,11.5,0,0,0,0,0,11.5,0,0,0,3,0,0,5,0.049391641
slurry--13.3333333333333--back2008-bd0001--100.0--nan--0.0--nan--0.0--nan--0.0--nan--0.0--aqueous carbonation--batch--3.7--initial pressure--0.101--constant temperature--50.0--20.0--0.0--80.0--1.0--nan--nan--600.0--manometric analysis,,13.33333333,0,0,0,batch,initial pressure,0.101,constant temperature,50,20,0,80,1,600,1.25,manometric analysis,,,,23.3,38,3.669926553585711,16.62260850741763,2.9143534396121824,9.390694416528142,14.787645230624777,0.4317560651277306,40.26125307316089,10.90184064,6.5,32,68,0,13,0,0,20.5,0,3.5,0,0,0,0,0,0,11.5,0,0,0,0,0,11.5,0,0,0,3,0,0,5,0.051535469841812856
slurry--13.3333333333333--back2008-bd0001--100.0--nan--0.0--nan--0.0--nan--0.0--nan--0.0--aqueous carbonation--batch--3.7--initial pressure--0.101--constant temperature--50.0--20.0--0.0--80.0--1.0--nan--nan--600.0--manometric analysis,,13.33333333,0,0,0,batch,initial pressure,0.101,constant temperature,50,20,0,80,1,600,1.3125,manometric analysis,,,,23.3,38,3.669926553585711,16.62260850741763,2.9143534396121824,9.390694416528142,14.787645230624777,0.4317560651277306,40.26125307316089,10.90184064,6.5,32,68,0,13,0,0,20.5,0,3.5,0,0,0,0,0,0,11.5,0,0,0,0,0,11.5,0,0,0,3,0,0,5,0.054140322
slurry--13.3333333333333--back2008-bd0001--100.0--nan--0.0--nan--0.0--nan--0.0--nan--0.0--aqueous carbonation--batch--3.7--initial pressure--0.101--constant temperature--50.0--20.0--0.0--80.0--1.0--nan--nan--600.0--manometric analysis,,13.33333333,0,0,0,batch,initial pressure,0.101,constant temperature,50,20,0,80,1,600,1.375,manometric analysis,,,,23.3,38,3.669926553585711,16.62260850741763,2.9143534396121824,9.390694416528142,14.787645230624777,0.4317560651277306,40.26125307316089,10.90184064,6.5,32,68,0,13,0,0,20.5,0,3.5,0,0,0,0,0,0,11.5,0,0,0,0,0,11.5,0,0,0,3,0,0,5,0.056731289
slurry--13.3333333333333--back2008-bd0001--100.0--nan--0.0--nan--0.0--nan--0.0--nan--0.0--aqueous carbonation--batch--3.7--initial pressure--0.101--constant temperature--50.0--20.0--0.0--80.0--1.0--nan--nan--600.0--manometric analysis,,13.33333333,0,0,0,batch,initial pressure,0.101,constant temperature,50,20,0,80,1,600,1.4375,manometric analysis,,,,23.3,38,3.669926553585711,16.62260850741763,2.9143534396121824,9.390694416528142,14.787645230624777,0.4317560651277306,40.26125307316089,10.90184064,6.5,32,68,0,13,0,0,20.5,0,3.5,0,0,0,0,0,0,11.5,0,0,0,0,0,11.5,0,0,0,3,0,0,5,0.058881294
slurry--13.3333333333333--back2008-bd0001--100.0--nan--0.0--nan--0.0--nan--0.0--nan--0.0--aqueous carbonation--batch--3.7--initial pressure--0.101--constant temperature--50.0--20.0--0.0--80.0--1.0--nan--nan--600.0--manometric analysis,,13.33333333,0,0,0,batch,initial pressure,0.101,constant temperature,50,20,0,80,1,600,1.5,manometric analysis,,,,23.3,38,3.669926553585711,16.62260850741763,2.9143534396121824,9.390694416528142,14.787645230624777,0.4317560651277306,40.26125307316089,10.90184064,6.5,32,68,0,13,0,0,20.5,0,3.5,0,0,0,0,0,0,11.5,0,0,0,0,0,11.5,0,0,0,3,0,0,5,0.059017477
slurry--13.3333333333333--back2008-bd0001--100.0--nan--0.0--nan--0.0--nan--0.0--nan--0.0--aqueous carbonation--batch--3.7--initial pressure--0.101--constant temperature--50.0--20.0--0.0--80.0--1.0--nan--nan--600.0--manometric analysis,,13.33333333,0,0,0,batch,initial pressure,0.101,constant temperature,50,20,0,80,1,600,1.5625,manometric analysis,,,,23.3,38,3.669926553585711,16.62260850741763,2.9143534396121824,9.390694416528142,14.787645230624777,0.4317560651277306,40.26125307316089,10.90184064,6.5,32,68,0,13,0,0,20.5,0,3.5,0,0,0,0,0,0,11.5,0,0,0,0,0,11.5,0,0,0,3,0,0,5,0.063728366
slurry--13.3333333333333--back2008-bd0001--100.0--nan--0.0--nan--0.0--nan--0.0--nan--0.0--aqueous carbonation--batch--3.7--initial pressure--0.101--constant temperature--50.0--20.0--0.0--80.0--1.0--nan--nan--600.0--manometric analysis,,13.33333333,0,0,0,batch,initial pressure,0.101,constant temperature,50,20,0,80,1,600,1.625,manometric analysis,,,,23.3,38,3.669926553585711,16.62260850741763,2.9143534396121824,9.390694416528142,14.787645230624777,0.4317560651277306,40.26125307316089,10.90184064,6.5,32,68,0,13,0,0,20.5,0,3.5,0,0,0,0,0,0,11.5,0,0,0,0,0,11.5,0,0,0,3,0,0,5,0.065043873
slurry--13.3333333333333--back2008-bd0001--100.0--nan--0.0--nan--0.0--nan--0.0--nan--0.0--aqueous carbonation--batch--3.7--initial pressure--0.101--constant temperature--50.0--20.0--0.0--80.0--1.0--nan--nan--600.0--manometric analysis,,13.33333333,0,0,0,batch,initial pressure,0.101,constant temperature,50,20,0,80,1,600,1.6875,manometric analysis,,,,23.3,38,3.669926553585711,16.62260850741763,2.9143534396121824,9.390694416528142,14.787645230624777,0.4317560651277306,40.26125307316089,10.90184064,6.5,32,68,0,13,0,0,20.5,0,3.5,0,0,0,0,0,0,11.5,0,0,0,0,0,11.5,0,0,0,3,0,0,5,0.068234745
slurry--13.3333333333333--back2008-bd0001--100.0--nan--0.0--nan--0.0--nan--0.0--nan--0.0--aqueous carbonation--batch--3.7--initial pressure--0.101--constant temperature--50.0--20.0--0.0--80.0--1.0--nan--nan--600.0--manometric analysis,,13.33333333,0,0,0,batch,initial pressure,0.101,constant temperature,50,20,0,80,1,600,1.75,manometric analysis,,,,23.3,38,3.669926553585711,16.62260850741763,2.9143534396121824,9.390694416528142,14.787645230624777,0.4317560651277306,40.26125307316089,10.90184064,6.5,32,68,0,13,0,0,20.5,0,3.5,0,0,0,0,0,0,11.5,0,0,0,0,0,11.5,0,0,0,3,0,0,5,0.069330919
slurry--13.3333333333333--back2008-bd0001--100.0--nan--0.0--nan--0.0--nan--0.0--nan--0.0--aqueous carbonation--batch--3.7--initial pressure--0.101--constant temperature--50.0--20.0--0.0--80.0--1.0--nan--nan--600.0--manometric analysis,,13.33333333,0,0,0,batch,initial pressure,0.101,constant temperature,50,20,0,80,1,600,1.8125,manometric analysis,,,,23.3,38,3.669926553585711,16.62260850741763,2.9143534396121824,9.390694416528142,14.787645230624777,0.4317560651277306,40.26125307316089,10.90184064,6.5,32,68,0,13,0,0,20.5,0,3.5,0,0,0,0,0,0,11.5,0,0,0,0,0,11.5,0,0,0,3,0,0,5,0.072046293
slurry--13.3333333333333--back2008-bd0001--100.0--nan--0.0--nan--0.0--nan--0.0--nan--0.0--aqueous carbonation--batch--3.7--initial pressure--0.101--constant temperature--50.0--20.0--0.0--80.0--1.0--nan--nan--600.0--manometric analysis,,13.33333333,0,0,0,batch,initial pressure,0.101,constant temperature,50,20,0,80,1,600,1.875,manometric analysis,,,,23.3,38,3.669926553585711,16.62260850741763,2.9143534396121824,9.390694416528142,14.787645230624777,0.4317560651277306,40.26125307316089,10.90184064,6.5,32,68,0,13,0,0,20.5,0,3.5,0,0,0,0,0,0,11.5,0,0,0,0,0,11.5,0,0,0,3,0,0,5,0.073366985
slurry--13.3333333333333--back2008-bd0001--100.0--nan--0.0--nan--0.0--nan--0.0--nan--0.0--aqueous carbonation--batch--3.7--initial pressure--0.101--constant temperature--50.0--20.0--0.0--80.0--1.0--nan--nan--600.0--manometric analysis,,13.33333333,0,0,0,batch,initial pressure,0.101,constant temperature,50,20,0,80,1,600,1.9375,manometric analysis,,,,23.3,38,3.669926553585711,16.62260850741763,2.9143534396121824,9.390694416528142,14.787645230624777,0.4317560651277306,40.26125307316089,10.90184064,6.5,32,68,0,13,0,0,20.5,0,3.5,0,0,0,0,0,0,11.5,0,0,0,0,0,11.5,0,0,0,3,0,0,5,0.076328244
slurry--13.3333333333333--back2008-bd0001--100.0--nan--0.0--nan--0.0--nan--0.0--nan--0.0--aqueous carbonation--batch--3.7--initial pressure--0.101--constant temperature--50.0--20.0--0.0--80.0--1.0--nan--nan--600.0--manometric analysis,,13.33333333,0,0,0,batch,initial pressure,0.101,constant temperature,50,20,0,80,1,600,2,manometric analysis,,,,23.3,38,3.669926553585711,16.62260850741763,2.9143534396121824,9.390694416528142,14.787645230624777,0.4317560651277306,40.26125307316089,10.90184064,6.5,32,68,0,13,0,0,20.5,0,3.5,0,0,0,0,0,0,11.5,0,0,0,0,0,11.5,0,0,0,3,0,0,5,0.077358015
slurry--13.3333333333333--back2008-bd0001--100.0--nan--0.0--nan--0.0--nan--0.0--nan--0.0--aqueous carbonation--batch--3.7--initial pressure--0.101--constant temperature--75.0--20.0--0.0--80.0--1.0--nan--nan--600.0--manometric analysis,,13.33333333,0,0,0,batch,initial pressure,0.101,constant temperature,75,20,0,80,1,600,0,manometric analysis,,,,23.3,38,3.669926553585711,16.62260850741763,2.9143534396121824,9.390694416528142,14.787645230624777,0.4317560651277306,40.26125307316089,10.90184064,6.5,32,68,0,13,0,0,20.5,0,3.5,0,0,0,0,0,0,11.5,0,0,0,0,0,11.5,0,0,0,3,0,0,5,1e-05
slurry--13.3333333333333--back2008-bd0001--100.0--nan--0.0--nan--0.0--nan--0.0--nan--0.0--aqueous carbonation--batch--3.7--initial pressure--0.101--constant temperature--75.0--20.0--0.0--80.0--1.0--nan--nan--600.0--manometric analysis,,13.33333333,0,0,0,batch,initial pressure,0.101,constant temperature,75,20,0,80,1,600,0.0625,manometric analysis,,,,23.3,38,3.669926553585711,16.62260850741763,2.9143534396121824,9.390694416528142,14.787645230624777,0.4317560651277306,40.26125307316089,10.90184064,6.5,32,68,0,13,0,0,20.5,0,3.5,0,0,0,0,0,0,11.5,0,0,0,0,0,11.5,0,0,0,3,0,0,5,0.006972037
slurry--13.3333333333333--back2008-bd0001--100.0--nan--0.0--nan--0.0--nan--0.0--nan--0.0--aqueous carbonation--batch--3.7--initial pressure--0.101--constant temperature--75.0--20.0--0.0--80.0--1.0--nan--nan--600.0--manometric analysis,,13.33333333,0,0,0,batch,initial pressure,0.101,constant temperature,75,20,0,80,1,600,0.125,manometric analysis,,,,23.3,38,3.669926553585711,16.62260850741763,2.9143534396121824,9.390694416528142,14.787645230624777,0.4317560651277306,40.26125307316089,10.90184064,6.5,32,68,0,13,0,0,20.5,0,3.5,0,0,0,0,0,0,11.5,0,0,0,0,0,11.5,0,0,0,3,0,0,5,0.012820254406758045
slurry--13.3333333333333--back2008-bd0001--100.0--nan--0.0--nan--0.0--nan--0.0--nan--0.0--aqueous carbonation--batch--3.7--initial pressure--0.101--constant temperature--75.0--20.0--0.0--80.0--1.0--nan--nan--600.0--manometric analysis,,13.33333333,0,0,0,batch,initial pressure,0.101,constant temperature,75,20,0,80,1,600,0.1875,manometric analysis,,,,23.3,38,3.669926553585711,16.62260850741763,2.9143534396121824,9.390694416528142,14.787645230624777,0.4317560651277306,40.26125307316089,10.90184064,6.5,32,68,0,13,0,0,20.5,0,3.5,0,0,0,0,0,0,11.5,0,0,0,0,0,11.5,0,0,0,3,0,0,5,0.018395512
slurry--13.3333333333333--back2008-bd0001--100.0--nan--0.0--nan--0.0--nan--0.0--nan--0.0--aqueous carbonation--batch--3.7--initial pressure--0.101--constant temperature--75.0--20.0--0.0--80.0--1.0--nan--nan--600.0--manometric analysis,,13.33333333,0,0,0,batch,initial pressure,0.101,constant temperature,75,20,0,80,1,600,0.25,manometric analysis,,,,23.3,38,3.669926553585711,16.62260850741763,2.9143534396121824,9.390694416528142,14.787645230624777,0.4317560651277306,40.26125307316089,10.90184064,6.5,32,68,0,13,0,0,20.5,0,3.5,0,0,0,0,0,0,11.5,0,0,0,0,0,11.5,0,0,0,3,0,0,5,0.022674911749533715
slurry--13.3333333333333--back2008-bd0001--100.0--nan--0.0--nan--0.0--nan--0.0--nan--0.0--aqueous carbonation--batch--3.7--initial pressure--0.101--constant temperature--75.0--20.0--0.0--80.0--1.0--nan--nan--600.0--manometric analysis,,13.33333333,0,0,0,batch,initial pressure,0.101,constant temperature,75,20,0,80,1,600,0.3125,manometric analysis,,,,23.3,38,3.669926553585711,16.62260850741763,2.9143534396121824,9.390694416528142,14.787645230624777,0.4317560651277306,40.26125307316089,10.90184064,6.5,32,68,0,13,0,0,20.5,0,3.5,0,0,0,0,0,0,11.5,0,0,0,0,0,11.5,0,0,0,3,0,0,5,0.027558101567883134
slurry--13.3333333333333--back2008-bd0001--100.0--nan--0.0--nan--0.0--nan--0.0--nan--0.0--aqueous carbonation--batch--3.7--initial pressure--0.101--constant temperature--75.0--20.0--0.0--80.0--1.0--nan--nan--600.0--manometric analysis,,13.33333333,0,0,0,batch,initial pressure,0.101,constant temperature,75,20,0,80,1,600,0.375,manometric analysis,,,,23.3,38,3.669926553585711,16.62260850741763,2.9143534396121824,9.390694416528142,14.787645230624777,0.4317560651277306,40.26125307316089,10.90184064,6.5,32,68,0,13,0,0,20.5,0,3.5,0,0,0,0,0,0,11.5,0,0,0,0,0,11.5,0,0,0,3,0,0,5,0.033570821
slurry--13.3333333333333--back2008-bd0001--100.0--nan--0.0--nan--0.0--nan--0.0--nan--0.0--aqueous carbonation--batch--3.7--initial pressure--0.101--constant temperature--75.0--20.0--0.0--80.0--1.0--nan--nan--600.0--manometric analysis,,13.33333333,0,0,0,batch,initial pressure,0.101,constant temperature,75,20,0,80,1,600,0.4375,manometric analysis,,,,23.3,38,3.669926553585711,16.62260850741763,2.9143534396121824,9.390694416528142,14.787645230624777,0.4317560651277306,40.26125307316089,10.90184064,6.5,32,68,0,13,0,0,20.5,0,3.5,0,0,0,0,0,0,11.5,0,0,0,0,0,11.5,0,0,0,3,0,0,5,0.038075614
slurry--13.3333333333333--back2008-bd0001--100.0--nan--0.0--nan--0.0--nan--0.0--nan--0.0--aqueous carbonation--batch--3.7--initial pressure--0.101--constant temperature--75.0--20.0--0.0--80.0--1.0--nan--nan--600.0--manometric analysis,,13.33333333,0,0,0,batch,initial pressure,0.101,constant temperature,75,20,0,80,1,600,0.5,manometric analysis,,,,23.3,38,3.669926553585711,16.62260850741763,2.9143534396121824,9.390694416528142,14.787645230624777,0.4317560651277306,40.26125307316089,10.90184064,6.5,32,68,0,13,0,0,20.5,0,3.5,0,0,0,0,0,0,11.5,0,0,0,0,0,11.5,0,0,0,3,0,0,5,0.041682294
slurry--13.3333333333333--back2008-bd0001--100.0--nan--0.0--nan--0.0--nan--0.0--nan--0.0--aqueous carbonation--batch--3.7--initial pressure--0.101--constant temperature--75.0--20.0--0.0--80.0--1.0--nan--nan--600.0--manometric analysis,,13.33333333,0,0,0,batch,initial pressure,0.101,constant temperature,75,20,0,80,1,600,0.5625,manometric analysis,,,,23.3,38,3.669926553585711,16.62260850741763,2.9143534396121824,9.390694416528142,14.787645230624777,0.4317560651277306,40.26125307316089,10.90184064,6.5,32,68,0,13,0,0,20.5,0,3.5,0,0,0,0,0,0,11.5,0,0,0,0,0,11.5,0,0,0,3,0,0,5,0.046733638
slurry--13.3333333333333--back2008-bd0001--100.0--nan--0.0--nan--0.0--nan--0.0--nan--0.0--aqueous carbonation--batch--3.7--initial pressure--0.101--constant temperature--75.0--20.0--0.0--80.0--1.0--nan--nan--600.0--manometric analysis,,13.33333333,0,0,0,batch,initial pressure,0.101,constant temperature,75,20,0,80,1,600,0.625,manometric analysis,,,,23.3,38,3.669926553585711,16.62260850741763,2.9143534396121824,9.390694416528142,14.787645230624777,0.4317560651277306,40.26125307316089,10.90184064,6.5,32,68,0,13,0,0,20.5,0,3.5,0,0,0,0,0,0,11.5,0,0,0,0,0,11.5,0,0,0,3,0,0,5,0.052655351
slurry--13.3333333333333--back2008-bd0001--100.0--nan--0.0--nan--0.0--nan--0.0--nan--0.0--aqueous carbonation--batch--3.7--initial pressure--0.101--constant temperature--75.0--20.0--0.0--80.0--1.0--nan--nan--600.0--manometric analysis,,13.33333333,0,0,0,batch,initial pressure,0.101,constant temperature,75,20,0,80,1,600,0.6875,manometric analysis,,,,23.3,38,3.669926553585711,16.62260850741763,2.9143534396121824,9.390694416528142,14.787645230624777,0.4317560651277306,40.26125307316089,10.90184064,6.5,32,68,0,13,0,0,20.5,0,3.5,0,0,0,0,0,0,11.5,0,0,0,0,0,11.5,0,0,0,3,0,0,5,0.055432740572222534
slurry--13.3333333333333--back2008-bd0001--100.0--nan--0.0--nan--0.0--nan--0.0--nan--0.0--aqueous carbonation--batch--3.7--initial pressure--0.101--constant temperature--75.0--20.0--0.0--80.0--1.0--nan--nan--600.0--manometric analysis,,13.33333333,0,0,0,batch,initial pressure,0.101,constant temperature,75,20,0,80,1,600,0.75,manometric analysis,,,,23.3,38,3.669926553585711,16.62260850741763,2.9143534396121824,9.390694416528142,14.787645230624777,0.4317560651277306,40.26125307316089,10.90184064,6.5,32,68,0,13,0,0,20.5,0,3.5,0,0,0,0,0,0,11.5,0,0,0,0,0,11.5,0,0,0,3,0,0,5,0.056466638
slurry--13.3333333333333--back2008-bd0001--100.0--nan--0.0--nan--0.0--nan--0.0--nan--0.0--aqueous carbonation--batch--3.7--initial pressure--0.101--constant temperature--75.0--20.0--0.0--80.0--1.0--nan--nan--600.0--manometric analysis,,13.33333333,0,0,0,batch,initial pressure,0.101,constant temperature,75,20,0,80,1,600,0.8125,manometric analysis,,,,23.3,38,3.669926553585711,16.62260850741763,2.9143534396121824,9.390694416528142,14.787645230624777,0.4317560651277306,40.26125307316089,10.90184064,6.5,32,68,0,13,0,0,20.5,0,3.5,0,0,0,0,0,0,11.5,0,0,0,0,0,11.5,0,0,0,3,0,0,5,0.061517322
slurry--13.3333333333333--back2008-bd0001--100.0--nan--0.0--nan--0.0--nan--0.0--nan--0.0--aqueous carbonation--batch--3.7--initial pressure--0.101--constant temperature--75.0--20.0--0.0--80.0--1.0--nan--nan--600.0--manometric analysis,,13.33333333,0,0,0,batch,initial pressure,0.101,constant temperature,75,20,0,80,1,600,0.875,manometric analysis,,,,23.3,38,3.669926553585711,16.62260850741763,2.9143534396121824,9.390694416528142,14.787645230624777,0.4317560651277306,40.26125307316089,10.90184064,6.5,32,68,0,13,0,0,20.5,0,3.5,0,0,0,0,0,0,11.5,0,0,0,0,0,11.5,0,0,0,3,0,0,5,0.06373236
slurry--13.3333333333333--back2008-bd0001--100.0--nan--0.0--nan--0.0--nan--0.0--nan--0.0--aqueous carbonation--batch--3.7--initial pressure--0.101--constant temperature--75.0--20.0--0.0--80.0--1.0--nan--nan--600.0--manometric analysis,,13.33333333,0,0,0,batch,initial pressure,0.101,constant temperature,75,20,0,80,1,600,0.9375,manometric analysis,,,,23.3,38,3.669926553585711,16.62260850741763,2.9143534396121824,9.390694416528142,14.787645230624777,0.4317560651277306,40.26125307316089,10.90184064,6.5,32,68,0,13,0,0,20.5,0,3.5,0,0,0,0,0,0,11.5,0,0,0,0,0,11.5,0,0,0,3,0,0,5,0.067618944
slurry--13.3333333333333--back2008-bd0001--100.0--nan--0.0--nan--0.0--nan--0.0--nan--0.0--aqueous carbonation--batch--3.7--initial pressure--0.101--constant temperature--75.0--20.0--0.0--80.0--1.0--nan--nan--600.0--manometric analysis,,13.33333333,0,0,0,batch,initial pressure,0.101,constant temperature,75,20,0,80,1,600,1,manometric analysis,,,,23.3,38,3.669926553585711,16.62260850741763,2.9143534396121824,9.390694416528142,14.787645230624777,0.4317560651277306,40.26125307316089,10.90184064,6.5,32,68,0,13,0,0,20.5,0,3.5,0,0,0,0,0,0,11.5,0,0,0,0,0,11.5,0,0,0,3,0,0,5,0.070620961
slurry--13.3333333333333--back2008-bd0001--100.0--nan--0.0--nan--0.0--nan--0.0--nan--0.0--aqueous carbonation--batch--3.7--initial pressure--0.101--constant temperature--75.0--20.0--0.0--80.0--1.0--nan--nan--600.0--manometric analysis,,13.33333333,0,0,0,batch,initial pressure,0.101,constant temperature,75,20,0,80,1,600,1.0625,manometric analysis,,,,23.3,38,3.669926553585711,16.62260850741763,2.9143534396121824,9.390694416528142,14.787645230624777,0.4317560651277306,40.26125307316089,10.90184064,6.5,32,68,0,13,0,0,20.5,0,3.5,0,0,0,0,0,0,11.5,0,0,0,0,0,11.5,0,0,0,3,0,0,5,0.073407134
slurry--13.3333333333333--back2008-bd0001--100.0--nan--0.0--nan--0.0--nan--0.0--nan--0.0--aqueous carbonation--batch--3.7--initial pressure--0.101--constant temperature--75.0--20.0--0.0--80.0--1.0--nan--nan--600.0--manometric analysis,,13.33333333,0,0,0,batch,initial pressure,0.101,constant temperature,75,20,0,80,1,600,1.125,manometric analysis,,,,23.3,38,3.669926553585711,16.62260850741763,2.9143534396121824,9.390694416528142,14.787645230624777,0.4317560651277306,40.26125307316089,10.90184064,6.5,32,68,0,13,0,0,20.5,0,3.5,0,0,0,0,0,0,11.5,0,0,0,0,0,11.5,0,0,0,3,0,0,5,0.074644787
slurry--13.3333333333333--back2008-bd0001--100.0--nan--0.0--nan--0.0--nan--0.0--nan--0.0--aqueous carbonation--batch--3.7--initial pressure--0.101--constant temperature--75.0--20.0--0.0--80.0--1.0--nan--nan--600.0--manometric analysis,,13.33333333,0,0,0,batch,initial pressure,0.101,constant temperature,75,20,0,80,1,600,1.1875,manometric analysis,,,,23.3,38,3.669926553585711,16.62260850741763,2.9143534396121824,9.390694416528142,14.787645230624777,0.4317560651277306,40.26125307316089,10.90184064,6.5,32,68,0,13,0,0,20.5,0,3.5,0,0,0,0,0,0,11.5,0,0,0,0,0,11.5,0,0,0,3,0,0,5,0.07952513
slurry--13.3333333333333--back2008-bd0001--100.0--nan--0.0--nan--0.0--nan--0.0--nan--0.0--aqueous carbonation--batch--3.7--initial pressure--0.101--constant temperature--75.0--20.0--0.0--80.0--1.0--nan--nan--600.0--manometric analysis,,13.33333333,0,0,0,batch,initial pressure,0.101,constant temperature,75,20,0,80,1,600,1.25,manometric analysis,,,,23.3,38,3.669926553585711,16.62260850741763,2.9143534396121824,9.390694416528142,14.787645230624777,0.4317560651277306,40.26125307316089,10.90184064,6.5,32,68,0,13,0,0,20.5,0,3.5,0,0,0,0,0,0,11.5,0,0,0,0,0,11.5,0,0,0,3,0,0,5,0.081148928
slurry--13.3333333333333--back2008-bd0001--100.0--nan--0.0--nan--0.0--nan--0.0--nan--0.0--aqueous carbonation--batch--3.7--initial pressure--0.101--constant temperature--75.0--20.0--0.0--80.0--1.0--nan--nan--600.0--manometric analysis,,13.33333333,0,0,0,batch,initial pressure,0.101,constant temperature,75,20,0,80,1,600,1.3125,manometric analysis,,,,23.3,38,3.669926553585711,16.62260850741763,2.9143534396121824,9.390694416528142,14.787645230624777,0.4317560651277306,40.26125307316089,10.90184064,6.5,32,68,0,13,0,0,20.5,0,3.5,0,0,0,0,0,0,11.5,0,0,0,0,0,11.5,0,0,0,3,0,0,5,0.078408374
slurry--13.3333333333333--back2008-bd0001--100.0--nan--0.0--nan--0.0--nan--0.0--nan--0.0--aqueous carbonation--batch--3.7--initial pressure--0.101--constant temperature--75.0--20.0--0.0--80.0--1.0--nan--nan--600.0--manometric analysis,,13.33333333,0,0,0,batch,initial pressure,0.101,constant temperature,75,20,0,80,1,600,1.375,manometric analysis,,,,23.3,38,3.669926553585711,16.62260850741763,2.9143534396121824,9.390694416528142,14.787645230624777,0.4317560651277306,40.26125307316089,10.90184064,6.5,32,68,0,13,0,0,20.5,0,3.5,0,0,0,0,0,0,11.5,0,0,0,0,0,11.5,0,0,0,3,0,0,5,0.091603215
slurry--13.3333333333333--back2008-bd0001--100.0--nan--0.0--nan--0.0--nan--0.0--nan--0.0--aqueous carbonation--batch--3.7--initial pressure--0.101--constant temperature--75.0--20.0--0.0--80.0--1.0--nan--nan--600.0--manometric analysis,,13.33333333,0,0,0,batch,initial pressure,0.101,constant temperature,75,20,0,80,1,600,1.4375,manometric analysis,,,,23.3,38,3.669926553585711,16.62260850741763,2.9143534396121824,9.390694416528142,14.787645230624777,0.4317560651277306,40.26125307316089,10.90184064,6.5,32,68,0,13,0,0,20.5,0,3.5,0,0,0,0,0,0,11.5,0,0,0,0,0,11.5,0,0,0,3,0,0,5,0.091702951
slurry--13.3333333333333--back2008-bd0001--100.0--nan--0.0--nan--0.0--nan--0.0--nan--0.0--aqueous carbonation--batch--3.7--initial pressure--0.101--constant temperature--75.0--20.0--0.0--80.0--1.0--nan--nan--600.0--manometric analysis,,13.33333333,0,0,0,batch,initial pressure,0.101,constant temperature,75,20,0,80,1,600,1.5,manometric analysis,,,,23.3,38,3.669926553585711,16.62260850741763,2.9143534396121824,9.390694416528142,14.787645230624777,0.4317560651277306,40.26125307316089,10.90184064,6.5,32,68,0,13,0,0,20.5,0,3.5,0,0,0,0,0,0,11.5,0,0,0,0,0,11.5,0,0,0,3,0,0,5,0.090415169
slurry--13.3333333333333--back2008-bd0001--100.0--nan--0.0--nan--0.0--nan--0.0--nan--0.0--aqueous carbonation--batch--3.7--initial pressure--0.101--constant temperature--75.0--20.0--0.0--80.0--1.0--nan--nan--600.0--manometric analysis,,13.33333333,0,0,0,batch,initial pressure,0.101,constant temperature,75,20,0,80,1,600,1.5625,manometric analysis,,,,23.3,38,3.669926553585711,16.62260850741763,2.9143534396121824,9.390694416528142,14.787645230624777,0.4317560651277306,40.26125307316089,10.90184064,6.5,32,68,0,13,0,0,20.5,0,3.5,0,0,0,0,0,0,11.5,0,0,0,0,0,11.5,0,0,0,3,0,0,5,0.093296077
slurry--13.3333333333333--back2008-bd0001--100.0--nan--0.0--nan--0.0--nan--0.0--nan--0.0--aqueous carbonation--batch--3.7--initial pressure--0.101--constant temperature--75.0--20.0--0.0--80.0--1.0--nan--nan--600.0--manometric analysis,,13.33333333,0,0,0,batch,initial pressure,0.101,constant temperature,75,20,0,80,1,600,1.625,manometric analysis,,,,23.3,38,3.669926553585711,16.62260850741763,2.9143534396121824,9.390694416528142,14.787645230624777,0.4317560651277306,40.26125307316089,10.90184064,6.5,32,68,0,13,0,0,20.5,0,3.5,0,0,0,0,0,0,11.5,0,0,0,0,0,11.5,0,0,0,3,0,0,5,0.092260841
slurry--13.3333333333333--back2008-bd0001--100.0--nan--0.0--nan--0.0--nan--0.0--nan--0.0--aqueous carbonation--batch--3.7--initial pressure--0.101--constant temperature--75.0--20.0--0.0--80.0--1.0--nan--nan--600.0--manometric analysis,,13.33333333,0,0,0,batch,initial pressure,0.101,constant temperature,75,20,0,80,1,600,1.6875,manometric analysis,,,,23.3,38,3.669926553585711,16.62260850741763,2.9143534396121824,9.390694416528142,14.787645230624777,0.4317560651277306,40.26125307316089,10.90184064,6.5,32,68,0,13,0,0,20.5,0,3.5,0,0,0,0,0,0,11.5,0,0,0,0,0,11.5,0,0,0,3,0,0,5,0.10104828197549738
slurry--13.3333333333333--back2008-bd0001--100.0--nan--0.0--nan--0.0--nan--0.0--nan--0.0--aqueous carbonation--batch--3.7--initial pressure--0.101--constant temperature--75.0--20.0--0.0--80.0--1.0--nan--nan--600.0--manometric analysis,,13.33333333,0,0,0,batch,initial pressure,0.101,constant temperature,75,20,0,80,1,600,1.75,manometric analysis,,,,23.3,38,3.669926553585711,16.62260850741763,2.9143534396121824,9.390694416528142,14.787645230624777,0.4317560651277306,40.26125307316089,10.90184064,6.5,32,68,0,13,0,0,20.5,0,3.5,0,0,0,0,0,0,11.5,0,0,0,0,0,11.5,0,0,0,3,0,0,5,0.10327904645737511
slurry--13.3333333333333--back2008-bd0001--100.0--nan--0.0--nan--0.0--nan--0.0--nan--0.0--aqueous carbonation--batch--3.7--initial pressure--0.101--constant temperature--75.0--20.0--0.0--80.0--1.0--nan--nan--600.0--manometric analysis,,13.33333333,0,0,0,batch,initial pressure,0.101,constant temperature,75,20,0,80,1,600,1.8125,manometric analysis,,,,23.3,38,3.669926553585711,16.62260850741763,2.9143534396121824,9.390694416528142,14.787645230624777,0.4317560651277306,40.26125307316089,10.90184064,6.5,32,68,0,13,0,0,20.5,0,3.5,0,0,0,0,0,0,11.5,0,0,0,0,0,11.5,0,0,0,3,0,0,5,0.1004657549852342
slurry--13.3333333333333--back2008-bd0001--100.0--nan--0.0--nan--0.0--nan--0.0--nan--0.0--aqueous carbonation--batch--3.7--initial pressure--0.101--constant temperature--75.0--20.0--0.0--80.0--1.0--nan--nan--600.0--manometric analysis,,13.33333333,0,0,0,batch,initial pressure,0.101,constant temperature,75,20,0,80,1,600,1.875,manometric analysis,,,,23.3,38,3.669926553585711,16.62260850741763,2.9143534396121824,9.390694416528142,14.787645230624777,0.4317560651277306,40.26125307316089,10.90184064,6.5,32,68,0,13,0,0,20.5,0,3.5,0,0,0,0,0,0,11.5,0,0,0,0,0,11.5,0,0,0,3,0,0,5,0.1041823387148509
slurry--13.3333333333333--back2008-bd0001--100.0--nan--0.0--nan--0.0--nan--0.0--nan--0.0--aqueous carbonation--batch--3.7--initial pressure--0.101--constant temperature--75.0--20.0--0.0--80.0--1.0--nan--nan--600.0--manometric analysis,,13.33333333,0,0,0,batch,initial pressure,0.101,constant temperature,75,20,0,80,1,600,1.9375,manometric analysis,,,,23.3,38,3.669926553585711,16.62260850741763,2.9143534396121824,9.390694416528142,14.787645230624777,0.4317560651277306,40.26125307316089,10.90184064,6.5,32,68,0,13,0,0,20.5,0,3.5,0,0,0,0,0,0,11.5,0,0,0,0,0,11.5,0,0,0,3,0,0,5,0.1033655419079568
slurry--13.3333333333333--back2008-bd0001--100.0--nan--0.0--nan--0.0--nan--0.0--nan--0.0--aqueous carbonation--batch--3.7--initial pressure--0.101--constant temperature--75.0--20.0--0.0--80.0--1.0--nan--nan--600.0--manometric analysis,,13.33333333,0,0,0,batch,initial pressure,0.101,constant temperature,75,20,0,80,1,600,2,manometric analysis,,,,23.3,38,3.669926553585711,16.62260850741763,2.9143534396121824,9.390694416528142,14.787645230624777,0.4317560651277306,40.26125307316089,10.90184064,6.5,32,68,0,13,0,0,20.5,0,3.5,0,0,0,0,0,0,11.5,0,0,0,0,0,11.5,0,0,0,3,0,0,5,0.10063934919581331
slurry--13.333333333333334--back2008-bd0001--100.0--nan--0.0--nan--0.0--nan--0.0--nan--0.0--aqueous carbonation--batch--3.7--initial pressure--0.101--constant temperature--25.0--20.0--0.0--80.0--1.0--nan--nan--300.0--manometric analysis,,13.333333333333334,0,0,0,batch,initial pressure,0.101,constant temperature,25,20,0,80,1,300,0.073947333,manometric analysis,,,,23.3,38,3.669926553585711,16.62260850741763,2.9143534396121824,9.390694416528142,14.787645230624777,0.4317560651277306,40.26125307316089,10.90184064,6.5,32,68,0,13,0,0,20.5,0,3.5,0,0,0,0,0,0,11.5,0,0,0,0,0,11.5,0,0,0,3,0,0,5,0.002126123
slurry--13.333333333333334--back2008-bd0001--100.0--nan--0.0--nan--0.0--nan--0.0--nan--0.0--aqueous carbonation--batch--3.7--initial pressure--0.101--constant temperature--25.0--20.0--0.0--80.0--1.0--nan--nan--300.0--manometric analysis,,13.333333333333334,0,0,0,batch,initial pressure,0.101,constant temperature,25,20,0,80,1,300,0.22101083333333332,manometric analysis,,,,23.3,38,3.669926553585711,16.62260850741763,2.9143534396121824,9.390694416528142,14.787645230624777,0.4317560651277306,40.26125307316089,10.90184064,6.5,32,68,0,13,0,0,20.5,0,3.5,0,0,0,0,0,0,11.5,0,0,0,0,0,11.5,0,0,0,3,0,0,5,0.010450615
slurry--13.333333333333334--back2008-bd0001--100.0--nan--0.0--nan--0.0--nan--0.0--nan--0.0--aqueous carbonation--batch--3.7--initial pressure--0.101--constant temperature--25.0--20.0--0.0--80.0--1.0--nan--nan--300.0--manometric analysis,,13.333333333333334,0,0,0,batch,initial pressure,0.101,constant temperature,25,20,0,80,1,300,0.36807433333333334,manometric analysis,,,,23.3,38,3.669926553585711,16.62260850741763,2.9143534396121824,9.390694416528142,14.787645230624777,0.4317560651277306,40.26125307316089,10.90184064,6.5,32,68,0,13,0,0,20.5,0,3.5,0,0,0,0,0,0,11.5,0,0,0,0,0,11.5,0,0,0,3,0,0,5,0.018269871299999997
slurry--13.35--revathy2022-bd0001--100.0--nan--0.0--nan--0.0--nan--0.0--nan--0.0--aqueous carbonation--continuous--1.0--constant pressure--4.87--constant temperature--61.6--100.0--0.0--0.0--0.0--nan--nan--500.0--gas concentration analysis,,13.35,0,0,0,continuous,constant pressure,4.87,constant temperature,61.6,100,0,0,0,500,0.8333333333333334,gas concentration analysis,,,,11.380871675158682,14.47,1.6116678018307864,2.5926829855538744,21.477225272223308,48.85222039897232,3.8423094695820925,1.3196989971512962,7.871478974159058,10.697737003456526,13.96,63.59709438936679,36.40290561063322,0.560517104,1.4075965183307728,0,0.6924034816692273,0.46919883944359086,0,0,0,0,2.6047559548509027,0,1.7297159436520126,0,0.8043408676175843,3.956591323824155,0,1.2065113014263766,0.6264602929388245,0.9383976788871817,0,0.19782956619120778,2.3459941972179545,0,14.74114324472485,3.132301464694123,0,0.9891478309560388,0.05072
slurry--15.0--dananjayan2016-bd0001--100.0--nan--0.0--nan--0.0--nan--0.0--nan--0.0--aqueous carbonation--batch--1.0--initial pressure--0.1--constant temperature--30.0--99.99--0.0--0.0--0.0--nan--nan--900.0--gas concentration analysis,,15,0,0,0,batch,initial pressure,0.1,constant temperature,30,99.99,0,0,0,900,1,gas concentration analysis,,,,18.921782134530602,14.469998792258286,1.6116687431099723,2.5926844997856078,21.47723781579159,48.85224893064504,3.842311713646239,1.3196997679088904,7.8714835714211695,10.697743251367644,13.96,62.80751232643636,37.19248767356364,0.5815891529836449,1.3815663404319682,0,0.7184336595680318,0.4605221134773226,0,0,0,0,2.702679005041644,0,1.7421112664609675,0,0.78946648,4.105335197531611,0,1.1841997203702586,0.6500114062758384,0.9210442269546452,0,0.20526675987658052,2.3026105673866137,0,15.171260946195574,3.2500570313791917,0,1.0263337993829027,0.02796209
slurry--15.0--dananjayan2016-bd0001--100.0--nan--0.0--nan--0.0--nan--0.0--nan--0.0--aqueous carbonation--batch--1.0--initial pressure--0.2--constant temperature--30.0--99.99--0.0--0.0--0.0--nan--nan--900.0--gas concentration analysis,,15,0,0,0,batch,initial pressure,0.2,constant temperature,30,99.99,0,0,0,900,1,gas concentration analysis,,,,18.921782134530602,14.469998792258286,1.6116687431099723,2.5926844997856078,21.47723781579159,48.85224893064504,3.842311713646239,1.3196997679088904,7.8714835714211695,10.697743251367644,13.96,62.80751232643636,37.19248767356364,0.5815891529836449,1.3815663404319682,0,0.7184336595680318,0.4605221134773226,0,0,0,0,2.702679005041644,0,1.7421112664609675,0,0.78946648,4.105335197531611,0,1.1841997203702586,0.6500114062758384,0.9210442269546452,0,0.20526675987658052,2.3026105673866137,0,15.171260946195574,3.2500570313791917,0,1.0263337993829027,0.03451817
slurry--15.0--dananjayan2016-bd0001--100.0--nan--0.0--nan--0.0--nan--0.0--nan--0.0--aqueous carbonation--batch--1.0--initial pressure--0.3--constant temperature--30.0--99.99--0.0--0.0--0.0--nan--nan--900.0--gas concentration analysis,,15,0,0,0,batch,initial pressure,0.3,constant temperature,30,99.99,0,0,0,900,1,gas concentration analysis,,,,18.921782134530602,14.469998792258286,1.6116687431099723,2.5926844997856078,21.47723781579159,48.85224893064504,3.842311713646239,1.3196997679088904,7.8714835714211695,10.697743251367644,13.96,62.80751232643636,37.19248767356364,0.5815891529836449,1.3815663404319682,0,0.7184336595680318,0.4605221134773226,0,0,0,0,2.702679005041644,0,1.7421112664609675,0,0.78946648,4.105335197531611,0,1.1841997203702586,0.6500114062758384,0.9210442269546452,0,0.20526675987658052,2.3026105673866137,0,15.171260946195574,3.2500570313791917,0,1.0263337993829027,0.03672986
slurry--15.0--dananjayan2016-bd0001--100.0--nan--0.0--nan--0.0--nan--0.0--nan--0.0--aqueous carbonation--batch--1.0--initial pressure--0.4--constant temperature--30.0--99.99--0.0--0.0--0.0--nan--nan--900.0--gas concentration analysis,,15,0,0,0,batch,initial pressure,0.4,constant temperature,30,99.99,0,0,0,900,0,gas concentration analysis,,,,18.921782134530602,14.469998792258286,1.6116687431099723,2.5926844997856078,21.47723781579159,48.85224893064504,3.842311713646239,1.3196997679088904,7.8714835714211695,10.697743251367644,13.96,62.80751232643636,37.19248767356364,0.5815891529836449,1.3815663404319682,0,0.7184336595680318,0.4605221134773226,0,0,0,0,2.702679005041644,0,1.7421112664609675,0,0.78946648,4.105335197531611,0,1.1841997203702586,0.6500114062758384,0.9210442269546452,0,0.20526675987658052,2.3026105673866137,0,15.171260946195574,3.2500570313791917,0,1.0263337993829027,1e-05
slurry--15.0--dananjayan2016-bd0001--100.0--nan--0.0--nan--0.0--nan--0.0--nan--0.0--aqueous carbonation--batch--1.0--initial pressure--0.4--constant temperature--30.0--99.99--0.0--0.0--0.0--nan--nan--900.0--gas concentration analysis,,15,0,0,0,batch,initial pressure,0.4,constant temperature,30,99.99,0,0,0,900,0.0625,gas concentration analysis,,,,18.921782134530602,14.469998792258286,1.6116687431099723,2.5926844997856078,21.47723781579159,48.85224893064504,3.842311713646239,1.3196997679088904,7.8714835714211695,10.697743251367644,13.96,62.80751232643636,37.19248767356364,0.5815891529836449,1.3815663404319682,0,0.7184336595680318,0.4605221134773226,0,0,0,0,2.702679005041644,0,1.7421112664609675,0,0.78946648,4.105335197531611,0,1.1841997203702586,0.6500114062758384,0.9210442269546452,0,0.20526675987658052,2.3026105673866137,0,15.171260946195574,3.2500570313791917,0,1.0263337993829027,0.014118955084193906
slurry--15.0--dananjayan2016-bd0001--100.0--nan--0.0--nan--0.0--nan--0.0--nan--0.0--aqueous carbonation--batch--1.0--initial pressure--0.4--constant temperature--30.0--99.99--0.0--0.0--0.0--nan--nan--900.0--gas concentration analysis,,15,0,0,0,batch,initial pressure,0.4,constant temperature,30,99.99,0,0,0,900,0.125,gas concentration analysis,,,,18.921782134530602,14.469998792258286,1.6116687431099723,2.5926844997856078,21.47723781579159,48.85224893064504,3.842311713646239,1.3196997679088904,7.8714835714211695,10.697743251367644,13.96,62.80751232643636,37.19248767356364,0.5815891529836449,1.3815663404319682,0,0.7184336595680318,0.4605221134773226,0,0,0,0,2.702679005041644,0,1.7421112664609675,0,0.78946648,4.105335197531611,0,1.1841997203702586,0.6500114062758384,0.9210442269546452,0,0.20526675987658052,2.3026105673866137,0,15.171260946195574,3.2500570313791917,0,1.0263337993829027,0.017241921
slurry--15.0--dananjayan2016-bd0001--100.0--nan--0.0--nan--0.0--nan--0.0--nan--0.0--aqueous carbonation--batch--1.0--initial pressure--0.4--constant temperature--30.0--99.99--0.0--0.0--0.0--nan--nan--900.0--gas concentration analysis,,15,0,0,0,batch,initial pressure,0.4,constant temperature,30,99.99,0,0,0,900,0.1875,gas concentration analysis,,,,18.921782134530602,14.469998792258286,1.6116687431099723,2.5926844997856078,21.47723781579159,48.85224893064504,3.842311713646239,1.3196997679088904,7.8714835714211695,10.697743251367644,13.96,62.80751232643636,37.19248767356364,0.5815891529836449,1.3815663404319682,0,0.7184336595680318,0.4605221134773226,0,0,0,0,2.702679005041644,0,1.7421112664609675,0,0.78946648,4.105335197531611,0,1.1841997203702586,0.6500114062758384,0.9210442269546452,0,0.20526675987658052,2.3026105673866137,0,15.171260946195574,3.2500570313791917,0,1.0263337993829027,0.019955900473237496
