Repository: kycai/c3gb

# c3gb

**c3gb**, Gradient Boosting models for predicting the CO2 uptake of Coal ashes in Carbon mineralization, were developed in the research article: [AI-guided prediction and control of CO2 mineralization in coal ashes as carbon-efficient supplementary cementitious materials](). They are tree-based ensemble models. 

The models take the physicochemical properties of coal ashes, along with the process parameters related to reactant proportions and carbonation conditions as input features, while the output is CO2 uptake. The models can be used as a objective function to optimize the carbonation process for CO2 mineralization in coal ashes.

Kangyi Cai 2026 @ Missouri S&T

File: data/Xys_gt_augmented.csv (part 65 of 89)
Group id,Class id,Water-Solid ratio,Chemical admixture 1-content,Chemical admixture 2-content,Chemical admixture 3-content,Carbonation reactor operation mode,Carbonation pressure control type,Carbonation pressure,Carbonation temperature control type,Carbonation temperature,Carbonation gas 1-CO2,Carbonation gas 2-H2O vapor,Carbonation gas 3-N2,Carbonation gas flow rate,Carbonation stirring speed ,Carbonation duration,Method-CO2 uptake,Chemical admixture 1_Classification 2,Chemical admixture 2_Classification 2,Chemical admixture 3_Classification 2,"Solid_Dv,50",Solid_Specific surface area,Solid_Na2O,Solid_MgO,Solid_Al2O3,Solid_SiO2,Solid_SO3,Solid_K2O,Solid_CaO,Solid_Fe2O3,Solid_Loss on ignition,Solid_Amorphous+others,Solid_Crystalline,Solid_Albite,Solid_Anhydrite,Solid_Augite,Solid_Bassanite,Solid_Brownmillerite,Solid_Brucite,Solid_Calcite,Solid_Corundum,Solid_Diopside,Solid_Glauberite,Solid_Gypsum,Solid_Hematite,Solid_Hydrotalcite,Solid_Lime,Solid_Maghemite,Solid_Magnesioferrite,Solid_Magnetite,Solid_Microcline,Solid_Mullite,Solid_Periclase,Solid_Polyhalite,Solid_Portlandite,Solid_Pyroaurite,Solid_Quartz,Solid_Spinel,Solid_Srebrodolskite,Solid_Thenardite,Experimental CO2 uptake-U2
"slurry--166.66666666666666--gonz??lez2014-bd0001--100.0--nan--0.0--nan--0.0--nan--0.0--nan--0.0--aqueous carbonation--semi-batch--nan--constant pressure--0.101--constant temperature--60.0--99.9--0.0--0.0--0.8--nan--nan--0.0--acidification, infrared spectroscopy",,166.66666666666666,0,0,0,semi-batch,constant pressure,0.101,constant temperature,60,99.9,0,0,0.8,0,1.1875,"acidification, infrared spectroscopy",,,,28.3,5,0.38438773770075263,0.5125169836010037,0.25625849180050186,2.050067934404015,38.05438603237452,0.032032311,57.40190216,0.25625849180050186,23.4,27.86965415945076,72.13034584054924,0,6.797916619313841,0.6151865972938646,3.075932986469323,19.350415124694017,1.3422253031866136,8.769388302,0,0,0,0.8388908144916336,0,7.270387059,8.508245859911455,0,0,0,0,0,10.487975920564761,0,0,0,2.703233295210294,0,0.8388908144916336,1.531657143756361,0.16596939014204284
"slurry--166.66666666666666--gonz??lez2014-bd0001--100.0--nan--0.0--nan--0.0--nan--0.0--nan--0.0--aqueous carbonation--semi-batch--nan--constant pressure--0.101--constant temperature--60.0--99.9--0.0--0.0--0.8--nan--nan--0.0--acidification, infrared spectroscopy",,166.66666666666666,0,0,0,semi-batch,constant pressure,0.101,constant temperature,60,99.9,0,0,0.8,0,1.25,"acidification, infrared spectroscopy",,,,28.3,5,0.38438773770075263,0.5125169836010037,0.25625849180050186,2.050067934404015,38.05438603237452,0.032032311,57.40190216,0.25625849180050186,23.4,27.86965415945076,72.13034584054924,0,6.797916619313841,0.6151865972938646,3.075932986469323,19.350415124694017,1.3422253031866136,8.769388302,0,0,0,0.8388908144916336,0,7.270387059,8.508245859911455,0,0,0,0,0,10.487975920564761,0,0,0,2.703233295210294,0,0.8388908144916336,1.531657143756361,0.1666985785884275
"slurry--166.66666666666666--gonz??lez2014-bd0001--100.0--nan--0.0--nan--0.0--nan--0.0--nan--0.0--aqueous carbonation--semi-batch--nan--constant pressure--0.101--constant temperature--60.0--99.9--0.0--0.0--0.8--nan--nan--0.0--acidification, infrared spectroscopy",,166.66666666666666,0,0,0,semi-batch,constant pressure,0.101,constant temperature,60,99.9,0,0,0.8,0,1.3125,"acidification, infrared spectroscopy",,,,28.3,5,0.38438773770075263,0.5125169836010037,0.25625849180050186,2.050067934404015,38.05438603237452,0.032032311,57.40190216,0.25625849180050186,23.4,27.86965415945076,72.13034584054924,0,6.797916619313841,0.6151865972938646,3.075932986469323,19.350415124694017,1.3422253031866136,8.769388302,0,0,0,0.8388908144916336,0,7.270387059,8.508245859911455,0,0,0,0,0,10.487975920564761,0,0,0,2.703233295210294,0,0.8388908144916336,1.531657143756361,0.17209797825187853
"slurry--166.66666666666666--gonz??lez2014-bd0001--100.0--nan--0.0--nan--0.0--nan--0.0--nan--0.0--aqueous carbonation--semi-batch--nan--constant pressure--0.101--constant temperature--60.0--99.9--0.0--0.0--0.8--nan--nan--0.0--acidification, infrared spectroscopy",,166.66666666666666,0,0,0,semi-batch,constant pressure,0.101,constant temperature,60,99.9,0,0,0.8,0,1.375,"acidification, infrared spectroscopy",,,,28.3,5,0.38438773770075263,0.5125169836010037,0.25625849180050186,2.050067934404015,38.05438603237452,0.032032311,57.40190216,0.25625849180050186,23.4,27.86965415945076,72.13034584054924,0,6.797916619313841,0.6151865972938646,3.075932986469323,19.350415124694017,1.3422253031866136,8.769388302,0,0,0,0.8388908144916336,0,7.270387059,8.508245859911455,0,0,0,0,0,10.487975920564761,0,0,0,2.703233295210294,0,0.8388908144916336,1.531657143756361,0.16655689891183992
"slurry--166.66666666666666--gonz??lez2014-bd0001--100.0--nan--0.0--nan--0.0--nan--0.0--nan--0.0--aqueous carbonation--semi-batch--nan--constant pressure--0.101--constant temperature--60.0--99.9--0.0--0.0--0.8--nan--nan--0.0--acidification, infrared spectroscopy",,166.66666666666666,0,0,0,semi-batch,constant pressure,0.101,constant temperature,60,99.9,0,0,0.8,0,1.4375,"acidification, infrared spectroscopy",,,,28.3,5,0.38438773770075263,0.5125169836010037,0.25625849180050186,2.050067934404015,38.05438603237452,0.032032311,57.40190216,0.25625849180050186,23.4,27.86965415945076,72.13034584054924,0,6.797916619313841,0.6151865972938646,3.075932986469323,19.350415124694017,1.3422253031866136,8.769388302,0,0,0,0.8388908144916336,0,7.270387059,8.508245859911455,0,0,0,0,0,10.487975920564761,0,0,0,2.703233295210294,0,0.8388908144916336,1.531657143756361,0.16955790860627737
"slurry--166.66666666666666--gonz??lez2014-bd0001--100.0--nan--0.0--nan--0.0--nan--0.0--nan--0.0--aqueous carbonation--semi-batch--nan--constant pressure--0.101--constant temperature--60.0--99.9--0.0--0.0--0.8--nan--nan--0.0--acidification, infrared spectroscopy",,166.66666666666666,0,0,0,semi-batch,constant pressure,0.101,constant temperature,60,99.9,0,0,0.8,0,1.5,"acidification, infrared spectroscopy",,,,28.3,5,0.38438773770075263,0.5125169836010037,0.25625849180050186,2.050067934404015,38.05438603237452,0.032032311,57.40190216,0.25625849180050186,23.4,27.86965415945076,72.13034584054924,0,6.797916619313841,0.6151865972938646,3.075932986469323,19.350415124694017,1.3422253031866136,8.769388302,0,0,0,0.8388908144916336,0,7.270387059,8.508245859911455,0,0,0,0,0,10.487975920564761,0,0,0,2.703233295210294,0,0.8388908144916336,1.531657143756361,0.17130589183424008
"slurry--166.66666666666666--gonz??lez2014-bd0001--100.0--nan--0.0--nan--0.0--nan--0.0--nan--0.0--aqueous carbonation--semi-batch--nan--constant pressure--0.101--constant temperature--90.0--99.9--0.0--0.0--0.8--nan--nan--0.0--acidification, infrared spectroscopy",,166.66666666666666,0,0,0,semi-batch,constant pressure,0.101,constant temperature,90,99.9,0,0,0.8,0,0,"acidification, infrared spectroscopy",,,,28.3,5,0.38438773770075263,0.5125169836010037,0.25625849180050186,2.050067934404015,38.05438603237452,0.032032311,57.40190216,0.25625849180050186,23.4,27.86965415945076,72.13034584054924,0,6.797916619313841,0.6151865972938646,3.075932986469323,19.350415124694017,1.3422253031866136,8.769388302,0,0,0,0.8388908144916336,0,7.270387059,8.508245859911455,0,0,0,0,0,10.487975920564761,0,0,0,2.703233295210294,0,0.8388908144916336,1.531657143756361,1e-05
"slurry--166.66666666666666--gonz??lez2014-bd0001--100.0--nan--0.0--nan--0.0--nan--0.0--nan--0.0--aqueous carbonation--semi-batch--nan--constant pressure--0.101--constant temperature--90.0--99.9--0.0--0.0--0.8--nan--nan--0.0--acidification, infrared spectroscopy",,166.66666666666666,0,0,0,semi-batch,constant pressure,0.101,constant temperature,90,99.9,0,0,0.8,0,0.0625,"acidification, infrared spectroscopy",,,,28.3,5,0.38438773770075263,0.5125169836010037,0.25625849180050186,2.050067934404015,38.05438603237452,0.032032311,57.40190216,0.25625849180050186,23.4,27.86965415945076,72.13034584054924,0,6.797916619313841,0.6151865972938646,3.075932986469323,19.350415124694017,1.3422253031866136,8.769388302,0,0,0,0.8388908144916336,0,7.270387059,8.508245859911455,0,0,0,0,0,10.487975920564761,0,0,0,2.703233295210294,0,0.8388908144916336,1.531657143756361,0.11683662650474395
"slurry--166.66666666666666--gonz??lez2014-bd0001--100.0--nan--0.0--nan--0.0--nan--0.0--nan--0.0--aqueous carbonation--semi-batch--nan--constant pressure--0.101--constant temperature--90.0--99.9--0.0--0.0--0.8--nan--nan--0.0--acidification, infrared spectroscopy",,166.66666666666666,0,0,0,semi-batch,constant pressure,0.101,constant temperature,90,99.9,0,0,0.8,0,0.125,"acidification, infrared spectroscopy",,,,28.3,5,0.38438773770075263,0.5125169836010037,0.25625849180050186,2.050067934404015,38.05438603237452,0.032032311,57.40190216,0.25625849180050186,23.4,27.86965415945076,72.13034584054924,0,6.797916619313841,0.6151865972938646,3.075932986469323,19.350415124694017,1.3422253031866136,8.769388302,0,0,0,0.8388908144916336,0,7.270387059,8.508245859911455,0,0,0,0,0,10.487975920564761,0,0,0,2.703233295210294,0,0.8388908144916336,1.531657143756361,0.12801548654038583
"slurry--166.66666666666666--gonz??lez2014-bd0001--100.0--nan--0.0--nan--0.0--nan--0.0--nan--0.0--aqueous carbonation--semi-batch--nan--constant pressure--0.101--constant temperature--90.0--99.9--0.0--0.0--0.8--nan--nan--0.0--acidification, infrared spectroscopy",,166.66666666666666,0,0,0,semi-batch,constant pressure,0.101,constant temperature,90,99.9,0,0,0.8,0,0.1875,"acidification, infrared spectroscopy",,,,28.3,5,0.38438773770075263,0.5125169836010037,0.25625849180050186,2.050067934404015,38.05438603237452,0.032032311,57.40190216,0.25625849180050186,23.4,27.86965415945076,72.13034584054924,0,6.797916619313841,0.6151865972938646,3.075932986469323,19.350415124694017,1.3422253031866136,8.769388302,0,0,0,0.8388908144916336,0,7.270387059,8.508245859911455,0,0,0,0,0,10.487975920564761,0,0,0,2.703233295210294,0,0.8388908144916336,1.531657143756361,0.1349608939118893
"slurry--166.66666666666666--gonz??lez2014-bd0001--100.0--nan--0.0--nan--0.0--nan--0.0--nan--0.0--aqueous carbonation--semi-batch--nan--constant pressure--0.101--constant temperature--90.0--99.9--0.0--0.0--0.8--nan--nan--0.0--acidification, infrared spectroscopy",,166.66666666666666,0,0,0,semi-batch,constant pressure,0.101,constant temperature,90,99.9,0,0,0.8,0,0.25,"acidification, infrared spectroscopy",,,,28.3,5,0.38438773770075263,0.5125169836010037,0.25625849180050186,2.050067934404015,38.05438603237452,0.032032311,57.40190216,0.25625849180050186,23.4,27.86965415945076,72.13034584054924,0,6.797916619313841,0.6151865972938646,3.075932986469323,19.350415124694017,1.3422253031866136,8.769388302,0,0,0,0.8388908144916336,0,7.270387059,8.508245859911455,0,0,0,0,0,10.487975920564761,0,0,0,2.703233295210294,0,0.8388908144916336,1.531657143756361,0.13976405525781377
"slurry--166.66666666666666--gonz??lez2014-bd0001--100.0--nan--0.0--nan--0.0--nan--0.0--nan--0.0--aqueous carbonation--semi-batch--nan--constant pressure--0.101--constant temperature--90.0--99.9--0.0--0.0--0.8--nan--nan--0.0--acidification, infrared spectroscopy",,166.66666666666666,0,0,0,semi-batch,constant pressure,0.101,constant temperature,90,99.9,0,0,0.8,0,0.3125,"acidification, infrared spectroscopy",,,,28.3,5,0.38438773770075263,0.5125169836010037,0.25625849180050186,2.050067934404015,38.05438603237452,0.032032311,57.40190216,0.25625849180050186,23.4,27.86965415945076,72.13034584054924,0,6.797916619313841,0.6151865972938646,3.075932986469323,19.350415124694017,1.3422253031866136,8.769388302,0,0,0,0.8388908144916336,0,7.270387059,8.508245859911455,0,0,0,0,0,10.487975920564761,0,0,0,2.703233295210294,0,0.8388908144916336,1.531657143756361,0.13987417349782755
"slurry--166.66666666666666--gonz??lez2014-bd0001--100.0--nan--0.0--nan--0.0--nan--0.0--nan--0.0--aqueous carbonation--semi-batch--nan--constant pressure--0.101--constant temperature--90.0--99.9--0.0--0.0--0.8--nan--nan--0.0--acidification, infrared spectroscopy",,166.66666666666666,0,0,0,semi-batch,constant pressure,0.101,constant temperature,90,99.9,0,0,0.8,0,0.375,"acidification, infrared spectroscopy",,,,28.3,5,0.38438773770075263,0.5125169836010037,0.25625849180050186,2.050067934404015,38.05438603237452,0.032032311,57.40190216,0.25625849180050186,23.4,27.86965415945076,72.13034584054924,0,6.797916619313841,0.6151865972938646,3.075932986469323,19.350415124694017,1.3422253031866136,8.769388302,0,0,0,0.8388908144916336,0,7.270387059,8.508245859911455,0,0,0,0,0,10.487975920564761,0,0,0,2.703233295210294,0,0.8388908144916336,1.531657143756361,0.14447974285822707
"slurry--166.66666666666666--gonz??lez2014-bd0001--100.0--nan--0.0--nan--0.0--nan--0.0--nan--0.0--aqueous carbonation--semi-batch--nan--constant pressure--0.101--constant temperature--90.0--99.9--0.0--0.0--0.8--nan--nan--0.0--acidification, infrared spectroscopy",,166.66666666666666,0,0,0,semi-batch,constant pressure,0.101,constant temperature,90,99.9,0,0,0.8,0,0.4375,"acidification, infrared spectroscopy",,,,28.3,5,0.38438773770075263,0.5125169836010037,0.25625849180050186,2.050067934404015,38.05438603237452,0.032032311,57.40190216,0.25625849180050186,23.4,27.86965415945076,72.13034584054924,0,6.797916619313841,0.6151865972938646,3.075932986469323,19.350415124694017,1.3422253031866136,8.769388302,0,0,0,0.8388908144916336,0,7.270387059,8.508245859911455,0,0,0,0,0,10.487975920564761,0,0,0,2.703233295210294,0,0.8388908144916336,1.531657143756361,0.15044232325423487
"slurry--166.66666666666666--gonz??lez2014-bd0001--100.0--nan--0.0--nan--0.0--nan--0.0--nan--0.0--aqueous carbonation--semi-batch--nan--constant pressure--0.101--constant temperature--90.0--99.9--0.0--0.0--0.8--nan--nan--0.0--acidification, infrared spectroscopy",,166.66666666666666,0,0,0,semi-batch,constant pressure,0.101,constant temperature,90,99.9,0,0,0.8,0,0.5,"acidification, infrared spectroscopy",,,,28.3,5,0.38438773770075263,0.5125169836010037,0.25625849180050186,2.050067934404015,38.05438603237452,0.032032311,57.40190216,0.25625849180050186,23.4,27.86965415945076,72.13034584054924,0,6.797916619313841,0.6151865972938646,3.075932986469323,19.350415124694017,1.3422253031866136,8.769388302,0,0,0,0.8388908144916336,0,7.270387059,8.508245859911455,0,0,0,0,0,10.487975920564761,0,0,0,2.703233295210294,0,0.8388908144916336,1.531657143756361,0.1521842166254612
"slurry--166.66666666666666--gonz??lez2014-bd0001--100.0--nan--0.0--nan--0.0--nan--0.0--nan--0.0--aqueous carbonation--semi-batch--nan--constant pressure--0.101--constant temperature--90.0--99.9--0.0--0.0--0.8--nan--nan--0.0--acidification, infrared spectroscopy",,166.66666666666666,0,0,0,semi-batch,constant pressure,0.101,constant temperature,90,99.9,0,0,0.8,0,0.5625,"acidification, infrared spectroscopy",,,,28.3,5,0.38438773770075263,0.5125169836010037,0.25625849180050186,2.050067934404015,38.05438603237452,0.032032311,57.40190216,0.25625849180050186,23.4,27.86965415945076,72.13034584054924,0,6.797916619313841,0.6151865972938646,3.075932986469323,19.350415124694017,1.3422253031866136,8.769388302,0,0,0,0.8388908144916336,0,7.270387059,8.508245859911455,0,0,0,0,0,10.487975920564761,0,0,0,2.703233295210294,0,0.8388908144916336,1.531657143756361,0.14915965149283972
"slurry--166.66666666666666--gonz??lez2014-bd0001--100.0--nan--0.0--nan--0.0--nan--0.0--nan--0.0--aqueous carbonation--semi-batch--nan--constant pressure--0.101--constant temperature--90.0--99.9--0.0--0.0--0.8--nan--nan--0.0--acidification, infrared spectroscopy",,166.66666666666666,0,0,0,semi-batch,constant pressure,0.101,constant temperature,90,99.9,0,0,0.8,0,0.625,"acidification, infrared spectroscopy",,,,28.3,5,0.38438773770075263,0.5125169836010037,0.25625849180050186,2.050067934404015,38.05438603237452,0.032032311,57.40190216,0.25625849180050186,23.4,27.86965415945076,72.13034584054924,0,6.797916619313841,0.6151865972938646,3.075932986469323,19.350415124694017,1.3422253031866136,8.769388302,0,0,0,0.8388908144916336,0,7.270387059,8.508245859911455,0,0,0,0,0,10.487975920564761,0,0,0,2.703233295210294,0,0.8388908144916336,1.531657143756361,0.15503702645066136
"slurry--166.66666666666666--gonz??lez2014-bd0001--100.0--nan--0.0--nan--0.0--nan--0.0--nan--0.0--aqueous carbonation--semi-batch--nan--constant pressure--0.101--constant temperature--90.0--99.9--0.0--0.0--0.8--nan--nan--0.0--acidification, infrared spectroscopy",,166.66666666666666,0,0,0,semi-batch,constant pressure,0.101,constant temperature,90,99.9,0,0,0.8,0,0.6875,"acidification, infrared spectroscopy",,,,28.3,5,0.38438773770075263,0.5125169836010037,0.25625849180050186,2.050067934404015,38.05438603237452,0.032032311,57.40190216,0.25625849180050186,23.4,27.86965415945076,72.13034584054924,0,6.797916619313841,0.6151865972938646,3.075932986469323,19.350415124694017,1.3422253031866136,8.769388302,0,0,0,0.8388908144916336,0,7.270387059,8.508245859911455,0,0,0,0,0,10.487975920564761,0,0,0,2.703233295210294,0,0.8388908144916336,1.531657143756361,0.15136036880254014
"slurry--166.66666666666666--gonz??lez2014-bd0001--100.0--nan--0.0--nan--0.0--nan--0.0--nan--0.0--aqueous carbonation--semi-batch--nan--constant pressure--0.101--constant temperature--90.0--99.9--0.0--0.0--0.8--nan--nan--0.0--acidification, infrared spectroscopy",,166.66666666666666,0,0,0,semi-batch,constant pressure,0.101,constant temperature,90,99.9,0,0,0.8,0,0.75,"acidification, infrared spectroscopy",,,,28.3,5,0.38438773770075263,0.5125169836010037,0.25625849180050186,2.050067934404015,38.05438603237452,0.032032311,57.40190216,0.25625849180050186,23.4,27.86965415945076,72.13034584054924,0,6.797916619313841,0.6151865972938646,3.075932986469323,19.350415124694017,1.3422253031866136,8.769388302,0,0,0,0.8388908144916336,0,7.270387059,8.508245859911455,0,0,0,0,0,10.487975920564761,0,0,0,2.703233295210294,0,0.8388908144916336,1.531657143756361,0.15772916365730957
"slurry--166.66666666666666--gonz??lez2014-bd0001--100.0--nan--0.0--nan--0.0--nan--0.0--nan--0.0--aqueous carbonation--semi-batch--nan--constant pressure--0.101--constant temperature--90.0--99.9--0.0--0.0--0.8--nan--nan--0.0--acidification, infrared spectroscopy",,166.66666666666666,0,0,0,semi-batch,constant pressure,0.101,constant temperature,90,99.9,0,0,0.8,0,0.8125,"acidification, infrared spectroscopy",,,,28.3,5,0.38438773770075263,0.5125169836010037,0.25625849180050186,2.050067934404015,38.05438603237452,0.032032311,57.40190216,0.25625849180050186,23.4,27.86965415945076,72.13034584054924,0,6.797916619313841,0.6151865972938646,3.075932986469323,19.350415124694017,1.3422253031866136,8.769388302,0,0,0,0.8388908144916336,0,7.270387059,8.508245859911455,0,0,0,0,0,10.487975920564761,0,0,0,2.703233295210294,0,0.8388908144916336,1.531657143756361,0.16366177554828532
"slurry--166.66666666666666--gonz??lez2014-bd0001--100.0--nan--0.0--nan--0.0--nan--0.0--nan--0.0--aqueous carbonation--semi-batch--nan--constant pressure--0.101--constant temperature--90.0--99.9--0.0--0.0--0.8--nan--nan--0.0--acidification, infrared spectroscopy",,166.66666666666666,0,0,0,semi-batch,constant pressure,0.101,constant temperature,90,99.9,0,0,0.8,0,0.875,"acidification, infrared spectroscopy",,,,28.3,5,0.38438773770075263,0.5125169836010037,0.25625849180050186,2.050067934404015,38.05438603237452,0.032032311,57.40190216,0.25625849180050186,23.4,27.86965415945076,72.13034584054924,0,6.797916619313841,0.6151865972938646,3.075932986469323,19.350415124694017,1.3422253031866136,8.769388302,0,0,0,0.8388908144916336,0,7.270387059,8.508245859911455,0,0,0,0,0,10.487975920564761,0,0,0,2.703233295210294,0,0.8388908144916336,1.531657143756361,0.15826351737221236
"slurry--166.66666666666666--gonz??lez2014-bd0001--100.0--nan--0.0--nan--0.0--nan--0.0--nan--0.0--aqueous carbonation--semi-batch--nan--constant pressure--0.101--constant temperature--90.0--99.9--0.0--0.0--0.8--nan--nan--0.0--acidification, infrared spectroscopy",,166.66666666666666,0,0,0,semi-batch,constant pressure,0.101,constant temperature,90,99.9,0,0,0.8,0,0.9375,"acidification, infrared spectroscopy",,,,28.3,5,0.38438773770075263,0.5125169836010037,0.25625849180050186,2.050067934404015,38.05438603237452,0.032032311,57.40190216,0.25625849180050186,23.4,27.86965415945076,72.13034584054924,0,6.797916619313841,0.6151865972938646,3.075932986469323,19.350415124694017,1.3422253031866136,8.769388302,0,0,0,0.8388908144916336,0,7.270387059,8.508245859911455,0,0,0,0,0,10.487975920564761,0,0,0,2.703233295210294,0,0.8388908144916336,1.531657143756361,0.1598484467519959
"slurry--166.66666666666666--gonz??lez2014-bd0001--100.0--nan--0.0--nan--0.0--nan--0.0--nan--0.0--aqueous carbonation--semi-batch--nan--constant pressure--0.101--constant temperature--90.0--99.9--0.0--0.0--0.8--nan--nan--0.0--acidification, infrared spectroscopy",,166.66666666666666,0,0,0,semi-batch,constant pressure,0.101,constant temperature,90,99.9,0,0,0.8,0,1,"acidification, infrared spectroscopy",,,,28.3,5,0.38438773770075263,0.5125169836010037,0.25625849180050186,2.050067934404015,38.05438603237452,0.032032311,57.40190216,0.25625849180050186,23.4,27.86965415945076,72.13034584054924,0,6.797916619313841,0.6151865972938646,3.075932986469323,19.350415124694017,1.3422253031866136,8.769388302,0,0,0,0.8388908144916336,0,7.270387059,8.508245859911455,0,0,0,0,0,10.487975920564761,0,0,0,2.703233295210294,0,0.8388908144916336,1.531657143756361,0.16499603396192816
"slurry--166.66666666666666--gonz??lez2014-bd0001--100.0--nan--0.0--nan--0.0--nan--0.0--nan--0.0--aqueous carbonation--semi-batch--nan--constant pressure--0.101--constant temperature--90.0--99.9--0.0--0.0--0.8--nan--nan--0.0--acidification, infrared spectroscopy",,166.66666666666666,0,0,0,semi-batch,constant pressure,0.101,constant temperature,90,99.9,0,0,0.8,0,1.0625,"acidification, infrared spectroscopy",,,,28.3,5,0.38438773770075263,0.5125169836010037,0.25625849180050186,2.050067934404015,38.05438603237452,0.032032311,57.40190216,0.25625849180050186,23.4,27.86965415945076,72.13034584054924,0,6.797916619313841,0.6151865972938646,3.075932986469323,19.350415124694017,1.3422253031866136,8.769388302,0,0,0,0.8388908144916336,0,7.270387059,8.508245859911455,0,0,0,0,0,10.487975920564761,0,0,0,2.703233295210294,0,0.8388908144916336,1.531657143756361,0.1605091599368826
"slurry--166.66666666666666--gonz??lez2014-bd0001--100.0--nan--0.0--nan--0.0--nan--0.0--nan--0.0--aqueous carbonation--semi-batch--nan--constant pressure--0.101--constant temperature--90.0--99.9--0.0--0.0--0.8--nan--nan--0.0--acidification, infrared spectroscopy",,166.66666666666666,0,0,0,semi-batch,constant pressure,0.101,constant temperature,90,99.9,0,0,0.8,0,1.125,"acidification, infrared spectroscopy",,,,28.3,5,0.38438773770075263,0.5125169836010037,0.25625849180050186,2.050067934404015,38.05438603237452,0.032032311,57.40190216,0.25625849180050186,23.4,27.86965415945076,72.13034584054924,0,6.797916619313841,0.6151865972938646,3.075932986469323,19.350415124694017,1.3422253031866136,8.769388302,0,0,0,0.8388908144916336,0,7.270387059,8.508245859911455,0,0,0,0,0,10.487975920564761,0,0,0,2.703233295210294,0,0.8388908144916336,1.531657143756361,0.16386670648856838
"slurry--166.66666666666666--gonz??lez2014-bd0001--100.0--nan--0.0--nan--0.0--nan--0.0--nan--0.0--aqueous carbonation--semi-batch--nan--constant pressure--0.101--constant temperature--90.0--99.9--0.0--0.0--0.8--nan--nan--0.0--acidification, infrared spectroscopy",,166.66666666666666,0,0,0,semi-batch,constant pressure,0.101,constant temperature,90,99.9,0,0,0.8,0,1.1875,"acidification, infrared spectroscopy",,,,28.3,5,0.38438773770075263,0.5125169836010037,0.25625849180050186,2.050067934404015,38.05438603237452,0.032032311,57.40190216,0.25625849180050186,23.4,27.86965415945076,72.13034584054924,0,6.797916619313841,0.6151865972938646,3.075932986469323,19.350415124694017,1.3422253031866136,8.769388302,0,0,0,0.8388908144916336,0,7.270387059,8.508245859911455,0,0,0,0,0,10.487975920564761,0,0,0,2.703233295210294,0,0.8388908144916336,1.531657143756361,0.1679981032909354
"slurry--166.66666666666666--gonz??lez2014-bd0001--100.0--nan--0.0--nan--0.0--nan--0.0--nan--0.0--aqueous carbonation--semi-batch--nan--constant pressure--0.101--constant temperature--90.0--99.9--0.0--0.0--0.8--nan--nan--0.0--acidification, infrared spectroscopy",,166.66666666666666,0,0,0,semi-batch,constant pressure,0.101,constant temperature,90,99.9,0,0,0.8,0,1.25,"acidification, infrared spectroscopy",,,,28.3,5,0.38438773770075263,0.5125169836010037,0.25625849180050186,2.050067934404015,38.05438603237452,0.032032311,57.40190216,0.25625849180050186,23.4,27.86965415945076,72.13034584054924,0,6.797916619313841,0.6151865972938646,3.075932986469323,19.350415124694017,1.3422253031866136,8.769388302,0,0,0,0.8388908144916336,0,7.270387059,8.508245859911455,0,0,0,0,0,10.487975920564761,0,0,0,2.703233295210294,0,0.8388908144916336,1.531657143756361,0.1659374098602578
"slurry--166.66666666666666--gonz??lez2014-bd0001--100.0--nan--0.0--nan--0.0--nan--0.0--nan--0.0--aqueous carbonation--semi-batch--nan--constant pressure--0.101--constant temperature--90.0--99.9--0.0--0.0--0.8--nan--nan--0.0--acidification, infrared spectroscopy",,166.66666666666666,0,0,0,semi-batch,constant pressure,0.101,constant temperature,90,99.9,0,0,0.8,0,1.3125,"acidification, infrared spectroscopy",,,,28.3,5,0.38438773770075263,0.5125169836010037,0.25625849180050186,2.050067934404015,38.05438603237452,0.032032311,57.40190216,0.25625849180050186,23.4,27.86965415945076,72.13034584054924,0,6.797916619313841,0.6151865972938646,3.075932986469323,19.350415124694017,1.3422253031866136,8.769388302,0,0,0,0.8388908144916336,0,7.270387059,8.508245859911455,0,0,0,0,0,10.487975920564761,0,0,0,2.703233295210294,0,0.8388908144916336,1.531657143756361,0.1679137478322321
"slurry--166.66666666666666--gonz??lez2014-bd0001--100.0--nan--0.0--nan--0.0--nan--0.0--nan--0.0--aqueous carbonation--semi-batch--nan--constant pressure--0.101--constant temperature--90.0--99.9--0.0--0.0--0.8--nan--nan--0.0--acidification, infrared spectroscopy",,166.66666666666666,0,0,0,semi-batch,constant pressure,0.101,constant temperature,90,99.9,0,0,0.8,0,1.375,"acidification, infrared spectroscopy",,,,28.3,5,0.38438773770075263,0.5125169836010037,0.25625849180050186,2.050067934404015,38.05438603237452,0.032032311,57.40190216,0.25625849180050186,23.4,27.86965415945076,72.13034584054924,0,6.797916619313841,0.6151865972938646,3.075932986469323,19.350415124694017,1.3422253031866136,8.769388302,0,0,0,0.8388908144916336,0,7.270387059,8.508245859911455,0,0,0,0,0,10.487975920564761,0,0,0,2.703233295210294,0,0.8388908144916336,1.531657143756361,0.17134034687264027
"slurry--166.66666666666666--gonz??lez2014-bd0001--100.0--nan--0.0--nan--0.0--nan--0.0--nan--0.0--aqueous carbonation--semi-batch--nan--constant pressure--0.101--constant temperature--90.0--99.9--0.0--0.0--0.8--nan--nan--0.0--acidification, infrared spectroscopy",,166.66666666666666,0,0,0,semi-batch,constant pressure,0.101,constant temperature,90,99.9,0,0,0.8,0,1.4375,"acidification, infrared spectroscopy",,,,28.3,5,0.38438773770075263,0.5125169836010037,0.25625849180050186,2.050067934404015,38.05438603237452,0.032032311,57.40190216,0.25625849180050186,23.4,27.86965415945076,72.13034584054924,0,6.797916619313841,0.6151865972938646,3.075932986469323,19.350415124694017,1.3422253031866136,8.769388302,0,0,0,0.8388908144916336,0,7.270387059,8.508245859911455,0,0,0,0,0,10.487975920564761,0,0,0,2.703233295210294,0,0.8388908144916336,1.531657143756361,0.17142776683928745
"slurry--166.66666666666666--gonz??lez2014-bd0001--100.0--nan--0.0--nan--0.0--nan--0.0--nan--0.0--aqueous carbonation--semi-batch--nan--constant pressure--0.101--constant temperature--90.0--99.9--0.0--0.0--0.8--nan--nan--0.0--acidification, infrared spectroscopy",,166.66666666666666,0,0,0,semi-batch,constant pressure,0.101,constant temperature,90,99.9,0,0,0.8,0,1.5,"acidification, infrared spectroscopy",,,,28.3,5,0.38438773770075263,0.5125169836010037,0.25625849180050186,2.050067934404015,38.05438603237452,0.032032311,57.40190216,0.25625849180050186,23.4,27.86965415945076,72.13034584054924,0,6.797916619313841,0.6151865972938646,3.075932986469323,19.350415124694017,1.3422253031866136,8.769388302,0,0,0,0.8388908144916336,0,7.270387059,8.508245859911455,0,0,0,0,0,10.487975920564761,0,0,0,2.703233295210294,0,0.8388908144916336,1.531657143756361,0.17190376368379154
slurry--2.0--dananjayan2016-bd0001--100.0--nan--0.0--nan--0.0--nan--0.0--nan--0.0--aqueous carbonation--batch--1.0--initial pressure--0.2--constant temperature--30.0--99.99--0.0--0.0--0.0--nan--nan--900.0--gas concentration analysis,,2,0,0,0,batch,initial pressure,0.2,constant temperature,30,99.99,0,0,0,900,1,gas concentration analysis,,,,18.921782134530602,14.469998792258286,1.6116687431099723,2.5926844997856078,21.47723781579159,48.85224893064504,3.842311713646239,1.3196997679088904,7.8714835714211695,10.697743251367644,13.96,62.80751232643636,37.19248767356364,0.5815891529836449,1.3815663404319682,0,0.7184336595680318,0.4605221134773226,0,0,0,0,2.702679005041644,0,1.7421112664609675,0,0.78946648,4.105335197531611,0,1.1841997203702586,0.6500114062758384,0.9210442269546452,0,0.20526675987658052,2.3026105673866137,0,15.171260946195574,3.2500570313791917,0,1.0263337993829027,0.00787302
slurry--2.0--nyambura2011-bd0001--100.0--nan--0.0--nan--0.0--nyambura2011-ca0001--nan--nan--0.0--aqueous carbonation--batch--0.6--initial pressure--1.0--constant temperature--30.0--100.0--0.0--0.0--0.0--nan--nan--600.0--manometric analysis,,2,0,,0,batch,initial pressure,1,constant temperature,30,100,0,0,0,600,2,manometric analysis,,brine,,15.923837485199327,7.076367741103852,0.457,2.439,26,51.227,0.358,0.787,9.198,2.43,4.886688640200816,64.98,35.019999999999996,0,0,0,0,0,0,0,0,0,0,0,0.97,0,1.2,0,0,0,0,20.24,0,0,0,0,12.61,0,0,0,0.046839
slurry--2.0--nyambura2011-bd0001--100.0--nan--0.0--nan--0.0--nyambura2011-ca0001--nan--nan--0.0--aqueous carbonation--batch--0.6--initial pressure--1.0--constant temperature--90.0--100.0--0.0--0.0--0.0--nan--nan--600.0--manometric analysis,,2,0,,0,batch,initial pressure,1,constant temperature,90,100,0,0,0,600,2,manometric analysis,,brine,,15.923837485199327,7.076367741103852,0.457,2.439,26,51.227,0.358,0.787,9.198,2.43,4.886688640200816,64.98,35.019999999999996,0,0,0,0,0,0,0,0,0,0,0,0.97,0,1.2,0,0,0,0,20.24,0,0,0,0,12.61,0,0,0,0.03636
slurry--2.0--nyambura2011-bd0001--100.0--nan--0.0--nan--0.0--nyambura2011-ca0001--nan--nan--0.0--aqueous carbonation--batch--0.6--initial pressure--4.0--constant temperature--30.0--100.0--0.0--0.0--0.0--nan--nan--600.0--manometric analysis,,2,0,,0,batch,initial pressure,4,constant temperature,30,100,0,0,0,600,2,manometric analysis,,brine,,15.923837485199327,7.076367741103852,0.457,2.439,26,51.227,0.358,0.787,9.198,2.43,4.886688640200816,64.98,35.019999999999996,0,0,0,0,0,0,0,0,0,0,0,0.97,0,1.2,0,0,0,0,20.24,0,0,0,0,12.61,0,0,0,0.11616
slurry--2.0--nyambura2011-bd0002--100.0--nan--0.0--nan--0.0--nyambura2011-ca0001--nan--nan--0.0--aqueous carbonation--batch--0.6--initial pressure--1.0--constant temperature--30.0--100.0--0.0--0.0--0.0--nan--nan--600.0--manometric analysis,,2,0,,0,batch,initial pressure,1,constant temperature,30,100,0,0,0,600,2,manometric analysis,,brine,,15.546717808868188,7.067443687386453,0.688,2.6240000000000006,28.51,51.118,0.395,0.872,8.634,2.572,4.7687904512321255,66.17213499477731,33.827865005222684,0,0.2383968581364605,0,0,0.079465619,0,0,0.5334455902731458,0,0,0,0.8789653454193964,0,1.0269906193708715,0,0,0.3340971995888124,0,20.229254997314033,0,0,0.3973280968941008,0,10.109920678847045,0,0,0,0.029929
slurry--2.0--nyambura2011-bd0002--100.0--nan--0.0--nan--0.0--nyambura2011-ca0001--nan--nan--0.0--aqueous carbonation--batch--0.6--initial pressure--1.0--constant temperature--90.0--100.0--0.0--0.0--0.0--nan--nan--600.0--manometric analysis,,2,0,,0,batch,initial pressure,1,constant temperature,90,100,0,0,0,600,2,manometric analysis,,brine,,15.546717808868188,7.067443687386453,0.688,2.6240000000000006,28.51,51.118,0.395,0.872,8.634,2.572,4.7687904512321255,66.17213499477731,33.827865005222684,0,0.2383968581364605,0,0,0.079465619,0,0,0.5334455902731458,0,0,0,0.8789653454193964,0,1.0269906193708715,0,0,0.3340971995888124,0,20.229254997314033,0,0,0.3973280968941008,0,10.109920678847045,0,0,0,0.02033
slurry--2.0--nyambura2011-bd0002--100.0--nan--0.0--nan--0.0--nyambura2011-ca0001--nan--nan--0.0--aqueous carbonation--batch--0.6--initial pressure--4.0--constant temperature--90.0--100.0--0.0--0.0--0.0--nan--nan--600.0--manometric analysis,,2,0,,0,batch,initial pressure,4,constant temperature,90,100,0,0,0,600,2,manometric analysis,,brine,,15.546717808868188,7.067443687386453,0.688,2.6240000000000006,28.51,51.118,0.395,0.872,8.634,2.572,4.7687904512321255,66.17213499477731,33.827865005222684,0,0.2383968581364605,0,0,0.079465619,0,0,0.5334455902731458,0,0,0,0.8789653454193964,0,1.0269906193708715,0,0,0.3340971995888124,0,20.229254997314033,0,0,0.3973280968941008,0,10.109920678847045,0,0,0,0.123937
slurry--2.0--nyambura2011-bd0003--100.0--nan--0.0--nan--0.0--nyambura2011-ca0001--nan--nan--0.0--aqueous carbonation--batch--0.6--initial pressure--1.0--constant temperature--90.0--100.0--0.0--0.0--0.0--nan--nan--600.0--manometric analysis,,2,0,,0,batch,initial pressure,1,constant temperature,90,100,0,0,0,600,2,manometric analysis,,brine,,14.964986601732067,7.126859273415062,0.42611111111111116,2.5082222222222224,25.797333333333334,52.15322222222223,0.3334444444444445,0.7897777777777777,9.300222222222224,2.5403333333333333,4.893701264994461,65.63404011600126,34.36595988399874,0,0.11281452463476625,0,0,0.037604842,0,0,0.20611260777334478,0,0,0,0.9390651900462818,0,1.1331526677491854,0,0,0.1468336631607677,0,20.050114737104543,0,0,0.18802420772461045,0,11.552237444260324,0,0,0,0.039097
slurry--2.0--nyambura2011-bd0003--100.0--nan--0.0--nan--0.0--nyambura2011-ca0001--nan--nan--0.0--aqueous carbonation--batch--0.6--initial pressure--4.0--constant temperature--30.0--100.0--0.0--0.0--0.0--nan--nan--600.0--manometric analysis,,2,0,,0,batch,initial pressure,4,constant temperature,30,100,0,0,0,600,2,manometric analysis,,brine,,14.964986601732067,7.126859273415062,0.42611111111111116,2.5082222222222224,25.797333333333334,52.15322222222223,0.3334444444444445,0.7897777777777777,9.300222222222224,2.5403333333333333,4.893701264994461,65.63404011600126,34.36595988399874,0,0.11281452463476625,0,0,0.037604842,0,0,0.20611260777334478,0,0,0,0.9390651900462818,0,1.1331526677491854,0,0,0.1468336631607677,0,20.050114737104543,0,0,0.18802420772461045,0,11.552237444260324,0,0,0,0.1433
slurry--2.0--nyambura2011-bd0004--100.0--nan--0.0--nan--0.0--nyambura2011-ca0001--nan--nan--0.0--aqueous carbonation--batch--0.6--initial pressure--1.0--constant temperature--30.0--100.0--0.0--0.0--0.0--nan--nan--600.0--manometric analysis,,2,0,,0,batch,initial pressure,1,constant temperature,30,100,0,0,0,600,2,manometric analysis,,brine,,20.690835312184184,9.042585027193468,0.20099827042711155,2.288076201711365,24.736554267358493,58.45194908078288,0.49561217365589144,0.8976087145101146,8.114272643132846,2.731373757036913,10.641039942628316,77.55492006067846,22.445079939321545,0,1.3459394560359204,0,0,0.4486464853453067,0,0,0,0,0,0,1.2455971267121169,0,1.2,0,0,1.1536623908879318,0,8.165000308706315,0,0,2.2432324267265336,0,6.643001744907419,0,0,0,0.032319
slurry--2.0--nyambura2011-bd0004--100.0--nan--0.0--nan--0.0--nyambura2011-ca0001--nan--nan--0.0--aqueous carbonation--batch--0.6--initial pressure--4.0--constant temperature--90.0--100.0--0.0--0.0--0.0--nan--nan--600.0--manometric analysis,,2,0,,0,batch,initial pressure,4,constant temperature,90,100,0,0,0,600,2,manometric analysis,,brine,,20.690835312184184,9.042585027193468,0.20099827042711155,2.288076201711365,24.736554267358493,58.45194908078288,0.49561217365589144,0.8976087145101146,8.114272643132846,2.731373757036913,10.641039942628316,77.55492006067846,22.445079939321545,0,1.3459394560359204,0,0,0.4486464853453067,0,0,0,0,0,0,1.2455971267121169,0,1.2,0,0,1.1536623908879318,0,8.165000308706315,0,0,2.2432324267265336,0,6.643001744907419,0,0,0,0.074197
slurry--20.0--back2008-bd0001--100.0--nan--0.0--nan--0.0--nan--0.0--nan--0.0--aqueous carbonation--batch--3.7--initial pressure--0.101--constant temperature--25.0--10.0--0.0--90.0--1.0--nan--nan--600.0--manometric analysis,,20,0,0,0,batch,initial pressure,0.101,constant temperature,25,10,0,90,1,600,0,manometric analysis,,,,23.3,38,3.669926553585711,16.62260850741763,2.9143534396121824,9.390694416528142,14.787645230624777,0.4317560651277306,40.26125307316089,10.90184064,6.5,32,68,0,13,0,0,20.5,0,3.5,0,0,0,0,0,0,11.5,0,0,0,0,0,11.5,0,0,0,3,0,0,5,1e-05
slurry--20.0--back2008-bd0001--100.0--nan--0.0--nan--0.0--nan--0.0--nan--0.0--aqueous carbonation--batch--3.7--initial pressure--0.101--constant temperature--25.0--10.0--0.0--90.0--1.0--nan--nan--600.0--manometric analysis,,20,0,0,0,batch,initial pressure,0.101,constant temperature,25,10,0,90,1,600,0.0625,manometric analysis,,,,23.3,38,3.669926553585711,16.62260850741763,2.9143534396121824,9.390694416528142,14.787645230624777,0.4317560651277306,40.26125307316089,10.90184064,6.5,32,68,0,13,0,0,20.5,0,3.5,0,0,0,0,0,0,11.5,0,0,0,0,0,11.5,0,0,0,3,0,0,5,0.004567858
slurry--20.0--back2008-bd0001--100.0--nan--0.0--nan--0.0--nan--0.0--nan--0.0--aqueous carbonation--batch--3.7--initial pressure--0.101--constant temperature--25.0--10.0--0.0--90.0--1.0--nan--nan--600.0--manometric analysis,,20,0,0,0,batch,initial pressure,0.101,constant temperature,25,10,0,90,1,600,0.125,manometric analysis,,,,23.3,38,3.669926553585711,16.62260850741763,2.9143534396121824,9.390694416528142,14.787645230624777,0.4317560651277306,40.26125307316089,10.90184064,6.5,32,68,0,13,0,0,20.5,0,3.5,0,0,0,0,0,0,11.5,0,0,0,0,0,11.5,0,0,0,3,0,0,5,0.008936747
slurry--20.0--back2008-bd0001--100.0--nan--0.0--nan--0.0--nan--0.0--nan--0.0--aqueous carbonation--batch--3.7--initial pressure--0.101--constant temperature--25.0--10.0--0.0--90.0--1.0--nan--nan--600.0--manometric analysis,,20,0,0,0,batch,initial pressure,0.101,constant temperature,25,10,0,90,1,600,0.1875,manometric analysis,,,,23.3,38,3.669926553585711,16.62260850741763,2.9143534396121824,9.390694416528142,14.787645230624777,0.4317560651277306,40.26125307316089,10.90184064,6.5,32,68,0,13,0,0,20.5,0,3.5,0,0,0,0,0,0,11.5,0,0,0,0,0,11.5,0,0,0,3,0,0,5,0.013629553913066684
slurry--20.0--back2008-bd0001--100.0--nan--0.0--nan--0.0--nan--0.0--nan--0.0--aqueous carbonation--batch--3.7--initial pressure--0.101--constant temperature--25.0--10.0--0.0--90.0--1.0--nan--nan--600.0--manometric analysis,,20,0,0,0,batch,initial pressure,0.101,constant temperature,25,10,0,90,1,600,0.25,manometric analysis,,,,23.3,38,3.669926553585711,16.62260850741763,2.9143534396121824,9.390694416528142,14.787645230624777,0.4317560651277306,40.26125307316089,10.90184064,6.5,32,68,0,13,0,0,20.5,0,3.5,0,0,0,0,0,0,11.5,0,0,0,0,0,11.5,0,0,0,3,0,0,5,0.017181241
slurry--20.0--back2008-bd0001--100.0--nan--0.0--nan--0.0--nan--0.0--nan--0.0--aqueous carbonation--batch--3.7--initial pressure--0.101--constant temperature--25.0--10.0--0.0--90.0--1.0--nan--nan--600.0--manometric analysis,,20,0,0,0,batch,initial pressure,0.101,constant temperature,25,10,0,90,1,600,0.3125,manometric analysis,,,,23.3,38,3.669926553585711,16.62260850741763,2.9143534396121824,9.390694416528142,14.787645230624777,0.4317560651277306,40.26125307316089,10.90184064,6.5,32,68,0,13,0,0,20.5,0,3.5,0,0,0,0,0,0,11.5,0,0,0,0,0,11.5,0,0,0,3,0,0,5,0.021449990305307517
slurry--20.0--back2008-bd0001--100.0--nan--0.0--nan--0.0--nan--0.0--nan--0.0--aqueous carbonation--batch--3.7--initial pressure--0.101--constant temperature--25.0--10.0--0.0--90.0--1.0--nan--nan--600.0--manometric analysis,,20,0,0,0,batch,initial pressure,0.101,constant temperature,25,10,0,90,1,600,0.375,manometric analysis,,,,23.3,38,3.669926553585711,16.62260850741763,2.9143534396121824,9.390694416528142,14.787645230624777,0.4317560651277306,40.26125307316089,10.90184064,6.5,32,68,0,13,0,0,20.5,0,3.5,0,0,0,0,0,0,11.5,0,0,0,0,0,11.5,0,0,0,3,0,0,5,0.024380237
slurry--20.0--back2008-bd0001--100.0--nan--0.0--nan--0.0--nan--0.0--nan--0.0--aqueous carbonation--batch--3.7--initial pressure--0.101--constant temperature--25.0--10.0--0.0--90.0--1.0--nan--nan--600.0--manometric analysis,,20,0,0,0,batch,initial pressure,0.101,constant temperature,25,10,0,90,1,600,0.4375,manometric analysis,,,,23.3,38,3.669926553585711,16.62260850741763,2.9143534396121824,9.390694416528142,14.787645230624777,0.4317560651277306,40.26125307316089,10.90184064,6.5,32,68,0,13,0,0,20.5,0,3.5,0,0,0,0,0,0,11.5,0,0,0,0,0,11.5,0,0,0,3,0,0,5,0.029181322
slurry--20.0--back2008-bd0001--100.0--nan--0.0--nan--0.0--nan--0.0--nan--0.0--aqueous carbonation--batch--3.7--initial pressure--0.101--constant temperature--25.0--10.0--0.0--90.0--1.0--nan--nan--600.0--manometric analysis,,20,0,0,0,batch,initial pressure,0.101,constant temperature,25,10,0,90,1,600,0.5,manometric analysis,,,,23.3,38,3.669926553585711,16.62260850741763,2.9143534396121824,9.390694416528142,14.787645230624777,0.4317560651277306,40.26125307316089,10.90184064,6.5,32,68,0,13,0,0,20.5,0,3.5,0,0,0,0,0,0,11.5,0,0,0,0,0,11.5,0,0,0,3,0,0,5,0.031578595468083774
