Repository: kycai/c3gb

# c3gb

**c3gb**, Gradient Boosting models for predicting the CO2 uptake of Coal ashes in Carbon mineralization, were developed in the research article: [AI-guided prediction and control of CO2 mineralization in coal ashes as carbon-efficient supplementary cementitious materials](). They are tree-based ensemble models. 

The models take the physicochemical properties of coal ashes, along with the process parameters related to reactant proportions and carbonation conditions as input features, while the output is CO2 uptake. The models can be used as a objective function to optimize the carbonation process for CO2 mineralization in coal ashes.

Kangyi Cai 2026 @ Missouri S&T

File: data/Xys_gt_augmented.csv (part 66 of 89)
Group id,Class id,Water-Solid ratio,Chemical admixture 1-content,Chemical admixture 2-content,Chemical admixture 3-content,Carbonation reactor operation mode,Carbonation pressure control type,Carbonation pressure,Carbonation temperature control type,Carbonation temperature,Carbonation gas 1-CO2,Carbonation gas 2-H2O vapor,Carbonation gas 3-N2,Carbonation gas flow rate,Carbonation stirring speed ,Carbonation duration,Method-CO2 uptake,Chemical admixture 1_Classification 2,Chemical admixture 2_Classification 2,Chemical admixture 3_Classification 2,"Solid_Dv,50",Solid_Specific surface area,Solid_Na2O,Solid_MgO,Solid_Al2O3,Solid_SiO2,Solid_SO3,Solid_K2O,Solid_CaO,Solid_Fe2O3,Solid_Loss on ignition,Solid_Amorphous+others,Solid_Crystalline,Solid_Albite,Solid_Anhydrite,Solid_Augite,Solid_Bassanite,Solid_Brownmillerite,Solid_Brucite,Solid_Calcite,Solid_Corundum,Solid_Diopside,Solid_Glauberite,Solid_Gypsum,Solid_Hematite,Solid_Hydrotalcite,Solid_Lime,Solid_Maghemite,Solid_Magnesioferrite,Solid_Magnetite,Solid_Microcline,Solid_Mullite,Solid_Periclase,Solid_Polyhalite,Solid_Portlandite,Solid_Pyroaurite,Solid_Quartz,Solid_Spinel,Solid_Srebrodolskite,Solid_Thenardite,Experimental CO2 uptake-U2
slurry--20.0--back2008-bd0001--100.0--nan--0.0--nan--0.0--nan--0.0--nan--0.0--aqueous carbonation--batch--3.7--initial pressure--0.101--constant temperature--25.0--10.0--0.0--90.0--1.0--nan--nan--600.0--manometric analysis,,20,0,0,0,batch,initial pressure,0.101,constant temperature,25,10,0,90,1,600,0.5625,manometric analysis,,,,23.3,38,3.669926553585711,16.62260850741763,2.9143534396121824,9.390694416528142,14.787645230624777,0.4317560651277306,40.26125307316089,10.90184064,6.5,32,68,0,13,0,0,20.5,0,3.5,0,0,0,0,0,0,11.5,0,0,0,0,0,11.5,0,0,0,3,0,0,5,0.034337007
slurry--20.0--back2008-bd0001--100.0--nan--0.0--nan--0.0--nan--0.0--nan--0.0--aqueous carbonation--batch--3.7--initial pressure--0.101--constant temperature--25.0--10.0--0.0--90.0--1.0--nan--nan--600.0--manometric analysis,,20,0,0,0,batch,initial pressure,0.101,constant temperature,25,10,0,90,1,600,0.625,manometric analysis,,,,23.3,38,3.669926553585711,16.62260850741763,2.9143534396121824,9.390694416528142,14.787645230624777,0.4317560651277306,40.26125307316089,10.90184064,6.5,32,68,0,13,0,0,20.5,0,3.5,0,0,0,0,0,0,11.5,0,0,0,0,0,11.5,0,0,0,3,0,0,5,0.039801366
slurry--20.0--back2008-bd0001--100.0--nan--0.0--nan--0.0--nan--0.0--nan--0.0--aqueous carbonation--batch--3.7--initial pressure--0.101--constant temperature--25.0--10.0--0.0--90.0--1.0--nan--nan--600.0--manometric analysis,,20,0,0,0,batch,initial pressure,0.101,constant temperature,25,10,0,90,1,600,0.6875,manometric analysis,,,,23.3,38,3.669926553585711,16.62260850741763,2.9143534396121824,9.390694416528142,14.787645230624777,0.4317560651277306,40.26125307316089,10.90184064,6.5,32,68,0,13,0,0,20.5,0,3.5,0,0,0,0,0,0,11.5,0,0,0,0,0,11.5,0,0,0,3,0,0,5,0.042784958
slurry--20.0--back2008-bd0001--100.0--nan--0.0--nan--0.0--nan--0.0--nan--0.0--aqueous carbonation--batch--3.7--initial pressure--0.101--constant temperature--25.0--10.0--0.0--90.0--1.0--nan--nan--600.0--manometric analysis,,20,0,0,0,batch,initial pressure,0.101,constant temperature,25,10,0,90,1,600,0.75,manometric analysis,,,,23.3,38,3.669926553585711,16.62260850741763,2.9143534396121824,9.390694416528142,14.787645230624777,0.4317560651277306,40.26125307316089,10.90184064,6.5,32,68,0,13,0,0,20.5,0,3.5,0,0,0,0,0,0,11.5,0,0,0,0,0,11.5,0,0,0,3,0,0,5,0.046840281
slurry--20.0--back2008-bd0001--100.0--nan--0.0--nan--0.0--nan--0.0--nan--0.0--aqueous carbonation--batch--3.7--initial pressure--0.101--constant temperature--25.0--10.0--0.0--90.0--1.0--nan--nan--600.0--manometric analysis,,20,0,0,0,batch,initial pressure,0.101,constant temperature,25,10,0,90,1,600,0.8125,manometric analysis,,,,23.3,38,3.669926553585711,16.62260850741763,2.9143534396121824,9.390694416528142,14.787645230624777,0.4317560651277306,40.26125307316089,10.90184064,6.5,32,68,0,13,0,0,20.5,0,3.5,0,0,0,0,0,0,11.5,0,0,0,0,0,11.5,0,0,0,3,0,0,5,0.047034591433926125
slurry--20.0--back2008-bd0001--100.0--nan--0.0--nan--0.0--nan--0.0--nan--0.0--aqueous carbonation--batch--3.7--initial pressure--0.101--constant temperature--25.0--10.0--0.0--90.0--1.0--nan--nan--600.0--manometric analysis,,20,0,0,0,batch,initial pressure,0.101,constant temperature,25,10,0,90,1,600,0.875,manometric analysis,,,,23.3,38,3.669926553585711,16.62260850741763,2.9143534396121824,9.390694416528142,14.787645230624777,0.4317560651277306,40.26125307316089,10.90184064,6.5,32,68,0,13,0,0,20.5,0,3.5,0,0,0,0,0,0,11.5,0,0,0,0,0,11.5,0,0,0,3,0,0,5,0.051437607
slurry--20.0--back2008-bd0001--100.0--nan--0.0--nan--0.0--nan--0.0--nan--0.0--aqueous carbonation--batch--3.7--initial pressure--0.101--constant temperature--25.0--10.0--0.0--90.0--1.0--nan--nan--600.0--manometric analysis,,20,0,0,0,batch,initial pressure,0.101,constant temperature,25,10,0,90,1,600,0.9375,manometric analysis,,,,23.3,38,3.669926553585711,16.62260850741763,2.9143534396121824,9.390694416528142,14.787645230624777,0.4317560651277306,40.26125307316089,10.90184064,6.5,32,68,0,13,0,0,20.5,0,3.5,0,0,0,0,0,0,11.5,0,0,0,0,0,11.5,0,0,0,3,0,0,5,0.054217451524604054
slurry--20.0--back2008-bd0001--100.0--nan--0.0--nan--0.0--nan--0.0--nan--0.0--aqueous carbonation--batch--3.7--initial pressure--0.101--constant temperature--25.0--10.0--0.0--90.0--1.0--nan--nan--600.0--manometric analysis,,20,0,0,0,batch,initial pressure,0.101,constant temperature,25,10,0,90,1,600,1,manometric analysis,,,,23.3,38,3.669926553585711,16.62260850741763,2.9143534396121824,9.390694416528142,14.787645230624777,0.4317560651277306,40.26125307316089,10.90184064,6.5,32,68,0,13,0,0,20.5,0,3.5,0,0,0,0,0,0,11.5,0,0,0,0,0,11.5,0,0,0,3,0,0,5,0.056257523
slurry--20.0--back2008-bd0001--100.0--nan--0.0--nan--0.0--nan--0.0--nan--0.0--aqueous carbonation--batch--3.7--initial pressure--0.101--constant temperature--25.0--10.0--0.0--90.0--1.0--nan--nan--600.0--manometric analysis,,20,0,0,0,batch,initial pressure,0.101,constant temperature,25,10,0,90,1,600,1.0625,manometric analysis,,,,23.3,38,3.669926553585711,16.62260850741763,2.9143534396121824,9.390694416528142,14.787645230624777,0.4317560651277306,40.26125307316089,10.90184064,6.5,32,68,0,13,0,0,20.5,0,3.5,0,0,0,0,0,0,11.5,0,0,0,0,0,11.5,0,0,0,3,0,0,5,0.055138205
slurry--20.0--back2008-bd0001--100.0--nan--0.0--nan--0.0--nan--0.0--nan--0.0--aqueous carbonation--batch--3.7--initial pressure--0.101--constant temperature--25.0--10.0--0.0--90.0--1.0--nan--nan--600.0--manometric analysis,,20,0,0,0,batch,initial pressure,0.101,constant temperature,25,10,0,90,1,600,1.125,manometric analysis,,,,23.3,38,3.669926553585711,16.62260850741763,2.9143534396121824,9.390694416528142,14.787645230624777,0.4317560651277306,40.26125307316089,10.90184064,6.5,32,68,0,13,0,0,20.5,0,3.5,0,0,0,0,0,0,11.5,0,0,0,0,0,11.5,0,0,0,3,0,0,5,0.059612287
slurry--20.0--back2008-bd0001--100.0--nan--0.0--nan--0.0--nan--0.0--nan--0.0--aqueous carbonation--batch--3.7--initial pressure--0.101--constant temperature--25.0--10.0--0.0--90.0--1.0--nan--nan--600.0--manometric analysis,,20,0,0,0,batch,initial pressure,0.101,constant temperature,25,10,0,90,1,600,1.1875,manometric analysis,,,,23.3,38,3.669926553585711,16.62260850741763,2.9143534396121824,9.390694416528142,14.787645230624777,0.4317560651277306,40.26125307316089,10.90184064,6.5,32,68,0,13,0,0,20.5,0,3.5,0,0,0,0,0,0,11.5,0,0,0,0,0,11.5,0,0,0,3,0,0,5,0.062032103262445105
slurry--20.0--back2008-bd0001--100.0--nan--0.0--nan--0.0--nan--0.0--nan--0.0--aqueous carbonation--batch--3.7--initial pressure--0.101--constant temperature--25.0--10.0--0.0--90.0--1.0--nan--nan--600.0--manometric analysis,,20,0,0,0,batch,initial pressure,0.101,constant temperature,25,10,0,90,1,600,1.25,manometric analysis,,,,23.3,38,3.669926553585711,16.62260850741763,2.9143534396121824,9.390694416528142,14.787645230624777,0.4317560651277306,40.26125307316089,10.90184064,6.5,32,68,0,13,0,0,20.5,0,3.5,0,0,0,0,0,0,11.5,0,0,0,0,0,11.5,0,0,0,3,0,0,5,0.062742086
slurry--20.0--back2008-bd0001--100.0--nan--0.0--nan--0.0--nan--0.0--nan--0.0--aqueous carbonation--batch--3.7--initial pressure--0.101--constant temperature--25.0--10.0--0.0--90.0--1.0--nan--nan--600.0--manometric analysis,,20,0,0,0,batch,initial pressure,0.101,constant temperature,25,10,0,90,1,600,1.3125,manometric analysis,,,,23.3,38,3.669926553585711,16.62260850741763,2.9143534396121824,9.390694416528142,14.787645230624777,0.4317560651277306,40.26125307316089,10.90184064,6.5,32,68,0,13,0,0,20.5,0,3.5,0,0,0,0,0,0,11.5,0,0,0,0,0,11.5,0,0,0,3,0,0,5,0.058265917
slurry--20.0--back2008-bd0001--100.0--nan--0.0--nan--0.0--nan--0.0--nan--0.0--aqueous carbonation--batch--3.7--initial pressure--0.101--constant temperature--25.0--10.0--0.0--90.0--1.0--nan--nan--600.0--manometric analysis,,20,0,0,0,batch,initial pressure,0.101,constant temperature,25,10,0,90,1,600,1.375,manometric analysis,,,,23.3,38,3.669926553585711,16.62260850741763,2.9143534396121824,9.390694416528142,14.787645230624777,0.4317560651277306,40.26125307316089,10.90184064,6.5,32,68,0,13,0,0,20.5,0,3.5,0,0,0,0,0,0,11.5,0,0,0,0,0,11.5,0,0,0,3,0,0,5,0.066184944
slurry--20.0--back2008-bd0001--100.0--nan--0.0--nan--0.0--nan--0.0--nan--0.0--aqueous carbonation--batch--3.7--initial pressure--0.101--constant temperature--25.0--10.0--0.0--90.0--1.0--nan--nan--600.0--manometric analysis,,20,0,0,0,batch,initial pressure,0.101,constant temperature,25,10,0,90,1,600,1.4375,manometric analysis,,,,23.3,38,3.669926553585711,16.62260850741763,2.9143534396121824,9.390694416528142,14.787645230624777,0.4317560651277306,40.26125307316089,10.90184064,6.5,32,68,0,13,0,0,20.5,0,3.5,0,0,0,0,0,0,11.5,0,0,0,0,0,11.5,0,0,0,3,0,0,5,0.073674389
slurry--20.0--back2008-bd0001--100.0--nan--0.0--nan--0.0--nan--0.0--nan--0.0--aqueous carbonation--batch--3.7--initial pressure--0.101--constant temperature--25.0--10.0--0.0--90.0--1.0--nan--nan--600.0--manometric analysis,,20,0,0,0,batch,initial pressure,0.101,constant temperature,25,10,0,90,1,600,1.5,manometric analysis,,,,23.3,38,3.669926553585711,16.62260850741763,2.9143534396121824,9.390694416528142,14.787645230624777,0.4317560651277306,40.26125307316089,10.90184064,6.5,32,68,0,13,0,0,20.5,0,3.5,0,0,0,0,0,0,11.5,0,0,0,0,0,11.5,0,0,0,3,0,0,5,0.067122622
slurry--20.0--back2008-bd0001--100.0--nan--0.0--nan--0.0--nan--0.0--nan--0.0--aqueous carbonation--batch--3.7--initial pressure--0.101--constant temperature--25.0--10.0--0.0--90.0--1.0--nan--nan--600.0--manometric analysis,,20,0,0,0,batch,initial pressure,0.101,constant temperature,25,10,0,90,1,600,1.5625,manometric analysis,,,,23.3,38,3.669926553585711,16.62260850741763,2.9143534396121824,9.390694416528142,14.787645230624777,0.4317560651277306,40.26125307316089,10.90184064,6.5,32,68,0,13,0,0,20.5,0,3.5,0,0,0,0,0,0,11.5,0,0,0,0,0,11.5,0,0,0,3,0,0,5,0.067049951
slurry--20.0--back2008-bd0001--100.0--nan--0.0--nan--0.0--nan--0.0--nan--0.0--aqueous carbonation--batch--3.7--initial pressure--0.101--constant temperature--25.0--10.0--0.0--90.0--1.0--nan--nan--600.0--manometric analysis,,20,0,0,0,batch,initial pressure,0.101,constant temperature,25,10,0,90,1,600,1.625,manometric analysis,,,,23.3,38,3.669926553585711,16.62260850741763,2.9143534396121824,9.390694416528142,14.787645230624777,0.4317560651277306,40.26125307316089,10.90184064,6.5,32,68,0,13,0,0,20.5,0,3.5,0,0,0,0,0,0,11.5,0,0,0,0,0,11.5,0,0,0,3,0,0,5,0.07147306
slurry--20.0--back2008-bd0001--100.0--nan--0.0--nan--0.0--nan--0.0--nan--0.0--aqueous carbonation--batch--3.7--initial pressure--0.101--constant temperature--25.0--10.0--0.0--90.0--1.0--nan--nan--600.0--manometric analysis,,20,0,0,0,batch,initial pressure,0.101,constant temperature,25,10,0,90,1,600,1.6875,manometric analysis,,,,23.3,38,3.669926553585711,16.62260850741763,2.9143534396121824,9.390694416528142,14.787645230624777,0.4317560651277306,40.26125307316089,10.90184064,6.5,32,68,0,13,0,0,20.5,0,3.5,0,0,0,0,0,0,11.5,0,0,0,0,0,11.5,0,0,0,3,0,0,5,0.072177152
slurry--20.0--back2008-bd0001--100.0--nan--0.0--nan--0.0--nan--0.0--nan--0.0--aqueous carbonation--batch--3.7--initial pressure--0.101--constant temperature--25.0--10.0--0.0--90.0--1.0--nan--nan--600.0--manometric analysis,,20,0,0,0,batch,initial pressure,0.101,constant temperature,25,10,0,90,1,600,1.75,manometric analysis,,,,23.3,38,3.669926553585711,16.62260850741763,2.9143534396121824,9.390694416528142,14.787645230624777,0.4317560651277306,40.26125307316089,10.90184064,6.5,32,68,0,13,0,0,20.5,0,3.5,0,0,0,0,0,0,11.5,0,0,0,0,0,11.5,0,0,0,3,0,0,5,0.075818056
slurry--20.0--back2008-bd0001--100.0--nan--0.0--nan--0.0--nan--0.0--nan--0.0--aqueous carbonation--batch--3.7--initial pressure--0.101--constant temperature--25.0--10.0--0.0--90.0--1.0--nan--nan--600.0--manometric analysis,,20,0,0,0,batch,initial pressure,0.101,constant temperature,25,10,0,90,1,600,1.8125,manometric analysis,,,,23.3,38,3.669926553585711,16.62260850741763,2.9143534396121824,9.390694416528142,14.787645230624777,0.4317560651277306,40.26125307316089,10.90184064,6.5,32,68,0,13,0,0,20.5,0,3.5,0,0,0,0,0,0,11.5,0,0,0,0,0,11.5,0,0,0,3,0,0,5,0.068570458
slurry--20.0--back2008-bd0001--100.0--nan--0.0--nan--0.0--nan--0.0--nan--0.0--aqueous carbonation--batch--3.7--initial pressure--0.101--constant temperature--25.0--10.0--0.0--90.0--1.0--nan--nan--600.0--manometric analysis,,20,0,0,0,batch,initial pressure,0.101,constant temperature,25,10,0,90,1,600,1.875,manometric analysis,,,,23.3,38,3.669926553585711,16.62260850741763,2.9143534396121824,9.390694416528142,14.787645230624777,0.4317560651277306,40.26125307316089,10.90184064,6.5,32,68,0,13,0,0,20.5,0,3.5,0,0,0,0,0,0,11.5,0,0,0,0,0,11.5,0,0,0,3,0,0,5,0.075687006
slurry--20.0--back2008-bd0001--100.0--nan--0.0--nan--0.0--nan--0.0--nan--0.0--aqueous carbonation--batch--3.7--initial pressure--0.101--constant temperature--25.0--10.0--0.0--90.0--1.0--nan--nan--600.0--manometric analysis,,20,0,0,0,batch,initial pressure,0.101,constant temperature,25,10,0,90,1,600,1.9375,manometric analysis,,,,23.3,38,3.669926553585711,16.62260850741763,2.9143534396121824,9.390694416528142,14.787645230624777,0.4317560651277306,40.26125307316089,10.90184064,6.5,32,68,0,13,0,0,20.5,0,3.5,0,0,0,0,0,0,11.5,0,0,0,0,0,11.5,0,0,0,3,0,0,5,0.075773932
slurry--20.0--back2008-bd0001--100.0--nan--0.0--nan--0.0--nan--0.0--nan--0.0--aqueous carbonation--batch--3.7--initial pressure--0.101--constant temperature--25.0--10.0--0.0--90.0--1.0--nan--nan--600.0--manometric analysis,,20,0,0,0,batch,initial pressure,0.101,constant temperature,25,10,0,90,1,600,2,manometric analysis,,,,23.3,38,3.669926553585711,16.62260850741763,2.9143534396121824,9.390694416528142,14.787645230624777,0.4317560651277306,40.26125307316089,10.90184064,6.5,32,68,0,13,0,0,20.5,0,3.5,0,0,0,0,0,0,11.5,0,0,0,0,0,11.5,0,0,0,3,0,0,5,0.073808365
slurry--20.0--dananjayan2016-bd0001--100.0--nan--0.0--nan--0.0--nan--0.0--nan--0.0--aqueous carbonation--batch--1.0--initial pressure--0.2--constant temperature--30.0--99.99--0.0--0.0--0.0--nan--nan--900.0--gas concentration analysis,,20,0,0,0,batch,initial pressure,0.2,constant temperature,30,99.99,0,0,0,900,1,gas concentration analysis,,,,18.921782134530602,14.469998792258286,1.6116687431099723,2.5926844997856078,21.47723781579159,48.85224893064504,3.842311713646239,1.3196997679088904,7.8714835714211695,10.697743251367644,13.96,62.80751232643636,37.19248767356364,0.5815891529836449,1.3815663404319682,0,0.7184336595680318,0.4605221134773226,0,0,0,0,2.702679005041644,0,1.7421112664609675,0,0.78946648,4.105335197531611,0,1.1841997203702586,0.6500114062758384,0.9210442269546452,0,0.20526675987658052,2.3026105673866137,0,15.171260946195574,3.2500570313791917,0,1.0263337993829027,0.03085714
"slurry--20.0--gonz??lez2014-bd0001--100.0--nan--0.0--nan--0.0--nan--0.0--nan--0.0--aqueous carbonation--semi-batch--nan--constant pressure--0.101--constant temperature--120.0--99.9--0.0--0.0--0.8--nan--nan--0.0--acidification, infrared spectroscopy",,20,0,0,0,semi-batch,constant pressure,0.101,constant temperature,120,99.9,0,0,0.8,0,0,"acidification, infrared spectroscopy",,,,28.3,5,0.38438773770075263,0.5125169836010037,0.25625849180050186,2.050067934404015,38.05438603237452,0.032032311,57.40190216,0.25625849180050186,23.4,27.86965415945076,72.13034584054924,0,6.797916619313841,0.6151865972938646,3.075932986469323,19.350415124694017,1.3422253031866136,8.769388302,0,0,0,0.8388908144916336,0,7.270387059,8.508245859911455,0,0,0,0,0,10.487975920564761,0,0,0,2.703233295210294,0,0.8388908144916336,1.531657143756361,1e-05
"slurry--20.0--gonz??lez2014-bd0001--100.0--nan--0.0--nan--0.0--nan--0.0--nan--0.0--aqueous carbonation--semi-batch--nan--constant pressure--0.101--constant temperature--120.0--99.9--0.0--0.0--0.8--nan--nan--0.0--acidification, infrared spectroscopy",,20,0,0,0,semi-batch,constant pressure,0.101,constant temperature,120,99.9,0,0,0.8,0,0.0625,"acidification, infrared spectroscopy",,,,28.3,5,0.38438773770075263,0.5125169836010037,0.25625849180050186,2.050067934404015,38.05438603237452,0.032032311,57.40190216,0.25625849180050186,23.4,27.86965415945076,72.13034584054924,0,6.797916619313841,0.6151865972938646,3.075932986469323,19.350415124694017,1.3422253031866136,8.769388302,0,0,0,0.8388908144916336,0,7.270387059,8.508245859911455,0,0,0,0,0,10.487975920564761,0,0,0,2.703233295210294,0,0.8388908144916336,1.531657143756361,0.11558168768938626
"slurry--20.0--gonz??lez2014-bd0001--100.0--nan--0.0--nan--0.0--nan--0.0--nan--0.0--aqueous carbonation--semi-batch--nan--constant pressure--0.101--constant temperature--120.0--99.9--0.0--0.0--0.8--nan--nan--0.0--acidification, infrared spectroscopy",,20,0,0,0,semi-batch,constant pressure,0.101,constant temperature,120,99.9,0,0,0.8,0,0.125,"acidification, infrared spectroscopy",,,,28.3,5,0.38438773770075263,0.5125169836010037,0.25625849180050186,2.050067934404015,38.05438603237452,0.032032311,57.40190216,0.25625849180050186,23.4,27.86965415945076,72.13034584054924,0,6.797916619313841,0.6151865972938646,3.075932986469323,19.350415124694017,1.3422253031866136,8.769388302,0,0,0,0.8388908144916336,0,7.270387059,8.508245859911455,0,0,0,0,0,10.487975920564761,0,0,0,2.703233295210294,0,0.8388908144916336,1.531657143756361,0.1195286538833981
"slurry--20.0--gonz??lez2014-bd0001--100.0--nan--0.0--nan--0.0--nan--0.0--nan--0.0--aqueous carbonation--semi-batch--nan--constant pressure--0.101--constant temperature--120.0--99.9--0.0--0.0--0.8--nan--nan--0.0--acidification, infrared spectroscopy",,20,0,0,0,semi-batch,constant pressure,0.101,constant temperature,120,99.9,0,0,0.8,0,0.1875,"acidification, infrared spectroscopy",,,,28.3,5,0.38438773770075263,0.5125169836010037,0.25625849180050186,2.050067934404015,38.05438603237452,0.032032311,57.40190216,0.25625849180050186,23.4,27.86965415945076,72.13034584054924,0,6.797916619313841,0.6151865972938646,3.075932986469323,19.350415124694017,1.3422253031866136,8.769388302,0,0,0,0.8388908144916336,0,7.270387059,8.508245859911455,0,0,0,0,0,10.487975920564761,0,0,0,2.703233295210294,0,0.8388908144916336,1.531657143756361,0.11842311692576384
"slurry--20.0--gonz??lez2014-bd0001--100.0--nan--0.0--nan--0.0--nan--0.0--nan--0.0--aqueous carbonation--semi-batch--nan--constant pressure--0.101--constant temperature--120.0--99.9--0.0--0.0--0.8--nan--nan--0.0--acidification, infrared spectroscopy",,20,0,0,0,semi-batch,constant pressure,0.101,constant temperature,120,99.9,0,0,0.8,0,0.25,"acidification, infrared spectroscopy",,,,28.3,5,0.38438773770075263,0.5125169836010037,0.25625849180050186,2.050067934404015,38.05438603237452,0.032032311,57.40190216,0.25625849180050186,23.4,27.86965415945076,72.13034584054924,0,6.797916619313841,0.6151865972938646,3.075932986469323,19.350415124694017,1.3422253031866136,8.769388302,0,0,0,0.8388908144916336,0,7.270387059,8.508245859911455,0,0,0,0,0,10.487975920564761,0,0,0,2.703233295210294,0,0.8388908144916336,1.531657143756361,0.1238023260497593
"slurry--20.0--gonz??lez2014-bd0001--100.0--nan--0.0--nan--0.0--nan--0.0--nan--0.0--aqueous carbonation--semi-batch--nan--constant pressure--0.101--constant temperature--120.0--99.9--0.0--0.0--0.8--nan--nan--0.0--acidification, infrared spectroscopy",,20,0,0,0,semi-batch,constant pressure,0.101,constant temperature,120,99.9,0,0,0.8,0,0.3125,"acidification, infrared spectroscopy",,,,28.3,5,0.38438773770075263,0.5125169836010037,0.25625849180050186,2.050067934404015,38.05438603237452,0.032032311,57.40190216,0.25625849180050186,23.4,27.86965415945076,72.13034584054924,0,6.797916619313841,0.6151865972938646,3.075932986469323,19.350415124694017,1.3422253031866136,8.769388302,0,0,0,0.8388908144916336,0,7.270387059,8.508245859911455,0,0,0,0,0,10.487975920564761,0,0,0,2.703233295210294,0,0.8388908144916336,1.531657143756361,0.12359944850596793
"slurry--20.0--gonz??lez2014-bd0001--100.0--nan--0.0--nan--0.0--nan--0.0--nan--0.0--aqueous carbonation--semi-batch--nan--constant pressure--0.101--constant temperature--120.0--99.9--0.0--0.0--0.8--nan--nan--0.0--acidification, infrared spectroscopy",,20,0,0,0,semi-batch,constant pressure,0.101,constant temperature,120,99.9,0,0,0.8,0,0.375,"acidification, infrared spectroscopy",,,,28.3,5,0.38438773770075263,0.5125169836010037,0.25625849180050186,2.050067934404015,38.05438603237452,0.032032311,57.40190216,0.25625849180050186,23.4,27.86965415945076,72.13034584054924,0,6.797916619313841,0.6151865972938646,3.075932986469323,19.350415124694017,1.3422253031866136,8.769388302,0,0,0,0.8388908144916336,0,7.270387059,8.508245859911455,0,0,0,0,0,10.487975920564761,0,0,0,2.703233295210294,0,0.8388908144916336,1.531657143756361,0.12502991273021988
"slurry--20.0--gonz??lez2014-bd0001--100.0--nan--0.0--nan--0.0--nan--0.0--nan--0.0--aqueous carbonation--semi-batch--nan--constant pressure--0.101--constant temperature--120.0--99.9--0.0--0.0--0.8--nan--nan--0.0--acidification, infrared spectroscopy",,20,0,0,0,semi-batch,constant pressure,0.101,constant temperature,120,99.9,0,0,0.8,0,0.4375,"acidification, infrared spectroscopy",,,,28.3,5,0.38438773770075263,0.5125169836010037,0.25625849180050186,2.050067934404015,38.05438603237452,0.032032311,57.40190216,0.25625849180050186,23.4,27.86965415945076,72.13034584054924,0,6.797916619313841,0.6151865972938646,3.075932986469323,19.350415124694017,1.3422253031866136,8.769388302,0,0,0,0.8388908144916336,0,7.270387059,8.508245859911455,0,0,0,0,0,10.487975920564761,0,0,0,2.703233295210294,0,0.8388908144916336,1.531657143756361,0.1260328149911593
"slurry--20.0--gonz??lez2014-bd0001--100.0--nan--0.0--nan--0.0--nan--0.0--nan--0.0--aqueous carbonation--semi-batch--nan--constant pressure--0.101--constant temperature--120.0--99.9--0.0--0.0--0.8--nan--nan--0.0--acidification, infrared spectroscopy",,20,0,0,0,semi-batch,constant pressure,0.101,constant temperature,120,99.9,0,0,0.8,0,0.5,"acidification, infrared spectroscopy",,,,28.3,5,0.38438773770075263,0.5125169836010037,0.25625849180050186,2.050067934404015,38.05438603237452,0.032032311,57.40190216,0.25625849180050186,23.4,27.86965415945076,72.13034584054924,0,6.797916619313841,0.6151865972938646,3.075932986469323,19.350415124694017,1.3422253031866136,8.769388302,0,0,0,0.8388908144916336,0,7.270387059,8.508245859911455,0,0,0,0,0,10.487975920564761,0,0,0,2.703233295210294,0,0.8388908144916336,1.531657143756361,0.1264826599683199
"slurry--20.0--gonz??lez2014-bd0001--100.0--nan--0.0--nan--0.0--nan--0.0--nan--0.0--aqueous carbonation--semi-batch--nan--constant pressure--0.101--constant temperature--120.0--99.9--0.0--0.0--0.8--nan--nan--0.0--acidification, infrared spectroscopy",,20,0,0,0,semi-batch,constant pressure,0.101,constant temperature,120,99.9,0,0,0.8,0,0.5625,"acidification, infrared spectroscopy",,,,28.3,5,0.38438773770075263,0.5125169836010037,0.25625849180050186,2.050067934404015,38.05438603237452,0.032032311,57.40190216,0.25625849180050186,23.4,27.86965415945076,72.13034584054924,0,6.797916619313841,0.6151865972938646,3.075932986469323,19.350415124694017,1.3422253031866136,8.769388302,0,0,0,0.8388908144916336,0,7.270387059,8.508245859911455,0,0,0,0,0,10.487975920564761,0,0,0,2.703233295210294,0,0.8388908144916336,1.531657143756361,0.12982402497064222
"slurry--20.0--gonz??lez2014-bd0001--100.0--nan--0.0--nan--0.0--nan--0.0--nan--0.0--aqueous carbonation--semi-batch--nan--constant pressure--0.101--constant temperature--120.0--99.9--0.0--0.0--0.8--nan--nan--0.0--acidification, infrared spectroscopy",,20,0,0,0,semi-batch,constant pressure,0.101,constant temperature,120,99.9,0,0,0.8,0,0.625,"acidification, infrared spectroscopy",,,,28.3,5,0.38438773770075263,0.5125169836010037,0.25625849180050186,2.050067934404015,38.05438603237452,0.032032311,57.40190216,0.25625849180050186,23.4,27.86965415945076,72.13034584054924,0,6.797916619313841,0.6151865972938646,3.075932986469323,19.350415124694017,1.3422253031866136,8.769388302,0,0,0,0.8388908144916336,0,7.270387059,8.508245859911455,0,0,0,0,0,10.487975920564761,0,0,0,2.703233295210294,0,0.8388908144916336,1.531657143756361,0.128081003
"slurry--20.0--gonz??lez2014-bd0001--100.0--nan--0.0--nan--0.0--nan--0.0--nan--0.0--aqueous carbonation--semi-batch--nan--constant pressure--0.101--constant temperature--120.0--99.9--0.0--0.0--0.8--nan--nan--0.0--acidification, infrared spectroscopy",,20,0,0,0,semi-batch,constant pressure,0.101,constant temperature,120,99.9,0,0,0.8,0,0.6875,"acidification, infrared spectroscopy",,,,28.3,5,0.38438773770075263,0.5125169836010037,0.25625849180050186,2.050067934404015,38.05438603237452,0.032032311,57.40190216,0.25625849180050186,23.4,27.86965415945076,72.13034584054924,0,6.797916619313841,0.6151865972938646,3.075932986469323,19.350415124694017,1.3422253031866136,8.769388302,0,0,0,0.8388908144916336,0,7.270387059,8.508245859911455,0,0,0,0,0,10.487975920564761,0,0,0,2.703233295210294,0,0.8388908144916336,1.531657143756361,0.12671245605724776
"slurry--20.0--gonz??lez2014-bd0001--100.0--nan--0.0--nan--0.0--nan--0.0--nan--0.0--aqueous carbonation--semi-batch--nan--constant pressure--0.101--constant temperature--120.0--99.9--0.0--0.0--0.8--nan--nan--0.0--acidification, infrared spectroscopy",,20,0,0,0,semi-batch,constant pressure,0.101,constant temperature,120,99.9,0,0,0.8,0,0.75,"acidification, infrared spectroscopy",,,,28.3,5,0.38438773770075263,0.5125169836010037,0.25625849180050186,2.050067934404015,38.05438603237452,0.032032311,57.40190216,0.25625849180050186,23.4,27.86965415945076,72.13034584054924,0,6.797916619313841,0.6151865972938646,3.075932986469323,19.350415124694017,1.3422253031866136,8.769388302,0,0,0,0.8388908144916336,0,7.270387059,8.508245859911455,0,0,0,0,0,10.487975920564761,0,0,0,2.703233295210294,0,0.8388908144916336,1.531657143756361,0.12869466145859887
"slurry--20.0--gonz??lez2014-bd0001--100.0--nan--0.0--nan--0.0--nan--0.0--nan--0.0--aqueous carbonation--semi-batch--nan--constant pressure--0.101--constant temperature--120.0--99.9--0.0--0.0--0.8--nan--nan--0.0--acidification, infrared spectroscopy",,20,0,0,0,semi-batch,constant pressure,0.101,constant temperature,120,99.9,0,0,0.8,0,0.8125,"acidification, infrared spectroscopy",,,,28.3,5,0.38438773770075263,0.5125169836010037,0.25625849180050186,2.050067934404015,38.05438603237452,0.032032311,57.40190216,0.25625849180050186,23.4,27.86965415945076,72.13034584054924,0,6.797916619313841,0.6151865972938646,3.075932986469323,19.350415124694017,1.3422253031866136,8.769388302,0,0,0,0.8388908144916336,0,7.270387059,8.508245859911455,0,0,0,0,0,10.487975920564761,0,0,0,2.703233295210294,0,0.8388908144916336,1.531657143756361,0.13034513756583635
"slurry--20.0--gonz??lez2014-bd0001--100.0--nan--0.0--nan--0.0--nan--0.0--nan--0.0--aqueous carbonation--semi-batch--nan--constant pressure--0.101--constant temperature--120.0--99.9--0.0--0.0--0.8--nan--nan--0.0--acidification, infrared spectroscopy",,20,0,0,0,semi-batch,constant pressure,0.101,constant temperature,120,99.9,0,0,0.8,0,0.875,"acidification, infrared spectroscopy",,,,28.3,5,0.38438773770075263,0.5125169836010037,0.25625849180050186,2.050067934404015,38.05438603237452,0.032032311,57.40190216,0.25625849180050186,23.4,27.86965415945076,72.13034584054924,0,6.797916619313841,0.6151865972938646,3.075932986469323,19.350415124694017,1.3422253031866136,8.769388302,0,0,0,0.8388908144916336,0,7.270387059,8.508245859911455,0,0,0,0,0,10.487975920564761,0,0,0,2.703233295210294,0,0.8388908144916336,1.531657143756361,0.1329027731517354
"slurry--20.0--gonz??lez2014-bd0001--100.0--nan--0.0--nan--0.0--nan--0.0--nan--0.0--aqueous carbonation--semi-batch--nan--constant pressure--0.101--constant temperature--120.0--99.9--0.0--0.0--0.8--nan--nan--0.0--acidification, infrared spectroscopy",,20,0,0,0,semi-batch,constant pressure,0.101,constant temperature,120,99.9,0,0,0.8,0,0.9375,"acidification, infrared spectroscopy",,,,28.3,5,0.38438773770075263,0.5125169836010037,0.25625849180050186,2.050067934404015,38.05438603237452,0.032032311,57.40190216,0.25625849180050186,23.4,27.86965415945076,72.13034584054924,0,6.797916619313841,0.6151865972938646,3.075932986469323,19.350415124694017,1.3422253031866136,8.769388302,0,0,0,0.8388908144916336,0,7.270387059,8.508245859911455,0,0,0,0,0,10.487975920564761,0,0,0,2.703233295210294,0,0.8388908144916336,1.531657143756361,0.13214857619735015
"slurry--20.0--gonz??lez2014-bd0001--100.0--nan--0.0--nan--0.0--nan--0.0--nan--0.0--aqueous carbonation--semi-batch--nan--constant pressure--0.101--constant temperature--120.0--99.9--0.0--0.0--0.8--nan--nan--0.0--acidification, infrared spectroscopy",,20,0,0,0,semi-batch,constant pressure,0.101,constant temperature,120,99.9,0,0,0.8,0,1,"acidification, infrared spectroscopy",,,,28.3,5,0.38438773770075263,0.5125169836010037,0.25625849180050186,2.050067934404015,38.05438603237452,0.032032311,57.40190216,0.25625849180050186,23.4,27.86965415945076,72.13034584054924,0,6.797916619313841,0.6151865972938646,3.075932986469323,19.350415124694017,1.3422253031866136,8.769388302,0,0,0,0.8388908144916336,0,7.270387059,8.508245859911455,0,0,0,0,0,10.487975920564761,0,0,0,2.703233295210294,0,0.8388908144916336,1.531657143756361,0.1297259146729677
"slurry--20.0--gonz??lez2014-bd0001--100.0--nan--0.0--nan--0.0--nan--0.0--nan--0.0--aqueous carbonation--semi-batch--nan--constant pressure--0.101--constant temperature--120.0--99.9--0.0--0.0--0.8--nan--nan--0.0--acidification, infrared spectroscopy",,20,0,0,0,semi-batch,constant pressure,0.101,constant temperature,120,99.9,0,0,0.8,0,1.0625,"acidification, infrared spectroscopy",,,,28.3,5,0.38438773770075263,0.5125169836010037,0.25625849180050186,2.050067934404015,38.05438603237452,0.032032311,57.40190216,0.25625849180050186,23.4,27.86965415945076,72.13034584054924,0,6.797916619313841,0.6151865972938646,3.075932986469323,19.350415124694017,1.3422253031866136,8.769388302,0,0,0,0.8388908144916336,0,7.270387059,8.508245859911455,0,0,0,0,0,10.487975920564761,0,0,0,2.703233295210294,0,0.8388908144916336,1.531657143756361,0.136729423
"slurry--20.0--gonz??lez2014-bd0001--100.0--nan--0.0--nan--0.0--nan--0.0--nan--0.0--aqueous carbonation--semi-batch--nan--constant pressure--0.101--constant temperature--120.0--99.9--0.0--0.0--0.8--nan--nan--0.0--acidification, infrared spectroscopy",,20,0,0,0,semi-batch,constant pressure,0.101,constant temperature,120,99.9,0,0,0.8,0,1.125,"acidification, infrared spectroscopy",,,,28.3,5,0.38438773770075263,0.5125169836010037,0.25625849180050186,2.050067934404015,38.05438603237452,0.032032311,57.40190216,0.25625849180050186,23.4,27.86965415945076,72.13034584054924,0,6.797916619313841,0.6151865972938646,3.075932986469323,19.350415124694017,1.3422253031866136,8.769388302,0,0,0,0.8388908144916336,0,7.270387059,8.508245859911455,0,0,0,0,0,10.487975920564761,0,0,0,2.703233295210294,0,0.8388908144916336,1.531657143756361,0.13273152734168298
"slurry--20.0--gonz??lez2014-bd0001--100.0--nan--0.0--nan--0.0--nan--0.0--nan--0.0--aqueous carbonation--semi-batch--nan--constant pressure--0.101--constant temperature--120.0--99.9--0.0--0.0--0.8--nan--nan--0.0--acidification, infrared spectroscopy",,20,0,0,0,semi-batch,constant pressure,0.101,constant temperature,120,99.9,0,0,0.8,0,1.1875,"acidification, infrared spectroscopy",,,,28.3,5,0.38438773770075263,0.5125169836010037,0.25625849180050186,2.050067934404015,38.05438603237452,0.032032311,57.40190216,0.25625849180050186,23.4,27.86965415945076,72.13034584054924,0,6.797916619313841,0.6151865972938646,3.075932986469323,19.350415124694017,1.3422253031866136,8.769388302,0,0,0,0.8388908144916336,0,7.270387059,8.508245859911455,0,0,0,0,0,10.487975920564761,0,0,0,2.703233295210294,0,0.8388908144916336,1.531657143756361,0.1351135304529112
"slurry--20.0--gonz??lez2014-bd0001--100.0--nan--0.0--nan--0.0--nan--0.0--nan--0.0--aqueous carbonation--semi-batch--nan--constant pressure--0.101--constant temperature--120.0--99.9--0.0--0.0--0.8--nan--nan--0.0--acidification, infrared spectroscopy",,20,0,0,0,semi-batch,constant pressure,0.101,constant temperature,120,99.9,0,0,0.8,0,1.25,"acidification, infrared spectroscopy",,,,28.3,5,0.38438773770075263,0.5125169836010037,0.25625849180050186,2.050067934404015,38.05438603237452,0.032032311,57.40190216,0.25625849180050186,23.4,27.86965415945076,72.13034584054924,0,6.797916619313841,0.6151865972938646,3.075932986469323,19.350415124694017,1.3422253031866136,8.769388302,0,0,0,0.8388908144916336,0,7.270387059,8.508245859911455,0,0,0,0,0,10.487975920564761,0,0,0,2.703233295210294,0,0.8388908144916336,1.531657143756361,0.13262740437795761
"slurry--20.0--gonz??lez2014-bd0001--100.0--nan--0.0--nan--0.0--nan--0.0--nan--0.0--aqueous carbonation--semi-batch--nan--constant pressure--0.101--constant temperature--120.0--99.9--0.0--0.0--0.8--nan--nan--0.0--acidification, infrared spectroscopy",,20,0,0,0,semi-batch,constant pressure,0.101,constant temperature,120,99.9,0,0,0.8,0,1.3125,"acidification, infrared spectroscopy",,,,28.3,5,0.38438773770075263,0.5125169836010037,0.25625849180050186,2.050067934404015,38.05438603237452,0.032032311,57.40190216,0.25625849180050186,23.4,27.86965415945076,72.13034584054924,0,6.797916619313841,0.6151865972938646,3.075932986469323,19.350415124694017,1.3422253031866136,8.769388302,0,0,0,0.8388908144916336,0,7.270387059,8.508245859911455,0,0,0,0,0,10.487975920564761,0,0,0,2.703233295210294,0,0.8388908144916336,1.531657143756361,0.13433245694118182
"slurry--20.0--gonz??lez2014-bd0001--100.0--nan--0.0--nan--0.0--nan--0.0--nan--0.0--aqueous carbonation--semi-batch--nan--constant pressure--0.101--constant temperature--120.0--99.9--0.0--0.0--0.8--nan--nan--0.0--acidification, infrared spectroscopy",,20,0,0,0,semi-batch,constant pressure,0.101,constant temperature,120,99.9,0,0,0.8,0,1.375,"acidification, infrared spectroscopy",,,,28.3,5,0.38438773770075263,0.5125169836010037,0.25625849180050186,2.050067934404015,38.05438603237452,0.032032311,57.40190216,0.25625849180050186,23.4,27.86965415945076,72.13034584054924,0,6.797916619313841,0.6151865972938646,3.075932986469323,19.350415124694017,1.3422253031866136,8.769388302,0,0,0,0.8388908144916336,0,7.270387059,8.508245859911455,0,0,0,0,0,10.487975920564761,0,0,0,2.703233295210294,0,0.8388908144916336,1.531657143756361,0.13526991785590617
"slurry--20.0--gonz??lez2014-bd0001--100.0--nan--0.0--nan--0.0--nan--0.0--nan--0.0--aqueous carbonation--semi-batch--nan--constant pressure--0.101--constant temperature--120.0--99.9--0.0--0.0--0.8--nan--nan--0.0--acidification, infrared spectroscopy",,20,0,0,0,semi-batch,constant pressure,0.101,constant temperature,120,99.9,0,0,0.8,0,1.4375,"acidification, infrared spectroscopy",,,,28.3,5,0.38438773770075263,0.5125169836010037,0.25625849180050186,2.050067934404015,38.05438603237452,0.032032311,57.40190216,0.25625849180050186,23.4,27.86965415945076,72.13034584054924,0,6.797916619313841,0.6151865972938646,3.075932986469323,19.350415124694017,1.3422253031866136,8.769388302,0,0,0,0.8388908144916336,0,7.270387059,8.508245859911455,0,0,0,0,0,10.487975920564761,0,0,0,2.703233295210294,0,0.8388908144916336,1.531657143756361,0.13634237535091898
"slurry--20.0--gonz??lez2014-bd0001--100.0--nan--0.0--nan--0.0--nan--0.0--nan--0.0--aqueous carbonation--semi-batch--nan--constant pressure--0.101--constant temperature--120.0--99.9--0.0--0.0--0.8--nan--nan--0.0--acidification, infrared spectroscopy",,20,0,0,0,semi-batch,constant pressure,0.101,constant temperature,120,99.9,0,0,0.8,0,1.5,"acidification, infrared spectroscopy",,,,28.3,5,0.38438773770075263,0.5125169836010037,0.25625849180050186,2.050067934404015,38.05438603237452,0.032032311,57.40190216,0.25625849180050186,23.4,27.86965415945076,72.13034584054924,0,6.797916619313841,0.6151865972938646,3.075932986469323,19.350415124694017,1.3422253031866136,8.769388302,0,0,0,0.8388908144916336,0,7.270387059,8.508245859911455,0,0,0,0,0,10.487975920564761,0,0,0,2.703233295210294,0,0.8388908144916336,1.531657143756361,0.13631954282611003
"slurry--20.0--gonz??lez2014-bd0001--100.0--nan--0.0--nan--0.0--nan--0.0--nan--0.0--aqueous carbonation--semi-batch--nan--constant pressure--0.101--constant temperature--30.0--99.9--0.0--0.0--0.8--nan--nan--0.0--acidification, infrared spectroscopy",,20,0,0,0,semi-batch,constant pressure,0.101,constant temperature,30,99.9,0,0,0.8,0,0,"acidification, infrared spectroscopy",,,,28.3,5,0.38438773770075263,0.5125169836010037,0.25625849180050186,2.050067934404015,38.05438603237452,0.032032311,57.40190216,0.25625849180050186,23.4,27.86965415945076,72.13034584054924,0,6.797916619313841,0.6151865972938646,3.075932986469323,19.350415124694017,1.3422253031866136,8.769388302,0,0,0,0.8388908144916336,0,7.270387059,8.508245859911455,0,0,0,0,0,10.487975920564761,0,0,0,2.703233295210294,0,0.8388908144916336,1.531657143756361,1e-05
"slurry--20.0--gonz??lez2014-bd0001--100.0--nan--0.0--nan--0.0--nan--0.0--nan--0.0--aqueous carbonation--semi-batch--nan--constant pressure--0.101--constant temperature--30.0--99.9--0.0--0.0--0.8--nan--nan--0.0--acidification, infrared spectroscopy",,20,0,0,0,semi-batch,constant pressure,0.101,constant temperature,30,99.9,0,0,0.8,0,0.0625,"acidification, infrared spectroscopy",,,,28.3,5,0.38438773770075263,0.5125169836010037,0.25625849180050186,2.050067934404015,38.05438603237452,0.032032311,57.40190216,0.25625849180050186,23.4,27.86965415945076,72.13034584054924,0,6.797916619313841,0.6151865972938646,3.075932986469323,19.350415124694017,1.3422253031866136,8.769388302,0,0,0,0.8388908144916336,0,7.270387059,8.508245859911455,0,0,0,0,0,10.487975920564761,0,0,0,2.703233295210294,0,0.8388908144916336,1.531657143756361,0.11948020059089555
"slurry--20.0--gonz??lez2014-bd0001--100.0--nan--0.0--nan--0.0--nan--0.0--nan--0.0--aqueous carbonation--semi-batch--nan--constant pressure--0.101--constant temperature--30.0--99.9--0.0--0.0--0.8--nan--nan--0.0--acidification, infrared spectroscopy",,20,0,0,0,semi-batch,constant pressure,0.101,constant temperature,30,99.9,0,0,0.8,0,0.125,"acidification, infrared spectroscopy",,,,28.3,5,0.38438773770075263,0.5125169836010037,0.25625849180050186,2.050067934404015,38.05438603237452,0.032032311,57.40190216,0.25625849180050186,23.4,27.86965415945076,72.13034584054924,0,6.797916619313841,0.6151865972938646,3.075932986469323,19.350415124694017,1.3422253031866136,8.769388302,0,0,0,0.8388908144916336,0,7.270387059,8.508245859911455,0,0,0,0,0,10.487975920564761,0,0,0,2.703233295210294,0,0.8388908144916336,1.531657143756361,0.1272417426377926
"slurry--20.0--gonz??lez2014-bd0001--100.0--nan--0.0--nan--0.0--nan--0.0--nan--0.0--aqueous carbonation--semi-batch--nan--constant pressure--0.101--constant temperature--30.0--99.9--0.0--0.0--0.8--nan--nan--0.0--acidification, infrared spectroscopy",,20,0,0,0,semi-batch,constant pressure,0.101,constant temperature,30,99.9,0,0,0.8,0,0.1875,"acidification, infrared spectroscopy",,,,28.3,5,0.38438773770075263,0.5125169836010037,0.25625849180050186,2.050067934404015,38.05438603237452,0.032032311,57.40190216,0.25625849180050186,23.4,27.86965415945076,72.13034584054924,0,6.797916619313841,0.6151865972938646,3.075932986469323,19.350415124694017,1.3422253031866136,8.769388302,0,0,0,0.8388908144916336,0,7.270387059,8.508245859911455,0,0,0,0,0,10.487975920564761,0,0,0,2.703233295210294,0,0.8388908144916336,1.531657143756361,0.13412365786092223
"slurry--20.0--gonz??lez2014-bd0001--100.0--nan--0.0--nan--0.0--nan--0.0--nan--0.0--aqueous carbonation--semi-batch--nan--constant pressure--0.101--constant temperature--30.0--99.9--0.0--0.0--0.8--nan--nan--0.0--acidification, infrared spectroscopy",,20,0,0,0,semi-batch,constant pressure,0.101,constant temperature,30,99.9,0,0,0.8,0,0.25,"acidification, infrared spectroscopy",,,,28.3,5,0.38438773770075263,0.5125169836010037,0.25625849180050186,2.050067934404015,38.05438603237452,0.032032311,57.40190216,0.25625849180050186,23.4,27.86965415945076,72.13034584054924,0,6.797916619313841,0.6151865972938646,3.075932986469323,19.350415124694017,1.3422253031866136,8.769388302,0,0,0,0.8388908144916336,0,7.270387059,8.508245859911455,0,0,0,0,0,10.487975920564761,0,0,0,2.703233295210294,0,0.8388908144916336,1.531657143756361,0.13913094941615733
