Repository: kycai/c3gb

# c3gb

**c3gb**, Gradient Boosting models for predicting the CO2 uptake of Coal ashes in Carbon mineralization, were developed in the research article: [AI-guided prediction and control of CO2 mineralization in coal ashes as carbon-efficient supplementary cementitious materials](). They are tree-based ensemble models. 

The models take the physicochemical properties of coal ashes, along with the process parameters related to reactant proportions and carbonation conditions as input features, while the output is CO2 uptake. The models can be used as a objective function to optimize the carbonation process for CO2 mineralization in coal ashes.

Kangyi Cai 2026 @ Missouri S&T

File: data/Xys_gt_augmented.csv (part 67 of 89)
Group id,Class id,Water-Solid ratio,Chemical admixture 1-content,Chemical admixture 2-content,Chemical admixture 3-content,Carbonation reactor operation mode,Carbonation pressure control type,Carbonation pressure,Carbonation temperature control type,Carbonation temperature,Carbonation gas 1-CO2,Carbonation gas 2-H2O vapor,Carbonation gas 3-N2,Carbonation gas flow rate,Carbonation stirring speed ,Carbonation duration,Method-CO2 uptake,Chemical admixture 1_Classification 2,Chemical admixture 2_Classification 2,Chemical admixture 3_Classification 2,"Solid_Dv,50",Solid_Specific surface area,Solid_Na2O,Solid_MgO,Solid_Al2O3,Solid_SiO2,Solid_SO3,Solid_K2O,Solid_CaO,Solid_Fe2O3,Solid_Loss on ignition,Solid_Amorphous+others,Solid_Crystalline,Solid_Albite,Solid_Anhydrite,Solid_Augite,Solid_Bassanite,Solid_Brownmillerite,Solid_Brucite,Solid_Calcite,Solid_Corundum,Solid_Diopside,Solid_Glauberite,Solid_Gypsum,Solid_Hematite,Solid_Hydrotalcite,Solid_Lime,Solid_Maghemite,Solid_Magnesioferrite,Solid_Magnetite,Solid_Microcline,Solid_Mullite,Solid_Periclase,Solid_Polyhalite,Solid_Portlandite,Solid_Pyroaurite,Solid_Quartz,Solid_Spinel,Solid_Srebrodolskite,Solid_Thenardite,Experimental CO2 uptake-U2
"slurry--20.0--gonz??lez2014-bd0001--100.0--nan--0.0--nan--0.0--nan--0.0--nan--0.0--aqueous carbonation--semi-batch--nan--constant pressure--0.101--constant temperature--30.0--99.9--0.0--0.0--0.8--nan--nan--0.0--acidification, infrared spectroscopy",,20,0,0,0,semi-batch,constant pressure,0.101,constant temperature,30,99.9,0,0,0.8,0,0.3125,"acidification, infrared spectroscopy",,,,28.3,5,0.38438773770075263,0.5125169836010037,0.25625849180050186,2.050067934404015,38.05438603237452,0.032032311,57.40190216,0.25625849180050186,23.4,27.86965415945076,72.13034584054924,0,6.797916619313841,0.6151865972938646,3.075932986469323,19.350415124694017,1.3422253031866136,8.769388302,0,0,0,0.8388908144916336,0,7.270387059,8.508245859911455,0,0,0,0,0,10.487975920564761,0,0,0,2.703233295210294,0,0.8388908144916336,1.531657143756361,0.13972532440701327
"slurry--20.0--gonz??lez2014-bd0001--100.0--nan--0.0--nan--0.0--nan--0.0--nan--0.0--aqueous carbonation--semi-batch--nan--constant pressure--0.101--constant temperature--30.0--99.9--0.0--0.0--0.8--nan--nan--0.0--acidification, infrared spectroscopy",,20,0,0,0,semi-batch,constant pressure,0.101,constant temperature,30,99.9,0,0,0.8,0,0.375,"acidification, infrared spectroscopy",,,,28.3,5,0.38438773770075263,0.5125169836010037,0.25625849180050186,2.050067934404015,38.05438603237452,0.032032311,57.40190216,0.25625849180050186,23.4,27.86965415945076,72.13034584054924,0,6.797916619313841,0.6151865972938646,3.075932986469323,19.350415124694017,1.3422253031866136,8.769388302,0,0,0,0.8388908144916336,0,7.270387059,8.508245859911455,0,0,0,0,0,10.487975920564761,0,0,0,2.703233295210294,0,0.8388908144916336,1.531657143756361,0.1449589400510621
"slurry--20.0--gonz??lez2014-bd0001--100.0--nan--0.0--nan--0.0--nan--0.0--nan--0.0--aqueous carbonation--semi-batch--nan--constant pressure--0.101--constant temperature--30.0--99.9--0.0--0.0--0.8--nan--nan--0.0--acidification, infrared spectroscopy",,20,0,0,0,semi-batch,constant pressure,0.101,constant temperature,30,99.9,0,0,0.8,0,0.4375,"acidification, infrared spectroscopy",,,,28.3,5,0.38438773770075263,0.5125169836010037,0.25625849180050186,2.050067934404015,38.05438603237452,0.032032311,57.40190216,0.25625849180050186,23.4,27.86965415945076,72.13034584054924,0,6.797916619313841,0.6151865972938646,3.075932986469323,19.350415124694017,1.3422253031866136,8.769388302,0,0,0,0.8388908144916336,0,7.270387059,8.508245859911455,0,0,0,0,0,10.487975920564761,0,0,0,2.703233295210294,0,0.8388908144916336,1.531657143756361,0.1479705668913681
"slurry--20.0--gonz??lez2014-bd0001--100.0--nan--0.0--nan--0.0--nan--0.0--nan--0.0--aqueous carbonation--semi-batch--nan--constant pressure--0.101--constant temperature--30.0--99.9--0.0--0.0--0.8--nan--nan--0.0--acidification, infrared spectroscopy",,20,0,0,0,semi-batch,constant pressure,0.101,constant temperature,30,99.9,0,0,0.8,0,0.5,"acidification, infrared spectroscopy",,,,28.3,5,0.38438773770075263,0.5125169836010037,0.25625849180050186,2.050067934404015,38.05438603237452,0.032032311,57.40190216,0.25625849180050186,23.4,27.86965415945076,72.13034584054924,0,6.797916619313841,0.6151865972938646,3.075932986469323,19.350415124694017,1.3422253031866136,8.769388302,0,0,0,0.8388908144916336,0,7.270387059,8.508245859911455,0,0,0,0,0,10.487975920564761,0,0,0,2.703233295210294,0,0.8388908144916336,1.531657143756361,0.14467492332599657
"slurry--20.0--gonz??lez2014-bd0001--100.0--nan--0.0--nan--0.0--nan--0.0--nan--0.0--aqueous carbonation--semi-batch--nan--constant pressure--0.101--constant temperature--30.0--99.9--0.0--0.0--0.8--nan--nan--0.0--acidification, infrared spectroscopy",,20,0,0,0,semi-batch,constant pressure,0.101,constant temperature,30,99.9,0,0,0.8,0,0.5625,"acidification, infrared spectroscopy",,,,28.3,5,0.38438773770075263,0.5125169836010037,0.25625849180050186,2.050067934404015,38.05438603237452,0.032032311,57.40190216,0.25625849180050186,23.4,27.86965415945076,72.13034584054924,0,6.797916619313841,0.6151865972938646,3.075932986469323,19.350415124694017,1.3422253031866136,8.769388302,0,0,0,0.8388908144916336,0,7.270387059,8.508245859911455,0,0,0,0,0,10.487975920564761,0,0,0,2.703233295210294,0,0.8388908144916336,1.531657143756361,0.14650352932832078
"slurry--20.0--gonz??lez2014-bd0001--100.0--nan--0.0--nan--0.0--nan--0.0--nan--0.0--aqueous carbonation--semi-batch--nan--constant pressure--0.101--constant temperature--30.0--99.9--0.0--0.0--0.8--nan--nan--0.0--acidification, infrared spectroscopy",,20,0,0,0,semi-batch,constant pressure,0.101,constant temperature,30,99.9,0,0,0.8,0,0.625,"acidification, infrared spectroscopy",,,,28.3,5,0.38438773770075263,0.5125169836010037,0.25625849180050186,2.050067934404015,38.05438603237452,0.032032311,57.40190216,0.25625849180050186,23.4,27.86965415945076,72.13034584054924,0,6.797916619313841,0.6151865972938646,3.075932986469323,19.350415124694017,1.3422253031866136,8.769388302,0,0,0,0.8388908144916336,0,7.270387059,8.508245859911455,0,0,0,0,0,10.487975920564761,0,0,0,2.703233295210294,0,0.8388908144916336,1.531657143756361,0.149564965
"slurry--20.0--gonz??lez2014-bd0001--100.0--nan--0.0--nan--0.0--nan--0.0--nan--0.0--aqueous carbonation--semi-batch--nan--constant pressure--0.101--constant temperature--30.0--99.9--0.0--0.0--0.8--nan--nan--0.0--acidification, infrared spectroscopy",,20,0,0,0,semi-batch,constant pressure,0.101,constant temperature,30,99.9,0,0,0.8,0,0.6875,"acidification, infrared spectroscopy",,,,28.3,5,0.38438773770075263,0.5125169836010037,0.25625849180050186,2.050067934404015,38.05438603237452,0.032032311,57.40190216,0.25625849180050186,23.4,27.86965415945076,72.13034584054924,0,6.797916619313841,0.6151865972938646,3.075932986469323,19.350415124694017,1.3422253031866136,8.769388302,0,0,0,0.8388908144916336,0,7.270387059,8.508245859911455,0,0,0,0,0,10.487975920564761,0,0,0,2.703233295210294,0,0.8388908144916336,1.531657143756361,0.15196183416026196
"slurry--20.0--gonz??lez2014-bd0001--100.0--nan--0.0--nan--0.0--nan--0.0--nan--0.0--aqueous carbonation--semi-batch--nan--constant pressure--0.101--constant temperature--30.0--99.9--0.0--0.0--0.8--nan--nan--0.0--acidification, infrared spectroscopy",,20,0,0,0,semi-batch,constant pressure,0.101,constant temperature,30,99.9,0,0,0.8,0,0.75,"acidification, infrared spectroscopy",,,,28.3,5,0.38438773770075263,0.5125169836010037,0.25625849180050186,2.050067934404015,38.05438603237452,0.032032311,57.40190216,0.25625849180050186,23.4,27.86965415945076,72.13034584054924,0,6.797916619313841,0.6151865972938646,3.075932986469323,19.350415124694017,1.3422253031866136,8.769388302,0,0,0,0.8388908144916336,0,7.270387059,8.508245859911455,0,0,0,0,0,10.487975920564761,0,0,0,2.703233295210294,0,0.8388908144916336,1.531657143756361,0.15133764290534168
"slurry--20.0--gonz??lez2014-bd0001--100.0--nan--0.0--nan--0.0--nan--0.0--nan--0.0--aqueous carbonation--semi-batch--nan--constant pressure--0.101--constant temperature--30.0--99.9--0.0--0.0--0.8--nan--nan--0.0--acidification, infrared spectroscopy",,20,0,0,0,semi-batch,constant pressure,0.101,constant temperature,30,99.9,0,0,0.8,0,0.8125,"acidification, infrared spectroscopy",,,,28.3,5,0.38438773770075263,0.5125169836010037,0.25625849180050186,2.050067934404015,38.05438603237452,0.032032311,57.40190216,0.25625849180050186,23.4,27.86965415945076,72.13034584054924,0,6.797916619313841,0.6151865972938646,3.075932986469323,19.350415124694017,1.3422253031866136,8.769388302,0,0,0,0.8388908144916336,0,7.270387059,8.508245859911455,0,0,0,0,0,10.487975920564761,0,0,0,2.703233295210294,0,0.8388908144916336,1.531657143756361,0.15683723661772345
"slurry--20.0--gonz??lez2014-bd0001--100.0--nan--0.0--nan--0.0--nan--0.0--nan--0.0--aqueous carbonation--semi-batch--nan--constant pressure--0.101--constant temperature--30.0--99.9--0.0--0.0--0.8--nan--nan--0.0--acidification, infrared spectroscopy",,20,0,0,0,semi-batch,constant pressure,0.101,constant temperature,30,99.9,0,0,0.8,0,0.875,"acidification, infrared spectroscopy",,,,28.3,5,0.38438773770075263,0.5125169836010037,0.25625849180050186,2.050067934404015,38.05438603237452,0.032032311,57.40190216,0.25625849180050186,23.4,27.86965415945076,72.13034584054924,0,6.797916619313841,0.6151865972938646,3.075932986469323,19.350415124694017,1.3422253031866136,8.769388302,0,0,0,0.8388908144916336,0,7.270387059,8.508245859911455,0,0,0,0,0,10.487975920564761,0,0,0,2.703233295210294,0,0.8388908144916336,1.531657143756361,0.15580617131964414
"slurry--20.0--gonz??lez2014-bd0001--100.0--nan--0.0--nan--0.0--nan--0.0--nan--0.0--aqueous carbonation--semi-batch--nan--constant pressure--0.101--constant temperature--30.0--99.9--0.0--0.0--0.8--nan--nan--0.0--acidification, infrared spectroscopy",,20,0,0,0,semi-batch,constant pressure,0.101,constant temperature,30,99.9,0,0,0.8,0,0.9375,"acidification, infrared spectroscopy",,,,28.3,5,0.38438773770075263,0.5125169836010037,0.25625849180050186,2.050067934404015,38.05438603237452,0.032032311,57.40190216,0.25625849180050186,23.4,27.86965415945076,72.13034584054924,0,6.797916619313841,0.6151865972938646,3.075932986469323,19.350415124694017,1.3422253031866136,8.769388302,0,0,0,0.8388908144916336,0,7.270387059,8.508245859911455,0,0,0,0,0,10.487975920564761,0,0,0,2.703233295210294,0,0.8388908144916336,1.531657143756361,0.15594662007113913
"slurry--20.0--gonz??lez2014-bd0001--100.0--nan--0.0--nan--0.0--nan--0.0--nan--0.0--aqueous carbonation--semi-batch--nan--constant pressure--0.101--constant temperature--30.0--99.9--0.0--0.0--0.8--nan--nan--0.0--acidification, infrared spectroscopy",,20,0,0,0,semi-batch,constant pressure,0.101,constant temperature,30,99.9,0,0,0.8,0,1,"acidification, infrared spectroscopy",,,,28.3,5,0.38438773770075263,0.5125169836010037,0.25625849180050186,2.050067934404015,38.05438603237452,0.032032311,57.40190216,0.25625849180050186,23.4,27.86965415945076,72.13034584054924,0,6.797916619313841,0.6151865972938646,3.075932986469323,19.350415124694017,1.3422253031866136,8.769388302,0,0,0,0.8388908144916336,0,7.270387059,8.508245859911455,0,0,0,0,0,10.487975920564761,0,0,0,2.703233295210294,0,0.8388908144916336,1.531657143756361,0.15344915029730397
"slurry--20.0--gonz??lez2014-bd0001--100.0--nan--0.0--nan--0.0--nan--0.0--nan--0.0--aqueous carbonation--semi-batch--nan--constant pressure--0.101--constant temperature--30.0--99.9--0.0--0.0--0.8--nan--nan--0.0--acidification, infrared spectroscopy",,20,0,0,0,semi-batch,constant pressure,0.101,constant temperature,30,99.9,0,0,0.8,0,1.0625,"acidification, infrared spectroscopy",,,,28.3,5,0.38438773770075263,0.5125169836010037,0.25625849180050186,2.050067934404015,38.05438603237452,0.032032311,57.40190216,0.25625849180050186,23.4,27.86965415945076,72.13034584054924,0,6.797916619313841,0.6151865972938646,3.075932986469323,19.350415124694017,1.3422253031866136,8.769388302,0,0,0,0.8388908144916336,0,7.270387059,8.508245859911455,0,0,0,0,0,10.487975920564761,0,0,0,2.703233295210294,0,0.8388908144916336,1.531657143756361,0.1546326543436842
"slurry--20.0--gonz??lez2014-bd0001--100.0--nan--0.0--nan--0.0--nan--0.0--nan--0.0--aqueous carbonation--semi-batch--nan--constant pressure--0.101--constant temperature--30.0--99.9--0.0--0.0--0.8--nan--nan--0.0--acidification, infrared spectroscopy",,20,0,0,0,semi-batch,constant pressure,0.101,constant temperature,30,99.9,0,0,0.8,0,1.125,"acidification, infrared spectroscopy",,,,28.3,5,0.38438773770075263,0.5125169836010037,0.25625849180050186,2.050067934404015,38.05438603237452,0.032032311,57.40190216,0.25625849180050186,23.4,27.86965415945076,72.13034584054924,0,6.797916619313841,0.6151865972938646,3.075932986469323,19.350415124694017,1.3422253031866136,8.769388302,0,0,0,0.8388908144916336,0,7.270387059,8.508245859911455,0,0,0,0,0,10.487975920564761,0,0,0,2.703233295210294,0,0.8388908144916336,1.531657143756361,0.1592862403157238
"slurry--20.0--gonz??lez2014-bd0001--100.0--nan--0.0--nan--0.0--nan--0.0--nan--0.0--aqueous carbonation--semi-batch--nan--constant pressure--0.101--constant temperature--30.0--99.9--0.0--0.0--0.8--nan--nan--0.0--acidification, infrared spectroscopy",,20,0,0,0,semi-batch,constant pressure,0.101,constant temperature,30,99.9,0,0,0.8,0,1.1875,"acidification, infrared spectroscopy",,,,28.3,5,0.38438773770075263,0.5125169836010037,0.25625849180050186,2.050067934404015,38.05438603237452,0.032032311,57.40190216,0.25625849180050186,23.4,27.86965415945076,72.13034584054924,0,6.797916619313841,0.6151865972938646,3.075932986469323,19.350415124694017,1.3422253031866136,8.769388302,0,0,0,0.8388908144916336,0,7.270387059,8.508245859911455,0,0,0,0,0,10.487975920564761,0,0,0,2.703233295210294,0,0.8388908144916336,1.531657143756361,0.15434593869572488
"slurry--20.0--gonz??lez2014-bd0001--100.0--nan--0.0--nan--0.0--nan--0.0--nan--0.0--aqueous carbonation--semi-batch--nan--constant pressure--0.101--constant temperature--30.0--99.9--0.0--0.0--0.8--nan--nan--0.0--acidification, infrared spectroscopy",,20,0,0,0,semi-batch,constant pressure,0.101,constant temperature,30,99.9,0,0,0.8,0,1.25,"acidification, infrared spectroscopy",,,,28.3,5,0.38438773770075263,0.5125169836010037,0.25625849180050186,2.050067934404015,38.05438603237452,0.032032311,57.40190216,0.25625849180050186,23.4,27.86965415945076,72.13034584054924,0,6.797916619313841,0.6151865972938646,3.075932986469323,19.350415124694017,1.3422253031866136,8.769388302,0,0,0,0.8388908144916336,0,7.270387059,8.508245859911455,0,0,0,0,0,10.487975920564761,0,0,0,2.703233295210294,0,0.8388908144916336,1.531657143756361,0.162670684
"slurry--20.0--gonz??lez2014-bd0001--100.0--nan--0.0--nan--0.0--nan--0.0--nan--0.0--aqueous carbonation--semi-batch--nan--constant pressure--0.101--constant temperature--30.0--99.9--0.0--0.0--0.8--nan--nan--0.0--acidification, infrared spectroscopy",,20,0,0,0,semi-batch,constant pressure,0.101,constant temperature,30,99.9,0,0,0.8,0,1.3125,"acidification, infrared spectroscopy",,,,28.3,5,0.38438773770075263,0.5125169836010037,0.25625849180050186,2.050067934404015,38.05438603237452,0.032032311,57.40190216,0.25625849180050186,23.4,27.86965415945076,72.13034584054924,0,6.797916619313841,0.6151865972938646,3.075932986469323,19.350415124694017,1.3422253031866136,8.769388302,0,0,0,0.8388908144916336,0,7.270387059,8.508245859911455,0,0,0,0,0,10.487975920564761,0,0,0,2.703233295210294,0,0.8388908144916336,1.531657143756361,0.16061019910591962
"slurry--20.0--gonz??lez2014-bd0001--100.0--nan--0.0--nan--0.0--nan--0.0--nan--0.0--aqueous carbonation--semi-batch--nan--constant pressure--0.101--constant temperature--30.0--99.9--0.0--0.0--0.8--nan--nan--0.0--acidification, infrared spectroscopy",,20,0,0,0,semi-batch,constant pressure,0.101,constant temperature,30,99.9,0,0,0.8,0,1.375,"acidification, infrared spectroscopy",,,,28.3,5,0.38438773770075263,0.5125169836010037,0.25625849180050186,2.050067934404015,38.05438603237452,0.032032311,57.40190216,0.25625849180050186,23.4,27.86965415945076,72.13034584054924,0,6.797916619313841,0.6151865972938646,3.075932986469323,19.350415124694017,1.3422253031866136,8.769388302,0,0,0,0.8388908144916336,0,7.270387059,8.508245859911455,0,0,0,0,0,10.487975920564761,0,0,0,2.703233295210294,0,0.8388908144916336,1.531657143756361,0.16958253970688425
"slurry--20.0--gonz??lez2014-bd0001--100.0--nan--0.0--nan--0.0--nan--0.0--nan--0.0--aqueous carbonation--semi-batch--nan--constant pressure--0.101--constant temperature--30.0--99.9--0.0--0.0--0.8--nan--nan--0.0--acidification, infrared spectroscopy",,20,0,0,0,semi-batch,constant pressure,0.101,constant temperature,30,99.9,0,0,0.8,0,1.4375,"acidification, infrared spectroscopy",,,,28.3,5,0.38438773770075263,0.5125169836010037,0.25625849180050186,2.050067934404015,38.05438603237452,0.032032311,57.40190216,0.25625849180050186,23.4,27.86965415945076,72.13034584054924,0,6.797916619313841,0.6151865972938646,3.075932986469323,19.350415124694017,1.3422253031866136,8.769388302,0,0,0,0.8388908144916336,0,7.270387059,8.508245859911455,0,0,0,0,0,10.487975920564761,0,0,0,2.703233295210294,0,0.8388908144916336,1.531657143756361,0.16803249246890625
"slurry--20.0--gonz??lez2014-bd0001--100.0--nan--0.0--nan--0.0--nan--0.0--nan--0.0--aqueous carbonation--semi-batch--nan--constant pressure--0.101--constant temperature--30.0--99.9--0.0--0.0--0.8--nan--nan--0.0--acidification, infrared spectroscopy",,20,0,0,0,semi-batch,constant pressure,0.101,constant temperature,30,99.9,0,0,0.8,0,1.5,"acidification, infrared spectroscopy",,,,28.3,5,0.38438773770075263,0.5125169836010037,0.25625849180050186,2.050067934404015,38.05438603237452,0.032032311,57.40190216,0.25625849180050186,23.4,27.86965415945076,72.13034584054924,0,6.797916619313841,0.6151865972938646,3.075932986469323,19.350415124694017,1.3422253031866136,8.769388302,0,0,0,0.8388908144916336,0,7.270387059,8.508245859911455,0,0,0,0,0,10.487975920564761,0,0,0,2.703233295210294,0,0.8388908144916336,1.531657143756361,0.16263384554679963
"slurry--20.0--gonz??lez2014-bd0001--100.0--nan--0.0--nan--0.0--nan--0.0--nan--0.0--aqueous carbonation--semi-batch--nan--constant pressure--0.101--constant temperature--60.0--99.9--0.0--0.0--0.8--nan--nan--0.0--acidification, infrared spectroscopy",,20,0,0,0,semi-batch,constant pressure,0.101,constant temperature,60,99.9,0,0,0.8,0,0,"acidification, infrared spectroscopy",,,,28.3,5,0.38438773770075263,0.5125169836010037,0.25625849180050186,2.050067934404015,38.05438603237452,0.032032311,57.40190216,0.25625849180050186,23.4,27.86965415945076,72.13034584054924,0,6.797916619313841,0.6151865972938646,3.075932986469323,19.350415124694017,1.3422253031866136,8.769388302,0,0,0,0.8388908144916336,0,7.270387059,8.508245859911455,0,0,0,0,0,10.487975920564761,0,0,0,2.703233295210294,0,0.8388908144916336,1.531657143756361,1e-05
"slurry--20.0--gonz??lez2014-bd0001--100.0--nan--0.0--nan--0.0--nan--0.0--nan--0.0--aqueous carbonation--semi-batch--nan--constant pressure--0.101--constant temperature--60.0--99.9--0.0--0.0--0.8--nan--nan--0.0--acidification, infrared spectroscopy",,20,0,0,0,semi-batch,constant pressure,0.101,constant temperature,60,99.9,0,0,0.8,0,0.0625,"acidification, infrared spectroscopy",,,,28.3,5,0.38438773770075263,0.5125169836010037,0.25625849180050186,2.050067934404015,38.05438603237452,0.032032311,57.40190216,0.25625849180050186,23.4,27.86965415945076,72.13034584054924,0,6.797916619313841,0.6151865972938646,3.075932986469323,19.350415124694017,1.3422253031866136,8.769388302,0,0,0,0.8388908144916336,0,7.270387059,8.508245859911455,0,0,0,0,0,10.487975920564761,0,0,0,2.703233295210294,0,0.8388908144916336,1.531657143756361,0.12595606946603252
"slurry--20.0--gonz??lez2014-bd0001--100.0--nan--0.0--nan--0.0--nan--0.0--nan--0.0--aqueous carbonation--semi-batch--nan--constant pressure--0.101--constant temperature--60.0--99.9--0.0--0.0--0.8--nan--nan--0.0--acidification, infrared spectroscopy",,20,0,0,0,semi-batch,constant pressure,0.101,constant temperature,60,99.9,0,0,0.8,0,0.125,"acidification, infrared spectroscopy",,,,28.3,5,0.38438773770075263,0.5125169836010037,0.25625849180050186,2.050067934404015,38.05438603237452,0.032032311,57.40190216,0.25625849180050186,23.4,27.86965415945076,72.13034584054924,0,6.797916619313841,0.6151865972938646,3.075932986469323,19.350415124694017,1.3422253031866136,8.769388302,0,0,0,0.8388908144916336,0,7.270387059,8.508245859911455,0,0,0,0,0,10.487975920564761,0,0,0,2.703233295210294,0,0.8388908144916336,1.531657143756361,0.1375641664371268
"slurry--20.0--gonz??lez2014-bd0001--100.0--nan--0.0--nan--0.0--nan--0.0--nan--0.0--aqueous carbonation--semi-batch--nan--constant pressure--0.101--constant temperature--60.0--99.9--0.0--0.0--0.8--nan--nan--0.0--acidification, infrared spectroscopy",,20,0,0,0,semi-batch,constant pressure,0.101,constant temperature,60,99.9,0,0,0.8,0,0.1875,"acidification, infrared spectroscopy",,,,28.3,5,0.38438773770075263,0.5125169836010037,0.25625849180050186,2.050067934404015,38.05438603237452,0.032032311,57.40190216,0.25625849180050186,23.4,27.86965415945076,72.13034584054924,0,6.797916619313841,0.6151865972938646,3.075932986469323,19.350415124694017,1.3422253031866136,8.769388302,0,0,0,0.8388908144916336,0,7.270387059,8.508245859911455,0,0,0,0,0,10.487975920564761,0,0,0,2.703233295210294,0,0.8388908144916336,1.531657143756361,0.13692996001689908
"slurry--20.0--gonz??lez2014-bd0001--100.0--nan--0.0--nan--0.0--nan--0.0--nan--0.0--aqueous carbonation--semi-batch--nan--constant pressure--0.101--constant temperature--60.0--99.9--0.0--0.0--0.8--nan--nan--0.0--acidification, infrared spectroscopy",,20,0,0,0,semi-batch,constant pressure,0.101,constant temperature,60,99.9,0,0,0.8,0,0.25,"acidification, infrared spectroscopy",,,,28.3,5,0.38438773770075263,0.5125169836010037,0.25625849180050186,2.050067934404015,38.05438603237452,0.032032311,57.40190216,0.25625849180050186,23.4,27.86965415945076,72.13034584054924,0,6.797916619313841,0.6151865972938646,3.075932986469323,19.350415124694017,1.3422253031866136,8.769388302,0,0,0,0.8388908144916336,0,7.270387059,8.508245859911455,0,0,0,0,0,10.487975920564761,0,0,0,2.703233295210294,0,0.8388908144916336,1.531657143756361,0.1410982535834544
"slurry--20.0--gonz??lez2014-bd0001--100.0--nan--0.0--nan--0.0--nan--0.0--nan--0.0--aqueous carbonation--semi-batch--nan--constant pressure--0.101--constant temperature--60.0--99.9--0.0--0.0--0.8--nan--nan--0.0--acidification, infrared spectroscopy",,20,0,0,0,semi-batch,constant pressure,0.101,constant temperature,60,99.9,0,0,0.8,0,0.3125,"acidification, infrared spectroscopy",,,,28.3,5,0.38438773770075263,0.5125169836010037,0.25625849180050186,2.050067934404015,38.05438603237452,0.032032311,57.40190216,0.25625849180050186,23.4,27.86965415945076,72.13034584054924,0,6.797916619313841,0.6151865972938646,3.075932986469323,19.350415124694017,1.3422253031866136,8.769388302,0,0,0,0.8388908144916336,0,7.270387059,8.508245859911455,0,0,0,0,0,10.487975920564761,0,0,0,2.703233295210294,0,0.8388908144916336,1.531657143756361,0.1472710106756573
"slurry--20.0--gonz??lez2014-bd0001--100.0--nan--0.0--nan--0.0--nan--0.0--nan--0.0--aqueous carbonation--semi-batch--nan--constant pressure--0.101--constant temperature--60.0--99.9--0.0--0.0--0.8--nan--nan--0.0--acidification, infrared spectroscopy",,20,0,0,0,semi-batch,constant pressure,0.101,constant temperature,60,99.9,0,0,0.8,0,0.375,"acidification, infrared spectroscopy",,,,28.3,5,0.38438773770075263,0.5125169836010037,0.25625849180050186,2.050067934404015,38.05438603237452,0.032032311,57.40190216,0.25625849180050186,23.4,27.86965415945076,72.13034584054924,0,6.797916619313841,0.6151865972938646,3.075932986469323,19.350415124694017,1.3422253031866136,8.769388302,0,0,0,0.8388908144916336,0,7.270387059,8.508245859911455,0,0,0,0,0,10.487975920564761,0,0,0,2.703233295210294,0,0.8388908144916336,1.531657143756361,0.15305599793214933
"slurry--20.0--gonz??lez2014-bd0001--100.0--nan--0.0--nan--0.0--nan--0.0--nan--0.0--aqueous carbonation--semi-batch--nan--constant pressure--0.101--constant temperature--60.0--99.9--0.0--0.0--0.8--nan--nan--0.0--acidification, infrared spectroscopy",,20,0,0,0,semi-batch,constant pressure,0.101,constant temperature,60,99.9,0,0,0.8,0,0.4375,"acidification, infrared spectroscopy",,,,28.3,5,0.38438773770075263,0.5125169836010037,0.25625849180050186,2.050067934404015,38.05438603237452,0.032032311,57.40190216,0.25625849180050186,23.4,27.86965415945076,72.13034584054924,0,6.797916619313841,0.6151865972938646,3.075932986469323,19.350415124694017,1.3422253031866136,8.769388302,0,0,0,0.8388908144916336,0,7.270387059,8.508245859911455,0,0,0,0,0,10.487975920564761,0,0,0,2.703233295210294,0,0.8388908144916336,1.531657143756361,0.15552680793521068
"slurry--20.0--gonz??lez2014-bd0001--100.0--nan--0.0--nan--0.0--nan--0.0--nan--0.0--aqueous carbonation--semi-batch--nan--constant pressure--0.101--constant temperature--60.0--99.9--0.0--0.0--0.8--nan--nan--0.0--acidification, infrared spectroscopy",,20,0,0,0,semi-batch,constant pressure,0.101,constant temperature,60,99.9,0,0,0.8,0,0.5,"acidification, infrared spectroscopy",,,,28.3,5,0.38438773770075263,0.5125169836010037,0.25625849180050186,2.050067934404015,38.05438603237452,0.032032311,57.40190216,0.25625849180050186,23.4,27.86965415945076,72.13034584054924,0,6.797916619313841,0.6151865972938646,3.075932986469323,19.350415124694017,1.3422253031866136,8.769388302,0,0,0,0.8388908144916336,0,7.270387059,8.508245859911455,0,0,0,0,0,10.487975920564761,0,0,0,2.703233295210294,0,0.8388908144916336,1.531657143756361,0.1592206123084478
"slurry--20.0--gonz??lez2014-bd0001--100.0--nan--0.0--nan--0.0--nan--0.0--nan--0.0--aqueous carbonation--semi-batch--nan--constant pressure--0.101--constant temperature--60.0--99.9--0.0--0.0--0.8--nan--nan--0.0--acidification, infrared spectroscopy",,20,0,0,0,semi-batch,constant pressure,0.101,constant temperature,60,99.9,0,0,0.8,0,0.5625,"acidification, infrared spectroscopy",,,,28.3,5,0.38438773770075263,0.5125169836010037,0.25625849180050186,2.050067934404015,38.05438603237452,0.032032311,57.40190216,0.25625849180050186,23.4,27.86965415945076,72.13034584054924,0,6.797916619313841,0.6151865972938646,3.075932986469323,19.350415124694017,1.3422253031866136,8.769388302,0,0,0,0.8388908144916336,0,7.270387059,8.508245859911455,0,0,0,0,0,10.487975920564761,0,0,0,2.703233295210294,0,0.8388908144916336,1.531657143756361,0.1559327044618358
"slurry--20.0--gonz??lez2014-bd0001--100.0--nan--0.0--nan--0.0--nan--0.0--nan--0.0--aqueous carbonation--semi-batch--nan--constant pressure--0.101--constant temperature--60.0--99.9--0.0--0.0--0.8--nan--nan--0.0--acidification, infrared spectroscopy",,20,0,0,0,semi-batch,constant pressure,0.101,constant temperature,60,99.9,0,0,0.8,0,0.625,"acidification, infrared spectroscopy",,,,28.3,5,0.38438773770075263,0.5125169836010037,0.25625849180050186,2.050067934404015,38.05438603237452,0.032032311,57.40190216,0.25625849180050186,23.4,27.86965415945076,72.13034584054924,0,6.797916619313841,0.6151865972938646,3.075932986469323,19.350415124694017,1.3422253031866136,8.769388302,0,0,0,0.8388908144916336,0,7.270387059,8.508245859911455,0,0,0,0,0,10.487975920564761,0,0,0,2.703233295210294,0,0.8388908144916336,1.531657143756361,0.1550957542372019
"slurry--20.0--gonz??lez2014-bd0001--100.0--nan--0.0--nan--0.0--nan--0.0--nan--0.0--aqueous carbonation--semi-batch--nan--constant pressure--0.101--constant temperature--60.0--99.9--0.0--0.0--0.8--nan--nan--0.0--acidification, infrared spectroscopy",,20,0,0,0,semi-batch,constant pressure,0.101,constant temperature,60,99.9,0,0,0.8,0,0.6875,"acidification, infrared spectroscopy",,,,28.3,5,0.38438773770075263,0.5125169836010037,0.25625849180050186,2.050067934404015,38.05438603237452,0.032032311,57.40190216,0.25625849180050186,23.4,27.86965415945076,72.13034584054924,0,6.797916619313841,0.6151865972938646,3.075932986469323,19.350415124694017,1.3422253031866136,8.769388302,0,0,0,0.8388908144916336,0,7.270387059,8.508245859911455,0,0,0,0,0,10.487975920564761,0,0,0,2.703233295210294,0,0.8388908144916336,1.531657143756361,0.16449534049814224
"slurry--20.0--gonz??lez2014-bd0001--100.0--nan--0.0--nan--0.0--nan--0.0--nan--0.0--aqueous carbonation--semi-batch--nan--constant pressure--0.101--constant temperature--60.0--99.9--0.0--0.0--0.8--nan--nan--0.0--acidification, infrared spectroscopy",,20,0,0,0,semi-batch,constant pressure,0.101,constant temperature,60,99.9,0,0,0.8,0,0.75,"acidification, infrared spectroscopy",,,,28.3,5,0.38438773770075263,0.5125169836010037,0.25625849180050186,2.050067934404015,38.05438603237452,0.032032311,57.40190216,0.25625849180050186,23.4,27.86965415945076,72.13034584054924,0,6.797916619313841,0.6151865972938646,3.075932986469323,19.350415124694017,1.3422253031866136,8.769388302,0,0,0,0.8388908144916336,0,7.270387059,8.508245859911455,0,0,0,0,0,10.487975920564761,0,0,0,2.703233295210294,0,0.8388908144916336,1.531657143756361,0.16196073181036738
"slurry--20.0--gonz??lez2014-bd0001--100.0--nan--0.0--nan--0.0--nan--0.0--nan--0.0--aqueous carbonation--semi-batch--nan--constant pressure--0.101--constant temperature--60.0--99.9--0.0--0.0--0.8--nan--nan--0.0--acidification, infrared spectroscopy",,20,0,0,0,semi-batch,constant pressure,0.101,constant temperature,60,99.9,0,0,0.8,0,0.8125,"acidification, infrared spectroscopy",,,,28.3,5,0.38438773770075263,0.5125169836010037,0.25625849180050186,2.050067934404015,38.05438603237452,0.032032311,57.40190216,0.25625849180050186,23.4,27.86965415945076,72.13034584054924,0,6.797916619313841,0.6151865972938646,3.075932986469323,19.350415124694017,1.3422253031866136,8.769388302,0,0,0,0.8388908144916336,0,7.270387059,8.508245859911455,0,0,0,0,0,10.487975920564761,0,0,0,2.703233295210294,0,0.8388908144916336,1.531657143756361,0.16046700151983945
"slurry--20.0--gonz??lez2014-bd0001--100.0--nan--0.0--nan--0.0--nan--0.0--nan--0.0--aqueous carbonation--semi-batch--nan--constant pressure--0.101--constant temperature--60.0--99.9--0.0--0.0--0.8--nan--nan--0.0--acidification, infrared spectroscopy",,20,0,0,0,semi-batch,constant pressure,0.101,constant temperature,60,99.9,0,0,0.8,0,0.875,"acidification, infrared spectroscopy",,,,28.3,5,0.38438773770075263,0.5125169836010037,0.25625849180050186,2.050067934404015,38.05438603237452,0.032032311,57.40190216,0.25625849180050186,23.4,27.86965415945076,72.13034584054924,0,6.797916619313841,0.6151865972938646,3.075932986469323,19.350415124694017,1.3422253031866136,8.769388302,0,0,0,0.8388908144916336,0,7.270387059,8.508245859911455,0,0,0,0,0,10.487975920564761,0,0,0,2.703233295210294,0,0.8388908144916336,1.531657143756361,0.16722164231814696
"slurry--20.0--gonz??lez2014-bd0001--100.0--nan--0.0--nan--0.0--nan--0.0--nan--0.0--aqueous carbonation--semi-batch--nan--constant pressure--0.101--constant temperature--60.0--99.9--0.0--0.0--0.8--nan--nan--0.0--acidification, infrared spectroscopy",,20,0,0,0,semi-batch,constant pressure,0.101,constant temperature,60,99.9,0,0,0.8,0,0.9375,"acidification, infrared spectroscopy",,,,28.3,5,0.38438773770075263,0.5125169836010037,0.25625849180050186,2.050067934404015,38.05438603237452,0.032032311,57.40190216,0.25625849180050186,23.4,27.86965415945076,72.13034584054924,0,6.797916619313841,0.6151865972938646,3.075932986469323,19.350415124694017,1.3422253031866136,8.769388302,0,0,0,0.8388908144916336,0,7.270387059,8.508245859911455,0,0,0,0,0,10.487975920564761,0,0,0,2.703233295210294,0,0.8388908144916336,1.531657143756361,0.17015558775632422
"slurry--20.0--gonz??lez2014-bd0001--100.0--nan--0.0--nan--0.0--nan--0.0--nan--0.0--aqueous carbonation--semi-batch--nan--constant pressure--0.101--constant temperature--60.0--99.9--0.0--0.0--0.8--nan--nan--0.0--acidification, infrared spectroscopy",,20,0,0,0,semi-batch,constant pressure,0.101,constant temperature,60,99.9,0,0,0.8,0,1,"acidification, infrared spectroscopy",,,,28.3,5,0.38438773770075263,0.5125169836010037,0.25625849180050186,2.050067934404015,38.05438603237452,0.032032311,57.40190216,0.25625849180050186,23.4,27.86965415945076,72.13034584054924,0,6.797916619313841,0.6151865972938646,3.075932986469323,19.350415124694017,1.3422253031866136,8.769388302,0,0,0,0.8388908144916336,0,7.270387059,8.508245859911455,0,0,0,0,0,10.487975920564761,0,0,0,2.703233295210294,0,0.8388908144916336,1.531657143756361,0.16906663196021693
"slurry--20.0--gonz??lez2014-bd0001--100.0--nan--0.0--nan--0.0--nan--0.0--nan--0.0--aqueous carbonation--semi-batch--nan--constant pressure--0.101--constant temperature--60.0--99.9--0.0--0.0--0.8--nan--nan--0.0--acidification, infrared spectroscopy",,20,0,0,0,semi-batch,constant pressure,0.101,constant temperature,60,99.9,0,0,0.8,0,1.0625,"acidification, infrared spectroscopy",,,,28.3,5,0.38438773770075263,0.5125169836010037,0.25625849180050186,2.050067934404015,38.05438603237452,0.032032311,57.40190216,0.25625849180050186,23.4,27.86965415945076,72.13034584054924,0,6.797916619313841,0.6151865972938646,3.075932986469323,19.350415124694017,1.3422253031866136,8.769388302,0,0,0,0.8388908144916336,0,7.270387059,8.508245859911455,0,0,0,0,0,10.487975920564761,0,0,0,2.703233295210294,0,0.8388908144916336,1.531657143756361,0.16936135090562293
"slurry--20.0--gonz??lez2014-bd0001--100.0--nan--0.0--nan--0.0--nan--0.0--nan--0.0--aqueous carbonation--semi-batch--nan--constant pressure--0.101--constant temperature--60.0--99.9--0.0--0.0--0.8--nan--nan--0.0--acidification, infrared spectroscopy",,20,0,0,0,semi-batch,constant pressure,0.101,constant temperature,60,99.9,0,0,0.8,0,1.125,"acidification, infrared spectroscopy",,,,28.3,5,0.38438773770075263,0.5125169836010037,0.25625849180050186,2.050067934404015,38.05438603237452,0.032032311,57.40190216,0.25625849180050186,23.4,27.86965415945076,72.13034584054924,0,6.797916619313841,0.6151865972938646,3.075932986469323,19.350415124694017,1.3422253031866136,8.769388302,0,0,0,0.8388908144916336,0,7.270387059,8.508245859911455,0,0,0,0,0,10.487975920564761,0,0,0,2.703233295210294,0,0.8388908144916336,1.531657143756361,0.17121917812663442
"slurry--20.0--gonz??lez2014-bd0001--100.0--nan--0.0--nan--0.0--nan--0.0--nan--0.0--aqueous carbonation--semi-batch--nan--constant pressure--0.101--constant temperature--60.0--99.9--0.0--0.0--0.8--nan--nan--0.0--acidification, infrared spectroscopy",,20,0,0,0,semi-batch,constant pressure,0.101,constant temperature,60,99.9,0,0,0.8,0,1.1875,"acidification, infrared spectroscopy",,,,28.3,5,0.38438773770075263,0.5125169836010037,0.25625849180050186,2.050067934404015,38.05438603237452,0.032032311,57.40190216,0.25625849180050186,23.4,27.86965415945076,72.13034584054924,0,6.797916619313841,0.6151865972938646,3.075932986469323,19.350415124694017,1.3422253031866136,8.769388302,0,0,0,0.8388908144916336,0,7.270387059,8.508245859911455,0,0,0,0,0,10.487975920564761,0,0,0,2.703233295210294,0,0.8388908144916336,1.531657143756361,0.1717136947443869
"slurry--20.0--gonz??lez2014-bd0001--100.0--nan--0.0--nan--0.0--nan--0.0--nan--0.0--aqueous carbonation--semi-batch--nan--constant pressure--0.101--constant temperature--60.0--99.9--0.0--0.0--0.8--nan--nan--0.0--acidification, infrared spectroscopy",,20,0,0,0,semi-batch,constant pressure,0.101,constant temperature,60,99.9,0,0,0.8,0,1.25,"acidification, infrared spectroscopy",,,,28.3,5,0.38438773770075263,0.5125169836010037,0.25625849180050186,2.050067934404015,38.05438603237452,0.032032311,57.40190216,0.25625849180050186,23.4,27.86965415945076,72.13034584054924,0,6.797916619313841,0.6151865972938646,3.075932986469323,19.350415124694017,1.3422253031866136,8.769388302,0,0,0,0.8388908144916336,0,7.270387059,8.508245859911455,0,0,0,0,0,10.487975920564761,0,0,0,2.703233295210294,0,0.8388908144916336,1.531657143756361,0.17015821194806585
"slurry--20.0--gonz??lez2014-bd0001--100.0--nan--0.0--nan--0.0--nan--0.0--nan--0.0--aqueous carbonation--semi-batch--nan--constant pressure--0.101--constant temperature--60.0--99.9--0.0--0.0--0.8--nan--nan--0.0--acidification, infrared spectroscopy",,20,0,0,0,semi-batch,constant pressure,0.101,constant temperature,60,99.9,0,0,0.8,0,1.3125,"acidification, infrared spectroscopy",,,,28.3,5,0.38438773770075263,0.5125169836010037,0.25625849180050186,2.050067934404015,38.05438603237452,0.032032311,57.40190216,0.25625849180050186,23.4,27.86965415945076,72.13034584054924,0,6.797916619313841,0.6151865972938646,3.075932986469323,19.350415124694017,1.3422253031866136,8.769388302,0,0,0,0.8388908144916336,0,7.270387059,8.508245859911455,0,0,0,0,0,10.487975920564761,0,0,0,2.703233295210294,0,0.8388908144916336,1.531657143756361,0.1727510541682672
"slurry--20.0--gonz??lez2014-bd0001--100.0--nan--0.0--nan--0.0--nan--0.0--nan--0.0--aqueous carbonation--semi-batch--nan--constant pressure--0.101--constant temperature--60.0--99.9--0.0--0.0--0.8--nan--nan--0.0--acidification, infrared spectroscopy",,20,0,0,0,semi-batch,constant pressure,0.101,constant temperature,60,99.9,0,0,0.8,0,1.375,"acidification, infrared spectroscopy",,,,28.3,5,0.38438773770075263,0.5125169836010037,0.25625849180050186,2.050067934404015,38.05438603237452,0.032032311,57.40190216,0.25625849180050186,23.4,27.86965415945076,72.13034584054924,0,6.797916619313841,0.6151865972938646,3.075932986469323,19.350415124694017,1.3422253031866136,8.769388302,0,0,0,0.8388908144916336,0,7.270387059,8.508245859911455,0,0,0,0,0,10.487975920564761,0,0,0,2.703233295210294,0,0.8388908144916336,1.531657143756361,0.17690923907531422
"slurry--20.0--gonz??lez2014-bd0001--100.0--nan--0.0--nan--0.0--nan--0.0--nan--0.0--aqueous carbonation--semi-batch--nan--constant pressure--0.101--constant temperature--60.0--99.9--0.0--0.0--0.8--nan--nan--0.0--acidification, infrared spectroscopy",,20,0,0,0,semi-batch,constant pressure,0.101,constant temperature,60,99.9,0,0,0.8,0,1.4375,"acidification, infrared spectroscopy",,,,28.3,5,0.38438773770075263,0.5125169836010037,0.25625849180050186,2.050067934404015,38.05438603237452,0.032032311,57.40190216,0.25625849180050186,23.4,27.86965415945076,72.13034584054924,0,6.797916619313841,0.6151865972938646,3.075932986469323,19.350415124694017,1.3422253031866136,8.769388302,0,0,0,0.8388908144916336,0,7.270387059,8.508245859911455,0,0,0,0,0,10.487975920564761,0,0,0,2.703233295210294,0,0.8388908144916336,1.531657143756361,0.17726539173716568
"slurry--20.0--gonz??lez2014-bd0001--100.0--nan--0.0--nan--0.0--nan--0.0--nan--0.0--aqueous carbonation--semi-batch--nan--constant pressure--0.101--constant temperature--60.0--99.9--0.0--0.0--0.8--nan--nan--0.0--acidification, infrared spectroscopy",,20,0,0,0,semi-batch,constant pressure,0.101,constant temperature,60,99.9,0,0,0.8,0,1.5,"acidification, infrared spectroscopy",,,,28.3,5,0.38438773770075263,0.5125169836010037,0.25625849180050186,2.050067934404015,38.05438603237452,0.032032311,57.40190216,0.25625849180050186,23.4,27.86965415945076,72.13034584054924,0,6.797916619313841,0.6151865972938646,3.075932986469323,19.350415124694017,1.3422253031866136,8.769388302,0,0,0,0.8388908144916336,0,7.270387059,8.508245859911455,0,0,0,0,0,10.487975920564761,0,0,0,2.703233295210294,0,0.8388908144916336,1.531657143756361,0.17770525018464986
"slurry--20.0--gonz??lez2014-bd0001--100.0--nan--0.0--nan--0.0--nan--0.0--nan--0.0--aqueous carbonation--semi-batch--nan--constant pressure--0.101--constant temperature--90.0--99.9--0.0--0.0--0.8--nan--nan--0.0--acidification, infrared spectroscopy",,20,0,0,0,semi-batch,constant pressure,0.101,constant temperature,90,99.9,0,0,0.8,0,0,"acidification, infrared spectroscopy",,,,28.3,5,0.38438773770075263,0.5125169836010037,0.25625849180050186,2.050067934404015,38.05438603237452,0.032032311,57.40190216,0.25625849180050186,23.4,27.86965415945076,72.13034584054924,0,6.797916619313841,0.6151865972938646,3.075932986469323,19.350415124694017,1.3422253031866136,8.769388302,0,0,0,0.8388908144916336,0,7.270387059,8.508245859911455,0,0,0,0,0,10.487975920564761,0,0,0,2.703233295210294,0,0.8388908144916336,1.531657143756361,1e-05
"slurry--20.0--gonz??lez2014-bd0001--100.0--nan--0.0--nan--0.0--nan--0.0--nan--0.0--aqueous carbonation--semi-batch--nan--constant pressure--0.101--constant temperature--90.0--99.9--0.0--0.0--0.8--nan--nan--0.0--acidification, infrared spectroscopy",,20,0,0,0,semi-batch,constant pressure,0.101,constant temperature,90,99.9,0,0,0.8,0,0.0625,"acidification, infrared spectroscopy",,,,28.3,5,0.38438773770075263,0.5125169836010037,0.25625849180050186,2.050067934404015,38.05438603237452,0.032032311,57.40190216,0.25625849180050186,23.4,27.86965415945076,72.13034584054924,0,6.797916619313841,0.6151865972938646,3.075932986469323,19.350415124694017,1.3422253031866136,8.769388302,0,0,0,0.8388908144916336,0,7.270387059,8.508245859911455,0,0,0,0,0,10.487975920564761,0,0,0,2.703233295210294,0,0.8388908144916336,1.531657143756361,0.11940664672973456
