Repository: kycai/c3gb

# c3gb

**c3gb**, Gradient Boosting models for predicting the CO2 uptake of Coal ashes in Carbon mineralization, were developed in the research article: [AI-guided prediction and control of CO2 mineralization in coal ashes as carbon-efficient supplementary cementitious materials](). They are tree-based ensemble models. 

The models take the physicochemical properties of coal ashes, along with the process parameters related to reactant proportions and carbonation conditions as input features, while the output is CO2 uptake. The models can be used as a objective function to optimize the carbonation process for CO2 mineralization in coal ashes.

Kangyi Cai 2026 @ Missouri S&T

File: data/Xys_gt_augmented.csv (part 68 of 89)
Group id,Class id,Water-Solid ratio,Chemical admixture 1-content,Chemical admixture 2-content,Chemical admixture 3-content,Carbonation reactor operation mode,Carbonation pressure control type,Carbonation pressure,Carbonation temperature control type,Carbonation temperature,Carbonation gas 1-CO2,Carbonation gas 2-H2O vapor,Carbonation gas 3-N2,Carbonation gas flow rate,Carbonation stirring speed ,Carbonation duration,Method-CO2 uptake,Chemical admixture 1_Classification 2,Chemical admixture 2_Classification 2,Chemical admixture 3_Classification 2,"Solid_Dv,50",Solid_Specific surface area,Solid_Na2O,Solid_MgO,Solid_Al2O3,Solid_SiO2,Solid_SO3,Solid_K2O,Solid_CaO,Solid_Fe2O3,Solid_Loss on ignition,Solid_Amorphous+others,Solid_Crystalline,Solid_Albite,Solid_Anhydrite,Solid_Augite,Solid_Bassanite,Solid_Brownmillerite,Solid_Brucite,Solid_Calcite,Solid_Corundum,Solid_Diopside,Solid_Glauberite,Solid_Gypsum,Solid_Hematite,Solid_Hydrotalcite,Solid_Lime,Solid_Maghemite,Solid_Magnesioferrite,Solid_Magnetite,Solid_Microcline,Solid_Mullite,Solid_Periclase,Solid_Polyhalite,Solid_Portlandite,Solid_Pyroaurite,Solid_Quartz,Solid_Spinel,Solid_Srebrodolskite,Solid_Thenardite,Experimental CO2 uptake-U2
"slurry--20.0--gonz??lez2014-bd0001--100.0--nan--0.0--nan--0.0--nan--0.0--nan--0.0--aqueous carbonation--semi-batch--nan--constant pressure--0.101--constant temperature--90.0--99.9--0.0--0.0--0.8--nan--nan--0.0--acidification, infrared spectroscopy",,20,0,0,0,semi-batch,constant pressure,0.101,constant temperature,90,99.9,0,0,0.8,0,0.125,"acidification, infrared spectroscopy",,,,28.3,5,0.38438773770075263,0.5125169836010037,0.25625849180050186,2.050067934404015,38.05438603237452,0.032032311,57.40190216,0.25625849180050186,23.4,27.86965415945076,72.13034584054924,0,6.797916619313841,0.6151865972938646,3.075932986469323,19.350415124694017,1.3422253031866136,8.769388302,0,0,0,0.8388908144916336,0,7.270387059,8.508245859911455,0,0,0,0,0,10.487975920564761,0,0,0,2.703233295210294,0,0.8388908144916336,1.531657143756361,0.12792007737297134
"slurry--20.0--gonz??lez2014-bd0001--100.0--nan--0.0--nan--0.0--nan--0.0--nan--0.0--aqueous carbonation--semi-batch--nan--constant pressure--0.101--constant temperature--90.0--99.9--0.0--0.0--0.8--nan--nan--0.0--acidification, infrared spectroscopy",,20,0,0,0,semi-batch,constant pressure,0.101,constant temperature,90,99.9,0,0,0.8,0,0.1875,"acidification, infrared spectroscopy",,,,28.3,5,0.38438773770075263,0.5125169836010037,0.25625849180050186,2.050067934404015,38.05438603237452,0.032032311,57.40190216,0.25625849180050186,23.4,27.86965415945076,72.13034584054924,0,6.797916619313841,0.6151865972938646,3.075932986469323,19.350415124694017,1.3422253031866136,8.769388302,0,0,0,0.8388908144916336,0,7.270387059,8.508245859911455,0,0,0,0,0,10.487975920564761,0,0,0,2.703233295210294,0,0.8388908144916336,1.531657143756361,0.1405261785356753
"slurry--20.0--gonz??lez2014-bd0001--100.0--nan--0.0--nan--0.0--nan--0.0--nan--0.0--aqueous carbonation--semi-batch--nan--constant pressure--0.101--constant temperature--90.0--99.9--0.0--0.0--0.8--nan--nan--0.0--acidification, infrared spectroscopy",,20,0,0,0,semi-batch,constant pressure,0.101,constant temperature,90,99.9,0,0,0.8,0,0.25,"acidification, infrared spectroscopy",,,,28.3,5,0.38438773770075263,0.5125169836010037,0.25625849180050186,2.050067934404015,38.05438603237452,0.032032311,57.40190216,0.25625849180050186,23.4,27.86965415945076,72.13034584054924,0,6.797916619313841,0.6151865972938646,3.075932986469323,19.350415124694017,1.3422253031866136,8.769388302,0,0,0,0.8388908144916336,0,7.270387059,8.508245859911455,0,0,0,0,0,10.487975920564761,0,0,0,2.703233295210294,0,0.8388908144916336,1.531657143756361,0.14918077052240866
"slurry--20.0--gonz??lez2014-bd0001--100.0--nan--0.0--nan--0.0--nan--0.0--nan--0.0--aqueous carbonation--semi-batch--nan--constant pressure--0.101--constant temperature--90.0--99.9--0.0--0.0--0.8--nan--nan--0.0--acidification, infrared spectroscopy",,20,0,0,0,semi-batch,constant pressure,0.101,constant temperature,90,99.9,0,0,0.8,0,0.3125,"acidification, infrared spectroscopy",,,,28.3,5,0.38438773770075263,0.5125169836010037,0.25625849180050186,2.050067934404015,38.05438603237452,0.032032311,57.40190216,0.25625849180050186,23.4,27.86965415945076,72.13034584054924,0,6.797916619313841,0.6151865972938646,3.075932986469323,19.350415124694017,1.3422253031866136,8.769388302,0,0,0,0.8388908144916336,0,7.270387059,8.508245859911455,0,0,0,0,0,10.487975920564761,0,0,0,2.703233295210294,0,0.8388908144916336,1.531657143756361,0.1474625752005557
"slurry--20.0--gonz??lez2014-bd0001--100.0--nan--0.0--nan--0.0--nan--0.0--nan--0.0--aqueous carbonation--semi-batch--nan--constant pressure--0.101--constant temperature--90.0--99.9--0.0--0.0--0.8--nan--nan--0.0--acidification, infrared spectroscopy",,20,0,0,0,semi-batch,constant pressure,0.101,constant temperature,90,99.9,0,0,0.8,0,0.375,"acidification, infrared spectroscopy",,,,28.3,5,0.38438773770075263,0.5125169836010037,0.25625849180050186,2.050067934404015,38.05438603237452,0.032032311,57.40190216,0.25625849180050186,23.4,27.86965415945076,72.13034584054924,0,6.797916619313841,0.6151865972938646,3.075932986469323,19.350415124694017,1.3422253031866136,8.769388302,0,0,0,0.8388908144916336,0,7.270387059,8.508245859911455,0,0,0,0,0,10.487975920564761,0,0,0,2.703233295210294,0,0.8388908144916336,1.531657143756361,0.1534290254991997
"slurry--20.0--gonz??lez2014-bd0001--100.0--nan--0.0--nan--0.0--nan--0.0--nan--0.0--aqueous carbonation--semi-batch--nan--constant pressure--0.101--constant temperature--90.0--99.9--0.0--0.0--0.8--nan--nan--0.0--acidification, infrared spectroscopy",,20,0,0,0,semi-batch,constant pressure,0.101,constant temperature,90,99.9,0,0,0.8,0,0.4375,"acidification, infrared spectroscopy",,,,28.3,5,0.38438773770075263,0.5125169836010037,0.25625849180050186,2.050067934404015,38.05438603237452,0.032032311,57.40190216,0.25625849180050186,23.4,27.86965415945076,72.13034584054924,0,6.797916619313841,0.6151865972938646,3.075932986469323,19.350415124694017,1.3422253031866136,8.769388302,0,0,0,0.8388908144916336,0,7.270387059,8.508245859911455,0,0,0,0,0,10.487975920564761,0,0,0,2.703233295210294,0,0.8388908144916336,1.531657143756361,0.15902859396882116
"slurry--20.0--gonz??lez2014-bd0001--100.0--nan--0.0--nan--0.0--nan--0.0--nan--0.0--aqueous carbonation--semi-batch--nan--constant pressure--0.101--constant temperature--90.0--99.9--0.0--0.0--0.8--nan--nan--0.0--acidification, infrared spectroscopy",,20,0,0,0,semi-batch,constant pressure,0.101,constant temperature,90,99.9,0,0,0.8,0,0.5,"acidification, infrared spectroscopy",,,,28.3,5,0.38438773770075263,0.5125169836010037,0.25625849180050186,2.050067934404015,38.05438603237452,0.032032311,57.40190216,0.25625849180050186,23.4,27.86965415945076,72.13034584054924,0,6.797916619313841,0.6151865972938646,3.075932986469323,19.350415124694017,1.3422253031866136,8.769388302,0,0,0,0.8388908144916336,0,7.270387059,8.508245859911455,0,0,0,0,0,10.487975920564761,0,0,0,2.703233295210294,0,0.8388908144916336,1.531657143756361,0.16433651585386533
"slurry--20.0--gonz??lez2014-bd0001--100.0--nan--0.0--nan--0.0--nan--0.0--nan--0.0--aqueous carbonation--semi-batch--nan--constant pressure--0.101--constant temperature--90.0--99.9--0.0--0.0--0.8--nan--nan--0.0--acidification, infrared spectroscopy",,20,0,0,0,semi-batch,constant pressure,0.101,constant temperature,90,99.9,0,0,0.8,0,0.5625,"acidification, infrared spectroscopy",,,,28.3,5,0.38438773770075263,0.5125169836010037,0.25625849180050186,2.050067934404015,38.05438603237452,0.032032311,57.40190216,0.25625849180050186,23.4,27.86965415945076,72.13034584054924,0,6.797916619313841,0.6151865972938646,3.075932986469323,19.350415124694017,1.3422253031866136,8.769388302,0,0,0,0.8388908144916336,0,7.270387059,8.508245859911455,0,0,0,0,0,10.487975920564761,0,0,0,2.703233295210294,0,0.8388908144916336,1.531657143756361,0.16294834440648637
"slurry--20.0--gonz??lez2014-bd0001--100.0--nan--0.0--nan--0.0--nan--0.0--nan--0.0--aqueous carbonation--semi-batch--nan--constant pressure--0.101--constant temperature--90.0--99.9--0.0--0.0--0.8--nan--nan--0.0--acidification, infrared spectroscopy",,20,0,0,0,semi-batch,constant pressure,0.101,constant temperature,90,99.9,0,0,0.8,0,0.625,"acidification, infrared spectroscopy",,,,28.3,5,0.38438773770075263,0.5125169836010037,0.25625849180050186,2.050067934404015,38.05438603237452,0.032032311,57.40190216,0.25625849180050186,23.4,27.86965415945076,72.13034584054924,0,6.797916619313841,0.6151865972938646,3.075932986469323,19.350415124694017,1.3422253031866136,8.769388302,0,0,0,0.8388908144916336,0,7.270387059,8.508245859911455,0,0,0,0,0,10.487975920564761,0,0,0,2.703233295210294,0,0.8388908144916336,1.531657143756361,0.16481804676711795
"slurry--20.0--gonz??lez2014-bd0001--100.0--nan--0.0--nan--0.0--nan--0.0--nan--0.0--aqueous carbonation--semi-batch--nan--constant pressure--0.101--constant temperature--90.0--99.9--0.0--0.0--0.8--nan--nan--0.0--acidification, infrared spectroscopy",,20,0,0,0,semi-batch,constant pressure,0.101,constant temperature,90,99.9,0,0,0.8,0,0.6875,"acidification, infrared spectroscopy",,,,28.3,5,0.38438773770075263,0.5125169836010037,0.25625849180050186,2.050067934404015,38.05438603237452,0.032032311,57.40190216,0.25625849180050186,23.4,27.86965415945076,72.13034584054924,0,6.797916619313841,0.6151865972938646,3.075932986469323,19.350415124694017,1.3422253031866136,8.769388302,0,0,0,0.8388908144916336,0,7.270387059,8.508245859911455,0,0,0,0,0,10.487975920564761,0,0,0,2.703233295210294,0,0.8388908144916336,1.531657143756361,0.16385170513934358
"slurry--20.0--gonz??lez2014-bd0001--100.0--nan--0.0--nan--0.0--nan--0.0--nan--0.0--aqueous carbonation--semi-batch--nan--constant pressure--0.101--constant temperature--90.0--99.9--0.0--0.0--0.8--nan--nan--0.0--acidification, infrared spectroscopy",,20,0,0,0,semi-batch,constant pressure,0.101,constant temperature,90,99.9,0,0,0.8,0,0.75,"acidification, infrared spectroscopy",,,,28.3,5,0.38438773770075263,0.5125169836010037,0.25625849180050186,2.050067934404015,38.05438603237452,0.032032311,57.40190216,0.25625849180050186,23.4,27.86965415945076,72.13034584054924,0,6.797916619313841,0.6151865972938646,3.075932986469323,19.350415124694017,1.3422253031866136,8.769388302,0,0,0,0.8388908144916336,0,7.270387059,8.508245859911455,0,0,0,0,0,10.487975920564761,0,0,0,2.703233295210294,0,0.8388908144916336,1.531657143756361,0.17122215212504133
"slurry--20.0--gonz??lez2014-bd0001--100.0--nan--0.0--nan--0.0--nan--0.0--nan--0.0--aqueous carbonation--semi-batch--nan--constant pressure--0.101--constant temperature--90.0--99.9--0.0--0.0--0.8--nan--nan--0.0--acidification, infrared spectroscopy",,20,0,0,0,semi-batch,constant pressure,0.101,constant temperature,90,99.9,0,0,0.8,0,0.8125,"acidification, infrared spectroscopy",,,,28.3,5,0.38438773770075263,0.5125169836010037,0.25625849180050186,2.050067934404015,38.05438603237452,0.032032311,57.40190216,0.25625849180050186,23.4,27.86965415945076,72.13034584054924,0,6.797916619313841,0.6151865972938646,3.075932986469323,19.350415124694017,1.3422253031866136,8.769388302,0,0,0,0.8388908144916336,0,7.270387059,8.508245859911455,0,0,0,0,0,10.487975920564761,0,0,0,2.703233295210294,0,0.8388908144916336,1.531657143756361,0.17822646345509316
"slurry--20.0--gonz??lez2014-bd0001--100.0--nan--0.0--nan--0.0--nan--0.0--nan--0.0--aqueous carbonation--semi-batch--nan--constant pressure--0.101--constant temperature--90.0--99.9--0.0--0.0--0.8--nan--nan--0.0--acidification, infrared spectroscopy",,20,0,0,0,semi-batch,constant pressure,0.101,constant temperature,90,99.9,0,0,0.8,0,0.875,"acidification, infrared spectroscopy",,,,28.3,5,0.38438773770075263,0.5125169836010037,0.25625849180050186,2.050067934404015,38.05438603237452,0.032032311,57.40190216,0.25625849180050186,23.4,27.86965415945076,72.13034584054924,0,6.797916619313841,0.6151865972938646,3.075932986469323,19.350415124694017,1.3422253031866136,8.769388302,0,0,0,0.8388908144916336,0,7.270387059,8.508245859911455,0,0,0,0,0,10.487975920564761,0,0,0,2.703233295210294,0,0.8388908144916336,1.531657143756361,0.17550314103574016
"slurry--20.0--gonz??lez2014-bd0001--100.0--nan--0.0--nan--0.0--nan--0.0--nan--0.0--aqueous carbonation--semi-batch--nan--constant pressure--0.101--constant temperature--90.0--99.9--0.0--0.0--0.8--nan--nan--0.0--acidification, infrared spectroscopy",,20,0,0,0,semi-batch,constant pressure,0.101,constant temperature,90,99.9,0,0,0.8,0,0.9375,"acidification, infrared spectroscopy",,,,28.3,5,0.38438773770075263,0.5125169836010037,0.25625849180050186,2.050067934404015,38.05438603237452,0.032032311,57.40190216,0.25625849180050186,23.4,27.86965415945076,72.13034584054924,0,6.797916619313841,0.6151865972938646,3.075932986469323,19.350415124694017,1.3422253031866136,8.769388302,0,0,0,0.8388908144916336,0,7.270387059,8.508245859911455,0,0,0,0,0,10.487975920564761,0,0,0,2.703233295210294,0,0.8388908144916336,1.531657143756361,0.17645385322462231
"slurry--20.0--gonz??lez2014-bd0001--100.0--nan--0.0--nan--0.0--nan--0.0--nan--0.0--aqueous carbonation--semi-batch--nan--constant pressure--0.101--constant temperature--90.0--99.9--0.0--0.0--0.8--nan--nan--0.0--acidification, infrared spectroscopy",,20,0,0,0,semi-batch,constant pressure,0.101,constant temperature,90,99.9,0,0,0.8,0,1,"acidification, infrared spectroscopy",,,,28.3,5,0.38438773770075263,0.5125169836010037,0.25625849180050186,2.050067934404015,38.05438603237452,0.032032311,57.40190216,0.25625849180050186,23.4,27.86965415945076,72.13034584054924,0,6.797916619313841,0.6151865972938646,3.075932986469323,19.350415124694017,1.3422253031866136,8.769388302,0,0,0,0.8388908144916336,0,7.270387059,8.508245859911455,0,0,0,0,0,10.487975920564761,0,0,0,2.703233295210294,0,0.8388908144916336,1.531657143756361,0.17901386158744437
"slurry--20.0--gonz??lez2014-bd0001--100.0--nan--0.0--nan--0.0--nan--0.0--nan--0.0--aqueous carbonation--semi-batch--nan--constant pressure--0.101--constant temperature--90.0--99.9--0.0--0.0--0.8--nan--nan--0.0--acidification, infrared spectroscopy",,20,0,0,0,semi-batch,constant pressure,0.101,constant temperature,90,99.9,0,0,0.8,0,1.0625,"acidification, infrared spectroscopy",,,,28.3,5,0.38438773770075263,0.5125169836010037,0.25625849180050186,2.050067934404015,38.05438603237452,0.032032311,57.40190216,0.25625849180050186,23.4,27.86965415945076,72.13034584054924,0,6.797916619313841,0.6151865972938646,3.075932986469323,19.350415124694017,1.3422253031866136,8.769388302,0,0,0,0.8388908144916336,0,7.270387059,8.508245859911455,0,0,0,0,0,10.487975920564761,0,0,0,2.703233295210294,0,0.8388908144916336,1.531657143756361,0.1796779887079598
"slurry--20.0--gonz??lez2014-bd0001--100.0--nan--0.0--nan--0.0--nan--0.0--nan--0.0--aqueous carbonation--semi-batch--nan--constant pressure--0.101--constant temperature--90.0--99.9--0.0--0.0--0.8--nan--nan--0.0--acidification, infrared spectroscopy",,20,0,0,0,semi-batch,constant pressure,0.101,constant temperature,90,99.9,0,0,0.8,0,1.125,"acidification, infrared spectroscopy",,,,28.3,5,0.38438773770075263,0.5125169836010037,0.25625849180050186,2.050067934404015,38.05438603237452,0.032032311,57.40190216,0.25625849180050186,23.4,27.86965415945076,72.13034584054924,0,6.797916619313841,0.6151865972938646,3.075932986469323,19.350415124694017,1.3422253031866136,8.769388302,0,0,0,0.8388908144916336,0,7.270387059,8.508245859911455,0,0,0,0,0,10.487975920564761,0,0,0,2.703233295210294,0,0.8388908144916336,1.531657143756361,0.17897654411834432
"slurry--20.0--gonz??lez2014-bd0001--100.0--nan--0.0--nan--0.0--nan--0.0--nan--0.0--aqueous carbonation--semi-batch--nan--constant pressure--0.101--constant temperature--90.0--99.9--0.0--0.0--0.8--nan--nan--0.0--acidification, infrared spectroscopy",,20,0,0,0,semi-batch,constant pressure,0.101,constant temperature,90,99.9,0,0,0.8,0,1.1875,"acidification, infrared spectroscopy",,,,28.3,5,0.38438773770075263,0.5125169836010037,0.25625849180050186,2.050067934404015,38.05438603237452,0.032032311,57.40190216,0.25625849180050186,23.4,27.86965415945076,72.13034584054924,0,6.797916619313841,0.6151865972938646,3.075932986469323,19.350415124694017,1.3422253031866136,8.769388302,0,0,0,0.8388908144916336,0,7.270387059,8.508245859911455,0,0,0,0,0,10.487975920564761,0,0,0,2.703233295210294,0,0.8388908144916336,1.531657143756361,0.18485056171317008
"slurry--20.0--gonz??lez2014-bd0001--100.0--nan--0.0--nan--0.0--nan--0.0--nan--0.0--aqueous carbonation--semi-batch--nan--constant pressure--0.101--constant temperature--90.0--99.9--0.0--0.0--0.8--nan--nan--0.0--acidification, infrared spectroscopy",,20,0,0,0,semi-batch,constant pressure,0.101,constant temperature,90,99.9,0,0,0.8,0,1.25,"acidification, infrared spectroscopy",,,,28.3,5,0.38438773770075263,0.5125169836010037,0.25625849180050186,2.050067934404015,38.05438603237452,0.032032311,57.40190216,0.25625849180050186,23.4,27.86965415945076,72.13034584054924,0,6.797916619313841,0.6151865972938646,3.075932986469323,19.350415124694017,1.3422253031866136,8.769388302,0,0,0,0.8388908144916336,0,7.270387059,8.508245859911455,0,0,0,0,0,10.487975920564761,0,0,0,2.703233295210294,0,0.8388908144916336,1.531657143756361,0.18456588330490759
"slurry--20.0--gonz??lez2014-bd0001--100.0--nan--0.0--nan--0.0--nan--0.0--nan--0.0--aqueous carbonation--semi-batch--nan--constant pressure--0.101--constant temperature--90.0--99.9--0.0--0.0--0.8--nan--nan--0.0--acidification, infrared spectroscopy",,20,0,0,0,semi-batch,constant pressure,0.101,constant temperature,90,99.9,0,0,0.8,0,1.3125,"acidification, infrared spectroscopy",,,,28.3,5,0.38438773770075263,0.5125169836010037,0.25625849180050186,2.050067934404015,38.05438603237452,0.032032311,57.40190216,0.25625849180050186,23.4,27.86965415945076,72.13034584054924,0,6.797916619313841,0.6151865972938646,3.075932986469323,19.350415124694017,1.3422253031866136,8.769388302,0,0,0,0.8388908144916336,0,7.270387059,8.508245859911455,0,0,0,0,0,10.487975920564761,0,0,0,2.703233295210294,0,0.8388908144916336,1.531657143756361,0.1852827107569445
"slurry--20.0--gonz??lez2014-bd0001--100.0--nan--0.0--nan--0.0--nan--0.0--nan--0.0--aqueous carbonation--semi-batch--nan--constant pressure--0.101--constant temperature--90.0--99.9--0.0--0.0--0.8--nan--nan--0.0--acidification, infrared spectroscopy",,20,0,0,0,semi-batch,constant pressure,0.101,constant temperature,90,99.9,0,0,0.8,0,1.375,"acidification, infrared spectroscopy",,,,28.3,5,0.38438773770075263,0.5125169836010037,0.25625849180050186,2.050067934404015,38.05438603237452,0.032032311,57.40190216,0.25625849180050186,23.4,27.86965415945076,72.13034584054924,0,6.797916619313841,0.6151865972938646,3.075932986469323,19.350415124694017,1.3422253031866136,8.769388302,0,0,0,0.8388908144916336,0,7.270387059,8.508245859911455,0,0,0,0,0,10.487975920564761,0,0,0,2.703233295210294,0,0.8388908144916336,1.531657143756361,0.18374475462390488
"slurry--20.0--gonz??lez2014-bd0001--100.0--nan--0.0--nan--0.0--nan--0.0--nan--0.0--aqueous carbonation--semi-batch--nan--constant pressure--0.101--constant temperature--90.0--99.9--0.0--0.0--0.8--nan--nan--0.0--acidification, infrared spectroscopy",,20,0,0,0,semi-batch,constant pressure,0.101,constant temperature,90,99.9,0,0,0.8,0,1.4375,"acidification, infrared spectroscopy",,,,28.3,5,0.38438773770075263,0.5125169836010037,0.25625849180050186,2.050067934404015,38.05438603237452,0.032032311,57.40190216,0.25625849180050186,23.4,27.86965415945076,72.13034584054924,0,6.797916619313841,0.6151865972938646,3.075932986469323,19.350415124694017,1.3422253031866136,8.769388302,0,0,0,0.8388908144916336,0,7.270387059,8.508245859911455,0,0,0,0,0,10.487975920564761,0,0,0,2.703233295210294,0,0.8388908144916336,1.531657143756361,0.19133410750336594
"slurry--20.0--gonz??lez2014-bd0001--100.0--nan--0.0--nan--0.0--nan--0.0--nan--0.0--aqueous carbonation--semi-batch--nan--constant pressure--0.101--constant temperature--90.0--99.9--0.0--0.0--0.8--nan--nan--0.0--acidification, infrared spectroscopy",,20,0,0,0,semi-batch,constant pressure,0.101,constant temperature,90,99.9,0,0,0.8,0,1.5,"acidification, infrared spectroscopy",,,,28.3,5,0.38438773770075263,0.5125169836010037,0.25625849180050186,2.050067934404015,38.05438603237452,0.032032311,57.40190216,0.25625849180050186,23.4,27.86965415945076,72.13034584054924,0,6.797916619313841,0.6151865972938646,3.075932986469323,19.350415124694017,1.3422253031866136,8.769388302,0,0,0,0.8388908144916336,0,7.270387059,8.508245859911455,0,0,0,0,0,10.487975920564761,0,0,0,2.703233295210294,0,0.8388908144916336,1.531657143756361,0.1906955677918187
slurry--20.0--ji2017-bd0001--100.0--nan--0.0--nan--0.0--nan--0.0--nan--0.0--aqueous carbonation--semi-batch--0.4--constant pressure--0.101--constant temperature--80.0--15.0--0.0--85.0--0.25--nan--nan--500.0--thermogravimetric analysis,,20,0,0,0,semi-batch,constant pressure,0.101,constant temperature,80,15,0,85,0.25,500,0,thermogravimetric analysis,,,,8.105924816695632,4.781857776414426,1.791768176218249,1.311830271874075,20.42402415,45.64742734651253,2.026404485008734,1.5997930144805792,17.50173557841754,9.662749807462701,8.198253765585559,84.6,15.399999999999999,0,2.1,0,0,0.7,0,0,0,0,0,0,1.4,0,1.2,0,0,1.8,0,1.4,0,0,3.5,0,3.3,0,0,0,1e-05
slurry--20.0--ji2017-bd0001--100.0--nan--0.0--nan--0.0--nan--0.0--nan--0.0--aqueous carbonation--semi-batch--0.4--constant pressure--0.101--constant temperature--80.0--15.0--0.0--85.0--0.25--nan--nan--500.0--thermogravimetric analysis,,20,0,0,0,semi-batch,constant pressure,0.101,constant temperature,80,15,0,85,0.25,500,0.0625,thermogravimetric analysis,,,,8.105924816695632,4.781857776414426,1.791768176218249,1.311830271874075,20.42402415,45.64742734651253,2.026404485008734,1.5997930144805792,17.50173557841754,9.662749807462701,8.198253765585559,84.6,15.399999999999999,0,2.1,0,0,0.7,0,0,0,0,0,0,1.4,0,1.2,0,0,1.8,0,1.4,0,0,3.5,0,3.3,0,0,0,0.034183973
slurry--20.0--ji2017-bd0001--100.0--nan--0.0--nan--0.0--nan--0.0--nan--0.0--aqueous carbonation--semi-batch--0.4--constant pressure--0.101--constant temperature--80.0--15.0--0.0--85.0--0.25--nan--nan--500.0--thermogravimetric analysis,,20,0,0,0,semi-batch,constant pressure,0.101,constant temperature,80,15,0,85,0.25,500,0.125,thermogravimetric analysis,,,,8.105924816695632,4.781857776414426,1.791768176218249,1.311830271874075,20.42402415,45.64742734651253,2.026404485008734,1.5997930144805792,17.50173557841754,9.662749807462701,8.198253765585559,84.6,15.399999999999999,0,2.1,0,0,0.7,0,0,0,0,0,0,1.4,0,1.2,0,0,1.8,0,1.4,0,0,3.5,0,3.3,0,0,0,0.035066076
slurry--20.0--ji2017-bd0001--100.0--nan--0.0--nan--0.0--nan--0.0--nan--0.0--aqueous carbonation--semi-batch--0.4--constant pressure--0.101--constant temperature--80.0--15.0--0.0--85.0--0.25--nan--nan--500.0--thermogravimetric analysis,,20,0,0,0,semi-batch,constant pressure,0.101,constant temperature,80,15,0,85,0.25,500,0.1875,thermogravimetric analysis,,,,8.105924816695632,4.781857776414426,1.791768176218249,1.311830271874075,20.42402415,45.64742734651253,2.026404485008734,1.5997930144805792,17.50173557841754,9.662749807462701,8.198253765585559,84.6,15.399999999999999,0,2.1,0,0,0.7,0,0,0,0,0,0,1.4,0,1.2,0,0,1.8,0,1.4,0,0,3.5,0,3.3,0,0,0,0.036322793584086285
slurry--20.0--ji2017-bd0001--100.0--nan--0.0--nan--0.0--nan--0.0--nan--0.0--aqueous carbonation--semi-batch--0.4--constant pressure--0.101--constant temperature--80.0--15.0--0.0--85.0--0.25--nan--nan--500.0--thermogravimetric analysis,,20,0,0,0,semi-batch,constant pressure,0.101,constant temperature,80,15,0,85,0.25,500,0.25,thermogravimetric analysis,,,,8.105924816695632,4.781857776414426,1.791768176218249,1.311830271874075,20.42402415,45.64742734651253,2.026404485008734,1.5997930144805792,17.50173557841754,9.662749807462701,8.198253765585559,84.6,15.399999999999999,0,2.1,0,0,0.7,0,0,0,0,0,0,1.4,0,1.2,0,0,1.8,0,1.4,0,0,3.5,0,3.3,0,0,0,0.037542678239059026
slurry--20.0--ji2017-bd0001--100.0--nan--0.0--nan--0.0--nan--0.0--nan--0.0--aqueous carbonation--semi-batch--0.4--constant pressure--0.101--constant temperature--80.0--15.0--0.0--85.0--0.25--nan--nan--500.0--thermogravimetric analysis,,20,0,0,0,semi-batch,constant pressure,0.101,constant temperature,80,15,0,85,0.25,500,0.3125,thermogravimetric analysis,,,,8.105924816695632,4.781857776414426,1.791768176218249,1.311830271874075,20.42402415,45.64742734651253,2.026404485008734,1.5997930144805792,17.50173557841754,9.662749807462701,8.198253765585559,84.6,15.399999999999999,0,2.1,0,0,0.7,0,0,0,0,0,0,1.4,0,1.2,0,0,1.8,0,1.4,0,0,3.5,0,3.3,0,0,0,0.037089234
slurry--20.0--ji2017-bd0001--100.0--nan--0.0--nan--0.0--nan--0.0--nan--0.0--aqueous carbonation--semi-batch--0.4--constant pressure--0.101--constant temperature--80.0--15.0--0.0--85.0--0.25--nan--nan--500.0--thermogravimetric analysis,,20,0,0,0,semi-batch,constant pressure,0.101,constant temperature,80,15,0,85,0.25,500,0.375,thermogravimetric analysis,,,,8.105924816695632,4.781857776414426,1.791768176218249,1.311830271874075,20.42402415,45.64742734651253,2.026404485008734,1.5997930144805792,17.50173557841754,9.662749807462701,8.198253765585559,84.6,15.399999999999999,0,2.1,0,0,0.7,0,0,0,0,0,0,1.4,0,1.2,0,0,1.8,0,1.4,0,0,3.5,0,3.3,0,0,0,0.041031556923450806
slurry--20.0--ji2017-bd0001--100.0--nan--0.0--nan--0.0--nan--0.0--nan--0.0--aqueous carbonation--semi-batch--0.4--constant pressure--0.101--constant temperature--80.0--15.0--0.0--85.0--0.25--nan--nan--500.0--thermogravimetric analysis,,20,0,0,0,semi-batch,constant pressure,0.101,constant temperature,80,15,0,85,0.25,500,0.4375,thermogravimetric analysis,,,,8.105924816695632,4.781857776414426,1.791768176218249,1.311830271874075,20.42402415,45.64742734651253,2.026404485008734,1.5997930144805792,17.50173557841754,9.662749807462701,8.198253765585559,84.6,15.399999999999999,0,2.1,0,0,0.7,0,0,0,0,0,0,1.4,0,1.2,0,0,1.8,0,1.4,0,0,3.5,0,3.3,0,0,0,0.038427383
slurry--20.0--ji2017-bd0001--100.0--nan--0.0--nan--0.0--nan--0.0--nan--0.0--aqueous carbonation--semi-batch--0.4--constant pressure--0.101--constant temperature--80.0--15.0--0.0--85.0--0.25--nan--nan--500.0--thermogravimetric analysis,,20,0,0,0,semi-batch,constant pressure,0.101,constant temperature,80,15,0,85,0.25,500,0.5,thermogravimetric analysis,,,,8.105924816695632,4.781857776414426,1.791768176218249,1.311830271874075,20.42402415,45.64742734651253,2.026404485008734,1.5997930144805792,17.50173557841754,9.662749807462701,8.198253765585559,84.6,15.399999999999999,0,2.1,0,0,0.7,0,0,0,0,0,0,1.4,0,1.2,0,0,1.8,0,1.4,0,0,3.5,0,3.3,0,0,0,0.039888326920779954
slurry--20.0--ji2017-bd0001--100.0--nan--0.0--nan--0.0--nan--0.0--nan--0.0--aqueous carbonation--semi-batch--0.4--constant pressure--0.101--constant temperature--80.0--15.0--0.0--85.0--0.25--nan--nan--500.0--thermogravimetric analysis,,20,0,0,0,semi-batch,constant pressure,0.101,constant temperature,80,15,0,85,0.25,500,0.5625,thermogravimetric analysis,,,,8.105924816695632,4.781857776414426,1.791768176218249,1.311830271874075,20.42402415,45.64742734651253,2.026404485008734,1.5997930144805792,17.50173557841754,9.662749807462701,8.198253765585559,84.6,15.399999999999999,0,2.1,0,0,0.7,0,0,0,0,0,0,1.4,0,1.2,0,0,1.8,0,1.4,0,0,3.5,0,3.3,0,0,0,0.039162270064420135
slurry--20.0--ji2017-bd0001--100.0--nan--0.0--nan--0.0--nan--0.0--nan--0.0--aqueous carbonation--semi-batch--0.4--constant pressure--0.101--constant temperature--80.0--15.0--0.0--85.0--0.25--nan--nan--500.0--thermogravimetric analysis,,20,0,0,0,semi-batch,constant pressure,0.101,constant temperature,80,15,0,85,0.25,500,0.625,thermogravimetric analysis,,,,8.105924816695632,4.781857776414426,1.791768176218249,1.311830271874075,20.42402415,45.64742734651253,2.026404485008734,1.5997930144805792,17.50173557841754,9.662749807462701,8.198253765585559,84.6,15.399999999999999,0,2.1,0,0,0.7,0,0,0,0,0,0,1.4,0,1.2,0,0,1.8,0,1.4,0,0,3.5,0,3.3,0,0,0,0.042611687363339874
slurry--20.0--ji2017-bd0001--100.0--nan--0.0--nan--0.0--nan--0.0--nan--0.0--aqueous carbonation--semi-batch--0.4--constant pressure--0.101--constant temperature--80.0--15.0--0.0--85.0--0.25--nan--nan--500.0--thermogravimetric analysis,,20,0,0,0,semi-batch,constant pressure,0.101,constant temperature,80,15,0,85,0.25,500,0.6875,thermogravimetric analysis,,,,8.105924816695632,4.781857776414426,1.791768176218249,1.311830271874075,20.42402415,45.64742734651253,2.026404485008734,1.5997930144805792,17.50173557841754,9.662749807462701,8.198253765585559,84.6,15.399999999999999,0,2.1,0,0,0.7,0,0,0,0,0,0,1.4,0,1.2,0,0,1.8,0,1.4,0,0,3.5,0,3.3,0,0,0,0.042971692
slurry--20.0--ji2017-bd0001--100.0--nan--0.0--nan--0.0--nan--0.0--nan--0.0--aqueous carbonation--semi-batch--0.4--constant pressure--0.101--constant temperature--80.0--15.0--0.0--85.0--0.25--nan--nan--500.0--thermogravimetric analysis,,20,0,0,0,semi-batch,constant pressure,0.101,constant temperature,80,15,0,85,0.25,500,0.75,thermogravimetric analysis,,,,8.105924816695632,4.781857776414426,1.791768176218249,1.311830271874075,20.42402415,45.64742734651253,2.026404485008734,1.5997930144805792,17.50173557841754,9.662749807462701,8.198253765585559,84.6,15.399999999999999,0,2.1,0,0,0.7,0,0,0,0,0,0,1.4,0,1.2,0,0,1.8,0,1.4,0,0,3.5,0,3.3,0,0,0,0.043122578867045916
slurry--20.0--ji2017-bd0001--100.0--nan--0.0--nan--0.0--nan--0.0--nan--0.0--aqueous carbonation--semi-batch--0.4--constant pressure--0.101--constant temperature--80.0--15.0--0.0--85.0--0.25--nan--nan--500.0--thermogravimetric analysis,,20,0,0,0,semi-batch,constant pressure,0.101,constant temperature,80,15,0,85,0.25,500,0.8125,thermogravimetric analysis,,,,8.105924816695632,4.781857776414426,1.791768176218249,1.311830271874075,20.42402415,45.64742734651253,2.026404485008734,1.5997930144805792,17.50173557841754,9.662749807462701,8.198253765585559,84.6,15.399999999999999,0,2.1,0,0,0.7,0,0,0,0,0,0,1.4,0,1.2,0,0,1.8,0,1.4,0,0,3.5,0,3.3,0,0,0,0.042405089
slurry--20.0--ji2017-bd0001--100.0--nan--0.0--nan--0.0--nan--0.0--nan--0.0--aqueous carbonation--semi-batch--0.4--constant pressure--0.101--constant temperature--80.0--15.0--0.0--85.0--0.25--nan--nan--500.0--thermogravimetric analysis,,20,0,0,0,semi-batch,constant pressure,0.101,constant temperature,80,15,0,85,0.25,500,0.875,thermogravimetric analysis,,,,8.105924816695632,4.781857776414426,1.791768176218249,1.311830271874075,20.42402415,45.64742734651253,2.026404485008734,1.5997930144805792,17.50173557841754,9.662749807462701,8.198253765585559,84.6,15.399999999999999,0,2.1,0,0,0.7,0,0,0,0,0,0,1.4,0,1.2,0,0,1.8,0,1.4,0,0,3.5,0,3.3,0,0,0,0.042556643
slurry--20.0--ji2017-bd0001--100.0--nan--0.0--nan--0.0--nan--0.0--nan--0.0--aqueous carbonation--semi-batch--0.4--constant pressure--0.101--constant temperature--80.0--15.0--0.0--85.0--0.25--nan--nan--500.0--thermogravimetric analysis,,20,0,0,0,semi-batch,constant pressure,0.101,constant temperature,80,15,0,85,0.25,500,0.9375,thermogravimetric analysis,,,,8.105924816695632,4.781857776414426,1.791768176218249,1.311830271874075,20.42402415,45.64742734651253,2.026404485008734,1.5997930144805792,17.50173557841754,9.662749807462701,8.198253765585559,84.6,15.399999999999999,0,2.1,0,0,0.7,0,0,0,0,0,0,1.4,0,1.2,0,0,1.8,0,1.4,0,0,3.5,0,3.3,0,0,0,0.045455965
slurry--20.0--ji2017-bd0001--100.0--nan--0.0--nan--0.0--nan--0.0--nan--0.0--aqueous carbonation--semi-batch--0.4--constant pressure--0.101--constant temperature--80.0--15.0--0.0--85.0--0.25--nan--nan--500.0--thermogravimetric analysis,,20,0,0,0,semi-batch,constant pressure,0.101,constant temperature,80,15,0,85,0.25,500,1,thermogravimetric analysis,,,,8.105924816695632,4.781857776414426,1.791768176218249,1.311830271874075,20.42402415,45.64742734651253,2.026404485008734,1.5997930144805792,17.50173557841754,9.662749807462701,8.198253765585559,84.6,15.399999999999999,0,2.1,0,0,0.7,0,0,0,0,0,0,1.4,0,1.2,0,0,1.8,0,1.4,0,0,3.5,0,3.3,0,0,0,0.044181035
slurry--20.0--ji2017-bd0001--100.0--nan--0.0--nan--0.0--nan--0.0--nan--0.0--aqueous carbonation--semi-batch--0.4--constant pressure--0.101--constant temperature--80.0--15.0--0.0--85.0--0.25--nan--nan--500.0--thermogravimetric analysis,,20,0,0,0,semi-batch,constant pressure,0.101,constant temperature,80,15,0,85,0.25,500,1.0625,thermogravimetric analysis,,,,8.105924816695632,4.781857776414426,1.791768176218249,1.311830271874075,20.42402415,45.64742734651253,2.026404485008734,1.5997930144805792,17.50173557841754,9.662749807462701,8.198253765585559,84.6,15.399999999999999,0,2.1,0,0,0.7,0,0,0,0,0,0,1.4,0,1.2,0,0,1.8,0,1.4,0,0,3.5,0,3.3,0,0,0,0.0458622
slurry--20.0--ji2017-bd0001--100.0--nan--0.0--nan--0.0--nan--0.0--nan--0.0--aqueous carbonation--semi-batch--0.4--constant pressure--0.101--constant temperature--80.0--15.0--0.0--85.0--0.25--nan--nan--500.0--thermogravimetric analysis,,20,0,0,0,semi-batch,constant pressure,0.101,constant temperature,80,15,0,85,0.25,500,1.125,thermogravimetric analysis,,,,8.105924816695632,4.781857776414426,1.791768176218249,1.311830271874075,20.42402415,45.64742734651253,2.026404485008734,1.5997930144805792,17.50173557841754,9.662749807462701,8.198253765585559,84.6,15.399999999999999,0,2.1,0,0,0.7,0,0,0,0,0,0,1.4,0,1.2,0,0,1.8,0,1.4,0,0,3.5,0,3.3,0,0,0,0.044231622
slurry--20.0--ji2017-bd0001--100.0--nan--0.0--nan--0.0--nan--0.0--nan--0.0--aqueous carbonation--semi-batch--0.4--constant pressure--0.101--constant temperature--80.0--15.0--0.0--85.0--0.25--nan--nan--500.0--thermogravimetric analysis,,20,0,0,0,semi-batch,constant pressure,0.101,constant temperature,80,15,0,85,0.25,500,1.1875,thermogravimetric analysis,,,,8.105924816695632,4.781857776414426,1.791768176218249,1.311830271874075,20.42402415,45.64742734651253,2.026404485008734,1.5997930144805792,17.50173557841754,9.662749807462701,8.198253765585559,84.6,15.399999999999999,0,2.1,0,0,0.7,0,0,0,0,0,0,1.4,0,1.2,0,0,1.8,0,1.4,0,0,3.5,0,3.3,0,0,0,0.046219151624882916
slurry--20.0--ji2017-bd0001--100.0--nan--0.0--nan--0.0--nan--0.0--nan--0.0--aqueous carbonation--semi-batch--0.4--constant pressure--0.101--constant temperature--80.0--15.0--0.0--85.0--0.25--nan--nan--500.0--thermogravimetric analysis,,20,0,0,0,semi-batch,constant pressure,0.101,constant temperature,80,15,0,85,0.25,500,1.25,thermogravimetric analysis,,,,8.105924816695632,4.781857776414426,1.791768176218249,1.311830271874075,20.42402415,45.64742734651253,2.026404485008734,1.5997930144805792,17.50173557841754,9.662749807462701,8.198253765585559,84.6,15.399999999999999,0,2.1,0,0,0.7,0,0,0,0,0,0,1.4,0,1.2,0,0,1.8,0,1.4,0,0,3.5,0,3.3,0,0,0,0.048304845
slurry--20.0--ji2017-bd0001--100.0--nan--0.0--nan--0.0--nan--0.0--nan--0.0--aqueous carbonation--semi-batch--0.4--constant pressure--0.101--constant temperature--80.0--15.0--0.0--85.0--0.25--nan--nan--500.0--thermogravimetric analysis,,20,0,0,0,semi-batch,constant pressure,0.101,constant temperature,80,15,0,85,0.25,500,1.3125,thermogravimetric analysis,,,,8.105924816695632,4.781857776414426,1.791768176218249,1.311830271874075,20.42402415,45.64742734651253,2.026404485008734,1.5997930144805792,17.50173557841754,9.662749807462701,8.198253765585559,84.6,15.399999999999999,0,2.1,0,0,0.7,0,0,0,0,0,0,1.4,0,1.2,0,0,1.8,0,1.4,0,0,3.5,0,3.3,0,0,0,0.047400638318855035
slurry--20.0--ji2017-bd0001--100.0--nan--0.0--nan--0.0--nan--0.0--nan--0.0--aqueous carbonation--semi-batch--0.4--constant pressure--0.101--constant temperature--80.0--15.0--0.0--85.0--0.25--nan--nan--500.0--thermogravimetric analysis,,20,0,0,0,semi-batch,constant pressure,0.101,constant temperature,80,15,0,85,0.25,500,1.375,thermogravimetric analysis,,,,8.105924816695632,4.781857776414426,1.791768176218249,1.311830271874075,20.42402415,45.64742734651253,2.026404485008734,1.5997930144805792,17.50173557841754,9.662749807462701,8.198253765585559,84.6,15.399999999999999,0,2.1,0,0,0.7,0,0,0,0,0,0,1.4,0,1.2,0,0,1.8,0,1.4,0,0,3.5,0,3.3,0,0,0,0.046012034018801204
slurry--20.0--ji2017-bd0001--100.0--nan--0.0--nan--0.0--nan--0.0--nan--0.0--aqueous carbonation--semi-batch--0.4--constant pressure--0.101--constant temperature--80.0--15.0--0.0--85.0--0.25--nan--nan--500.0--thermogravimetric analysis,,20,0,0,0,semi-batch,constant pressure,0.101,constant temperature,80,15,0,85,0.25,500,1.4375,thermogravimetric analysis,,,,8.105924816695632,4.781857776414426,1.791768176218249,1.311830271874075,20.42402415,45.64742734651253,2.026404485008734,1.5997930144805792,17.50173557841754,9.662749807462701,8.198253765585559,84.6,15.399999999999999,0,2.1,0,0,0.7,0,0,0,0,0,0,1.4,0,1.2,0,0,1.8,0,1.4,0,0,3.5,0,3.3,0,0,0,0.047344448
slurry--20.0--ji2017-bd0001--100.0--nan--0.0--nan--0.0--nan--0.0--nan--0.0--aqueous carbonation--semi-batch--0.4--constant pressure--0.101--constant temperature--80.0--15.0--0.0--85.0--0.25--nan--nan--500.0--thermogravimetric analysis,,20,0,0,0,semi-batch,constant pressure,0.101,constant temperature,80,15,0,85,0.25,500,1.5,thermogravimetric analysis,,,,8.105924816695632,4.781857776414426,1.791768176218249,1.311830271874075,20.42402415,45.64742734651253,2.026404485008734,1.5997930144805792,17.50173557841754,9.662749807462701,8.198253765585559,84.6,15.399999999999999,0,2.1,0,0,0.7,0,0,0,0,0,0,1.4,0,1.2,0,0,1.8,0,1.4,0,0,3.5,0,3.3,0,0,0,0.046746925
slurry--40.0--back2008-bd0001--100.0--nan--0.0--nan--0.0--nan--0.0--nan--0.0--aqueous carbonation--batch--3.7--initial pressure--0.101--constant temperature--25.0--10.0--0.0--90.0--1.0--nan--nan--600.0--manometric analysis,,40,0,0,0,batch,initial pressure,0.101,constant temperature,25,10,0,90,1,600,0,manometric analysis,,,,23.3,38,3.669926553585711,16.62260850741763,2.9143534396121824,9.390694416528142,14.787645230624777,0.4317560651277306,40.26125307316089,10.90184064,6.5,32,68,0,13,0,0,20.5,0,3.5,0,0,0,0,0,0,11.5,0,0,0,0,0,11.5,0,0,0,3,0,0,5,0.002353857
slurry--40.0--back2008-bd0001--100.0--nan--0.0--nan--0.0--nan--0.0--nan--0.0--aqueous carbonation--batch--3.7--initial pressure--0.101--constant temperature--25.0--10.0--0.0--90.0--1.0--nan--nan--600.0--manometric analysis,,40,0,0,0,batch,initial pressure,0.101,constant temperature,25,10,0,90,1,600,0.0625,manometric analysis,,,,23.3,38,3.669926553585711,16.62260850741763,2.9143534396121824,9.390694416528142,14.787645230624777,0.4317560651277306,40.26125307316089,10.90184064,6.5,32,68,0,13,0,0,20.5,0,3.5,0,0,0,0,0,0,11.5,0,0,0,0,0,11.5,0,0,0,3,0,0,5,0.010553437
slurry--40.0--back2008-bd0001--100.0--nan--0.0--nan--0.0--nan--0.0--nan--0.0--aqueous carbonation--batch--3.7--initial pressure--0.101--constant temperature--25.0--10.0--0.0--90.0--1.0--nan--nan--600.0--manometric analysis,,40,0,0,0,batch,initial pressure,0.101,constant temperature,25,10,0,90,1,600,0.125,manometric analysis,,,,23.3,38,3.669926553585711,16.62260850741763,2.9143534396121824,9.390694416528142,14.787645230624777,0.4317560651277306,40.26125307316089,10.90184064,6.5,32,68,0,13,0,0,20.5,0,3.5,0,0,0,0,0,0,11.5,0,0,0,0,0,11.5,0,0,0,3,0,0,5,0.018286525
slurry--40.0--back2008-bd0001--100.0--nan--0.0--nan--0.0--nan--0.0--nan--0.0--aqueous carbonation--batch--3.7--initial pressure--0.101--constant temperature--25.0--10.0--0.0--90.0--1.0--nan--nan--600.0--manometric analysis,,40,0,0,0,batch,initial pressure,0.101,constant temperature,25,10,0,90,1,600,0.1875,manometric analysis,,,,23.3,38,3.669926553585711,16.62260850741763,2.9143534396121824,9.390694416528142,14.787645230624777,0.4317560651277306,40.26125307316089,10.90184064,6.5,32,68,0,13,0,0,20.5,0,3.5,0,0,0,0,0,0,11.5,0,0,0,0,0,11.5,0,0,0,3,0,0,5,0.025738631141522694
slurry--40.0--back2008-bd0001--100.0--nan--0.0--nan--0.0--nan--0.0--nan--0.0--aqueous carbonation--batch--3.7--initial pressure--0.101--constant temperature--25.0--10.0--0.0--90.0--1.0--nan--nan--600.0--manometric analysis,,40,0,0,0,batch,initial pressure,0.101,constant temperature,25,10,0,90,1,600,0.25,manometric analysis,,,,23.3,38,3.669926553585711,16.62260850741763,2.9143534396121824,9.390694416528142,14.787645230624777,0.4317560651277306,40.26125307316089,10.90184064,6.5,32,68,0,13,0,0,20.5,0,3.5,0,0,0,0,0,0,11.5,0,0,0,0,0,11.5,0,0,0,3,0,0,5,0.031064727757045444
slurry--40.0--back2008-bd0001--100.0--nan--0.0--nan--0.0--nan--0.0--nan--0.0--aqueous carbonation--batch--3.7--initial pressure--0.101--constant temperature--25.0--10.0--0.0--90.0--1.0--nan--nan--600.0--manometric analysis,,40,0,0,0,batch,initial pressure,0.101,constant temperature,25,10,0,90,1,600,0.3125,manometric analysis,,,,23.3,38,3.669926553585711,16.62260850741763,2.9143534396121824,9.390694416528142,14.787645230624777,0.4317560651277306,40.26125307316089,10.90184064,6.5,32,68,0,13,0,0,20.5,0,3.5,0,0,0,0,0,0,11.5,0,0,0,0,0,11.5,0,0,0,3,0,0,5,0.036974192401229455
slurry--40.0--back2008-bd0001--100.0--nan--0.0--nan--0.0--nan--0.0--nan--0.0--aqueous carbonation--batch--3.7--initial pressure--0.101--constant temperature--25.0--10.0--0.0--90.0--1.0--nan--nan--600.0--manometric analysis,,40,0,0,0,batch,initial pressure,0.101,constant temperature,25,10,0,90,1,600,0.375,manometric analysis,,,,23.3,38,3.669926553585711,16.62260850741763,2.9143534396121824,9.390694416528142,14.787645230624777,0.4317560651277306,40.26125307316089,10.90184064,6.5,32,68,0,13,0,0,20.5,0,3.5,0,0,0,0,0,0,11.5,0,0,0,0,0,11.5,0,0,0,3,0,0,5,0.041902576
