Repository: kycai/c3gb

# c3gb

**c3gb**, Gradient Boosting models for predicting the CO2 uptake of Coal ashes in Carbon mineralization, were developed in the research article: [AI-guided prediction and control of CO2 mineralization in coal ashes as carbon-efficient supplementary cementitious materials](). They are tree-based ensemble models. 

The models take the physicochemical properties of coal ashes, along with the process parameters related to reactant proportions and carbonation conditions as input features, while the output is CO2 uptake. The models can be used as a objective function to optimize the carbonation process for CO2 mineralization in coal ashes.

Kangyi Cai 2026 @ Missouri S&T

File: data/Xys_gt_augmented.csv (part 69 of 89)
Group id,Class id,Water-Solid ratio,Chemical admixture 1-content,Chemical admixture 2-content,Chemical admixture 3-content,Carbonation reactor operation mode,Carbonation pressure control type,Carbonation pressure,Carbonation temperature control type,Carbonation temperature,Carbonation gas 1-CO2,Carbonation gas 2-H2O vapor,Carbonation gas 3-N2,Carbonation gas flow rate,Carbonation stirring speed ,Carbonation duration,Method-CO2 uptake,Chemical admixture 1_Classification 2,Chemical admixture 2_Classification 2,Chemical admixture 3_Classification 2,"Solid_Dv,50",Solid_Specific surface area,Solid_Na2O,Solid_MgO,Solid_Al2O3,Solid_SiO2,Solid_SO3,Solid_K2O,Solid_CaO,Solid_Fe2O3,Solid_Loss on ignition,Solid_Amorphous+others,Solid_Crystalline,Solid_Albite,Solid_Anhydrite,Solid_Augite,Solid_Bassanite,Solid_Brownmillerite,Solid_Brucite,Solid_Calcite,Solid_Corundum,Solid_Diopside,Solid_Glauberite,Solid_Gypsum,Solid_Hematite,Solid_Hydrotalcite,Solid_Lime,Solid_Maghemite,Solid_Magnesioferrite,Solid_Magnetite,Solid_Microcline,Solid_Mullite,Solid_Periclase,Solid_Polyhalite,Solid_Portlandite,Solid_Pyroaurite,Solid_Quartz,Solid_Spinel,Solid_Srebrodolskite,Solid_Thenardite,Experimental CO2 uptake-U2
slurry--40.0--back2008-bd0001--100.0--nan--0.0--nan--0.0--nan--0.0--nan--0.0--aqueous carbonation--batch--3.7--initial pressure--0.101--constant temperature--25.0--10.0--0.0--90.0--1.0--nan--nan--600.0--manometric analysis,,40,0,0,0,batch,initial pressure,0.101,constant temperature,25,10,0,90,1,600,0.4375,manometric analysis,,,,23.3,38,3.669926553585711,16.62260850741763,2.9143534396121824,9.390694416528142,14.787645230624777,0.4317560651277306,40.26125307316089,10.90184064,6.5,32,68,0,13,0,0,20.5,0,3.5,0,0,0,0,0,0,11.5,0,0,0,0,0,11.5,0,0,0,3,0,0,5,0.046570989744192326
slurry--40.0--back2008-bd0001--100.0--nan--0.0--nan--0.0--nan--0.0--nan--0.0--aqueous carbonation--batch--3.7--initial pressure--0.101--constant temperature--25.0--10.0--0.0--90.0--1.0--nan--nan--600.0--manometric analysis,,40,0,0,0,batch,initial pressure,0.101,constant temperature,25,10,0,90,1,600,0.5,manometric analysis,,,,23.3,38,3.669926553585711,16.62260850741763,2.9143534396121824,9.390694416528142,14.787645230624777,0.4317560651277306,40.26125307316089,10.90184064,6.5,32,68,0,13,0,0,20.5,0,3.5,0,0,0,0,0,0,11.5,0,0,0,0,0,11.5,0,0,0,3,0,0,5,0.051931083
slurry--40.0--back2008-bd0001--100.0--nan--0.0--nan--0.0--nan--0.0--nan--0.0--aqueous carbonation--batch--3.7--initial pressure--0.101--constant temperature--25.0--10.0--0.0--90.0--1.0--nan--nan--600.0--manometric analysis,,40,0,0,0,batch,initial pressure,0.101,constant temperature,25,10,0,90,1,600,0.5625,manometric analysis,,,,23.3,38,3.669926553585711,16.62260850741763,2.9143534396121824,9.390694416528142,14.787645230624777,0.4317560651277306,40.26125307316089,10.90184064,6.5,32,68,0,13,0,0,20.5,0,3.5,0,0,0,0,0,0,11.5,0,0,0,0,0,11.5,0,0,0,3,0,0,5,0.05912396
slurry--40.0--back2008-bd0001--100.0--nan--0.0--nan--0.0--nan--0.0--nan--0.0--aqueous carbonation--batch--3.7--initial pressure--0.101--constant temperature--25.0--10.0--0.0--90.0--1.0--nan--nan--600.0--manometric analysis,,40,0,0,0,batch,initial pressure,0.101,constant temperature,25,10,0,90,1,600,0.625,manometric analysis,,,,23.3,38,3.669926553585711,16.62260850741763,2.9143534396121824,9.390694416528142,14.787645230624777,0.4317560651277306,40.26125307316089,10.90184064,6.5,32,68,0,13,0,0,20.5,0,3.5,0,0,0,0,0,0,11.5,0,0,0,0,0,11.5,0,0,0,3,0,0,5,0.061044065396722864
slurry--40.0--back2008-bd0001--100.0--nan--0.0--nan--0.0--nan--0.0--nan--0.0--aqueous carbonation--batch--3.7--initial pressure--0.101--constant temperature--25.0--10.0--0.0--90.0--1.0--nan--nan--600.0--manometric analysis,,40,0,0,0,batch,initial pressure,0.101,constant temperature,25,10,0,90,1,600,0.6875,manometric analysis,,,,23.3,38,3.669926553585711,16.62260850741763,2.9143534396121824,9.390694416528142,14.787645230624777,0.4317560651277306,40.26125307316089,10.90184064,6.5,32,68,0,13,0,0,20.5,0,3.5,0,0,0,0,0,0,11.5,0,0,0,0,0,11.5,0,0,0,3,0,0,5,0.068133094
slurry--40.0--back2008-bd0001--100.0--nan--0.0--nan--0.0--nan--0.0--nan--0.0--aqueous carbonation--batch--3.7--initial pressure--0.101--constant temperature--25.0--10.0--0.0--90.0--1.0--nan--nan--600.0--manometric analysis,,40,0,0,0,batch,initial pressure,0.101,constant temperature,25,10,0,90,1,600,0.75,manometric analysis,,,,23.3,38,3.669926553585711,16.62260850741763,2.9143534396121824,9.390694416528142,14.787645230624777,0.4317560651277306,40.26125307316089,10.90184064,6.5,32,68,0,13,0,0,20.5,0,3.5,0,0,0,0,0,0,11.5,0,0,0,0,0,11.5,0,0,0,3,0,0,5,0.07064324
slurry--40.0--back2008-bd0001--100.0--nan--0.0--nan--0.0--nan--0.0--nan--0.0--aqueous carbonation--batch--3.7--initial pressure--0.101--constant temperature--25.0--10.0--0.0--90.0--1.0--nan--nan--600.0--manometric analysis,,40,0,0,0,batch,initial pressure,0.101,constant temperature,25,10,0,90,1,600,0.8125,manometric analysis,,,,23.3,38,3.669926553585711,16.62260850741763,2.9143534396121824,9.390694416528142,14.787645230624777,0.4317560651277306,40.26125307316089,10.90184064,6.5,32,68,0,13,0,0,20.5,0,3.5,0,0,0,0,0,0,11.5,0,0,0,0,0,11.5,0,0,0,3,0,0,5,0.068823669
slurry--40.0--back2008-bd0001--100.0--nan--0.0--nan--0.0--nan--0.0--nan--0.0--aqueous carbonation--batch--3.7--initial pressure--0.101--constant temperature--25.0--10.0--0.0--90.0--1.0--nan--nan--600.0--manometric analysis,,40,0,0,0,batch,initial pressure,0.101,constant temperature,25,10,0,90,1,600,0.875,manometric analysis,,,,23.3,38,3.669926553585711,16.62260850741763,2.9143534396121824,9.390694416528142,14.787645230624777,0.4317560651277306,40.26125307316089,10.90184064,6.5,32,68,0,13,0,0,20.5,0,3.5,0,0,0,0,0,0,11.5,0,0,0,0,0,11.5,0,0,0,3,0,0,5,0.078811166
slurry--40.0--back2008-bd0001--100.0--nan--0.0--nan--0.0--nan--0.0--nan--0.0--aqueous carbonation--batch--3.7--initial pressure--0.101--constant temperature--25.0--10.0--0.0--90.0--1.0--nan--nan--600.0--manometric analysis,,40,0,0,0,batch,initial pressure,0.101,constant temperature,25,10,0,90,1,600,0.9375,manometric analysis,,,,23.3,38,3.669926553585711,16.62260850741763,2.9143534396121824,9.390694416528142,14.787645230624777,0.4317560651277306,40.26125307316089,10.90184064,6.5,32,68,0,13,0,0,20.5,0,3.5,0,0,0,0,0,0,11.5,0,0,0,0,0,11.5,0,0,0,3,0,0,5,0.082207756
slurry--40.0--back2008-bd0001--100.0--nan--0.0--nan--0.0--nan--0.0--nan--0.0--aqueous carbonation--batch--3.7--initial pressure--0.101--constant temperature--25.0--10.0--0.0--90.0--1.0--nan--nan--600.0--manometric analysis,,40,0,0,0,batch,initial pressure,0.101,constant temperature,25,10,0,90,1,600,1,manometric analysis,,,,23.3,38,3.669926553585711,16.62260850741763,2.9143534396121824,9.390694416528142,14.787645230624777,0.4317560651277306,40.26125307316089,10.90184064,6.5,32,68,0,13,0,0,20.5,0,3.5,0,0,0,0,0,0,11.5,0,0,0,0,0,11.5,0,0,0,3,0,0,5,0.079742969
slurry--40.0--back2008-bd0001--100.0--nan--0.0--nan--0.0--nan--0.0--nan--0.0--aqueous carbonation--batch--3.7--initial pressure--0.101--constant temperature--25.0--10.0--0.0--90.0--1.0--nan--nan--600.0--manometric analysis,,40,0,0,0,batch,initial pressure,0.101,constant temperature,25,10,0,90,1,600,1.0625,manometric analysis,,,,23.3,38,3.669926553585711,16.62260850741763,2.9143534396121824,9.390694416528142,14.787645230624777,0.4317560651277306,40.26125307316089,10.90184064,6.5,32,68,0,13,0,0,20.5,0,3.5,0,0,0,0,0,0,11.5,0,0,0,0,0,11.5,0,0,0,3,0,0,5,0.086361644
slurry--40.0--back2008-bd0001--100.0--nan--0.0--nan--0.0--nan--0.0--nan--0.0--aqueous carbonation--batch--3.7--initial pressure--0.101--constant temperature--25.0--10.0--0.0--90.0--1.0--nan--nan--600.0--manometric analysis,,40,0,0,0,batch,initial pressure,0.101,constant temperature,25,10,0,90,1,600,1.125,manometric analysis,,,,23.3,38,3.669926553585711,16.62260850741763,2.9143534396121824,9.390694416528142,14.787645230624777,0.4317560651277306,40.26125307316089,10.90184064,6.5,32,68,0,13,0,0,20.5,0,3.5,0,0,0,0,0,0,11.5,0,0,0,0,0,11.5,0,0,0,3,0,0,5,0.084792637
slurry--40.0--back2008-bd0001--100.0--nan--0.0--nan--0.0--nan--0.0--nan--0.0--aqueous carbonation--batch--3.7--initial pressure--0.101--constant temperature--25.0--10.0--0.0--90.0--1.0--nan--nan--600.0--manometric analysis,,40,0,0,0,batch,initial pressure,0.101,constant temperature,25,10,0,90,1,600,1.1875,manometric analysis,,,,23.3,38,3.669926553585711,16.62260850741763,2.9143534396121824,9.390694416528142,14.787645230624777,0.4317560651277306,40.26125307316089,10.90184064,6.5,32,68,0,13,0,0,20.5,0,3.5,0,0,0,0,0,0,11.5,0,0,0,0,0,11.5,0,0,0,3,0,0,5,0.08986243
slurry--40.0--back2008-bd0001--100.0--nan--0.0--nan--0.0--nan--0.0--nan--0.0--aqueous carbonation--batch--3.7--initial pressure--0.101--constant temperature--25.0--10.0--0.0--90.0--1.0--nan--nan--600.0--manometric analysis,,40,0,0,0,batch,initial pressure,0.101,constant temperature,25,10,0,90,1,600,1.25,manometric analysis,,,,23.3,38,3.669926553585711,16.62260850741763,2.9143534396121824,9.390694416528142,14.787645230624777,0.4317560651277306,40.26125307316089,10.90184064,6.5,32,68,0,13,0,0,20.5,0,3.5,0,0,0,0,0,0,11.5,0,0,0,0,0,11.5,0,0,0,3,0,0,5,0.087484345
slurry--40.0--back2008-bd0001--100.0--nan--0.0--nan--0.0--nan--0.0--nan--0.0--aqueous carbonation--batch--3.7--initial pressure--0.101--constant temperature--25.0--10.0--0.0--90.0--1.0--nan--nan--600.0--manometric analysis,,40,0,0,0,batch,initial pressure,0.101,constant temperature,25,10,0,90,1,600,1.3125,manometric analysis,,,,23.3,38,3.669926553585711,16.62260850741763,2.9143534396121824,9.390694416528142,14.787645230624777,0.4317560651277306,40.26125307316089,10.90184064,6.5,32,68,0,13,0,0,20.5,0,3.5,0,0,0,0,0,0,11.5,0,0,0,0,0,11.5,0,0,0,3,0,0,5,0.087513308
slurry--40.0--back2008-bd0001--100.0--nan--0.0--nan--0.0--nan--0.0--nan--0.0--aqueous carbonation--batch--3.7--initial pressure--0.101--constant temperature--25.0--10.0--0.0--90.0--1.0--nan--nan--600.0--manometric analysis,,40,0,0,0,batch,initial pressure,0.101,constant temperature,25,10,0,90,1,600,1.375,manometric analysis,,,,23.3,38,3.669926553585711,16.62260850741763,2.9143534396121824,9.390694416528142,14.787645230624777,0.4317560651277306,40.26125307316089,10.90184064,6.5,32,68,0,13,0,0,20.5,0,3.5,0,0,0,0,0,0,11.5,0,0,0,0,0,11.5,0,0,0,3,0,0,5,0.093811254
slurry--40.0--back2008-bd0001--100.0--nan--0.0--nan--0.0--nan--0.0--nan--0.0--aqueous carbonation--batch--3.7--initial pressure--0.101--constant temperature--25.0--10.0--0.0--90.0--1.0--nan--nan--600.0--manometric analysis,,40,0,0,0,batch,initial pressure,0.101,constant temperature,25,10,0,90,1,600,1.4375,manometric analysis,,,,23.3,38,3.669926553585711,16.62260850741763,2.9143534396121824,9.390694416528142,14.787645230624777,0.4317560651277306,40.26125307316089,10.90184064,6.5,32,68,0,13,0,0,20.5,0,3.5,0,0,0,0,0,0,11.5,0,0,0,0,0,11.5,0,0,0,3,0,0,5,0.096249972
slurry--40.0--back2008-bd0001--100.0--nan--0.0--nan--0.0--nan--0.0--nan--0.0--aqueous carbonation--batch--3.7--initial pressure--0.101--constant temperature--25.0--10.0--0.0--90.0--1.0--nan--nan--600.0--manometric analysis,,40,0,0,0,batch,initial pressure,0.101,constant temperature,25,10,0,90,1,600,1.5,manometric analysis,,,,23.3,38,3.669926553585711,16.62260850741763,2.9143534396121824,9.390694416528142,14.787645230624777,0.4317560651277306,40.26125307316089,10.90184064,6.5,32,68,0,13,0,0,20.5,0,3.5,0,0,0,0,0,0,11.5,0,0,0,0,0,11.5,0,0,0,3,0,0,5,0.096768938
slurry--40.0--back2008-bd0001--100.0--nan--0.0--nan--0.0--nan--0.0--nan--0.0--aqueous carbonation--batch--3.7--initial pressure--0.101--constant temperature--25.0--10.0--0.0--90.0--1.0--nan--nan--600.0--manometric analysis,,40,0,0,0,batch,initial pressure,0.101,constant temperature,25,10,0,90,1,600,1.5625,manometric analysis,,,,23.3,38,3.669926553585711,16.62260850741763,2.9143534396121824,9.390694416528142,14.787645230624777,0.4317560651277306,40.26125307316089,10.90184064,6.5,32,68,0,13,0,0,20.5,0,3.5,0,0,0,0,0,0,11.5,0,0,0,0,0,11.5,0,0,0,3,0,0,5,0.095369202
slurry--40.0--back2008-bd0001--100.0--nan--0.0--nan--0.0--nan--0.0--nan--0.0--aqueous carbonation--batch--3.7--initial pressure--0.101--constant temperature--25.0--10.0--0.0--90.0--1.0--nan--nan--600.0--manometric analysis,,40,0,0,0,batch,initial pressure,0.101,constant temperature,25,10,0,90,1,600,1.625,manometric analysis,,,,23.3,38,3.669926553585711,16.62260850741763,2.9143534396121824,9.390694416528142,14.787645230624777,0.4317560651277306,40.26125307316089,10.90184064,6.5,32,68,0,13,0,0,20.5,0,3.5,0,0,0,0,0,0,11.5,0,0,0,0,0,11.5,0,0,0,3,0,0,5,0.099347074
slurry--40.0--back2008-bd0001--100.0--nan--0.0--nan--0.0--nan--0.0--nan--0.0--aqueous carbonation--batch--3.7--initial pressure--0.101--constant temperature--25.0--10.0--0.0--90.0--1.0--nan--nan--600.0--manometric analysis,,40,0,0,0,batch,initial pressure,0.101,constant temperature,25,10,0,90,1,600,1.6875,manometric analysis,,,,23.3,38,3.669926553585711,16.62260850741763,2.9143534396121824,9.390694416528142,14.787645230624777,0.4317560651277306,40.26125307316089,10.90184064,6.5,32,68,0,13,0,0,20.5,0,3.5,0,0,0,0,0,0,11.5,0,0,0,0,0,11.5,0,0,0,3,0,0,5,0.1028908393132543
slurry--40.0--back2008-bd0001--100.0--nan--0.0--nan--0.0--nan--0.0--nan--0.0--aqueous carbonation--batch--3.7--initial pressure--0.101--constant temperature--25.0--10.0--0.0--90.0--1.0--nan--nan--600.0--manometric analysis,,40,0,0,0,batch,initial pressure,0.101,constant temperature,25,10,0,90,1,600,1.75,manometric analysis,,,,23.3,38,3.669926553585711,16.62260850741763,2.9143534396121824,9.390694416528142,14.787645230624777,0.4317560651277306,40.26125307316089,10.90184064,6.5,32,68,0,13,0,0,20.5,0,3.5,0,0,0,0,0,0,11.5,0,0,0,0,0,11.5,0,0,0,3,0,0,5,0.1028520618314652
slurry--40.0--back2008-bd0001--100.0--nan--0.0--nan--0.0--nan--0.0--nan--0.0--aqueous carbonation--batch--3.7--initial pressure--0.101--constant temperature--25.0--10.0--0.0--90.0--1.0--nan--nan--600.0--manometric analysis,,40,0,0,0,batch,initial pressure,0.101,constant temperature,25,10,0,90,1,600,1.8125,manometric analysis,,,,23.3,38,3.669926553585711,16.62260850741763,2.9143534396121824,9.390694416528142,14.787645230624777,0.4317560651277306,40.26125307316089,10.90184064,6.5,32,68,0,13,0,0,20.5,0,3.5,0,0,0,0,0,0,11.5,0,0,0,0,0,11.5,0,0,0,3,0,0,5,0.10468549424897311
slurry--40.0--back2008-bd0001--100.0--nan--0.0--nan--0.0--nan--0.0--nan--0.0--aqueous carbonation--batch--3.7--initial pressure--0.101--constant temperature--25.0--10.0--0.0--90.0--1.0--nan--nan--600.0--manometric analysis,,40,0,0,0,batch,initial pressure,0.101,constant temperature,25,10,0,90,1,600,1.875,manometric analysis,,,,23.3,38,3.669926553585711,16.62260850741763,2.9143534396121824,9.390694416528142,14.787645230624777,0.4317560651277306,40.26125307316089,10.90184064,6.5,32,68,0,13,0,0,20.5,0,3.5,0,0,0,0,0,0,11.5,0,0,0,0,0,11.5,0,0,0,3,0,0,5,0.10248902744002897
slurry--40.0--back2008-bd0001--100.0--nan--0.0--nan--0.0--nan--0.0--nan--0.0--aqueous carbonation--batch--3.7--initial pressure--0.101--constant temperature--25.0--10.0--0.0--90.0--1.0--nan--nan--600.0--manometric analysis,,40,0,0,0,batch,initial pressure,0.101,constant temperature,25,10,0,90,1,600,1.9375,manometric analysis,,,,23.3,38,3.669926553585711,16.62260850741763,2.9143534396121824,9.390694416528142,14.787645230624777,0.4317560651277306,40.26125307316089,10.90184064,6.5,32,68,0,13,0,0,20.5,0,3.5,0,0,0,0,0,0,11.5,0,0,0,0,0,11.5,0,0,0,3,0,0,5,0.11016318346900908
slurry--40.0--back2008-bd0001--100.0--nan--0.0--nan--0.0--nan--0.0--nan--0.0--aqueous carbonation--batch--3.7--initial pressure--0.101--constant temperature--25.0--10.0--0.0--90.0--1.0--nan--nan--600.0--manometric analysis,,40,0,0,0,batch,initial pressure,0.101,constant temperature,25,10,0,90,1,600,2,manometric analysis,,,,23.3,38,3.669926553585711,16.62260850741763,2.9143534396121824,9.390694416528142,14.787645230624777,0.4317560651277306,40.26125307316089,10.90184064,6.5,32,68,0,13,0,0,20.5,0,3.5,0,0,0,0,0,0,11.5,0,0,0,0,0,11.5,0,0,0,3,0,0,5,0.10222690138179542
"slurry--40.0--gonz??lez2014-bd0001--100.0--nan--0.0--nan--0.0--nan--0.0--nan--0.0--aqueous carbonation--semi-batch--nan--constant pressure--0.101--constant temperature--120.0--99.9--0.0--0.0--0.8--nan--nan--0.0--acidification, infrared spectroscopy",,40,0,0,0,semi-batch,constant pressure,0.101,constant temperature,120,99.9,0,0,0.8,0,0,"acidification, infrared spectroscopy",,,,28.3,5,0.38438773770075263,0.5125169836010037,0.25625849180050186,2.050067934404015,38.05438603237452,0.032032311,57.40190216,0.25625849180050186,23.4,27.86965415945076,72.13034584054924,0,6.797916619313841,0.6151865972938646,3.075932986469323,19.350415124694017,1.3422253031866136,8.769388302,0,0,0,0.8388908144916336,0,7.270387059,8.508245859911455,0,0,0,0,0,10.487975920564761,0,0,0,2.703233295210294,0,0.8388908144916336,1.531657143756361,1e-05
"slurry--40.0--gonz??lez2014-bd0001--100.0--nan--0.0--nan--0.0--nan--0.0--nan--0.0--aqueous carbonation--semi-batch--nan--constant pressure--0.101--constant temperature--120.0--99.9--0.0--0.0--0.8--nan--nan--0.0--acidification, infrared spectroscopy",,40,0,0,0,semi-batch,constant pressure,0.101,constant temperature,120,99.9,0,0,0.8,0,0.0625,"acidification, infrared spectroscopy",,,,28.3,5,0.38438773770075263,0.5125169836010037,0.25625849180050186,2.050067934404015,38.05438603237452,0.032032311,57.40190216,0.25625849180050186,23.4,27.86965415945076,72.13034584054924,0,6.797916619313841,0.6151865972938646,3.075932986469323,19.350415124694017,1.3422253031866136,8.769388302,0,0,0,0.8388908144916336,0,7.270387059,8.508245859911455,0,0,0,0,0,10.487975920564761,0,0,0,2.703233295210294,0,0.8388908144916336,1.531657143756361,0.137594051
"slurry--40.0--gonz??lez2014-bd0001--100.0--nan--0.0--nan--0.0--nan--0.0--nan--0.0--aqueous carbonation--semi-batch--nan--constant pressure--0.101--constant temperature--120.0--99.9--0.0--0.0--0.8--nan--nan--0.0--acidification, infrared spectroscopy",,40,0,0,0,semi-batch,constant pressure,0.101,constant temperature,120,99.9,0,0,0.8,0,0.125,"acidification, infrared spectroscopy",,,,28.3,5,0.38438773770075263,0.5125169836010037,0.25625849180050186,2.050067934404015,38.05438603237452,0.032032311,57.40190216,0.25625849180050186,23.4,27.86965415945076,72.13034584054924,0,6.797916619313841,0.6151865972938646,3.075932986469323,19.350415124694017,1.3422253031866136,8.769388302,0,0,0,0.8388908144916336,0,7.270387059,8.508245859911455,0,0,0,0,0,10.487975920564761,0,0,0,2.703233295210294,0,0.8388908144916336,1.531657143756361,0.13922967343686823
"slurry--40.0--gonz??lez2014-bd0001--100.0--nan--0.0--nan--0.0--nan--0.0--nan--0.0--aqueous carbonation--semi-batch--nan--constant pressure--0.101--constant temperature--120.0--99.9--0.0--0.0--0.8--nan--nan--0.0--acidification, infrared spectroscopy",,40,0,0,0,semi-batch,constant pressure,0.101,constant temperature,120,99.9,0,0,0.8,0,0.1875,"acidification, infrared spectroscopy",,,,28.3,5,0.38438773770075263,0.5125169836010037,0.25625849180050186,2.050067934404015,38.05438603237452,0.032032311,57.40190216,0.25625849180050186,23.4,27.86965415945076,72.13034584054924,0,6.797916619313841,0.6151865972938646,3.075932986469323,19.350415124694017,1.3422253031866136,8.769388302,0,0,0,0.8388908144916336,0,7.270387059,8.508245859911455,0,0,0,0,0,10.487975920564761,0,0,0,2.703233295210294,0,0.8388908144916336,1.531657143756361,0.13961411995915968
"slurry--40.0--gonz??lez2014-bd0001--100.0--nan--0.0--nan--0.0--nan--0.0--nan--0.0--aqueous carbonation--semi-batch--nan--constant pressure--0.101--constant temperature--120.0--99.9--0.0--0.0--0.8--nan--nan--0.0--acidification, infrared spectroscopy",,40,0,0,0,semi-batch,constant pressure,0.101,constant temperature,120,99.9,0,0,0.8,0,0.25,"acidification, infrared spectroscopy",,,,28.3,5,0.38438773770075263,0.5125169836010037,0.25625849180050186,2.050067934404015,38.05438603237452,0.032032311,57.40190216,0.25625849180050186,23.4,27.86965415945076,72.13034584054924,0,6.797916619313841,0.6151865972938646,3.075932986469323,19.350415124694017,1.3422253031866136,8.769388302,0,0,0,0.8388908144916336,0,7.270387059,8.508245859911455,0,0,0,0,0,10.487975920564761,0,0,0,2.703233295210294,0,0.8388908144916336,1.531657143756361,0.1402159425363649
"slurry--40.0--gonz??lez2014-bd0001--100.0--nan--0.0--nan--0.0--nan--0.0--nan--0.0--aqueous carbonation--semi-batch--nan--constant pressure--0.101--constant temperature--120.0--99.9--0.0--0.0--0.8--nan--nan--0.0--acidification, infrared spectroscopy",,40,0,0,0,semi-batch,constant pressure,0.101,constant temperature,120,99.9,0,0,0.8,0,0.3125,"acidification, infrared spectroscopy",,,,28.3,5,0.38438773770075263,0.5125169836010037,0.25625849180050186,2.050067934404015,38.05438603237452,0.032032311,57.40190216,0.25625849180050186,23.4,27.86965415945076,72.13034584054924,0,6.797916619313841,0.6151865972938646,3.075932986469323,19.350415124694017,1.3422253031866136,8.769388302,0,0,0,0.8388908144916336,0,7.270387059,8.508245859911455,0,0,0,0,0,10.487975920564761,0,0,0,2.703233295210294,0,0.8388908144916336,1.531657143756361,0.14456209040207985
"slurry--40.0--gonz??lez2014-bd0001--100.0--nan--0.0--nan--0.0--nan--0.0--nan--0.0--aqueous carbonation--semi-batch--nan--constant pressure--0.101--constant temperature--120.0--99.9--0.0--0.0--0.8--nan--nan--0.0--acidification, infrared spectroscopy",,40,0,0,0,semi-batch,constant pressure,0.101,constant temperature,120,99.9,0,0,0.8,0,0.375,"acidification, infrared spectroscopy",,,,28.3,5,0.38438773770075263,0.5125169836010037,0.25625849180050186,2.050067934404015,38.05438603237452,0.032032311,57.40190216,0.25625849180050186,23.4,27.86965415945076,72.13034584054924,0,6.797916619313841,0.6151865972938646,3.075932986469323,19.350415124694017,1.3422253031866136,8.769388302,0,0,0,0.8388908144916336,0,7.270387059,8.508245859911455,0,0,0,0,0,10.487975920564761,0,0,0,2.703233295210294,0,0.8388908144916336,1.531657143756361,0.14012734786502556
"slurry--40.0--gonz??lez2014-bd0001--100.0--nan--0.0--nan--0.0--nan--0.0--nan--0.0--aqueous carbonation--semi-batch--nan--constant pressure--0.101--constant temperature--120.0--99.9--0.0--0.0--0.8--nan--nan--0.0--acidification, infrared spectroscopy",,40,0,0,0,semi-batch,constant pressure,0.101,constant temperature,120,99.9,0,0,0.8,0,0.4375,"acidification, infrared spectroscopy",,,,28.3,5,0.38438773770075263,0.5125169836010037,0.25625849180050186,2.050067934404015,38.05438603237452,0.032032311,57.40190216,0.25625849180050186,23.4,27.86965415945076,72.13034584054924,0,6.797916619313841,0.6151865972938646,3.075932986469323,19.350415124694017,1.3422253031866136,8.769388302,0,0,0,0.8388908144916336,0,7.270387059,8.508245859911455,0,0,0,0,0,10.487975920564761,0,0,0,2.703233295210294,0,0.8388908144916336,1.531657143756361,0.1417983879790237
"slurry--40.0--gonz??lez2014-bd0001--100.0--nan--0.0--nan--0.0--nan--0.0--nan--0.0--aqueous carbonation--semi-batch--nan--constant pressure--0.101--constant temperature--120.0--99.9--0.0--0.0--0.8--nan--nan--0.0--acidification, infrared spectroscopy",,40,0,0,0,semi-batch,constant pressure,0.101,constant temperature,120,99.9,0,0,0.8,0,0.5,"acidification, infrared spectroscopy",,,,28.3,5,0.38438773770075263,0.5125169836010037,0.25625849180050186,2.050067934404015,38.05438603237452,0.032032311,57.40190216,0.25625849180050186,23.4,27.86965415945076,72.13034584054924,0,6.797916619313841,0.6151865972938646,3.075932986469323,19.350415124694017,1.3422253031866136,8.769388302,0,0,0,0.8388908144916336,0,7.270387059,8.508245859911455,0,0,0,0,0,10.487975920564761,0,0,0,2.703233295210294,0,0.8388908144916336,1.531657143756361,0.1436473039302871
"slurry--40.0--gonz??lez2014-bd0001--100.0--nan--0.0--nan--0.0--nan--0.0--nan--0.0--aqueous carbonation--semi-batch--nan--constant pressure--0.101--constant temperature--120.0--99.9--0.0--0.0--0.8--nan--nan--0.0--acidification, infrared spectroscopy",,40,0,0,0,semi-batch,constant pressure,0.101,constant temperature,120,99.9,0,0,0.8,0,0.5625,"acidification, infrared spectroscopy",,,,28.3,5,0.38438773770075263,0.5125169836010037,0.25625849180050186,2.050067934404015,38.05438603237452,0.032032311,57.40190216,0.25625849180050186,23.4,27.86965415945076,72.13034584054924,0,6.797916619313841,0.6151865972938646,3.075932986469323,19.350415124694017,1.3422253031866136,8.769388302,0,0,0,0.8388908144916336,0,7.270387059,8.508245859911455,0,0,0,0,0,10.487975920564761,0,0,0,2.703233295210294,0,0.8388908144916336,1.531657143756361,0.14774821642867333
"slurry--40.0--gonz??lez2014-bd0001--100.0--nan--0.0--nan--0.0--nan--0.0--nan--0.0--aqueous carbonation--semi-batch--nan--constant pressure--0.101--constant temperature--120.0--99.9--0.0--0.0--0.8--nan--nan--0.0--acidification, infrared spectroscopy",,40,0,0,0,semi-batch,constant pressure,0.101,constant temperature,120,99.9,0,0,0.8,0,0.625,"acidification, infrared spectroscopy",,,,28.3,5,0.38438773770075263,0.5125169836010037,0.25625849180050186,2.050067934404015,38.05438603237452,0.032032311,57.40190216,0.25625849180050186,23.4,27.86965415945076,72.13034584054924,0,6.797916619313841,0.6151865972938646,3.075932986469323,19.350415124694017,1.3422253031866136,8.769388302,0,0,0,0.8388908144916336,0,7.270387059,8.508245859911455,0,0,0,0,0,10.487975920564761,0,0,0,2.703233295210294,0,0.8388908144916336,1.531657143756361,0.146374763
"slurry--40.0--gonz??lez2014-bd0001--100.0--nan--0.0--nan--0.0--nan--0.0--nan--0.0--aqueous carbonation--semi-batch--nan--constant pressure--0.101--constant temperature--120.0--99.9--0.0--0.0--0.8--nan--nan--0.0--acidification, infrared spectroscopy",,40,0,0,0,semi-batch,constant pressure,0.101,constant temperature,120,99.9,0,0,0.8,0,0.6875,"acidification, infrared spectroscopy",,,,28.3,5,0.38438773770075263,0.5125169836010037,0.25625849180050186,2.050067934404015,38.05438603237452,0.032032311,57.40190216,0.25625849180050186,23.4,27.86965415945076,72.13034584054924,0,6.797916619313841,0.6151865972938646,3.075932986469323,19.350415124694017,1.3422253031866136,8.769388302,0,0,0,0.8388908144916336,0,7.270387059,8.508245859911455,0,0,0,0,0,10.487975920564761,0,0,0,2.703233295210294,0,0.8388908144916336,1.531657143756361,0.14387079469395675
"slurry--40.0--gonz??lez2014-bd0001--100.0--nan--0.0--nan--0.0--nan--0.0--nan--0.0--aqueous carbonation--semi-batch--nan--constant pressure--0.101--constant temperature--120.0--99.9--0.0--0.0--0.8--nan--nan--0.0--acidification, infrared spectroscopy",,40,0,0,0,semi-batch,constant pressure,0.101,constant temperature,120,99.9,0,0,0.8,0,0.75,"acidification, infrared spectroscopy",,,,28.3,5,0.38438773770075263,0.5125169836010037,0.25625849180050186,2.050067934404015,38.05438603237452,0.032032311,57.40190216,0.25625849180050186,23.4,27.86965415945076,72.13034584054924,0,6.797916619313841,0.6151865972938646,3.075932986469323,19.350415124694017,1.3422253031866136,8.769388302,0,0,0,0.8388908144916336,0,7.270387059,8.508245859911455,0,0,0,0,0,10.487975920564761,0,0,0,2.703233295210294,0,0.8388908144916336,1.531657143756361,0.14571671120815358
"slurry--40.0--gonz??lez2014-bd0001--100.0--nan--0.0--nan--0.0--nan--0.0--nan--0.0--aqueous carbonation--semi-batch--nan--constant pressure--0.101--constant temperature--120.0--99.9--0.0--0.0--0.8--nan--nan--0.0--acidification, infrared spectroscopy",,40,0,0,0,semi-batch,constant pressure,0.101,constant temperature,120,99.9,0,0,0.8,0,0.8125,"acidification, infrared spectroscopy",,,,28.3,5,0.38438773770075263,0.5125169836010037,0.25625849180050186,2.050067934404015,38.05438603237452,0.032032311,57.40190216,0.25625849180050186,23.4,27.86965415945076,72.13034584054924,0,6.797916619313841,0.6151865972938646,3.075932986469323,19.350415124694017,1.3422253031866136,8.769388302,0,0,0,0.8388908144916336,0,7.270387059,8.508245859911455,0,0,0,0,0,10.487975920564761,0,0,0,2.703233295210294,0,0.8388908144916336,1.531657143756361,0.14542146841548273
"slurry--40.0--gonz??lez2014-bd0001--100.0--nan--0.0--nan--0.0--nan--0.0--nan--0.0--aqueous carbonation--semi-batch--nan--constant pressure--0.101--constant temperature--120.0--99.9--0.0--0.0--0.8--nan--nan--0.0--acidification, infrared spectroscopy",,40,0,0,0,semi-batch,constant pressure,0.101,constant temperature,120,99.9,0,0,0.8,0,0.875,"acidification, infrared spectroscopy",,,,28.3,5,0.38438773770075263,0.5125169836010037,0.25625849180050186,2.050067934404015,38.05438603237452,0.032032311,57.40190216,0.25625849180050186,23.4,27.86965415945076,72.13034584054924,0,6.797916619313841,0.6151865972938646,3.075932986469323,19.350415124694017,1.3422253031866136,8.769388302,0,0,0,0.8388908144916336,0,7.270387059,8.508245859911455,0,0,0,0,0,10.487975920564761,0,0,0,2.703233295210294,0,0.8388908144916336,1.531657143756361,0.1455564002140251
"slurry--40.0--gonz??lez2014-bd0001--100.0--nan--0.0--nan--0.0--nan--0.0--nan--0.0--aqueous carbonation--semi-batch--nan--constant pressure--0.101--constant temperature--120.0--99.9--0.0--0.0--0.8--nan--nan--0.0--acidification, infrared spectroscopy",,40,0,0,0,semi-batch,constant pressure,0.101,constant temperature,120,99.9,0,0,0.8,0,0.9375,"acidification, infrared spectroscopy",,,,28.3,5,0.38438773770075263,0.5125169836010037,0.25625849180050186,2.050067934404015,38.05438603237452,0.032032311,57.40190216,0.25625849180050186,23.4,27.86965415945076,72.13034584054924,0,6.797916619313841,0.6151865972938646,3.075932986469323,19.350415124694017,1.3422253031866136,8.769388302,0,0,0,0.8388908144916336,0,7.270387059,8.508245859911455,0,0,0,0,0,10.487975920564761,0,0,0,2.703233295210294,0,0.8388908144916336,1.531657143756361,0.14961331876498254
"slurry--40.0--gonz??lez2014-bd0001--100.0--nan--0.0--nan--0.0--nan--0.0--nan--0.0--aqueous carbonation--semi-batch--nan--constant pressure--0.101--constant temperature--120.0--99.9--0.0--0.0--0.8--nan--nan--0.0--acidification, infrared spectroscopy",,40,0,0,0,semi-batch,constant pressure,0.101,constant temperature,120,99.9,0,0,0.8,0,1,"acidification, infrared spectroscopy",,,,28.3,5,0.38438773770075263,0.5125169836010037,0.25625849180050186,2.050067934404015,38.05438603237452,0.032032311,57.40190216,0.25625849180050186,23.4,27.86965415945076,72.13034584054924,0,6.797916619313841,0.6151865972938646,3.075932986469323,19.350415124694017,1.3422253031866136,8.769388302,0,0,0,0.8388908144916336,0,7.270387059,8.508245859911455,0,0,0,0,0,10.487975920564761,0,0,0,2.703233295210294,0,0.8388908144916336,1.531657143756361,0.14471321890150532
"slurry--40.0--gonz??lez2014-bd0001--100.0--nan--0.0--nan--0.0--nan--0.0--nan--0.0--aqueous carbonation--semi-batch--nan--constant pressure--0.101--constant temperature--120.0--99.9--0.0--0.0--0.8--nan--nan--0.0--acidification, infrared spectroscopy",,40,0,0,0,semi-batch,constant pressure,0.101,constant temperature,120,99.9,0,0,0.8,0,1.0625,"acidification, infrared spectroscopy",,,,28.3,5,0.38438773770075263,0.5125169836010037,0.25625849180050186,2.050067934404015,38.05438603237452,0.032032311,57.40190216,0.25625849180050186,23.4,27.86965415945076,72.13034584054924,0,6.797916619313841,0.6151865972938646,3.075932986469323,19.350415124694017,1.3422253031866136,8.769388302,0,0,0,0.8388908144916336,0,7.270387059,8.508245859911455,0,0,0,0,0,10.487975920564761,0,0,0,2.703233295210294,0,0.8388908144916336,1.531657143756361,0.15161308912513036
"slurry--40.0--gonz??lez2014-bd0001--100.0--nan--0.0--nan--0.0--nan--0.0--nan--0.0--aqueous carbonation--semi-batch--nan--constant pressure--0.101--constant temperature--120.0--99.9--0.0--0.0--0.8--nan--nan--0.0--acidification, infrared spectroscopy",,40,0,0,0,semi-batch,constant pressure,0.101,constant temperature,120,99.9,0,0,0.8,0,1.125,"acidification, infrared spectroscopy",,,,28.3,5,0.38438773770075263,0.5125169836010037,0.25625849180050186,2.050067934404015,38.05438603237452,0.032032311,57.40190216,0.25625849180050186,23.4,27.86965415945076,72.13034584054924,0,6.797916619313841,0.6151865972938646,3.075932986469323,19.350415124694017,1.3422253031866136,8.769388302,0,0,0,0.8388908144916336,0,7.270387059,8.508245859911455,0,0,0,0,0,10.487975920564761,0,0,0,2.703233295210294,0,0.8388908144916336,1.531657143756361,0.150154452
"slurry--40.0--gonz??lez2014-bd0001--100.0--nan--0.0--nan--0.0--nan--0.0--nan--0.0--aqueous carbonation--semi-batch--nan--constant pressure--0.101--constant temperature--120.0--99.9--0.0--0.0--0.8--nan--nan--0.0--acidification, infrared spectroscopy",,40,0,0,0,semi-batch,constant pressure,0.101,constant temperature,120,99.9,0,0,0.8,0,1.1875,"acidification, infrared spectroscopy",,,,28.3,5,0.38438773770075263,0.5125169836010037,0.25625849180050186,2.050067934404015,38.05438603237452,0.032032311,57.40190216,0.25625849180050186,23.4,27.86965415945076,72.13034584054924,0,6.797916619313841,0.6151865972938646,3.075932986469323,19.350415124694017,1.3422253031866136,8.769388302,0,0,0,0.8388908144916336,0,7.270387059,8.508245859911455,0,0,0,0,0,10.487975920564761,0,0,0,2.703233295210294,0,0.8388908144916336,1.531657143756361,0.1510000068974044
"slurry--40.0--gonz??lez2014-bd0001--100.0--nan--0.0--nan--0.0--nan--0.0--nan--0.0--aqueous carbonation--semi-batch--nan--constant pressure--0.101--constant temperature--120.0--99.9--0.0--0.0--0.8--nan--nan--0.0--acidification, infrared spectroscopy",,40,0,0,0,semi-batch,constant pressure,0.101,constant temperature,120,99.9,0,0,0.8,0,1.25,"acidification, infrared spectroscopy",,,,28.3,5,0.38438773770075263,0.5125169836010037,0.25625849180050186,2.050067934404015,38.05438603237452,0.032032311,57.40190216,0.25625849180050186,23.4,27.86965415945076,72.13034584054924,0,6.797916619313841,0.6151865972938646,3.075932986469323,19.350415124694017,1.3422253031866136,8.769388302,0,0,0,0.8388908144916336,0,7.270387059,8.508245859911455,0,0,0,0,0,10.487975920564761,0,0,0,2.703233295210294,0,0.8388908144916336,1.531657143756361,0.14777991005163574
"slurry--40.0--gonz??lez2014-bd0001--100.0--nan--0.0--nan--0.0--nan--0.0--nan--0.0--aqueous carbonation--semi-batch--nan--constant pressure--0.101--constant temperature--120.0--99.9--0.0--0.0--0.8--nan--nan--0.0--acidification, infrared spectroscopy",,40,0,0,0,semi-batch,constant pressure,0.101,constant temperature,120,99.9,0,0,0.8,0,1.3125,"acidification, infrared spectroscopy",,,,28.3,5,0.38438773770075263,0.5125169836010037,0.25625849180050186,2.050067934404015,38.05438603237452,0.032032311,57.40190216,0.25625849180050186,23.4,27.86965415945076,72.13034584054924,0,6.797916619313841,0.6151865972938646,3.075932986469323,19.350415124694017,1.3422253031866136,8.769388302,0,0,0,0.8388908144916336,0,7.270387059,8.508245859911455,0,0,0,0,0,10.487975920564761,0,0,0,2.703233295210294,0,0.8388908144916336,1.531657143756361,0.14871081264994834
"slurry--40.0--gonz??lez2014-bd0001--100.0--nan--0.0--nan--0.0--nan--0.0--nan--0.0--aqueous carbonation--semi-batch--nan--constant pressure--0.101--constant temperature--120.0--99.9--0.0--0.0--0.8--nan--nan--0.0--acidification, infrared spectroscopy",,40,0,0,0,semi-batch,constant pressure,0.101,constant temperature,120,99.9,0,0,0.8,0,1.375,"acidification, infrared spectroscopy",,,,28.3,5,0.38438773770075263,0.5125169836010037,0.25625849180050186,2.050067934404015,38.05438603237452,0.032032311,57.40190216,0.25625849180050186,23.4,27.86965415945076,72.13034584054924,0,6.797916619313841,0.6151865972938646,3.075932986469323,19.350415124694017,1.3422253031866136,8.769388302,0,0,0,0.8388908144916336,0,7.270387059,8.508245859911455,0,0,0,0,0,10.487975920564761,0,0,0,2.703233295210294,0,0.8388908144916336,1.531657143756361,0.1460594316254638
"slurry--40.0--gonz??lez2014-bd0001--100.0--nan--0.0--nan--0.0--nan--0.0--nan--0.0--aqueous carbonation--semi-batch--nan--constant pressure--0.101--constant temperature--120.0--99.9--0.0--0.0--0.8--nan--nan--0.0--acidification, infrared spectroscopy",,40,0,0,0,semi-batch,constant pressure,0.101,constant temperature,120,99.9,0,0,0.8,0,1.4375,"acidification, infrared spectroscopy",,,,28.3,5,0.38438773770075263,0.5125169836010037,0.25625849180050186,2.050067934404015,38.05438603237452,0.032032311,57.40190216,0.25625849180050186,23.4,27.86965415945076,72.13034584054924,0,6.797916619313841,0.6151865972938646,3.075932986469323,19.350415124694017,1.3422253031866136,8.769388302,0,0,0,0.8388908144916336,0,7.270387059,8.508245859911455,0,0,0,0,0,10.487975920564761,0,0,0,2.703233295210294,0,0.8388908144916336,1.531657143756361,0.14830457566831948
"slurry--40.0--gonz??lez2014-bd0001--100.0--nan--0.0--nan--0.0--nan--0.0--nan--0.0--aqueous carbonation--semi-batch--nan--constant pressure--0.101--constant temperature--120.0--99.9--0.0--0.0--0.8--nan--nan--0.0--acidification, infrared spectroscopy",,40,0,0,0,semi-batch,constant pressure,0.101,constant temperature,120,99.9,0,0,0.8,0,1.5,"acidification, infrared spectroscopy",,,,28.3,5,0.38438773770075263,0.5125169836010037,0.25625849180050186,2.050067934404015,38.05438603237452,0.032032311,57.40190216,0.25625849180050186,23.4,27.86965415945076,72.13034584054924,0,6.797916619313841,0.6151865972938646,3.075932986469323,19.350415124694017,1.3422253031866136,8.769388302,0,0,0,0.8388908144916336,0,7.270387059,8.508245859911455,0,0,0,0,0,10.487975920564761,0,0,0,2.703233295210294,0,0.8388908144916336,1.531657143756361,0.15079329014755968
"slurry--40.0--gonz??lez2014-bd0001--100.0--nan--0.0--nan--0.0--nan--0.0--nan--0.0--aqueous carbonation--semi-batch--nan--constant pressure--0.101--constant temperature--30.0--99.9--0.0--0.0--0.8--nan--nan--0.0--acidification, infrared spectroscopy",,40,0,0,0,semi-batch,constant pressure,0.101,constant temperature,30,99.9,0,0,0.8,0,0,"acidification, infrared spectroscopy",,,,28.3,5,0.38438773770075263,0.5125169836010037,0.25625849180050186,2.050067934404015,38.05438603237452,0.032032311,57.40190216,0.25625849180050186,23.4,27.86965415945076,72.13034584054924,0,6.797916619313841,0.6151865972938646,3.075932986469323,19.350415124694017,1.3422253031866136,8.769388302,0,0,0,0.8388908144916336,0,7.270387059,8.508245859911455,0,0,0,0,0,10.487975920564761,0,0,0,2.703233295210294,0,0.8388908144916336,1.531657143756361,1e-05
"slurry--40.0--gonz??lez2014-bd0001--100.0--nan--0.0--nan--0.0--nan--0.0--nan--0.0--aqueous carbonation--semi-batch--nan--constant pressure--0.101--constant temperature--30.0--99.9--0.0--0.0--0.8--nan--nan--0.0--acidification, infrared spectroscopy",,40,0,0,0,semi-batch,constant pressure,0.101,constant temperature,30,99.9,0,0,0.8,0,0.0625,"acidification, infrared spectroscopy",,,,28.3,5,0.38438773770075263,0.5125169836010037,0.25625849180050186,2.050067934404015,38.05438603237452,0.032032311,57.40190216,0.25625849180050186,23.4,27.86965415945076,72.13034584054924,0,6.797916619313841,0.6151865972938646,3.075932986469323,19.350415124694017,1.3422253031866136,8.769388302,0,0,0,0.8388908144916336,0,7.270387059,8.508245859911455,0,0,0,0,0,10.487975920564761,0,0,0,2.703233295210294,0,0.8388908144916336,1.531657143756361,0.1427049943112429
"slurry--40.0--gonz??lez2014-bd0001--100.0--nan--0.0--nan--0.0--nan--0.0--nan--0.0--aqueous carbonation--semi-batch--nan--constant pressure--0.101--constant temperature--30.0--99.9--0.0--0.0--0.8--nan--nan--0.0--acidification, infrared spectroscopy",,40,0,0,0,semi-batch,constant pressure,0.101,constant temperature,30,99.9,0,0,0.8,0,0.125,"acidification, infrared spectroscopy",,,,28.3,5,0.38438773770075263,0.5125169836010037,0.25625849180050186,2.050067934404015,38.05438603237452,0.032032311,57.40190216,0.25625849180050186,23.4,27.86965415945076,72.13034584054924,0,6.797916619313841,0.6151865972938646,3.075932986469323,19.350415124694017,1.3422253031866136,8.769388302,0,0,0,0.8388908144916336,0,7.270387059,8.508245859911455,0,0,0,0,0,10.487975920564761,0,0,0,2.703233295210294,0,0.8388908144916336,1.531657143756361,0.150610337
"slurry--40.0--gonz??lez2014-bd0001--100.0--nan--0.0--nan--0.0--nan--0.0--nan--0.0--aqueous carbonation--semi-batch--nan--constant pressure--0.101--constant temperature--30.0--99.9--0.0--0.0--0.8--nan--nan--0.0--acidification, infrared spectroscopy",,40,0,0,0,semi-batch,constant pressure,0.101,constant temperature,30,99.9,0,0,0.8,0,0.1875,"acidification, infrared spectroscopy",,,,28.3,5,0.38438773770075263,0.5125169836010037,0.25625849180050186,2.050067934404015,38.05438603237452,0.032032311,57.40190216,0.25625849180050186,23.4,27.86965415945076,72.13034584054924,0,6.797916619313841,0.6151865972938646,3.075932986469323,19.350415124694017,1.3422253031866136,8.769388302,0,0,0,0.8388908144916336,0,7.270387059,8.508245859911455,0,0,0,0,0,10.487975920564761,0,0,0,2.703233295210294,0,0.8388908144916336,1.531657143756361,0.15491558022697927
