Repository: kycai/c3gb

# c3gb

**c3gb**, Gradient Boosting models for predicting the CO2 uptake of Coal ashes in Carbon mineralization, were developed in the research article: [AI-guided prediction and control of CO2 mineralization in coal ashes as carbon-efficient supplementary cementitious materials](). They are tree-based ensemble models. 

The models take the physicochemical properties of coal ashes, along with the process parameters related to reactant proportions and carbonation conditions as input features, while the output is CO2 uptake. The models can be used as a objective function to optimize the carbonation process for CO2 mineralization in coal ashes.

Kangyi Cai 2026 @ Missouri S&T

File: data/Xys_gt_augmented.csv (part 70 of 89)
Group id,Class id,Water-Solid ratio,Chemical admixture 1-content,Chemical admixture 2-content,Chemical admixture 3-content,Carbonation reactor operation mode,Carbonation pressure control type,Carbonation pressure,Carbonation temperature control type,Carbonation temperature,Carbonation gas 1-CO2,Carbonation gas 2-H2O vapor,Carbonation gas 3-N2,Carbonation gas flow rate,Carbonation stirring speed ,Carbonation duration,Method-CO2 uptake,Chemical admixture 1_Classification 2,Chemical admixture 2_Classification 2,Chemical admixture 3_Classification 2,"Solid_Dv,50",Solid_Specific surface area,Solid_Na2O,Solid_MgO,Solid_Al2O3,Solid_SiO2,Solid_SO3,Solid_K2O,Solid_CaO,Solid_Fe2O3,Solid_Loss on ignition,Solid_Amorphous+others,Solid_Crystalline,Solid_Albite,Solid_Anhydrite,Solid_Augite,Solid_Bassanite,Solid_Brownmillerite,Solid_Brucite,Solid_Calcite,Solid_Corundum,Solid_Diopside,Solid_Glauberite,Solid_Gypsum,Solid_Hematite,Solid_Hydrotalcite,Solid_Lime,Solid_Maghemite,Solid_Magnesioferrite,Solid_Magnetite,Solid_Microcline,Solid_Mullite,Solid_Periclase,Solid_Polyhalite,Solid_Portlandite,Solid_Pyroaurite,Solid_Quartz,Solid_Spinel,Solid_Srebrodolskite,Solid_Thenardite,Experimental CO2 uptake-U2
"slurry--40.0--gonz??lez2014-bd0001--100.0--nan--0.0--nan--0.0--nan--0.0--nan--0.0--aqueous carbonation--semi-batch--nan--constant pressure--0.101--constant temperature--30.0--99.9--0.0--0.0--0.8--nan--nan--0.0--acidification, infrared spectroscopy",,40,0,0,0,semi-batch,constant pressure,0.101,constant temperature,30,99.9,0,0,0.8,0,0.25,"acidification, infrared spectroscopy",,,,28.3,5,0.38438773770075263,0.5125169836010037,0.25625849180050186,2.050067934404015,38.05438603237452,0.032032311,57.40190216,0.25625849180050186,23.4,27.86965415945076,72.13034584054924,0,6.797916619313841,0.6151865972938646,3.075932986469323,19.350415124694017,1.3422253031866136,8.769388302,0,0,0,0.8388908144916336,0,7.270387059,8.508245859911455,0,0,0,0,0,10.487975920564761,0,0,0,2.703233295210294,0,0.8388908144916336,1.531657143756361,0.15473311588134078
"slurry--40.0--gonz??lez2014-bd0001--100.0--nan--0.0--nan--0.0--nan--0.0--nan--0.0--aqueous carbonation--semi-batch--nan--constant pressure--0.101--constant temperature--30.0--99.9--0.0--0.0--0.8--nan--nan--0.0--acidification, infrared spectroscopy",,40,0,0,0,semi-batch,constant pressure,0.101,constant temperature,30,99.9,0,0,0.8,0,0.3125,"acidification, infrared spectroscopy",,,,28.3,5,0.38438773770075263,0.5125169836010037,0.25625849180050186,2.050067934404015,38.05438603237452,0.032032311,57.40190216,0.25625849180050186,23.4,27.86965415945076,72.13034584054924,0,6.797916619313841,0.6151865972938646,3.075932986469323,19.350415124694017,1.3422253031866136,8.769388302,0,0,0,0.8388908144916336,0,7.270387059,8.508245859911455,0,0,0,0,0,10.487975920564761,0,0,0,2.703233295210294,0,0.8388908144916336,1.531657143756361,0.16164908650561924
"slurry--40.0--gonz??lez2014-bd0001--100.0--nan--0.0--nan--0.0--nan--0.0--nan--0.0--aqueous carbonation--semi-batch--nan--constant pressure--0.101--constant temperature--30.0--99.9--0.0--0.0--0.8--nan--nan--0.0--acidification, infrared spectroscopy",,40,0,0,0,semi-batch,constant pressure,0.101,constant temperature,30,99.9,0,0,0.8,0,0.375,"acidification, infrared spectroscopy",,,,28.3,5,0.38438773770075263,0.5125169836010037,0.25625849180050186,2.050067934404015,38.05438603237452,0.032032311,57.40190216,0.25625849180050186,23.4,27.86965415945076,72.13034584054924,0,6.797916619313841,0.6151865972938646,3.075932986469323,19.350415124694017,1.3422253031866136,8.769388302,0,0,0,0.8388908144916336,0,7.270387059,8.508245859911455,0,0,0,0,0,10.487975920564761,0,0,0,2.703233295210294,0,0.8388908144916336,1.531657143756361,0.16027649828076018
"slurry--40.0--gonz??lez2014-bd0001--100.0--nan--0.0--nan--0.0--nan--0.0--nan--0.0--aqueous carbonation--semi-batch--nan--constant pressure--0.101--constant temperature--30.0--99.9--0.0--0.0--0.8--nan--nan--0.0--acidification, infrared spectroscopy",,40,0,0,0,semi-batch,constant pressure,0.101,constant temperature,30,99.9,0,0,0.8,0,0.4375,"acidification, infrared spectroscopy",,,,28.3,5,0.38438773770075263,0.5125169836010037,0.25625849180050186,2.050067934404015,38.05438603237452,0.032032311,57.40190216,0.25625849180050186,23.4,27.86965415945076,72.13034584054924,0,6.797916619313841,0.6151865972938646,3.075932986469323,19.350415124694017,1.3422253031866136,8.769388302,0,0,0,0.8388908144916336,0,7.270387059,8.508245859911455,0,0,0,0,0,10.487975920564761,0,0,0,2.703233295210294,0,0.8388908144916336,1.531657143756361,0.16310161590386446
"slurry--40.0--gonz??lez2014-bd0001--100.0--nan--0.0--nan--0.0--nan--0.0--nan--0.0--aqueous carbonation--semi-batch--nan--constant pressure--0.101--constant temperature--30.0--99.9--0.0--0.0--0.8--nan--nan--0.0--acidification, infrared spectroscopy",,40,0,0,0,semi-batch,constant pressure,0.101,constant temperature,30,99.9,0,0,0.8,0,0.5,"acidification, infrared spectroscopy",,,,28.3,5,0.38438773770075263,0.5125169836010037,0.25625849180050186,2.050067934404015,38.05438603237452,0.032032311,57.40190216,0.25625849180050186,23.4,27.86965415945076,72.13034584054924,0,6.797916619313841,0.6151865972938646,3.075932986469323,19.350415124694017,1.3422253031866136,8.769388302,0,0,0,0.8388908144916336,0,7.270387059,8.508245859911455,0,0,0,0,0,10.487975920564761,0,0,0,2.703233295210294,0,0.8388908144916336,1.531657143756361,0.1638130595445912
"slurry--40.0--gonz??lez2014-bd0001--100.0--nan--0.0--nan--0.0--nan--0.0--nan--0.0--aqueous carbonation--semi-batch--nan--constant pressure--0.101--constant temperature--30.0--99.9--0.0--0.0--0.8--nan--nan--0.0--acidification, infrared spectroscopy",,40,0,0,0,semi-batch,constant pressure,0.101,constant temperature,30,99.9,0,0,0.8,0,0.5625,"acidification, infrared spectroscopy",,,,28.3,5,0.38438773770075263,0.5125169836010037,0.25625849180050186,2.050067934404015,38.05438603237452,0.032032311,57.40190216,0.25625849180050186,23.4,27.86965415945076,72.13034584054924,0,6.797916619313841,0.6151865972938646,3.075932986469323,19.350415124694017,1.3422253031866136,8.769388302,0,0,0,0.8388908144916336,0,7.270387059,8.508245859911455,0,0,0,0,0,10.487975920564761,0,0,0,2.703233295210294,0,0.8388908144916336,1.531657143756361,0.16416429616072353
"slurry--40.0--gonz??lez2014-bd0001--100.0--nan--0.0--nan--0.0--nan--0.0--nan--0.0--aqueous carbonation--semi-batch--nan--constant pressure--0.101--constant temperature--30.0--99.9--0.0--0.0--0.8--nan--nan--0.0--acidification, infrared spectroscopy",,40,0,0,0,semi-batch,constant pressure,0.101,constant temperature,30,99.9,0,0,0.8,0,0.625,"acidification, infrared spectroscopy",,,,28.3,5,0.38438773770075263,0.5125169836010037,0.25625849180050186,2.050067934404015,38.05438603237452,0.032032311,57.40190216,0.25625849180050186,23.4,27.86965415945076,72.13034584054924,0,6.797916619313841,0.6151865972938646,3.075932986469323,19.350415124694017,1.3422253031866136,8.769388302,0,0,0,0.8388908144916336,0,7.270387059,8.508245859911455,0,0,0,0,0,10.487975920564761,0,0,0,2.703233295210294,0,0.8388908144916336,1.531657143756361,0.16719458986629235
"slurry--40.0--gonz??lez2014-bd0001--100.0--nan--0.0--nan--0.0--nan--0.0--nan--0.0--aqueous carbonation--semi-batch--nan--constant pressure--0.101--constant temperature--30.0--99.9--0.0--0.0--0.8--nan--nan--0.0--acidification, infrared spectroscopy",,40,0,0,0,semi-batch,constant pressure,0.101,constant temperature,30,99.9,0,0,0.8,0,0.6875,"acidification, infrared spectroscopy",,,,28.3,5,0.38438773770075263,0.5125169836010037,0.25625849180050186,2.050067934404015,38.05438603237452,0.032032311,57.40190216,0.25625849180050186,23.4,27.86965415945076,72.13034584054924,0,6.797916619313841,0.6151865972938646,3.075932986469323,19.350415124694017,1.3422253031866136,8.769388302,0,0,0,0.8388908144916336,0,7.270387059,8.508245859911455,0,0,0,0,0,10.487975920564761,0,0,0,2.703233295210294,0,0.8388908144916336,1.531657143756361,0.16765219111611468
"slurry--40.0--gonz??lez2014-bd0001--100.0--nan--0.0--nan--0.0--nan--0.0--nan--0.0--aqueous carbonation--semi-batch--nan--constant pressure--0.101--constant temperature--30.0--99.9--0.0--0.0--0.8--nan--nan--0.0--acidification, infrared spectroscopy",,40,0,0,0,semi-batch,constant pressure,0.101,constant temperature,30,99.9,0,0,0.8,0,0.75,"acidification, infrared spectroscopy",,,,28.3,5,0.38438773770075263,0.5125169836010037,0.25625849180050186,2.050067934404015,38.05438603237452,0.032032311,57.40190216,0.25625849180050186,23.4,27.86965415945076,72.13034584054924,0,6.797916619313841,0.6151865972938646,3.075932986469323,19.350415124694017,1.3422253031866136,8.769388302,0,0,0,0.8388908144916336,0,7.270387059,8.508245859911455,0,0,0,0,0,10.487975920564761,0,0,0,2.703233295210294,0,0.8388908144916336,1.531657143756361,0.16815623345917619
"slurry--40.0--gonz??lez2014-bd0001--100.0--nan--0.0--nan--0.0--nan--0.0--nan--0.0--aqueous carbonation--semi-batch--nan--constant pressure--0.101--constant temperature--30.0--99.9--0.0--0.0--0.8--nan--nan--0.0--acidification, infrared spectroscopy",,40,0,0,0,semi-batch,constant pressure,0.101,constant temperature,30,99.9,0,0,0.8,0,0.8125,"acidification, infrared spectroscopy",,,,28.3,5,0.38438773770075263,0.5125169836010037,0.25625849180050186,2.050067934404015,38.05438603237452,0.032032311,57.40190216,0.25625849180050186,23.4,27.86965415945076,72.13034584054924,0,6.797916619313841,0.6151865972938646,3.075932986469323,19.350415124694017,1.3422253031866136,8.769388302,0,0,0,0.8388908144916336,0,7.270387059,8.508245859911455,0,0,0,0,0,10.487975920564761,0,0,0,2.703233295210294,0,0.8388908144916336,1.531657143756361,0.16807781056653745
"slurry--40.0--gonz??lez2014-bd0001--100.0--nan--0.0--nan--0.0--nan--0.0--nan--0.0--aqueous carbonation--semi-batch--nan--constant pressure--0.101--constant temperature--30.0--99.9--0.0--0.0--0.8--nan--nan--0.0--acidification, infrared spectroscopy",,40,0,0,0,semi-batch,constant pressure,0.101,constant temperature,30,99.9,0,0,0.8,0,0.875,"acidification, infrared spectroscopy",,,,28.3,5,0.38438773770075263,0.5125169836010037,0.25625849180050186,2.050067934404015,38.05438603237452,0.032032311,57.40190216,0.25625849180050186,23.4,27.86965415945076,72.13034584054924,0,6.797916619313841,0.6151865972938646,3.075932986469323,19.350415124694017,1.3422253031866136,8.769388302,0,0,0,0.8388908144916336,0,7.270387059,8.508245859911455,0,0,0,0,0,10.487975920564761,0,0,0,2.703233295210294,0,0.8388908144916336,1.531657143756361,0.1715298486019831
"slurry--40.0--gonz??lez2014-bd0001--100.0--nan--0.0--nan--0.0--nan--0.0--nan--0.0--aqueous carbonation--semi-batch--nan--constant pressure--0.101--constant temperature--30.0--99.9--0.0--0.0--0.8--nan--nan--0.0--acidification, infrared spectroscopy",,40,0,0,0,semi-batch,constant pressure,0.101,constant temperature,30,99.9,0,0,0.8,0,0.9375,"acidification, infrared spectroscopy",,,,28.3,5,0.38438773770075263,0.5125169836010037,0.25625849180050186,2.050067934404015,38.05438603237452,0.032032311,57.40190216,0.25625849180050186,23.4,27.86965415945076,72.13034584054924,0,6.797916619313841,0.6151865972938646,3.075932986469323,19.350415124694017,1.3422253031866136,8.769388302,0,0,0,0.8388908144916336,0,7.270387059,8.508245859911455,0,0,0,0,0,10.487975920564761,0,0,0,2.703233295210294,0,0.8388908144916336,1.531657143756361,0.17569058724642334
"slurry--40.0--gonz??lez2014-bd0001--100.0--nan--0.0--nan--0.0--nan--0.0--nan--0.0--aqueous carbonation--semi-batch--nan--constant pressure--0.101--constant temperature--30.0--99.9--0.0--0.0--0.8--nan--nan--0.0--acidification, infrared spectroscopy",,40,0,0,0,semi-batch,constant pressure,0.101,constant temperature,30,99.9,0,0,0.8,0,1,"acidification, infrared spectroscopy",,,,28.3,5,0.38438773770075263,0.5125169836010037,0.25625849180050186,2.050067934404015,38.05438603237452,0.032032311,57.40190216,0.25625849180050186,23.4,27.86965415945076,72.13034584054924,0,6.797916619313841,0.6151865972938646,3.075932986469323,19.350415124694017,1.3422253031866136,8.769388302,0,0,0,0.8388908144916336,0,7.270387059,8.508245859911455,0,0,0,0,0,10.487975920564761,0,0,0,2.703233295210294,0,0.8388908144916336,1.531657143756361,0.1724817838935466
"slurry--40.0--gonz??lez2014-bd0001--100.0--nan--0.0--nan--0.0--nan--0.0--nan--0.0--aqueous carbonation--semi-batch--nan--constant pressure--0.101--constant temperature--30.0--99.9--0.0--0.0--0.8--nan--nan--0.0--acidification, infrared spectroscopy",,40,0,0,0,semi-batch,constant pressure,0.101,constant temperature,30,99.9,0,0,0.8,0,1.0625,"acidification, infrared spectroscopy",,,,28.3,5,0.38438773770075263,0.5125169836010037,0.25625849180050186,2.050067934404015,38.05438603237452,0.032032311,57.40190216,0.25625849180050186,23.4,27.86965415945076,72.13034584054924,0,6.797916619313841,0.6151865972938646,3.075932986469323,19.350415124694017,1.3422253031866136,8.769388302,0,0,0,0.8388908144916336,0,7.270387059,8.508245859911455,0,0,0,0,0,10.487975920564761,0,0,0,2.703233295210294,0,0.8388908144916336,1.531657143756361,0.17534554465259333
"slurry--40.0--gonz??lez2014-bd0001--100.0--nan--0.0--nan--0.0--nan--0.0--nan--0.0--aqueous carbonation--semi-batch--nan--constant pressure--0.101--constant temperature--30.0--99.9--0.0--0.0--0.8--nan--nan--0.0--acidification, infrared spectroscopy",,40,0,0,0,semi-batch,constant pressure,0.101,constant temperature,30,99.9,0,0,0.8,0,1.125,"acidification, infrared spectroscopy",,,,28.3,5,0.38438773770075263,0.5125169836010037,0.25625849180050186,2.050067934404015,38.05438603237452,0.032032311,57.40190216,0.25625849180050186,23.4,27.86965415945076,72.13034584054924,0,6.797916619313841,0.6151865972938646,3.075932986469323,19.350415124694017,1.3422253031866136,8.769388302,0,0,0,0.8388908144916336,0,7.270387059,8.508245859911455,0,0,0,0,0,10.487975920564761,0,0,0,2.703233295210294,0,0.8388908144916336,1.531657143756361,0.16975766680115217
"slurry--40.0--gonz??lez2014-bd0001--100.0--nan--0.0--nan--0.0--nan--0.0--nan--0.0--aqueous carbonation--semi-batch--nan--constant pressure--0.101--constant temperature--30.0--99.9--0.0--0.0--0.8--nan--nan--0.0--acidification, infrared spectroscopy",,40,0,0,0,semi-batch,constant pressure,0.101,constant temperature,30,99.9,0,0,0.8,0,1.1875,"acidification, infrared spectroscopy",,,,28.3,5,0.38438773770075263,0.5125169836010037,0.25625849180050186,2.050067934404015,38.05438603237452,0.032032311,57.40190216,0.25625849180050186,23.4,27.86965415945076,72.13034584054924,0,6.797916619313841,0.6151865972938646,3.075932986469323,19.350415124694017,1.3422253031866136,8.769388302,0,0,0,0.8388908144916336,0,7.270387059,8.508245859911455,0,0,0,0,0,10.487975920564761,0,0,0,2.703233295210294,0,0.8388908144916336,1.531657143756361,0.17436268799550822
"slurry--40.0--gonz??lez2014-bd0001--100.0--nan--0.0--nan--0.0--nan--0.0--nan--0.0--aqueous carbonation--semi-batch--nan--constant pressure--0.101--constant temperature--30.0--99.9--0.0--0.0--0.8--nan--nan--0.0--acidification, infrared spectroscopy",,40,0,0,0,semi-batch,constant pressure,0.101,constant temperature,30,99.9,0,0,0.8,0,1.25,"acidification, infrared spectroscopy",,,,28.3,5,0.38438773770075263,0.5125169836010037,0.25625849180050186,2.050067934404015,38.05438603237452,0.032032311,57.40190216,0.25625849180050186,23.4,27.86965415945076,72.13034584054924,0,6.797916619313841,0.6151865972938646,3.075932986469323,19.350415124694017,1.3422253031866136,8.769388302,0,0,0,0.8388908144916336,0,7.270387059,8.508245859911455,0,0,0,0,0,10.487975920564761,0,0,0,2.703233295210294,0,0.8388908144916336,1.531657143756361,0.17162876789261117
"slurry--40.0--gonz??lez2014-bd0001--100.0--nan--0.0--nan--0.0--nan--0.0--nan--0.0--aqueous carbonation--semi-batch--nan--constant pressure--0.101--constant temperature--30.0--99.9--0.0--0.0--0.8--nan--nan--0.0--acidification, infrared spectroscopy",,40,0,0,0,semi-batch,constant pressure,0.101,constant temperature,30,99.9,0,0,0.8,0,1.3125,"acidification, infrared spectroscopy",,,,28.3,5,0.38438773770075263,0.5125169836010037,0.25625849180050186,2.050067934404015,38.05438603237452,0.032032311,57.40190216,0.25625849180050186,23.4,27.86965415945076,72.13034584054924,0,6.797916619313841,0.6151865972938646,3.075932986469323,19.350415124694017,1.3422253031866136,8.769388302,0,0,0,0.8388908144916336,0,7.270387059,8.508245859911455,0,0,0,0,0,10.487975920564761,0,0,0,2.703233295210294,0,0.8388908144916336,1.531657143756361,0.1711485150181798
"slurry--40.0--gonz??lez2014-bd0001--100.0--nan--0.0--nan--0.0--nan--0.0--nan--0.0--aqueous carbonation--semi-batch--nan--constant pressure--0.101--constant temperature--30.0--99.9--0.0--0.0--0.8--nan--nan--0.0--acidification, infrared spectroscopy",,40,0,0,0,semi-batch,constant pressure,0.101,constant temperature,30,99.9,0,0,0.8,0,1.375,"acidification, infrared spectroscopy",,,,28.3,5,0.38438773770075263,0.5125169836010037,0.25625849180050186,2.050067934404015,38.05438603237452,0.032032311,57.40190216,0.25625849180050186,23.4,27.86965415945076,72.13034584054924,0,6.797916619313841,0.6151865972938646,3.075932986469323,19.350415124694017,1.3422253031866136,8.769388302,0,0,0,0.8388908144916336,0,7.270387059,8.508245859911455,0,0,0,0,0,10.487975920564761,0,0,0,2.703233295210294,0,0.8388908144916336,1.531657143756361,0.17358123386285307
"slurry--40.0--gonz??lez2014-bd0001--100.0--nan--0.0--nan--0.0--nan--0.0--nan--0.0--aqueous carbonation--semi-batch--nan--constant pressure--0.101--constant temperature--30.0--99.9--0.0--0.0--0.8--nan--nan--0.0--acidification, infrared spectroscopy",,40,0,0,0,semi-batch,constant pressure,0.101,constant temperature,30,99.9,0,0,0.8,0,1.4375,"acidification, infrared spectroscopy",,,,28.3,5,0.38438773770075263,0.5125169836010037,0.25625849180050186,2.050067934404015,38.05438603237452,0.032032311,57.40190216,0.25625849180050186,23.4,27.86965415945076,72.13034584054924,0,6.797916619313841,0.6151865972938646,3.075932986469323,19.350415124694017,1.3422253031866136,8.769388302,0,0,0,0.8388908144916336,0,7.270387059,8.508245859911455,0,0,0,0,0,10.487975920564761,0,0,0,2.703233295210294,0,0.8388908144916336,1.531657143756361,0.17915566134052766
"slurry--40.0--gonz??lez2014-bd0001--100.0--nan--0.0--nan--0.0--nan--0.0--nan--0.0--aqueous carbonation--semi-batch--nan--constant pressure--0.101--constant temperature--30.0--99.9--0.0--0.0--0.8--nan--nan--0.0--acidification, infrared spectroscopy",,40,0,0,0,semi-batch,constant pressure,0.101,constant temperature,30,99.9,0,0,0.8,0,1.5,"acidification, infrared spectroscopy",,,,28.3,5,0.38438773770075263,0.5125169836010037,0.25625849180050186,2.050067934404015,38.05438603237452,0.032032311,57.40190216,0.25625849180050186,23.4,27.86965415945076,72.13034584054924,0,6.797916619313841,0.6151865972938646,3.075932986469323,19.350415124694017,1.3422253031866136,8.769388302,0,0,0,0.8388908144916336,0,7.270387059,8.508245859911455,0,0,0,0,0,10.487975920564761,0,0,0,2.703233295210294,0,0.8388908144916336,1.531657143756361,0.17898534794942245
"slurry--40.0--gonz??lez2014-bd0001--100.0--nan--0.0--nan--0.0--nan--0.0--nan--0.0--aqueous carbonation--semi-batch--nan--constant pressure--0.101--constant temperature--60.0--99.9--0.0--0.0--0.8--nan--nan--0.0--acidification, infrared spectroscopy",,40,0,0,0,semi-batch,constant pressure,0.101,constant temperature,60,99.9,0,0,0.8,0,0,"acidification, infrared spectroscopy",,,,28.3,5,0.38438773770075263,0.5125169836010037,0.25625849180050186,2.050067934404015,38.05438603237452,0.032032311,57.40190216,0.25625849180050186,23.4,27.86965415945076,72.13034584054924,0,6.797916619313841,0.6151865972938646,3.075932986469323,19.350415124694017,1.3422253031866136,8.769388302,0,0,0,0.8388908144916336,0,7.270387059,8.508245859911455,0,0,0,0,0,10.487975920564761,0,0,0,2.703233295210294,0,0.8388908144916336,1.531657143756361,1e-05
"slurry--40.0--gonz??lez2014-bd0001--100.0--nan--0.0--nan--0.0--nan--0.0--nan--0.0--aqueous carbonation--semi-batch--nan--constant pressure--0.101--constant temperature--60.0--99.9--0.0--0.0--0.8--nan--nan--0.0--acidification, infrared spectroscopy",,40,0,0,0,semi-batch,constant pressure,0.101,constant temperature,60,99.9,0,0,0.8,0,0.0625,"acidification, infrared spectroscopy",,,,28.3,5,0.38438773770075263,0.5125169836010037,0.25625849180050186,2.050067934404015,38.05438603237452,0.032032311,57.40190216,0.25625849180050186,23.4,27.86965415945076,72.13034584054924,0,6.797916619313841,0.6151865972938646,3.075932986469323,19.350415124694017,1.3422253031866136,8.769388302,0,0,0,0.8388908144916336,0,7.270387059,8.508245859911455,0,0,0,0,0,10.487975920564761,0,0,0,2.703233295210294,0,0.8388908144916336,1.531657143756361,0.10596571675135712
"slurry--40.0--gonz??lez2014-bd0001--100.0--nan--0.0--nan--0.0--nan--0.0--nan--0.0--aqueous carbonation--semi-batch--nan--constant pressure--0.101--constant temperature--60.0--99.9--0.0--0.0--0.8--nan--nan--0.0--acidification, infrared spectroscopy",,40,0,0,0,semi-batch,constant pressure,0.101,constant temperature,60,99.9,0,0,0.8,0,0.125,"acidification, infrared spectroscopy",,,,28.3,5,0.38438773770075263,0.5125169836010037,0.25625849180050186,2.050067934404015,38.05438603237452,0.032032311,57.40190216,0.25625849180050186,23.4,27.86965415945076,72.13034584054924,0,6.797916619313841,0.6151865972938646,3.075932986469323,19.350415124694017,1.3422253031866136,8.769388302,0,0,0,0.8388908144916336,0,7.270387059,8.508245859911455,0,0,0,0,0,10.487975920564761,0,0,0,2.703233295210294,0,0.8388908144916336,1.531657143756361,0.1249006767819379
"slurry--40.0--gonz??lez2014-bd0001--100.0--nan--0.0--nan--0.0--nan--0.0--nan--0.0--aqueous carbonation--semi-batch--nan--constant pressure--0.101--constant temperature--60.0--99.9--0.0--0.0--0.8--nan--nan--0.0--acidification, infrared spectroscopy",,40,0,0,0,semi-batch,constant pressure,0.101,constant temperature,60,99.9,0,0,0.8,0,0.1875,"acidification, infrared spectroscopy",,,,28.3,5,0.38438773770075263,0.5125169836010037,0.25625849180050186,2.050067934404015,38.05438603237452,0.032032311,57.40190216,0.25625849180050186,23.4,27.86965415945076,72.13034584054924,0,6.797916619313841,0.6151865972938646,3.075932986469323,19.350415124694017,1.3422253031866136,8.769388302,0,0,0,0.8388908144916336,0,7.270387059,8.508245859911455,0,0,0,0,0,10.487975920564761,0,0,0,2.703233295210294,0,0.8388908144916336,1.531657143756361,0.13574946014562464
"slurry--40.0--gonz??lez2014-bd0001--100.0--nan--0.0--nan--0.0--nan--0.0--nan--0.0--aqueous carbonation--semi-batch--nan--constant pressure--0.101--constant temperature--60.0--99.9--0.0--0.0--0.8--nan--nan--0.0--acidification, infrared spectroscopy",,40,0,0,0,semi-batch,constant pressure,0.101,constant temperature,60,99.9,0,0,0.8,0,0.25,"acidification, infrared spectroscopy",,,,28.3,5,0.38438773770075263,0.5125169836010037,0.25625849180050186,2.050067934404015,38.05438603237452,0.032032311,57.40190216,0.25625849180050186,23.4,27.86965415945076,72.13034584054924,0,6.797916619313841,0.6151865972938646,3.075932986469323,19.350415124694017,1.3422253031866136,8.769388302,0,0,0,0.8388908144916336,0,7.270387059,8.508245859911455,0,0,0,0,0,10.487975920564761,0,0,0,2.703233295210294,0,0.8388908144916336,1.531657143756361,0.14181575669177693
"slurry--40.0--gonz??lez2014-bd0001--100.0--nan--0.0--nan--0.0--nan--0.0--nan--0.0--aqueous carbonation--semi-batch--nan--constant pressure--0.101--constant temperature--60.0--99.9--0.0--0.0--0.8--nan--nan--0.0--acidification, infrared spectroscopy",,40,0,0,0,semi-batch,constant pressure,0.101,constant temperature,60,99.9,0,0,0.8,0,0.3125,"acidification, infrared spectroscopy",,,,28.3,5,0.38438773770075263,0.5125169836010037,0.25625849180050186,2.050067934404015,38.05438603237452,0.032032311,57.40190216,0.25625849180050186,23.4,27.86965415945076,72.13034584054924,0,6.797916619313841,0.6151865972938646,3.075932986469323,19.350415124694017,1.3422253031866136,8.769388302,0,0,0,0.8388908144916336,0,7.270387059,8.508245859911455,0,0,0,0,0,10.487975920564761,0,0,0,2.703233295210294,0,0.8388908144916336,1.531657143756361,0.13883804273533978
"slurry--40.0--gonz??lez2014-bd0001--100.0--nan--0.0--nan--0.0--nan--0.0--nan--0.0--aqueous carbonation--semi-batch--nan--constant pressure--0.101--constant temperature--60.0--99.9--0.0--0.0--0.8--nan--nan--0.0--acidification, infrared spectroscopy",,40,0,0,0,semi-batch,constant pressure,0.101,constant temperature,60,99.9,0,0,0.8,0,0.375,"acidification, infrared spectroscopy",,,,28.3,5,0.38438773770075263,0.5125169836010037,0.25625849180050186,2.050067934404015,38.05438603237452,0.032032311,57.40190216,0.25625849180050186,23.4,27.86965415945076,72.13034584054924,0,6.797916619313841,0.6151865972938646,3.075932986469323,19.350415124694017,1.3422253031866136,8.769388302,0,0,0,0.8388908144916336,0,7.270387059,8.508245859911455,0,0,0,0,0,10.487975920564761,0,0,0,2.703233295210294,0,0.8388908144916336,1.531657143756361,0.14663636630023244
"slurry--40.0--gonz??lez2014-bd0001--100.0--nan--0.0--nan--0.0--nan--0.0--nan--0.0--aqueous carbonation--semi-batch--nan--constant pressure--0.101--constant temperature--60.0--99.9--0.0--0.0--0.8--nan--nan--0.0--acidification, infrared spectroscopy",,40,0,0,0,semi-batch,constant pressure,0.101,constant temperature,60,99.9,0,0,0.8,0,0.4375,"acidification, infrared spectroscopy",,,,28.3,5,0.38438773770075263,0.5125169836010037,0.25625849180050186,2.050067934404015,38.05438603237452,0.032032311,57.40190216,0.25625849180050186,23.4,27.86965415945076,72.13034584054924,0,6.797916619313841,0.6151865972938646,3.075932986469323,19.350415124694017,1.3422253031866136,8.769388302,0,0,0,0.8388908144916336,0,7.270387059,8.508245859911455,0,0,0,0,0,10.487975920564761,0,0,0,2.703233295210294,0,0.8388908144916336,1.531657143756361,0.15345455316254497
"slurry--40.0--gonz??lez2014-bd0001--100.0--nan--0.0--nan--0.0--nan--0.0--nan--0.0--aqueous carbonation--semi-batch--nan--constant pressure--0.101--constant temperature--60.0--99.9--0.0--0.0--0.8--nan--nan--0.0--acidification, infrared spectroscopy",,40,0,0,0,semi-batch,constant pressure,0.101,constant temperature,60,99.9,0,0,0.8,0,0.5,"acidification, infrared spectroscopy",,,,28.3,5,0.38438773770075263,0.5125169836010037,0.25625849180050186,2.050067934404015,38.05438603237452,0.032032311,57.40190216,0.25625849180050186,23.4,27.86965415945076,72.13034584054924,0,6.797916619313841,0.6151865972938646,3.075932986469323,19.350415124694017,1.3422253031866136,8.769388302,0,0,0,0.8388908144916336,0,7.270387059,8.508245859911455,0,0,0,0,0,10.487975920564761,0,0,0,2.703233295210294,0,0.8388908144916336,1.531657143756361,0.1589658512885644
"slurry--40.0--gonz??lez2014-bd0001--100.0--nan--0.0--nan--0.0--nan--0.0--nan--0.0--aqueous carbonation--semi-batch--nan--constant pressure--0.101--constant temperature--60.0--99.9--0.0--0.0--0.8--nan--nan--0.0--acidification, infrared spectroscopy",,40,0,0,0,semi-batch,constant pressure,0.101,constant temperature,60,99.9,0,0,0.8,0,0.5625,"acidification, infrared spectroscopy",,,,28.3,5,0.38438773770075263,0.5125169836010037,0.25625849180050186,2.050067934404015,38.05438603237452,0.032032311,57.40190216,0.25625849180050186,23.4,27.86965415945076,72.13034584054924,0,6.797916619313841,0.6151865972938646,3.075932986469323,19.350415124694017,1.3422253031866136,8.769388302,0,0,0,0.8388908144916336,0,7.270387059,8.508245859911455,0,0,0,0,0,10.487975920564761,0,0,0,2.703233295210294,0,0.8388908144916336,1.531657143756361,0.14972526632622307
"slurry--40.0--gonz??lez2014-bd0001--100.0--nan--0.0--nan--0.0--nan--0.0--nan--0.0--aqueous carbonation--semi-batch--nan--constant pressure--0.101--constant temperature--60.0--99.9--0.0--0.0--0.8--nan--nan--0.0--acidification, infrared spectroscopy",,40,0,0,0,semi-batch,constant pressure,0.101,constant temperature,60,99.9,0,0,0.8,0,0.625,"acidification, infrared spectroscopy",,,,28.3,5,0.38438773770075263,0.5125169836010037,0.25625849180050186,2.050067934404015,38.05438603237452,0.032032311,57.40190216,0.25625849180050186,23.4,27.86965415945076,72.13034584054924,0,6.797916619313841,0.6151865972938646,3.075932986469323,19.350415124694017,1.3422253031866136,8.769388302,0,0,0,0.8388908144916336,0,7.270387059,8.508245859911455,0,0,0,0,0,10.487975920564761,0,0,0,2.703233295210294,0,0.8388908144916336,1.531657143756361,0.16082222704700874
"slurry--40.0--gonz??lez2014-bd0001--100.0--nan--0.0--nan--0.0--nan--0.0--nan--0.0--aqueous carbonation--semi-batch--nan--constant pressure--0.101--constant temperature--60.0--99.9--0.0--0.0--0.8--nan--nan--0.0--acidification, infrared spectroscopy",,40,0,0,0,semi-batch,constant pressure,0.101,constant temperature,60,99.9,0,0,0.8,0,0.6875,"acidification, infrared spectroscopy",,,,28.3,5,0.38438773770075263,0.5125169836010037,0.25625849180050186,2.050067934404015,38.05438603237452,0.032032311,57.40190216,0.25625849180050186,23.4,27.86965415945076,72.13034584054924,0,6.797916619313841,0.6151865972938646,3.075932986469323,19.350415124694017,1.3422253031866136,8.769388302,0,0,0,0.8388908144916336,0,7.270387059,8.508245859911455,0,0,0,0,0,10.487975920564761,0,0,0,2.703233295210294,0,0.8388908144916336,1.531657143756361,0.16421281548267205
"slurry--40.0--gonz??lez2014-bd0001--100.0--nan--0.0--nan--0.0--nan--0.0--nan--0.0--aqueous carbonation--semi-batch--nan--constant pressure--0.101--constant temperature--60.0--99.9--0.0--0.0--0.8--nan--nan--0.0--acidification, infrared spectroscopy",,40,0,0,0,semi-batch,constant pressure,0.101,constant temperature,60,99.9,0,0,0.8,0,0.75,"acidification, infrared spectroscopy",,,,28.3,5,0.38438773770075263,0.5125169836010037,0.25625849180050186,2.050067934404015,38.05438603237452,0.032032311,57.40190216,0.25625849180050186,23.4,27.86965415945076,72.13034584054924,0,6.797916619313841,0.6151865972938646,3.075932986469323,19.350415124694017,1.3422253031866136,8.769388302,0,0,0,0.8388908144916336,0,7.270387059,8.508245859911455,0,0,0,0,0,10.487975920564761,0,0,0,2.703233295210294,0,0.8388908144916336,1.531657143756361,0.1692440727951618
"slurry--40.0--gonz??lez2014-bd0001--100.0--nan--0.0--nan--0.0--nan--0.0--nan--0.0--aqueous carbonation--semi-batch--nan--constant pressure--0.101--constant temperature--60.0--99.9--0.0--0.0--0.8--nan--nan--0.0--acidification, infrared spectroscopy",,40,0,0,0,semi-batch,constant pressure,0.101,constant temperature,60,99.9,0,0,0.8,0,0.8125,"acidification, infrared spectroscopy",,,,28.3,5,0.38438773770075263,0.5125169836010037,0.25625849180050186,2.050067934404015,38.05438603237452,0.032032311,57.40190216,0.25625849180050186,23.4,27.86965415945076,72.13034584054924,0,6.797916619313841,0.6151865972938646,3.075932986469323,19.350415124694017,1.3422253031866136,8.769388302,0,0,0,0.8388908144916336,0,7.270387059,8.508245859911455,0,0,0,0,0,10.487975920564761,0,0,0,2.703233295210294,0,0.8388908144916336,1.531657143756361,0.17024054846122516
"slurry--40.0--gonz??lez2014-bd0001--100.0--nan--0.0--nan--0.0--nan--0.0--nan--0.0--aqueous carbonation--semi-batch--nan--constant pressure--0.101--constant temperature--60.0--99.9--0.0--0.0--0.8--nan--nan--0.0--acidification, infrared spectroscopy",,40,0,0,0,semi-batch,constant pressure,0.101,constant temperature,60,99.9,0,0,0.8,0,0.875,"acidification, infrared spectroscopy",,,,28.3,5,0.38438773770075263,0.5125169836010037,0.25625849180050186,2.050067934404015,38.05438603237452,0.032032311,57.40190216,0.25625849180050186,23.4,27.86965415945076,72.13034584054924,0,6.797916619313841,0.6151865972938646,3.075932986469323,19.350415124694017,1.3422253031866136,8.769388302,0,0,0,0.8388908144916336,0,7.270387059,8.508245859911455,0,0,0,0,0,10.487975920564761,0,0,0,2.703233295210294,0,0.8388908144916336,1.531657143756361,0.17129089
"slurry--40.0--gonz??lez2014-bd0001--100.0--nan--0.0--nan--0.0--nan--0.0--nan--0.0--aqueous carbonation--semi-batch--nan--constant pressure--0.101--constant temperature--60.0--99.9--0.0--0.0--0.8--nan--nan--0.0--acidification, infrared spectroscopy",,40,0,0,0,semi-batch,constant pressure,0.101,constant temperature,60,99.9,0,0,0.8,0,0.9375,"acidification, infrared spectroscopy",,,,28.3,5,0.38438773770075263,0.5125169836010037,0.25625849180050186,2.050067934404015,38.05438603237452,0.032032311,57.40190216,0.25625849180050186,23.4,27.86965415945076,72.13034584054924,0,6.797916619313841,0.6151865972938646,3.075932986469323,19.350415124694017,1.3422253031866136,8.769388302,0,0,0,0.8388908144916336,0,7.270387059,8.508245859911455,0,0,0,0,0,10.487975920564761,0,0,0,2.703233295210294,0,0.8388908144916336,1.531657143756361,0.16631334738706527
"slurry--40.0--gonz??lez2014-bd0001--100.0--nan--0.0--nan--0.0--nan--0.0--nan--0.0--aqueous carbonation--semi-batch--nan--constant pressure--0.101--constant temperature--60.0--99.9--0.0--0.0--0.8--nan--nan--0.0--acidification, infrared spectroscopy",,40,0,0,0,semi-batch,constant pressure,0.101,constant temperature,60,99.9,0,0,0.8,0,1,"acidification, infrared spectroscopy",,,,28.3,5,0.38438773770075263,0.5125169836010037,0.25625849180050186,2.050067934404015,38.05438603237452,0.032032311,57.40190216,0.25625849180050186,23.4,27.86965415945076,72.13034584054924,0,6.797916619313841,0.6151865972938646,3.075932986469323,19.350415124694017,1.3422253031866136,8.769388302,0,0,0,0.8388908144916336,0,7.270387059,8.508245859911455,0,0,0,0,0,10.487975920564761,0,0,0,2.703233295210294,0,0.8388908144916336,1.531657143756361,0.16241002865597656
"slurry--40.0--gonz??lez2014-bd0001--100.0--nan--0.0--nan--0.0--nan--0.0--nan--0.0--aqueous carbonation--semi-batch--nan--constant pressure--0.101--constant temperature--60.0--99.9--0.0--0.0--0.8--nan--nan--0.0--acidification, infrared spectroscopy",,40,0,0,0,semi-batch,constant pressure,0.101,constant temperature,60,99.9,0,0,0.8,0,1.0625,"acidification, infrared spectroscopy",,,,28.3,5,0.38438773770075263,0.5125169836010037,0.25625849180050186,2.050067934404015,38.05438603237452,0.032032311,57.40190216,0.25625849180050186,23.4,27.86965415945076,72.13034584054924,0,6.797916619313841,0.6151865972938646,3.075932986469323,19.350415124694017,1.3422253031866136,8.769388302,0,0,0,0.8388908144916336,0,7.270387059,8.508245859911455,0,0,0,0,0,10.487975920564761,0,0,0,2.703233295210294,0,0.8388908144916336,1.531657143756361,0.17067175967375722
"slurry--40.0--gonz??lez2014-bd0001--100.0--nan--0.0--nan--0.0--nan--0.0--nan--0.0--aqueous carbonation--semi-batch--nan--constant pressure--0.101--constant temperature--60.0--99.9--0.0--0.0--0.8--nan--nan--0.0--acidification, infrared spectroscopy",,40,0,0,0,semi-batch,constant pressure,0.101,constant temperature,60,99.9,0,0,0.8,0,1.125,"acidification, infrared spectroscopy",,,,28.3,5,0.38438773770075263,0.5125169836010037,0.25625849180050186,2.050067934404015,38.05438603237452,0.032032311,57.40190216,0.25625849180050186,23.4,27.86965415945076,72.13034584054924,0,6.797916619313841,0.6151865972938646,3.075932986469323,19.350415124694017,1.3422253031866136,8.769388302,0,0,0,0.8388908144916336,0,7.270387059,8.508245859911455,0,0,0,0,0,10.487975920564761,0,0,0,2.703233295210294,0,0.8388908144916336,1.531657143756361,0.17837787504817754
"slurry--40.0--gonz??lez2014-bd0001--100.0--nan--0.0--nan--0.0--nan--0.0--nan--0.0--aqueous carbonation--semi-batch--nan--constant pressure--0.101--constant temperature--60.0--99.9--0.0--0.0--0.8--nan--nan--0.0--acidification, infrared spectroscopy",,40,0,0,0,semi-batch,constant pressure,0.101,constant temperature,60,99.9,0,0,0.8,0,1.1875,"acidification, infrared spectroscopy",,,,28.3,5,0.38438773770075263,0.5125169836010037,0.25625849180050186,2.050067934404015,38.05438603237452,0.032032311,57.40190216,0.25625849180050186,23.4,27.86965415945076,72.13034584054924,0,6.797916619313841,0.6151865972938646,3.075932986469323,19.350415124694017,1.3422253031866136,8.769388302,0,0,0,0.8388908144916336,0,7.270387059,8.508245859911455,0,0,0,0,0,10.487975920564761,0,0,0,2.703233295210294,0,0.8388908144916336,1.531657143756361,0.18131672202409516
"slurry--40.0--gonz??lez2014-bd0001--100.0--nan--0.0--nan--0.0--nan--0.0--nan--0.0--aqueous carbonation--semi-batch--nan--constant pressure--0.101--constant temperature--60.0--99.9--0.0--0.0--0.8--nan--nan--0.0--acidification, infrared spectroscopy",,40,0,0,0,semi-batch,constant pressure,0.101,constant temperature,60,99.9,0,0,0.8,0,1.25,"acidification, infrared spectroscopy",,,,28.3,5,0.38438773770075263,0.5125169836010037,0.25625849180050186,2.050067934404015,38.05438603237452,0.032032311,57.40190216,0.25625849180050186,23.4,27.86965415945076,72.13034584054924,0,6.797916619313841,0.6151865972938646,3.075932986469323,19.350415124694017,1.3422253031866136,8.769388302,0,0,0,0.8388908144916336,0,7.270387059,8.508245859911455,0,0,0,0,0,10.487975920564761,0,0,0,2.703233295210294,0,0.8388908144916336,1.531657143756361,0.179064181
"slurry--40.0--gonz??lez2014-bd0001--100.0--nan--0.0--nan--0.0--nan--0.0--nan--0.0--aqueous carbonation--semi-batch--nan--constant pressure--0.101--constant temperature--60.0--99.9--0.0--0.0--0.8--nan--nan--0.0--acidification, infrared spectroscopy",,40,0,0,0,semi-batch,constant pressure,0.101,constant temperature,60,99.9,0,0,0.8,0,1.3125,"acidification, infrared spectroscopy",,,,28.3,5,0.38438773770075263,0.5125169836010037,0.25625849180050186,2.050067934404015,38.05438603237452,0.032032311,57.40190216,0.25625849180050186,23.4,27.86965415945076,72.13034584054924,0,6.797916619313841,0.6151865972938646,3.075932986469323,19.350415124694017,1.3422253031866136,8.769388302,0,0,0,0.8388908144916336,0,7.270387059,8.508245859911455,0,0,0,0,0,10.487975920564761,0,0,0,2.703233295210294,0,0.8388908144916336,1.531657143756361,0.1786480594258418
"slurry--40.0--gonz??lez2014-bd0001--100.0--nan--0.0--nan--0.0--nan--0.0--nan--0.0--aqueous carbonation--semi-batch--nan--constant pressure--0.101--constant temperature--60.0--99.9--0.0--0.0--0.8--nan--nan--0.0--acidification, infrared spectroscopy",,40,0,0,0,semi-batch,constant pressure,0.101,constant temperature,60,99.9,0,0,0.8,0,1.375,"acidification, infrared spectroscopy",,,,28.3,5,0.38438773770075263,0.5125169836010037,0.25625849180050186,2.050067934404015,38.05438603237452,0.032032311,57.40190216,0.25625849180050186,23.4,27.86965415945076,72.13034584054924,0,6.797916619313841,0.6151865972938646,3.075932986469323,19.350415124694017,1.3422253031866136,8.769388302,0,0,0,0.8388908144916336,0,7.270387059,8.508245859911455,0,0,0,0,0,10.487975920564761,0,0,0,2.703233295210294,0,0.8388908144916336,1.531657143756361,0.17928285005982245
"slurry--40.0--gonz??lez2014-bd0001--100.0--nan--0.0--nan--0.0--nan--0.0--nan--0.0--aqueous carbonation--semi-batch--nan--constant pressure--0.101--constant temperature--60.0--99.9--0.0--0.0--0.8--nan--nan--0.0--acidification, infrared spectroscopy",,40,0,0,0,semi-batch,constant pressure,0.101,constant temperature,60,99.9,0,0,0.8,0,1.4375,"acidification, infrared spectroscopy",,,,28.3,5,0.38438773770075263,0.5125169836010037,0.25625849180050186,2.050067934404015,38.05438603237452,0.032032311,57.40190216,0.25625849180050186,23.4,27.86965415945076,72.13034584054924,0,6.797916619313841,0.6151865972938646,3.075932986469323,19.350415124694017,1.3422253031866136,8.769388302,0,0,0,0.8388908144916336,0,7.270387059,8.508245859911455,0,0,0,0,0,10.487975920564761,0,0,0,2.703233295210294,0,0.8388908144916336,1.531657143756361,0.17556196063174875
"slurry--40.0--gonz??lez2014-bd0001--100.0--nan--0.0--nan--0.0--nan--0.0--nan--0.0--aqueous carbonation--semi-batch--nan--constant pressure--0.101--constant temperature--60.0--99.9--0.0--0.0--0.8--nan--nan--0.0--acidification, infrared spectroscopy",,40,0,0,0,semi-batch,constant pressure,0.101,constant temperature,60,99.9,0,0,0.8,0,1.5,"acidification, infrared spectroscopy",,,,28.3,5,0.38438773770075263,0.5125169836010037,0.25625849180050186,2.050067934404015,38.05438603237452,0.032032311,57.40190216,0.25625849180050186,23.4,27.86965415945076,72.13034584054924,0,6.797916619313841,0.6151865972938646,3.075932986469323,19.350415124694017,1.3422253031866136,8.769388302,0,0,0,0.8388908144916336,0,7.270387059,8.508245859911455,0,0,0,0,0,10.487975920564761,0,0,0,2.703233295210294,0,0.8388908144916336,1.531657143756361,0.17839965997443064
"slurry--40.0--gonz??lez2014-bd0001--100.0--nan--0.0--nan--0.0--nan--0.0--nan--0.0--aqueous carbonation--semi-batch--nan--constant pressure--0.101--constant temperature--60.0--99.9--0.0--0.0--0.8--nan--nan--0.0--acidification, infrared spectroscopy",,40,0,0,0,semi-batch,constant pressure,0.101,constant temperature,60,99.9,0,0,0.8,0,1.5625,"acidification, infrared spectroscopy",,,,28.3,5,0.38438773770075263,0.5125169836010037,0.25625849180050186,2.050067934404015,38.05438603237452,0.032032311,57.40190216,0.25625849180050186,23.4,27.86965415945076,72.13034584054924,0,6.797916619313841,0.6151865972938646,3.075932986469323,19.350415124694017,1.3422253031866136,8.769388302,0,0,0,0.8388908144916336,0,7.270387059,8.508245859911455,0,0,0,0,0,10.487975920564761,0,0,0,2.703233295210294,0,0.8388908144916336,1.531657143756361,0.18793930355686858
