Repository: kycai/c3gb

# c3gb

**c3gb**, Gradient Boosting models for predicting the CO2 uptake of Coal ashes in Carbon mineralization, were developed in the research article: [AI-guided prediction and control of CO2 mineralization in coal ashes as carbon-efficient supplementary cementitious materials](). They are tree-based ensemble models. 

The models take the physicochemical properties of coal ashes, along with the process parameters related to reactant proportions and carbonation conditions as input features, while the output is CO2 uptake. The models can be used as a objective function to optimize the carbonation process for CO2 mineralization in coal ashes.

Kangyi Cai 2026 @ Missouri S&T

File: data/Xys_gt_augmented.csv (part 71 of 89)
Group id,Class id,Water-Solid ratio,Chemical admixture 1-content,Chemical admixture 2-content,Chemical admixture 3-content,Carbonation reactor operation mode,Carbonation pressure control type,Carbonation pressure,Carbonation temperature control type,Carbonation temperature,Carbonation gas 1-CO2,Carbonation gas 2-H2O vapor,Carbonation gas 3-N2,Carbonation gas flow rate,Carbonation stirring speed ,Carbonation duration,Method-CO2 uptake,Chemical admixture 1_Classification 2,Chemical admixture 2_Classification 2,Chemical admixture 3_Classification 2,"Solid_Dv,50",Solid_Specific surface area,Solid_Na2O,Solid_MgO,Solid_Al2O3,Solid_SiO2,Solid_SO3,Solid_K2O,Solid_CaO,Solid_Fe2O3,Solid_Loss on ignition,Solid_Amorphous+others,Solid_Crystalline,Solid_Albite,Solid_Anhydrite,Solid_Augite,Solid_Bassanite,Solid_Brownmillerite,Solid_Brucite,Solid_Calcite,Solid_Corundum,Solid_Diopside,Solid_Glauberite,Solid_Gypsum,Solid_Hematite,Solid_Hydrotalcite,Solid_Lime,Solid_Maghemite,Solid_Magnesioferrite,Solid_Magnetite,Solid_Microcline,Solid_Mullite,Solid_Periclase,Solid_Polyhalite,Solid_Portlandite,Solid_Pyroaurite,Solid_Quartz,Solid_Spinel,Solid_Srebrodolskite,Solid_Thenardite,Experimental CO2 uptake-U2
"slurry--40.0--gonz??lez2014-bd0001--100.0--nan--0.0--nan--0.0--nan--0.0--nan--0.0--aqueous carbonation--semi-batch--nan--constant pressure--0.101--constant temperature--60.0--99.9--0.0--0.0--0.8--nan--nan--0.0--acidification, infrared spectroscopy",,40,0,0,0,semi-batch,constant pressure,0.101,constant temperature,60,99.9,0,0,0.8,0,1.625,"acidification, infrared spectroscopy",,,,28.3,5,0.38438773770075263,0.5125169836010037,0.25625849180050186,2.050067934404015,38.05438603237452,0.032032311,57.40190216,0.25625849180050186,23.4,27.86965415945076,72.13034584054924,0,6.797916619313841,0.6151865972938646,3.075932986469323,19.350415124694017,1.3422253031866136,8.769388302,0,0,0,0.8388908144916336,0,7.270387059,8.508245859911455,0,0,0,0,0,10.487975920564761,0,0,0,2.703233295210294,0,0.8388908144916336,1.531657143756361,0.1758218374891456
"slurry--40.0--gonz??lez2014-bd0001--100.0--nan--0.0--nan--0.0--nan--0.0--nan--0.0--aqueous carbonation--semi-batch--nan--constant pressure--0.101--constant temperature--60.0--99.9--0.0--0.0--0.8--nan--nan--0.0--acidification, infrared spectroscopy",,40,0,0,0,semi-batch,constant pressure,0.101,constant temperature,60,99.9,0,0,0.8,0,1.6875,"acidification, infrared spectroscopy",,,,28.3,5,0.38438773770075263,0.5125169836010037,0.25625849180050186,2.050067934404015,38.05438603237452,0.032032311,57.40190216,0.25625849180050186,23.4,27.86965415945076,72.13034584054924,0,6.797916619313841,0.6151865972938646,3.075932986469323,19.350415124694017,1.3422253031866136,8.769388302,0,0,0,0.8388908144916336,0,7.270387059,8.508245859911455,0,0,0,0,0,10.487975920564761,0,0,0,2.703233295210294,0,0.8388908144916336,1.531657143756361,0.18908258862904873
"slurry--40.0--gonz??lez2014-bd0001--100.0--nan--0.0--nan--0.0--nan--0.0--nan--0.0--aqueous carbonation--semi-batch--nan--constant pressure--0.101--constant temperature--60.0--99.9--0.0--0.0--0.8--nan--nan--0.0--acidification, infrared spectroscopy",,40,0,0,0,semi-batch,constant pressure,0.101,constant temperature,60,99.9,0,0,0.8,0,1.75,"acidification, infrared spectroscopy",,,,28.3,5,0.38438773770075263,0.5125169836010037,0.25625849180050186,2.050067934404015,38.05438603237452,0.032032311,57.40190216,0.25625849180050186,23.4,27.86965415945076,72.13034584054924,0,6.797916619313841,0.6151865972938646,3.075932986469323,19.350415124694017,1.3422253031866136,8.769388302,0,0,0,0.8388908144916336,0,7.270387059,8.508245859911455,0,0,0,0,0,10.487975920564761,0,0,0,2.703233295210294,0,0.8388908144916336,1.531657143756361,0.18014471226452106
"slurry--40.0--gonz??lez2014-bd0001--100.0--nan--0.0--nan--0.0--nan--0.0--nan--0.0--aqueous carbonation--semi-batch--nan--constant pressure--0.101--constant temperature--60.0--99.9--0.0--0.0--0.8--nan--nan--0.0--acidification, infrared spectroscopy",,40,0,0,0,semi-batch,constant pressure,0.101,constant temperature,60,99.9,0,0,0.8,0,1.8125,"acidification, infrared spectroscopy",,,,28.3,5,0.38438773770075263,0.5125169836010037,0.25625849180050186,2.050067934404015,38.05438603237452,0.032032311,57.40190216,0.25625849180050186,23.4,27.86965415945076,72.13034584054924,0,6.797916619313841,0.6151865972938646,3.075932986469323,19.350415124694017,1.3422253031866136,8.769388302,0,0,0,0.8388908144916336,0,7.270387059,8.508245859911455,0,0,0,0,0,10.487975920564761,0,0,0,2.703233295210294,0,0.8388908144916336,1.531657143756361,0.18892005082799937
"slurry--40.0--gonz??lez2014-bd0001--100.0--nan--0.0--nan--0.0--nan--0.0--nan--0.0--aqueous carbonation--semi-batch--nan--constant pressure--0.101--constant temperature--60.0--99.9--0.0--0.0--0.8--nan--nan--0.0--acidification, infrared spectroscopy",,40,0,0,0,semi-batch,constant pressure,0.101,constant temperature,60,99.9,0,0,0.8,0,1.875,"acidification, infrared spectroscopy",,,,28.3,5,0.38438773770075263,0.5125169836010037,0.25625849180050186,2.050067934404015,38.05438603237452,0.032032311,57.40190216,0.25625849180050186,23.4,27.86965415945076,72.13034584054924,0,6.797916619313841,0.6151865972938646,3.075932986469323,19.350415124694017,1.3422253031866136,8.769388302,0,0,0,0.8388908144916336,0,7.270387059,8.508245859911455,0,0,0,0,0,10.487975920564761,0,0,0,2.703233295210294,0,0.8388908144916336,1.531657143756361,0.1758922880105142
"slurry--40.0--gonz??lez2014-bd0001--100.0--nan--0.0--nan--0.0--nan--0.0--nan--0.0--aqueous carbonation--semi-batch--nan--constant pressure--0.101--constant temperature--60.0--99.9--0.0--0.0--0.8--nan--nan--0.0--acidification, infrared spectroscopy",,40,0,0,0,semi-batch,constant pressure,0.101,constant temperature,60,99.9,0,0,0.8,0,1.9375,"acidification, infrared spectroscopy",,,,28.3,5,0.38438773770075263,0.5125169836010037,0.25625849180050186,2.050067934404015,38.05438603237452,0.032032311,57.40190216,0.25625849180050186,23.4,27.86965415945076,72.13034584054924,0,6.797916619313841,0.6151865972938646,3.075932986469323,19.350415124694017,1.3422253031866136,8.769388302,0,0,0,0.8388908144916336,0,7.270387059,8.508245859911455,0,0,0,0,0,10.487975920564761,0,0,0,2.703233295210294,0,0.8388908144916336,1.531657143756361,0.18637439604795847
"slurry--40.0--gonz??lez2014-bd0001--100.0--nan--0.0--nan--0.0--nan--0.0--nan--0.0--aqueous carbonation--semi-batch--nan--constant pressure--0.101--constant temperature--60.0--99.9--0.0--0.0--0.8--nan--nan--0.0--acidification, infrared spectroscopy",,40,0,0,0,semi-batch,constant pressure,0.101,constant temperature,60,99.9,0,0,0.8,0,2,"acidification, infrared spectroscopy",,,,28.3,5,0.38438773770075263,0.5125169836010037,0.25625849180050186,2.050067934404015,38.05438603237452,0.032032311,57.40190216,0.25625849180050186,23.4,27.86965415945076,72.13034584054924,0,6.797916619313841,0.6151865972938646,3.075932986469323,19.350415124694017,1.3422253031866136,8.769388302,0,0,0,0.8388908144916336,0,7.270387059,8.508245859911455,0,0,0,0,0,10.487975920564761,0,0,0,2.703233295210294,0,0.8388908144916336,1.531657143756361,0.18027129769611733
"slurry--40.0--gonz??lez2014-bd0001--100.0--nan--0.0--nan--0.0--nan--0.0--nan--0.0--aqueous carbonation--semi-batch--nan--constant pressure--0.101--constant temperature--60.0--99.9--0.0--0.0--0.8--nan--nan--0.0--acidification, infrared spectroscopy",,40,0,0,0,semi-batch,constant pressure,0.101,constant temperature,60,99.9,0,0,0.8,0,2.125,"acidification, infrared spectroscopy",,,,28.3,5,0.38438773770075263,0.5125169836010037,0.25625849180050186,2.050067934404015,38.05438603237452,0.032032311,57.40190216,0.25625849180050186,23.4,27.86965415945076,72.13034584054924,0,6.797916619313841,0.6151865972938646,3.075932986469323,19.350415124694017,1.3422253031866136,8.769388302,0,0,0,0.8388908144916336,0,7.270387059,8.508245859911455,0,0,0,0,0,10.487975920564761,0,0,0,2.703233295210294,0,0.8388908144916336,1.531657143756361,0.1778042665649913
"slurry--40.0--gonz??lez2014-bd0001--100.0--nan--0.0--nan--0.0--nan--0.0--nan--0.0--aqueous carbonation--semi-batch--nan--constant pressure--0.101--constant temperature--60.0--99.9--0.0--0.0--0.8--nan--nan--0.0--acidification, infrared spectroscopy",,40,0,0,0,semi-batch,constant pressure,0.101,constant temperature,60,99.9,0,0,0.8,0,2.25,"acidification, infrared spectroscopy",,,,28.3,5,0.38438773770075263,0.5125169836010037,0.25625849180050186,2.050067934404015,38.05438603237452,0.032032311,57.40190216,0.25625849180050186,23.4,27.86965415945076,72.13034584054924,0,6.797916619313841,0.6151865972938646,3.075932986469323,19.350415124694017,1.3422253031866136,8.769388302,0,0,0,0.8388908144916336,0,7.270387059,8.508245859911455,0,0,0,0,0,10.487975920564761,0,0,0,2.703233295210294,0,0.8388908144916336,1.531657143756361,0.1869349829083302
"slurry--40.0--gonz??lez2014-bd0001--100.0--nan--0.0--nan--0.0--nan--0.0--nan--0.0--aqueous carbonation--semi-batch--nan--constant pressure--0.101--constant temperature--60.0--99.9--0.0--0.0--0.8--nan--nan--0.0--acidification, infrared spectroscopy",,40,0,0,0,semi-batch,constant pressure,0.101,constant temperature,60,99.9,0,0,0.8,0,2.375,"acidification, infrared spectroscopy",,,,28.3,5,0.38438773770075263,0.5125169836010037,0.25625849180050186,2.050067934404015,38.05438603237452,0.032032311,57.40190216,0.25625849180050186,23.4,27.86965415945076,72.13034584054924,0,6.797916619313841,0.6151865972938646,3.075932986469323,19.350415124694017,1.3422253031866136,8.769388302,0,0,0,0.8388908144916336,0,7.270387059,8.508245859911455,0,0,0,0,0,10.487975920564761,0,0,0,2.703233295210294,0,0.8388908144916336,1.531657143756361,0.19178549
"slurry--40.0--gonz??lez2014-bd0001--100.0--nan--0.0--nan--0.0--nan--0.0--nan--0.0--aqueous carbonation--semi-batch--nan--constant pressure--0.101--constant temperature--60.0--99.9--0.0--0.0--0.8--nan--nan--0.0--acidification, infrared spectroscopy",,40,0,0,0,semi-batch,constant pressure,0.101,constant temperature,60,99.9,0,0,0.8,0,2.5,"acidification, infrared spectroscopy",,,,28.3,5,0.38438773770075263,0.5125169836010037,0.25625849180050186,2.050067934404015,38.05438603237452,0.032032311,57.40190216,0.25625849180050186,23.4,27.86965415945076,72.13034584054924,0,6.797916619313841,0.6151865972938646,3.075932986469323,19.350415124694017,1.3422253031866136,8.769388302,0,0,0,0.8388908144916336,0,7.270387059,8.508245859911455,0,0,0,0,0,10.487975920564761,0,0,0,2.703233295210294,0,0.8388908144916336,1.531657143756361,0.18309811331242193
"slurry--40.0--gonz??lez2014-bd0001--100.0--nan--0.0--nan--0.0--nan--0.0--nan--0.0--aqueous carbonation--semi-batch--nan--constant pressure--0.101--constant temperature--60.0--99.9--0.0--0.0--0.8--nan--nan--0.0--acidification, infrared spectroscopy",,40,0,0,0,semi-batch,constant pressure,0.101,constant temperature,60,99.9,0,0,0.8,0,2.625,"acidification, infrared spectroscopy",,,,28.3,5,0.38438773770075263,0.5125169836010037,0.25625849180050186,2.050067934404015,38.05438603237452,0.032032311,57.40190216,0.25625849180050186,23.4,27.86965415945076,72.13034584054924,0,6.797916619313841,0.6151865972938646,3.075932986469323,19.350415124694017,1.3422253031866136,8.769388302,0,0,0,0.8388908144916336,0,7.270387059,8.508245859911455,0,0,0,0,0,10.487975920564761,0,0,0,2.703233295210294,0,0.8388908144916336,1.531657143756361,0.18043515106090932
"slurry--40.0--gonz??lez2014-bd0001--100.0--nan--0.0--nan--0.0--nan--0.0--nan--0.0--aqueous carbonation--semi-batch--nan--constant pressure--0.101--constant temperature--60.0--99.9--0.0--0.0--0.8--nan--nan--0.0--acidification, infrared spectroscopy",,40,0,0,0,semi-batch,constant pressure,0.101,constant temperature,60,99.9,0,0,0.8,0,2.75,"acidification, infrared spectroscopy",,,,28.3,5,0.38438773770075263,0.5125169836010037,0.25625849180050186,2.050067934404015,38.05438603237452,0.032032311,57.40190216,0.25625849180050186,23.4,27.86965415945076,72.13034584054924,0,6.797916619313841,0.6151865972938646,3.075932986469323,19.350415124694017,1.3422253031866136,8.769388302,0,0,0,0.8388908144916336,0,7.270387059,8.508245859911455,0,0,0,0,0,10.487975920564761,0,0,0,2.703233295210294,0,0.8388908144916336,1.531657143756361,0.18830245641606533
"slurry--40.0--gonz??lez2014-bd0001--100.0--nan--0.0--nan--0.0--nan--0.0--nan--0.0--aqueous carbonation--semi-batch--nan--constant pressure--0.101--constant temperature--60.0--99.9--0.0--0.0--0.8--nan--nan--0.0--acidification, infrared spectroscopy",,40,0,0,0,semi-batch,constant pressure,0.101,constant temperature,60,99.9,0,0,0.8,0,2.875,"acidification, infrared spectroscopy",,,,28.3,5,0.38438773770075263,0.5125169836010037,0.25625849180050186,2.050067934404015,38.05438603237452,0.032032311,57.40190216,0.25625849180050186,23.4,27.86965415945076,72.13034584054924,0,6.797916619313841,0.6151865972938646,3.075932986469323,19.350415124694017,1.3422253031866136,8.769388302,0,0,0,0.8388908144916336,0,7.270387059,8.508245859911455,0,0,0,0,0,10.487975920564761,0,0,0,2.703233295210294,0,0.8388908144916336,1.531657143756361,0.18893501456568668
"slurry--40.0--gonz??lez2014-bd0001--100.0--nan--0.0--nan--0.0--nan--0.0--nan--0.0--aqueous carbonation--semi-batch--nan--constant pressure--0.101--constant temperature--60.0--99.9--0.0--0.0--0.8--nan--nan--0.0--acidification, infrared spectroscopy",,40,0,0,0,semi-batch,constant pressure,0.101,constant temperature,60,99.9,0,0,0.8,0,3,"acidification, infrared spectroscopy",,,,28.3,5,0.38438773770075263,0.5125169836010037,0.25625849180050186,2.050067934404015,38.05438603237452,0.032032311,57.40190216,0.25625849180050186,23.4,27.86965415945076,72.13034584054924,0,6.797916619313841,0.6151865972938646,3.075932986469323,19.350415124694017,1.3422253031866136,8.769388302,0,0,0,0.8388908144916336,0,7.270387059,8.508245859911455,0,0,0,0,0,10.487975920564761,0,0,0,2.703233295210294,0,0.8388908144916336,1.531657143756361,0.19279489924517698
"slurry--40.0--gonz??lez2014-bd0001--100.0--nan--0.0--nan--0.0--nan--0.0--nan--0.0--aqueous carbonation--semi-batch--nan--constant pressure--0.101--constant temperature--60.0--99.9--0.0--0.0--0.8--nan--nan--0.0--acidification, infrared spectroscopy",,40,0,0,0,semi-batch,constant pressure,0.101,constant temperature,60,99.9,0,0,0.8,0,3.125,"acidification, infrared spectroscopy",,,,28.3,5,0.38438773770075263,0.5125169836010037,0.25625849180050186,2.050067934404015,38.05438603237452,0.032032311,57.40190216,0.25625849180050186,23.4,27.86965415945076,72.13034584054924,0,6.797916619313841,0.6151865972938646,3.075932986469323,19.350415124694017,1.3422253031866136,8.769388302,0,0,0,0.8388908144916336,0,7.270387059,8.508245859911455,0,0,0,0,0,10.487975920564761,0,0,0,2.703233295210294,0,0.8388908144916336,1.531657143756361,0.1954193846917982
"slurry--40.0--gonz??lez2014-bd0001--100.0--nan--0.0--nan--0.0--nan--0.0--nan--0.0--aqueous carbonation--semi-batch--nan--constant pressure--0.101--constant temperature--60.0--99.9--0.0--0.0--0.8--nan--nan--0.0--acidification, infrared spectroscopy",,40,0,0,0,semi-batch,constant pressure,0.101,constant temperature,60,99.9,0,0,0.8,0,3.25,"acidification, infrared spectroscopy",,,,28.3,5,0.38438773770075263,0.5125169836010037,0.25625849180050186,2.050067934404015,38.05438603237452,0.032032311,57.40190216,0.25625849180050186,23.4,27.86965415945076,72.13034584054924,0,6.797916619313841,0.6151865972938646,3.075932986469323,19.350415124694017,1.3422253031866136,8.769388302,0,0,0,0.8388908144916336,0,7.270387059,8.508245859911455,0,0,0,0,0,10.487975920564761,0,0,0,2.703233295210294,0,0.8388908144916336,1.531657143756361,0.19068151124773314
"slurry--40.0--gonz??lez2014-bd0001--100.0--nan--0.0--nan--0.0--nan--0.0--nan--0.0--aqueous carbonation--semi-batch--nan--constant pressure--0.101--constant temperature--60.0--99.9--0.0--0.0--0.8--nan--nan--0.0--acidification, infrared spectroscopy",,40,0,0,0,semi-batch,constant pressure,0.101,constant temperature,60,99.9,0,0,0.8,0,3.375,"acidification, infrared spectroscopy",,,,28.3,5,0.38438773770075263,0.5125169836010037,0.25625849180050186,2.050067934404015,38.05438603237452,0.032032311,57.40190216,0.25625849180050186,23.4,27.86965415945076,72.13034584054924,0,6.797916619313841,0.6151865972938646,3.075932986469323,19.350415124694017,1.3422253031866136,8.769388302,0,0,0,0.8388908144916336,0,7.270387059,8.508245859911455,0,0,0,0,0,10.487975920564761,0,0,0,2.703233295210294,0,0.8388908144916336,1.531657143756361,0.2011396157455248
"slurry--40.0--gonz??lez2014-bd0001--100.0--nan--0.0--nan--0.0--nan--0.0--nan--0.0--aqueous carbonation--semi-batch--nan--constant pressure--0.101--constant temperature--60.0--99.9--0.0--0.0--0.8--nan--nan--0.0--acidification, infrared spectroscopy",,40,0,0,0,semi-batch,constant pressure,0.101,constant temperature,60,99.9,0,0,0.8,0,3.5,"acidification, infrared spectroscopy",,,,28.3,5,0.38438773770075263,0.5125169836010037,0.25625849180050186,2.050067934404015,38.05438603237452,0.032032311,57.40190216,0.25625849180050186,23.4,27.86965415945076,72.13034584054924,0,6.797916619313841,0.6151865972938646,3.075932986469323,19.350415124694017,1.3422253031866136,8.769388302,0,0,0,0.8388908144916336,0,7.270387059,8.508245859911455,0,0,0,0,0,10.487975920564761,0,0,0,2.703233295210294,0,0.8388908144916336,1.531657143756361,0.19307326750835277
"slurry--40.0--gonz??lez2014-bd0001--100.0--nan--0.0--nan--0.0--nan--0.0--nan--0.0--aqueous carbonation--semi-batch--nan--constant pressure--0.101--constant temperature--60.0--99.9--0.0--0.0--0.8--nan--nan--0.0--acidification, infrared spectroscopy",,40,0,0,0,semi-batch,constant pressure,0.101,constant temperature,60,99.9,0,0,0.8,0,3.625,"acidification, infrared spectroscopy",,,,28.3,5,0.38438773770075263,0.5125169836010037,0.25625849180050186,2.050067934404015,38.05438603237452,0.032032311,57.40190216,0.25625849180050186,23.4,27.86965415945076,72.13034584054924,0,6.797916619313841,0.6151865972938646,3.075932986469323,19.350415124694017,1.3422253031866136,8.769388302,0,0,0,0.8388908144916336,0,7.270387059,8.508245859911455,0,0,0,0,0,10.487975920564761,0,0,0,2.703233295210294,0,0.8388908144916336,1.531657143756361,0.1905003336708178
"slurry--40.0--gonz??lez2014-bd0001--100.0--nan--0.0--nan--0.0--nan--0.0--nan--0.0--aqueous carbonation--semi-batch--nan--constant pressure--0.101--constant temperature--60.0--99.9--0.0--0.0--0.8--nan--nan--0.0--acidification, infrared spectroscopy",,40,0,0,0,semi-batch,constant pressure,0.101,constant temperature,60,99.9,0,0,0.8,0,3.75,"acidification, infrared spectroscopy",,,,28.3,5,0.38438773770075263,0.5125169836010037,0.25625849180050186,2.050067934404015,38.05438603237452,0.032032311,57.40190216,0.25625849180050186,23.4,27.86965415945076,72.13034584054924,0,6.797916619313841,0.6151865972938646,3.075932986469323,19.350415124694017,1.3422253031866136,8.769388302,0,0,0,0.8388908144916336,0,7.270387059,8.508245859911455,0,0,0,0,0,10.487975920564761,0,0,0,2.703233295210294,0,0.8388908144916336,1.531657143756361,0.18424454971423612
"slurry--40.0--gonz??lez2014-bd0001--100.0--nan--0.0--nan--0.0--nan--0.0--nan--0.0--aqueous carbonation--semi-batch--nan--constant pressure--0.101--constant temperature--60.0--99.9--0.0--0.0--0.8--nan--nan--0.0--acidification, infrared spectroscopy",,40,0,0,0,semi-batch,constant pressure,0.101,constant temperature,60,99.9,0,0,0.8,0,3.875,"acidification, infrared spectroscopy",,,,28.3,5,0.38438773770075263,0.5125169836010037,0.25625849180050186,2.050067934404015,38.05438603237452,0.032032311,57.40190216,0.25625849180050186,23.4,27.86965415945076,72.13034584054924,0,6.797916619313841,0.6151865972938646,3.075932986469323,19.350415124694017,1.3422253031866136,8.769388302,0,0,0,0.8388908144916336,0,7.270387059,8.508245859911455,0,0,0,0,0,10.487975920564761,0,0,0,2.703233295210294,0,0.8388908144916336,1.531657143756361,0.19169324001588842
"slurry--40.0--gonz??lez2014-bd0001--100.0--nan--0.0--nan--0.0--nan--0.0--nan--0.0--aqueous carbonation--semi-batch--nan--constant pressure--0.101--constant temperature--60.0--99.9--0.0--0.0--0.8--nan--nan--0.0--acidification, infrared spectroscopy",,40,0,0,0,semi-batch,constant pressure,0.101,constant temperature,60,99.9,0,0,0.8,0,4,"acidification, infrared spectroscopy",,,,28.3,5,0.38438773770075263,0.5125169836010037,0.25625849180050186,2.050067934404015,38.05438603237452,0.032032311,57.40190216,0.25625849180050186,23.4,27.86965415945076,72.13034584054924,0,6.797916619313841,0.6151865972938646,3.075932986469323,19.350415124694017,1.3422253031866136,8.769388302,0,0,0,0.8388908144916336,0,7.270387059,8.508245859911455,0,0,0,0,0,10.487975920564761,0,0,0,2.703233295210294,0,0.8388908144916336,1.531657143756361,0.1916501905447765
"slurry--40.0--gonz??lez2014-bd0001--100.0--nan--0.0--nan--0.0--nan--0.0--nan--0.0--aqueous carbonation--semi-batch--nan--constant pressure--0.101--constant temperature--60.0--99.9--0.0--0.0--0.8--nan--nan--0.0--acidification, infrared spectroscopy",,40,0,0,0,semi-batch,constant pressure,0.101,constant temperature,60,99.9,0,0,0.8,0,4.25,"acidification, infrared spectroscopy",,,,28.3,5,0.38438773770075263,0.5125169836010037,0.25625849180050186,2.050067934404015,38.05438603237452,0.032032311,57.40190216,0.25625849180050186,23.4,27.86965415945076,72.13034584054924,0,6.797916619313841,0.6151865972938646,3.075932986469323,19.350415124694017,1.3422253031866136,8.769388302,0,0,0,0.8388908144916336,0,7.270387059,8.508245859911455,0,0,0,0,0,10.487975920564761,0,0,0,2.703233295210294,0,0.8388908144916336,1.531657143756361,0.19914082769195574
"slurry--40.0--gonz??lez2014-bd0001--100.0--nan--0.0--nan--0.0--nan--0.0--nan--0.0--aqueous carbonation--semi-batch--nan--constant pressure--0.101--constant temperature--60.0--99.9--0.0--0.0--0.8--nan--nan--0.0--acidification, infrared spectroscopy",,40,0,0,0,semi-batch,constant pressure,0.101,constant temperature,60,99.9,0,0,0.8,0,4.5,"acidification, infrared spectroscopy",,,,28.3,5,0.38438773770075263,0.5125169836010037,0.25625849180050186,2.050067934404015,38.05438603237452,0.032032311,57.40190216,0.25625849180050186,23.4,27.86965415945076,72.13034584054924,0,6.797916619313841,0.6151865972938646,3.075932986469323,19.350415124694017,1.3422253031866136,8.769388302,0,0,0,0.8388908144916336,0,7.270387059,8.508245859911455,0,0,0,0,0,10.487975920564761,0,0,0,2.703233295210294,0,0.8388908144916336,1.531657143756361,0.19708938015199953
"slurry--40.0--gonz??lez2014-bd0001--100.0--nan--0.0--nan--0.0--nan--0.0--nan--0.0--aqueous carbonation--semi-batch--nan--constant pressure--0.101--constant temperature--60.0--99.9--0.0--0.0--0.8--nan--nan--0.0--acidification, infrared spectroscopy",,40,0,0,0,semi-batch,constant pressure,0.101,constant temperature,60,99.9,0,0,0.8,0,4.75,"acidification, infrared spectroscopy",,,,28.3,5,0.38438773770075263,0.5125169836010037,0.25625849180050186,2.050067934404015,38.05438603237452,0.032032311,57.40190216,0.25625849180050186,23.4,27.86965415945076,72.13034584054924,0,6.797916619313841,0.6151865972938646,3.075932986469323,19.350415124694017,1.3422253031866136,8.769388302,0,0,0,0.8388908144916336,0,7.270387059,8.508245859911455,0,0,0,0,0,10.487975920564761,0,0,0,2.703233295210294,0,0.8388908144916336,1.531657143756361,0.18888130670480802
"slurry--40.0--gonz??lez2014-bd0001--100.0--nan--0.0--nan--0.0--nan--0.0--nan--0.0--aqueous carbonation--semi-batch--nan--constant pressure--0.101--constant temperature--60.0--99.9--0.0--0.0--0.8--nan--nan--0.0--acidification, infrared spectroscopy",,40,0,0,0,semi-batch,constant pressure,0.101,constant temperature,60,99.9,0,0,0.8,0,5,"acidification, infrared spectroscopy",,,,28.3,5,0.38438773770075263,0.5125169836010037,0.25625849180050186,2.050067934404015,38.05438603237452,0.032032311,57.40190216,0.25625849180050186,23.4,27.86965415945076,72.13034584054924,0,6.797916619313841,0.6151865972938646,3.075932986469323,19.350415124694017,1.3422253031866136,8.769388302,0,0,0,0.8388908144916336,0,7.270387059,8.508245859911455,0,0,0,0,0,10.487975920564761,0,0,0,2.703233295210294,0,0.8388908144916336,1.531657143756361,0.1965355479525423
"slurry--40.0--gonz??lez2014-bd0001--100.0--nan--0.0--nan--0.0--nan--0.0--nan--0.0--aqueous carbonation--semi-batch--nan--constant pressure--0.101--constant temperature--60.0--99.9--0.0--0.0--0.8--nan--nan--0.0--acidification, infrared spectroscopy",,40,0,0,0,semi-batch,constant pressure,0.101,constant temperature,60,99.9,0,0,0.8,0,5.25,"acidification, infrared spectroscopy",,,,28.3,5,0.38438773770075263,0.5125169836010037,0.25625849180050186,2.050067934404015,38.05438603237452,0.032032311,57.40190216,0.25625849180050186,23.4,27.86965415945076,72.13034584054924,0,6.797916619313841,0.6151865972938646,3.075932986469323,19.350415124694017,1.3422253031866136,8.769388302,0,0,0,0.8388908144916336,0,7.270387059,8.508245859911455,0,0,0,0,0,10.487975920564761,0,0,0,2.703233295210294,0,0.8388908144916336,1.531657143756361,0.19962458851971832
"slurry--40.0--gonz??lez2014-bd0001--100.0--nan--0.0--nan--0.0--nan--0.0--nan--0.0--aqueous carbonation--semi-batch--nan--constant pressure--0.101--constant temperature--60.0--99.9--0.0--0.0--0.8--nan--nan--0.0--acidification, infrared spectroscopy",,40,0,0,0,semi-batch,constant pressure,0.101,constant temperature,60,99.9,0,0,0.8,0,5.5,"acidification, infrared spectroscopy",,,,28.3,5,0.38438773770075263,0.5125169836010037,0.25625849180050186,2.050067934404015,38.05438603237452,0.032032311,57.40190216,0.25625849180050186,23.4,27.86965415945076,72.13034584054924,0,6.797916619313841,0.6151865972938646,3.075932986469323,19.350415124694017,1.3422253031866136,8.769388302,0,0,0,0.8388908144916336,0,7.270387059,8.508245859911455,0,0,0,0,0,10.487975920564761,0,0,0,2.703233295210294,0,0.8388908144916336,1.531657143756361,0.2045959129566695
"slurry--40.0--gonz??lez2014-bd0001--100.0--nan--0.0--nan--0.0--nan--0.0--nan--0.0--aqueous carbonation--semi-batch--nan--constant pressure--0.101--constant temperature--60.0--99.9--0.0--0.0--0.8--nan--nan--0.0--acidification, infrared spectroscopy",,40,0,0,0,semi-batch,constant pressure,0.101,constant temperature,60,99.9,0,0,0.8,0,5.75,"acidification, infrared spectroscopy",,,,28.3,5,0.38438773770075263,0.5125169836010037,0.25625849180050186,2.050067934404015,38.05438603237452,0.032032311,57.40190216,0.25625849180050186,23.4,27.86965415945076,72.13034584054924,0,6.797916619313841,0.6151865972938646,3.075932986469323,19.350415124694017,1.3422253031866136,8.769388302,0,0,0,0.8388908144916336,0,7.270387059,8.508245859911455,0,0,0,0,0,10.487975920564761,0,0,0,2.703233295210294,0,0.8388908144916336,1.531657143756361,0.20152143030574732
"slurry--40.0--gonz??lez2014-bd0001--100.0--nan--0.0--nan--0.0--nan--0.0--nan--0.0--aqueous carbonation--semi-batch--nan--constant pressure--0.101--constant temperature--60.0--99.9--0.0--0.0--0.8--nan--nan--0.0--acidification, infrared spectroscopy",,40,0,0,0,semi-batch,constant pressure,0.101,constant temperature,60,99.9,0,0,0.8,0,6,"acidification, infrared spectroscopy",,,,28.3,5,0.38438773770075263,0.5125169836010037,0.25625849180050186,2.050067934404015,38.05438603237452,0.032032311,57.40190216,0.25625849180050186,23.4,27.86965415945076,72.13034584054924,0,6.797916619313841,0.6151865972938646,3.075932986469323,19.350415124694017,1.3422253031866136,8.769388302,0,0,0,0.8388908144916336,0,7.270387059,8.508245859911455,0,0,0,0,0,10.487975920564761,0,0,0,2.703233295210294,0,0.8388908144916336,1.531657143756361,0.2011625204996434
"slurry--40.0--gonz??lez2014-bd0001--100.0--nan--0.0--nan--0.0--nan--0.0--nan--0.0--aqueous carbonation--semi-batch--nan--constant pressure--0.101--constant temperature--60.0--99.9--0.0--0.0--0.8--nan--nan--0.0--acidification, infrared spectroscopy",,40,0,0,0,semi-batch,constant pressure,0.101,constant temperature,60,99.9,0,0,0.8,0,6.25,"acidification, infrared spectroscopy",,,,28.3,5,0.38438773770075263,0.5125169836010037,0.25625849180050186,2.050067934404015,38.05438603237452,0.032032311,57.40190216,0.25625849180050186,23.4,27.86965415945076,72.13034584054924,0,6.797916619313841,0.6151865972938646,3.075932986469323,19.350415124694017,1.3422253031866136,8.769388302,0,0,0,0.8388908144916336,0,7.270387059,8.508245859911455,0,0,0,0,0,10.487975920564761,0,0,0,2.703233295210294,0,0.8388908144916336,1.531657143756361,0.19768539282680117
"slurry--40.0--gonz??lez2014-bd0001--100.0--nan--0.0--nan--0.0--nan--0.0--nan--0.0--aqueous carbonation--semi-batch--nan--constant pressure--0.101--constant temperature--60.0--99.9--0.0--0.0--0.8--nan--nan--0.0--acidification, infrared spectroscopy",,40,0,0,0,semi-batch,constant pressure,0.101,constant temperature,60,99.9,0,0,0.8,0,6.5,"acidification, infrared spectroscopy",,,,28.3,5,0.38438773770075263,0.5125169836010037,0.25625849180050186,2.050067934404015,38.05438603237452,0.032032311,57.40190216,0.25625849180050186,23.4,27.86965415945076,72.13034584054924,0,6.797916619313841,0.6151865972938646,3.075932986469323,19.350415124694017,1.3422253031866136,8.769388302,0,0,0,0.8388908144916336,0,7.270387059,8.508245859911455,0,0,0,0,0,10.487975920564761,0,0,0,2.703233295210294,0,0.8388908144916336,1.531657143756361,0.19971313271212812
"slurry--40.0--gonz??lez2014-bd0001--100.0--nan--0.0--nan--0.0--nan--0.0--nan--0.0--aqueous carbonation--semi-batch--nan--constant pressure--0.101--constant temperature--60.0--99.9--0.0--0.0--0.8--nan--nan--0.0--acidification, infrared spectroscopy",,40,0,0,0,semi-batch,constant pressure,0.101,constant temperature,60,99.9,0,0,0.8,0,6.75,"acidification, infrared spectroscopy",,,,28.3,5,0.38438773770075263,0.5125169836010037,0.25625849180050186,2.050067934404015,38.05438603237452,0.032032311,57.40190216,0.25625849180050186,23.4,27.86965415945076,72.13034584054924,0,6.797916619313841,0.6151865972938646,3.075932986469323,19.350415124694017,1.3422253031866136,8.769388302,0,0,0,0.8388908144916336,0,7.270387059,8.508245859911455,0,0,0,0,0,10.487975920564761,0,0,0,2.703233295210294,0,0.8388908144916336,1.531657143756361,0.20459543745659606
"slurry--40.0--gonz??lez2014-bd0001--100.0--nan--0.0--nan--0.0--nan--0.0--nan--0.0--aqueous carbonation--semi-batch--nan--constant pressure--0.101--constant temperature--60.0--99.9--0.0--0.0--0.8--nan--nan--0.0--acidification, infrared spectroscopy",,40,0,0,0,semi-batch,constant pressure,0.101,constant temperature,60,99.9,0,0,0.8,0,7,"acidification, infrared spectroscopy",,,,28.3,5,0.38438773770075263,0.5125169836010037,0.25625849180050186,2.050067934404015,38.05438603237452,0.032032311,57.40190216,0.25625849180050186,23.4,27.86965415945076,72.13034584054924,0,6.797916619313841,0.6151865972938646,3.075932986469323,19.350415124694017,1.3422253031866136,8.769388302,0,0,0,0.8388908144916336,0,7.270387059,8.508245859911455,0,0,0,0,0,10.487975920564761,0,0,0,2.703233295210294,0,0.8388908144916336,1.531657143756361,0.19088246764687278
"slurry--40.0--gonz??lez2014-bd0001--100.0--nan--0.0--nan--0.0--nan--0.0--nan--0.0--aqueous carbonation--semi-batch--nan--constant pressure--0.101--constant temperature--60.0--99.9--0.0--0.0--0.8--nan--nan--0.0--acidification, infrared spectroscopy",,40,0,0,0,semi-batch,constant pressure,0.101,constant temperature,60,99.9,0,0,0.8,0,7.25,"acidification, infrared spectroscopy",,,,28.3,5,0.38438773770075263,0.5125169836010037,0.25625849180050186,2.050067934404015,38.05438603237452,0.032032311,57.40190216,0.25625849180050186,23.4,27.86965415945076,72.13034584054924,0,6.797916619313841,0.6151865972938646,3.075932986469323,19.350415124694017,1.3422253031866136,8.769388302,0,0,0,0.8388908144916336,0,7.270387059,8.508245859911455,0,0,0,0,0,10.487975920564761,0,0,0,2.703233295210294,0,0.8388908144916336,1.531657143756361,0.1963851754096949
"slurry--40.0--gonz??lez2014-bd0001--100.0--nan--0.0--nan--0.0--nan--0.0--nan--0.0--aqueous carbonation--semi-batch--nan--constant pressure--0.101--constant temperature--60.0--99.9--0.0--0.0--0.8--nan--nan--0.0--acidification, infrared spectroscopy",,40,0,0,0,semi-batch,constant pressure,0.101,constant temperature,60,99.9,0,0,0.8,0,7.5,"acidification, infrared spectroscopy",,,,28.3,5,0.38438773770075263,0.5125169836010037,0.25625849180050186,2.050067934404015,38.05438603237452,0.032032311,57.40190216,0.25625849180050186,23.4,27.86965415945076,72.13034584054924,0,6.797916619313841,0.6151865972938646,3.075932986469323,19.350415124694017,1.3422253031866136,8.769388302,0,0,0,0.8388908144916336,0,7.270387059,8.508245859911455,0,0,0,0,0,10.487975920564761,0,0,0,2.703233295210294,0,0.8388908144916336,1.531657143756361,0.1942759126404197
"slurry--40.0--gonz??lez2014-bd0001--100.0--nan--0.0--nan--0.0--nan--0.0--nan--0.0--aqueous carbonation--semi-batch--nan--constant pressure--0.101--constant temperature--60.0--99.9--0.0--0.0--0.8--nan--nan--0.0--acidification, infrared spectroscopy",,40,0,0,0,semi-batch,constant pressure,0.101,constant temperature,60,99.9,0,0,0.8,0,7.75,"acidification, infrared spectroscopy",,,,28.3,5,0.38438773770075263,0.5125169836010037,0.25625849180050186,2.050067934404015,38.05438603237452,0.032032311,57.40190216,0.25625849180050186,23.4,27.86965415945076,72.13034584054924,0,6.797916619313841,0.6151865972938646,3.075932986469323,19.350415124694017,1.3422253031866136,8.769388302,0,0,0,0.8388908144916336,0,7.270387059,8.508245859911455,0,0,0,0,0,10.487975920564761,0,0,0,2.703233295210294,0,0.8388908144916336,1.531657143756361,0.20067026886859643
"slurry--40.0--gonz??lez2014-bd0001--100.0--nan--0.0--nan--0.0--nan--0.0--nan--0.0--aqueous carbonation--semi-batch--nan--constant pressure--0.101--constant temperature--60.0--99.9--0.0--0.0--0.8--nan--nan--0.0--acidification, infrared spectroscopy",,40,0,0,0,semi-batch,constant pressure,0.101,constant temperature,60,99.9,0,0,0.8,0,8,"acidification, infrared spectroscopy",,,,28.3,5,0.38438773770075263,0.5125169836010037,0.25625849180050186,2.050067934404015,38.05438603237452,0.032032311,57.40190216,0.25625849180050186,23.4,27.86965415945076,72.13034584054924,0,6.797916619313841,0.6151865972938646,3.075932986469323,19.350415124694017,1.3422253031866136,8.769388302,0,0,0,0.8388908144916336,0,7.270387059,8.508245859911455,0,0,0,0,0,10.487975920564761,0,0,0,2.703233295210294,0,0.8388908144916336,1.531657143756361,0.2054319376104812
"slurry--40.0--gonz??lez2014-bd0001--100.0--nan--0.0--nan--0.0--nan--0.0--nan--0.0--aqueous carbonation--semi-batch--nan--constant pressure--0.101--constant temperature--60.0--99.9--0.0--0.0--0.8--nan--nan--0.0--acidification, infrared spectroscopy",,40,0,0,0,semi-batch,constant pressure,0.101,constant temperature,60,99.9,0,0,0.8,0,8.5,"acidification, infrared spectroscopy",,,,28.3,5,0.38438773770075263,0.5125169836010037,0.25625849180050186,2.050067934404015,38.05438603237452,0.032032311,57.40190216,0.25625849180050186,23.4,27.86965415945076,72.13034584054924,0,6.797916619313841,0.6151865972938646,3.075932986469323,19.350415124694017,1.3422253031866136,8.769388302,0,0,0,0.8388908144916336,0,7.270387059,8.508245859911455,0,0,0,0,0,10.487975920564761,0,0,0,2.703233295210294,0,0.8388908144916336,1.531657143756361,0.1957956784336307
"slurry--40.0--gonz??lez2014-bd0001--100.0--nan--0.0--nan--0.0--nan--0.0--nan--0.0--aqueous carbonation--semi-batch--nan--constant pressure--0.101--constant temperature--60.0--99.9--0.0--0.0--0.8--nan--nan--0.0--acidification, infrared spectroscopy",,40,0,0,0,semi-batch,constant pressure,0.101,constant temperature,60,99.9,0,0,0.8,0,9,"acidification, infrared spectroscopy",,,,28.3,5,0.38438773770075263,0.5125169836010037,0.25625849180050186,2.050067934404015,38.05438603237452,0.032032311,57.40190216,0.25625849180050186,23.4,27.86965415945076,72.13034584054924,0,6.797916619313841,0.6151865972938646,3.075932986469323,19.350415124694017,1.3422253031866136,8.769388302,0,0,0,0.8388908144916336,0,7.270387059,8.508245859911455,0,0,0,0,0,10.487975920564761,0,0,0,2.703233295210294,0,0.8388908144916336,1.531657143756361,0.1862765584988612
"slurry--40.0--gonz??lez2014-bd0001--100.0--nan--0.0--nan--0.0--nan--0.0--nan--0.0--aqueous carbonation--semi-batch--nan--constant pressure--0.101--constant temperature--60.0--99.9--0.0--0.0--0.8--nan--nan--0.0--acidification, infrared spectroscopy",,40,0,0,0,semi-batch,constant pressure,0.101,constant temperature,60,99.9,0,0,0.8,0,9.5,"acidification, infrared spectroscopy",,,,28.3,5,0.38438773770075263,0.5125169836010037,0.25625849180050186,2.050067934404015,38.05438603237452,0.032032311,57.40190216,0.25625849180050186,23.4,27.86965415945076,72.13034584054924,0,6.797916619313841,0.6151865972938646,3.075932986469323,19.350415124694017,1.3422253031866136,8.769388302,0,0,0,0.8388908144916336,0,7.270387059,8.508245859911455,0,0,0,0,0,10.487975920564761,0,0,0,2.703233295210294,0,0.8388908144916336,1.531657143756361,0.1971980139046039
"slurry--40.0--gonz??lez2014-bd0001--100.0--nan--0.0--nan--0.0--nan--0.0--nan--0.0--aqueous carbonation--semi-batch--nan--constant pressure--0.101--constant temperature--60.0--99.9--0.0--0.0--0.8--nan--nan--0.0--acidification, infrared spectroscopy",,40,0,0,0,semi-batch,constant pressure,0.101,constant temperature,60,99.9,0,0,0.8,0,10,"acidification, infrared spectroscopy",,,,28.3,5,0.38438773770075263,0.5125169836010037,0.25625849180050186,2.050067934404015,38.05438603237452,0.032032311,57.40190216,0.25625849180050186,23.4,27.86965415945076,72.13034584054924,0,6.797916619313841,0.6151865972938646,3.075932986469323,19.350415124694017,1.3422253031866136,8.769388302,0,0,0,0.8388908144916336,0,7.270387059,8.508245859911455,0,0,0,0,0,10.487975920564761,0,0,0,2.703233295210294,0,0.8388908144916336,1.531657143756361,0.2045594096686563
"slurry--40.0--gonz??lez2014-bd0001--100.0--nan--0.0--nan--0.0--nan--0.0--nan--0.0--aqueous carbonation--semi-batch--nan--constant pressure--0.101--constant temperature--60.0--99.9--0.0--0.0--0.8--nan--nan--0.0--acidification, infrared spectroscopy",,40,0,0,0,semi-batch,constant pressure,0.101,constant temperature,60,99.9,0,0,0.8,0,10.5,"acidification, infrared spectroscopy",,,,28.3,5,0.38438773770075263,0.5125169836010037,0.25625849180050186,2.050067934404015,38.05438603237452,0.032032311,57.40190216,0.25625849180050186,23.4,27.86965415945076,72.13034584054924,0,6.797916619313841,0.6151865972938646,3.075932986469323,19.350415124694017,1.3422253031866136,8.769388302,0,0,0,0.8388908144916336,0,7.270387059,8.508245859911455,0,0,0,0,0,10.487975920564761,0,0,0,2.703233295210294,0,0.8388908144916336,1.531657143756361,0.20264490192843623
"slurry--40.0--gonz??lez2014-bd0001--100.0--nan--0.0--nan--0.0--nan--0.0--nan--0.0--aqueous carbonation--semi-batch--nan--constant pressure--0.101--constant temperature--60.0--99.9--0.0--0.0--0.8--nan--nan--0.0--acidification, infrared spectroscopy",,40,0,0,0,semi-batch,constant pressure,0.101,constant temperature,60,99.9,0,0,0.8,0,11,"acidification, infrared spectroscopy",,,,28.3,5,0.38438773770075263,0.5125169836010037,0.25625849180050186,2.050067934404015,38.05438603237452,0.032032311,57.40190216,0.25625849180050186,23.4,27.86965415945076,72.13034584054924,0,6.797916619313841,0.6151865972938646,3.075932986469323,19.350415124694017,1.3422253031866136,8.769388302,0,0,0,0.8388908144916336,0,7.270387059,8.508245859911455,0,0,0,0,0,10.487975920564761,0,0,0,2.703233295210294,0,0.8388908144916336,1.531657143756361,0.20215612744274494
"slurry--40.0--gonz??lez2014-bd0001--100.0--nan--0.0--nan--0.0--nan--0.0--nan--0.0--aqueous carbonation--semi-batch--nan--constant pressure--0.101--constant temperature--60.0--99.9--0.0--0.0--0.8--nan--nan--0.0--acidification, infrared spectroscopy",,40,0,0,0,semi-batch,constant pressure,0.101,constant temperature,60,99.9,0,0,0.8,0,11.5,"acidification, infrared spectroscopy",,,,28.3,5,0.38438773770075263,0.5125169836010037,0.25625849180050186,2.050067934404015,38.05438603237452,0.032032311,57.40190216,0.25625849180050186,23.4,27.86965415945076,72.13034584054924,0,6.797916619313841,0.6151865972938646,3.075932986469323,19.350415124694017,1.3422253031866136,8.769388302,0,0,0,0.8388908144916336,0,7.270387059,8.508245859911455,0,0,0,0,0,10.487975920564761,0,0,0,2.703233295210294,0,0.8388908144916336,1.531657143756361,0.19838654016114524
"slurry--40.0--gonz??lez2014-bd0001--100.0--nan--0.0--nan--0.0--nan--0.0--nan--0.0--aqueous carbonation--semi-batch--nan--constant pressure--0.101--constant temperature--60.0--99.9--0.0--0.0--0.8--nan--nan--0.0--acidification, infrared spectroscopy",,40,0,0,0,semi-batch,constant pressure,0.101,constant temperature,60,99.9,0,0,0.8,0,12,"acidification, infrared spectroscopy",,,,28.3,5,0.38438773770075263,0.5125169836010037,0.25625849180050186,2.050067934404015,38.05438603237452,0.032032311,57.40190216,0.25625849180050186,23.4,27.86965415945076,72.13034584054924,0,6.797916619313841,0.6151865972938646,3.075932986469323,19.350415124694017,1.3422253031866136,8.769388302,0,0,0,0.8388908144916336,0,7.270387059,8.508245859911455,0,0,0,0,0,10.487975920564761,0,0,0,2.703233295210294,0,0.8388908144916336,1.531657143756361,0.19301330051751442
