Repository: kycai/c3gb

# c3gb

**c3gb**, Gradient Boosting models for predicting the CO2 uptake of Coal ashes in Carbon mineralization, were developed in the research article: [AI-guided prediction and control of CO2 mineralization in coal ashes as carbon-efficient supplementary cementitious materials](). They are tree-based ensemble models. 

The models take the physicochemical properties of coal ashes, along with the process parameters related to reactant proportions and carbonation conditions as input features, while the output is CO2 uptake. The models can be used as a objective function to optimize the carbonation process for CO2 mineralization in coal ashes.

Kangyi Cai 2026 @ Missouri S&T

File: data/Xys_gt_augmented.csv (part 72 of 89)
Group id,Class id,Water-Solid ratio,Chemical admixture 1-content,Chemical admixture 2-content,Chemical admixture 3-content,Carbonation reactor operation mode,Carbonation pressure control type,Carbonation pressure,Carbonation temperature control type,Carbonation temperature,Carbonation gas 1-CO2,Carbonation gas 2-H2O vapor,Carbonation gas 3-N2,Carbonation gas flow rate,Carbonation stirring speed ,Carbonation duration,Method-CO2 uptake,Chemical admixture 1_Classification 2,Chemical admixture 2_Classification 2,Chemical admixture 3_Classification 2,"Solid_Dv,50",Solid_Specific surface area,Solid_Na2O,Solid_MgO,Solid_Al2O3,Solid_SiO2,Solid_SO3,Solid_K2O,Solid_CaO,Solid_Fe2O3,Solid_Loss on ignition,Solid_Amorphous+others,Solid_Crystalline,Solid_Albite,Solid_Anhydrite,Solid_Augite,Solid_Bassanite,Solid_Brownmillerite,Solid_Brucite,Solid_Calcite,Solid_Corundum,Solid_Diopside,Solid_Glauberite,Solid_Gypsum,Solid_Hematite,Solid_Hydrotalcite,Solid_Lime,Solid_Maghemite,Solid_Magnesioferrite,Solid_Magnetite,Solid_Microcline,Solid_Mullite,Solid_Periclase,Solid_Polyhalite,Solid_Portlandite,Solid_Pyroaurite,Solid_Quartz,Solid_Spinel,Solid_Srebrodolskite,Solid_Thenardite,Experimental CO2 uptake-U2
"slurry--40.0--gonz??lez2014-bd0001--100.0--nan--0.0--nan--0.0--nan--0.0--nan--0.0--aqueous carbonation--semi-batch--nan--constant pressure--0.101--constant temperature--60.0--99.9--0.0--0.0--0.8--nan--nan--0.0--acidification, infrared spectroscopy",,40,0,0,0,semi-batch,constant pressure,0.101,constant temperature,60,99.9,0,0,0.8,0,12.5,"acidification, infrared spectroscopy",,,,28.3,5,0.38438773770075263,0.5125169836010037,0.25625849180050186,2.050067934404015,38.05438603237452,0.032032311,57.40190216,0.25625849180050186,23.4,27.86965415945076,72.13034584054924,0,6.797916619313841,0.6151865972938646,3.075932986469323,19.350415124694017,1.3422253031866136,8.769388302,0,0,0,0.8388908144916336,0,7.270387059,8.508245859911455,0,0,0,0,0,10.487975920564761,0,0,0,2.703233295210294,0,0.8388908144916336,1.531657143756361,0.20284895654902865
"slurry--40.0--gonz??lez2014-bd0001--100.0--nan--0.0--nan--0.0--nan--0.0--nan--0.0--aqueous carbonation--semi-batch--nan--constant pressure--0.101--constant temperature--60.0--99.9--0.0--0.0--0.8--nan--nan--0.0--acidification, infrared spectroscopy",,40,0,0,0,semi-batch,constant pressure,0.101,constant temperature,60,99.9,0,0,0.8,0,13,"acidification, infrared spectroscopy",,,,28.3,5,0.38438773770075263,0.5125169836010037,0.25625849180050186,2.050067934404015,38.05438603237452,0.032032311,57.40190216,0.25625849180050186,23.4,27.86965415945076,72.13034584054924,0,6.797916619313841,0.6151865972938646,3.075932986469323,19.350415124694017,1.3422253031866136,8.769388302,0,0,0,0.8388908144916336,0,7.270387059,8.508245859911455,0,0,0,0,0,10.487975920564761,0,0,0,2.703233295210294,0,0.8388908144916336,1.531657143756361,0.19553821967151291
"slurry--40.0--gonz??lez2014-bd0001--100.0--nan--0.0--nan--0.0--nan--0.0--nan--0.0--aqueous carbonation--semi-batch--nan--constant pressure--0.101--constant temperature--60.0--99.9--0.0--0.0--0.8--nan--nan--0.0--acidification, infrared spectroscopy",,40,0,0,0,semi-batch,constant pressure,0.101,constant temperature,60,99.9,0,0,0.8,0,13.5,"acidification, infrared spectroscopy",,,,28.3,5,0.38438773770075263,0.5125169836010037,0.25625849180050186,2.050067934404015,38.05438603237452,0.032032311,57.40190216,0.25625849180050186,23.4,27.86965415945076,72.13034584054924,0,6.797916619313841,0.6151865972938646,3.075932986469323,19.350415124694017,1.3422253031866136,8.769388302,0,0,0,0.8388908144916336,0,7.270387059,8.508245859911455,0,0,0,0,0,10.487975920564761,0,0,0,2.703233295210294,0,0.8388908144916336,1.531657143756361,0.21203269568059124
"slurry--40.0--gonz??lez2014-bd0001--100.0--nan--0.0--nan--0.0--nan--0.0--nan--0.0--aqueous carbonation--semi-batch--nan--constant pressure--0.101--constant temperature--60.0--99.9--0.0--0.0--0.8--nan--nan--0.0--acidification, infrared spectroscopy",,40,0,0,0,semi-batch,constant pressure,0.101,constant temperature,60,99.9,0,0,0.8,0,14,"acidification, infrared spectroscopy",,,,28.3,5,0.38438773770075263,0.5125169836010037,0.25625849180050186,2.050067934404015,38.05438603237452,0.032032311,57.40190216,0.25625849180050186,23.4,27.86965415945076,72.13034584054924,0,6.797916619313841,0.6151865972938646,3.075932986469323,19.350415124694017,1.3422253031866136,8.769388302,0,0,0,0.8388908144916336,0,7.270387059,8.508245859911455,0,0,0,0,0,10.487975920564761,0,0,0,2.703233295210294,0,0.8388908144916336,1.531657143756361,0.20326317892825743
"slurry--40.0--gonz??lez2014-bd0001--100.0--nan--0.0--nan--0.0--nan--0.0--nan--0.0--aqueous carbonation--semi-batch--nan--constant pressure--0.101--constant temperature--60.0--99.9--0.0--0.0--0.8--nan--nan--0.0--acidification, infrared spectroscopy",,40,0,0,0,semi-batch,constant pressure,0.101,constant temperature,60,99.9,0,0,0.8,0,14.5,"acidification, infrared spectroscopy",,,,28.3,5,0.38438773770075263,0.5125169836010037,0.25625849180050186,2.050067934404015,38.05438603237452,0.032032311,57.40190216,0.25625849180050186,23.4,27.86965415945076,72.13034584054924,0,6.797916619313841,0.6151865972938646,3.075932986469323,19.350415124694017,1.3422253031866136,8.769388302,0,0,0,0.8388908144916336,0,7.270387059,8.508245859911455,0,0,0,0,0,10.487975920564761,0,0,0,2.703233295210294,0,0.8388908144916336,1.531657143756361,0.19700683801715002
"slurry--40.0--gonz??lez2014-bd0001--100.0--nan--0.0--nan--0.0--nan--0.0--nan--0.0--aqueous carbonation--semi-batch--nan--constant pressure--0.101--constant temperature--60.0--99.9--0.0--0.0--0.8--nan--nan--0.0--acidification, infrared spectroscopy",,40,0,0,0,semi-batch,constant pressure,0.101,constant temperature,60,99.9,0,0,0.8,0,15,"acidification, infrared spectroscopy",,,,28.3,5,0.38438773770075263,0.5125169836010037,0.25625849180050186,2.050067934404015,38.05438603237452,0.032032311,57.40190216,0.25625849180050186,23.4,27.86965415945076,72.13034584054924,0,6.797916619313841,0.6151865972938646,3.075932986469323,19.350415124694017,1.3422253031866136,8.769388302,0,0,0,0.8388908144916336,0,7.270387059,8.508245859911455,0,0,0,0,0,10.487975920564761,0,0,0,2.703233295210294,0,0.8388908144916336,1.531657143756361,0.19685532105276643
"slurry--40.0--gonz??lez2014-bd0001--100.0--nan--0.0--nan--0.0--nan--0.0--nan--0.0--aqueous carbonation--semi-batch--nan--constant pressure--0.101--constant temperature--60.0--99.9--0.0--0.0--0.8--nan--nan--0.0--acidification, infrared spectroscopy",,40,0,0,0,semi-batch,constant pressure,0.101,constant temperature,60,99.9,0,0,0.8,0,15.5,"acidification, infrared spectroscopy",,,,28.3,5,0.38438773770075263,0.5125169836010037,0.25625849180050186,2.050067934404015,38.05438603237452,0.032032311,57.40190216,0.25625849180050186,23.4,27.86965415945076,72.13034584054924,0,6.797916619313841,0.6151865972938646,3.075932986469323,19.350415124694017,1.3422253031866136,8.769388302,0,0,0,0.8388908144916336,0,7.270387059,8.508245859911455,0,0,0,0,0,10.487975920564761,0,0,0,2.703233295210294,0,0.8388908144916336,1.531657143756361,0.1996950811733708
"slurry--40.0--gonz??lez2014-bd0001--100.0--nan--0.0--nan--0.0--nan--0.0--nan--0.0--aqueous carbonation--semi-batch--nan--constant pressure--0.101--constant temperature--60.0--99.9--0.0--0.0--0.8--nan--nan--0.0--acidification, infrared spectroscopy",,40,0,0,0,semi-batch,constant pressure,0.101,constant temperature,60,99.9,0,0,0.8,0,16,"acidification, infrared spectroscopy",,,,28.3,5,0.38438773770075263,0.5125169836010037,0.25625849180050186,2.050067934404015,38.05438603237452,0.032032311,57.40190216,0.25625849180050186,23.4,27.86965415945076,72.13034584054924,0,6.797916619313841,0.6151865972938646,3.075932986469323,19.350415124694017,1.3422253031866136,8.769388302,0,0,0,0.8388908144916336,0,7.270387059,8.508245859911455,0,0,0,0,0,10.487975920564761,0,0,0,2.703233295210294,0,0.8388908144916336,1.531657143756361,0.19890381905647692
"slurry--40.0--gonz??lez2014-bd0001--100.0--nan--0.0--nan--0.0--nan--0.0--nan--0.0--aqueous carbonation--semi-batch--nan--constant pressure--0.101--constant temperature--60.0--99.9--0.0--0.0--0.8--nan--nan--0.0--acidification, infrared spectroscopy",,40,0,0,0,semi-batch,constant pressure,0.101,constant temperature,60,99.9,0,0,0.8,0,16.133839833333333,"acidification, infrared spectroscopy",,,,28.3,5,0.38438773770075263,0.5125169836010037,0.25625849180050186,2.050067934404015,38.05438603237452,0.032032311,57.40190216,0.25625849180050186,23.4,27.86965415945076,72.13034584054924,0,6.797916619313841,0.6151865972938646,3.075932986469323,19.350415124694017,1.3422253031866136,8.769388302,0,0,0,0.8388908144916336,0,7.270387059,8.508245859911455,0,0,0,0,0,10.487975920564761,0,0,0,2.703233295210294,0,0.8388908144916336,1.531657143756361,0.20630462684943685
"slurry--40.0--gonz??lez2014-bd0001--100.0--nan--0.0--nan--0.0--nan--0.0--nan--0.0--aqueous carbonation--semi-batch--nan--constant pressure--0.101--constant temperature--90.0--99.9--0.0--0.0--0.8--nan--nan--0.0--acidification, infrared spectroscopy",,40,0,0,0,semi-batch,constant pressure,0.101,constant temperature,90,99.9,0,0,0.8,0,0,"acidification, infrared spectroscopy",,,,28.3,5,0.38438773770075263,0.5125169836010037,0.25625849180050186,2.050067934404015,38.05438603237452,0.032032311,57.40190216,0.25625849180050186,23.4,27.86965415945076,72.13034584054924,0,6.797916619313841,0.6151865972938646,3.075932986469323,19.350415124694017,1.3422253031866136,8.769388302,0,0,0,0.8388908144916336,0,7.270387059,8.508245859911455,0,0,0,0,0,10.487975920564761,0,0,0,2.703233295210294,0,0.8388908144916336,1.531657143756361,0.087230146
"slurry--40.0--gonz??lez2014-bd0001--100.0--nan--0.0--nan--0.0--nan--0.0--nan--0.0--aqueous carbonation--semi-batch--nan--constant pressure--0.101--constant temperature--90.0--99.9--0.0--0.0--0.8--nan--nan--0.0--acidification, infrared spectroscopy",,40,0,0,0,semi-batch,constant pressure,0.101,constant temperature,90,99.9,0,0,0.8,0,0.0625,"acidification, infrared spectroscopy",,,,28.3,5,0.38438773770075263,0.5125169836010037,0.25625849180050186,2.050067934404015,38.05438603237452,0.032032311,57.40190216,0.25625849180050186,23.4,27.86965415945076,72.13034584054924,0,6.797916619313841,0.6151865972938646,3.075932986469323,19.350415124694017,1.3422253031866136,8.769388302,0,0,0,0.8388908144916336,0,7.270387059,8.508245859911455,0,0,0,0,0,10.487975920564761,0,0,0,2.703233295210294,0,0.8388908144916336,1.531657143756361,0.11155937776665012
"slurry--40.0--gonz??lez2014-bd0001--100.0--nan--0.0--nan--0.0--nan--0.0--nan--0.0--aqueous carbonation--semi-batch--nan--constant pressure--0.101--constant temperature--90.0--99.9--0.0--0.0--0.8--nan--nan--0.0--acidification, infrared spectroscopy",,40,0,0,0,semi-batch,constant pressure,0.101,constant temperature,90,99.9,0,0,0.8,0,0.125,"acidification, infrared spectroscopy",,,,28.3,5,0.38438773770075263,0.5125169836010037,0.25625849180050186,2.050067934404015,38.05438603237452,0.032032311,57.40190216,0.25625849180050186,23.4,27.86965415945076,72.13034584054924,0,6.797916619313841,0.6151865972938646,3.075932986469323,19.350415124694017,1.3422253031866136,8.769388302,0,0,0,0.8388908144916336,0,7.270387059,8.508245859911455,0,0,0,0,0,10.487975920564761,0,0,0,2.703233295210294,0,0.8388908144916336,1.531657143756361,0.13820709501719353
"slurry--40.0--gonz??lez2014-bd0001--100.0--nan--0.0--nan--0.0--nan--0.0--nan--0.0--aqueous carbonation--semi-batch--nan--constant pressure--0.101--constant temperature--90.0--99.9--0.0--0.0--0.8--nan--nan--0.0--acidification, infrared spectroscopy",,40,0,0,0,semi-batch,constant pressure,0.101,constant temperature,90,99.9,0,0,0.8,0,0.1875,"acidification, infrared spectroscopy",,,,28.3,5,0.38438773770075263,0.5125169836010037,0.25625849180050186,2.050067934404015,38.05438603237452,0.032032311,57.40190216,0.25625849180050186,23.4,27.86965415945076,72.13034584054924,0,6.797916619313841,0.6151865972938646,3.075932986469323,19.350415124694017,1.3422253031866136,8.769388302,0,0,0,0.8388908144916336,0,7.270387059,8.508245859911455,0,0,0,0,0,10.487975920564761,0,0,0,2.703233295210294,0,0.8388908144916336,1.531657143756361,0.14677440467305042
"slurry--40.0--gonz??lez2014-bd0001--100.0--nan--0.0--nan--0.0--nan--0.0--nan--0.0--aqueous carbonation--semi-batch--nan--constant pressure--0.101--constant temperature--90.0--99.9--0.0--0.0--0.8--nan--nan--0.0--acidification, infrared spectroscopy",,40,0,0,0,semi-batch,constant pressure,0.101,constant temperature,90,99.9,0,0,0.8,0,0.25,"acidification, infrared spectroscopy",,,,28.3,5,0.38438773770075263,0.5125169836010037,0.25625849180050186,2.050067934404015,38.05438603237452,0.032032311,57.40190216,0.25625849180050186,23.4,27.86965415945076,72.13034584054924,0,6.797916619313841,0.6151865972938646,3.075932986469323,19.350415124694017,1.3422253031866136,8.769388302,0,0,0,0.8388908144916336,0,7.270387059,8.508245859911455,0,0,0,0,0,10.487975920564761,0,0,0,2.703233295210294,0,0.8388908144916336,1.531657143756361,0.15942035002427463
"slurry--40.0--gonz??lez2014-bd0001--100.0--nan--0.0--nan--0.0--nan--0.0--nan--0.0--aqueous carbonation--semi-batch--nan--constant pressure--0.101--constant temperature--90.0--99.9--0.0--0.0--0.8--nan--nan--0.0--acidification, infrared spectroscopy",,40,0,0,0,semi-batch,constant pressure,0.101,constant temperature,90,99.9,0,0,0.8,0,0.3125,"acidification, infrared spectroscopy",,,,28.3,5,0.38438773770075263,0.5125169836010037,0.25625849180050186,2.050067934404015,38.05438603237452,0.032032311,57.40190216,0.25625849180050186,23.4,27.86965415945076,72.13034584054924,0,6.797916619313841,0.6151865972938646,3.075932986469323,19.350415124694017,1.3422253031866136,8.769388302,0,0,0,0.8388908144916336,0,7.270387059,8.508245859911455,0,0,0,0,0,10.487975920564761,0,0,0,2.703233295210294,0,0.8388908144916336,1.531657143756361,0.16188888093135378
"slurry--40.0--gonz??lez2014-bd0001--100.0--nan--0.0--nan--0.0--nan--0.0--nan--0.0--aqueous carbonation--semi-batch--nan--constant pressure--0.101--constant temperature--90.0--99.9--0.0--0.0--0.8--nan--nan--0.0--acidification, infrared spectroscopy",,40,0,0,0,semi-batch,constant pressure,0.101,constant temperature,90,99.9,0,0,0.8,0,0.375,"acidification, infrared spectroscopy",,,,28.3,5,0.38438773770075263,0.5125169836010037,0.25625849180050186,2.050067934404015,38.05438603237452,0.032032311,57.40190216,0.25625849180050186,23.4,27.86965415945076,72.13034584054924,0,6.797916619313841,0.6151865972938646,3.075932986469323,19.350415124694017,1.3422253031866136,8.769388302,0,0,0,0.8388908144916336,0,7.270387059,8.508245859911455,0,0,0,0,0,10.487975920564761,0,0,0,2.703233295210294,0,0.8388908144916336,1.531657143756361,0.1708015657493039
"slurry--40.0--gonz??lez2014-bd0001--100.0--nan--0.0--nan--0.0--nan--0.0--nan--0.0--aqueous carbonation--semi-batch--nan--constant pressure--0.101--constant temperature--90.0--99.9--0.0--0.0--0.8--nan--nan--0.0--acidification, infrared spectroscopy",,40,0,0,0,semi-batch,constant pressure,0.101,constant temperature,90,99.9,0,0,0.8,0,0.4375,"acidification, infrared spectroscopy",,,,28.3,5,0.38438773770075263,0.5125169836010037,0.25625849180050186,2.050067934404015,38.05438603237452,0.032032311,57.40190216,0.25625849180050186,23.4,27.86965415945076,72.13034584054924,0,6.797916619313841,0.6151865972938646,3.075932986469323,19.350415124694017,1.3422253031866136,8.769388302,0,0,0,0.8388908144916336,0,7.270387059,8.508245859911455,0,0,0,0,0,10.487975920564761,0,0,0,2.703233295210294,0,0.8388908144916336,1.531657143756361,0.17450445161106726
"slurry--40.0--gonz??lez2014-bd0001--100.0--nan--0.0--nan--0.0--nan--0.0--nan--0.0--aqueous carbonation--semi-batch--nan--constant pressure--0.101--constant temperature--90.0--99.9--0.0--0.0--0.8--nan--nan--0.0--acidification, infrared spectroscopy",,40,0,0,0,semi-batch,constant pressure,0.101,constant temperature,90,99.9,0,0,0.8,0,0.5,"acidification, infrared spectroscopy",,,,28.3,5,0.38438773770075263,0.5125169836010037,0.25625849180050186,2.050067934404015,38.05438603237452,0.032032311,57.40190216,0.25625849180050186,23.4,27.86965415945076,72.13034584054924,0,6.797916619313841,0.6151865972938646,3.075932986469323,19.350415124694017,1.3422253031866136,8.769388302,0,0,0,0.8388908144916336,0,7.270387059,8.508245859911455,0,0,0,0,0,10.487975920564761,0,0,0,2.703233295210294,0,0.8388908144916336,1.531657143756361,0.16873957418191424
"slurry--40.0--gonz??lez2014-bd0001--100.0--nan--0.0--nan--0.0--nan--0.0--nan--0.0--aqueous carbonation--semi-batch--nan--constant pressure--0.101--constant temperature--90.0--99.9--0.0--0.0--0.8--nan--nan--0.0--acidification, infrared spectroscopy",,40,0,0,0,semi-batch,constant pressure,0.101,constant temperature,90,99.9,0,0,0.8,0,0.5625,"acidification, infrared spectroscopy",,,,28.3,5,0.38438773770075263,0.5125169836010037,0.25625849180050186,2.050067934404015,38.05438603237452,0.032032311,57.40190216,0.25625849180050186,23.4,27.86965415945076,72.13034584054924,0,6.797916619313841,0.6151865972938646,3.075932986469323,19.350415124694017,1.3422253031866136,8.769388302,0,0,0,0.8388908144916336,0,7.270387059,8.508245859911455,0,0,0,0,0,10.487975920564761,0,0,0,2.703233295210294,0,0.8388908144916336,1.531657143756361,0.1861168196866702
"slurry--40.0--gonz??lez2014-bd0001--100.0--nan--0.0--nan--0.0--nan--0.0--nan--0.0--aqueous carbonation--semi-batch--nan--constant pressure--0.101--constant temperature--90.0--99.9--0.0--0.0--0.8--nan--nan--0.0--acidification, infrared spectroscopy",,40,0,0,0,semi-batch,constant pressure,0.101,constant temperature,90,99.9,0,0,0.8,0,0.625,"acidification, infrared spectroscopy",,,,28.3,5,0.38438773770075263,0.5125169836010037,0.25625849180050186,2.050067934404015,38.05438603237452,0.032032311,57.40190216,0.25625849180050186,23.4,27.86965415945076,72.13034584054924,0,6.797916619313841,0.6151865972938646,3.075932986469323,19.350415124694017,1.3422253031866136,8.769388302,0,0,0,0.8388908144916336,0,7.270387059,8.508245859911455,0,0,0,0,0,10.487975920564761,0,0,0,2.703233295210294,0,0.8388908144916336,1.531657143756361,0.18477591041490415
"slurry--40.0--gonz??lez2014-bd0001--100.0--nan--0.0--nan--0.0--nan--0.0--nan--0.0--aqueous carbonation--semi-batch--nan--constant pressure--0.101--constant temperature--90.0--99.9--0.0--0.0--0.8--nan--nan--0.0--acidification, infrared spectroscopy",,40,0,0,0,semi-batch,constant pressure,0.101,constant temperature,90,99.9,0,0,0.8,0,0.6875,"acidification, infrared spectroscopy",,,,28.3,5,0.38438773770075263,0.5125169836010037,0.25625849180050186,2.050067934404015,38.05438603237452,0.032032311,57.40190216,0.25625849180050186,23.4,27.86965415945076,72.13034584054924,0,6.797916619313841,0.6151865972938646,3.075932986469323,19.350415124694017,1.3422253031866136,8.769388302,0,0,0,0.8388908144916336,0,7.270387059,8.508245859911455,0,0,0,0,0,10.487975920564761,0,0,0,2.703233295210294,0,0.8388908144916336,1.531657143756361,0.1791173980434036
"slurry--40.0--gonz??lez2014-bd0001--100.0--nan--0.0--nan--0.0--nan--0.0--nan--0.0--aqueous carbonation--semi-batch--nan--constant pressure--0.101--constant temperature--90.0--99.9--0.0--0.0--0.8--nan--nan--0.0--acidification, infrared spectroscopy",,40,0,0,0,semi-batch,constant pressure,0.101,constant temperature,90,99.9,0,0,0.8,0,0.75,"acidification, infrared spectroscopy",,,,28.3,5,0.38438773770075263,0.5125169836010037,0.25625849180050186,2.050067934404015,38.05438603237452,0.032032311,57.40190216,0.25625849180050186,23.4,27.86965415945076,72.13034584054924,0,6.797916619313841,0.6151865972938646,3.075932986469323,19.350415124694017,1.3422253031866136,8.769388302,0,0,0,0.8388908144916336,0,7.270387059,8.508245859911455,0,0,0,0,0,10.487975920564761,0,0,0,2.703233295210294,0,0.8388908144916336,1.531657143756361,0.17705215771804014
"slurry--40.0--gonz??lez2014-bd0001--100.0--nan--0.0--nan--0.0--nan--0.0--nan--0.0--aqueous carbonation--semi-batch--nan--constant pressure--0.101--constant temperature--90.0--99.9--0.0--0.0--0.8--nan--nan--0.0--acidification, infrared spectroscopy",,40,0,0,0,semi-batch,constant pressure,0.101,constant temperature,90,99.9,0,0,0.8,0,0.8125,"acidification, infrared spectroscopy",,,,28.3,5,0.38438773770075263,0.5125169836010037,0.25625849180050186,2.050067934404015,38.05438603237452,0.032032311,57.40190216,0.25625849180050186,23.4,27.86965415945076,72.13034584054924,0,6.797916619313841,0.6151865972938646,3.075932986469323,19.350415124694017,1.3422253031866136,8.769388302,0,0,0,0.8388908144916336,0,7.270387059,8.508245859911455,0,0,0,0,0,10.487975920564761,0,0,0,2.703233295210294,0,0.8388908144916336,1.531657143756361,0.1834553837882979
"slurry--40.0--gonz??lez2014-bd0001--100.0--nan--0.0--nan--0.0--nan--0.0--nan--0.0--aqueous carbonation--semi-batch--nan--constant pressure--0.101--constant temperature--90.0--99.9--0.0--0.0--0.8--nan--nan--0.0--acidification, infrared spectroscopy",,40,0,0,0,semi-batch,constant pressure,0.101,constant temperature,90,99.9,0,0,0.8,0,0.875,"acidification, infrared spectroscopy",,,,28.3,5,0.38438773770075263,0.5125169836010037,0.25625849180050186,2.050067934404015,38.05438603237452,0.032032311,57.40190216,0.25625849180050186,23.4,27.86965415945076,72.13034584054924,0,6.797916619313841,0.6151865972938646,3.075932986469323,19.350415124694017,1.3422253031866136,8.769388302,0,0,0,0.8388908144916336,0,7.270387059,8.508245859911455,0,0,0,0,0,10.487975920564761,0,0,0,2.703233295210294,0,0.8388908144916336,1.531657143756361,0.1828132206223705
"slurry--40.0--gonz??lez2014-bd0001--100.0--nan--0.0--nan--0.0--nan--0.0--nan--0.0--aqueous carbonation--semi-batch--nan--constant pressure--0.101--constant temperature--90.0--99.9--0.0--0.0--0.8--nan--nan--0.0--acidification, infrared spectroscopy",,40,0,0,0,semi-batch,constant pressure,0.101,constant temperature,90,99.9,0,0,0.8,0,0.9375,"acidification, infrared spectroscopy",,,,28.3,5,0.38438773770075263,0.5125169836010037,0.25625849180050186,2.050067934404015,38.05438603237452,0.032032311,57.40190216,0.25625849180050186,23.4,27.86965415945076,72.13034584054924,0,6.797916619313841,0.6151865972938646,3.075932986469323,19.350415124694017,1.3422253031866136,8.769388302,0,0,0,0.8388908144916336,0,7.270387059,8.508245859911455,0,0,0,0,0,10.487975920564761,0,0,0,2.703233295210294,0,0.8388908144916336,1.531657143756361,0.1842011540495359
"slurry--40.0--gonz??lez2014-bd0001--100.0--nan--0.0--nan--0.0--nan--0.0--nan--0.0--aqueous carbonation--semi-batch--nan--constant pressure--0.101--constant temperature--90.0--99.9--0.0--0.0--0.8--nan--nan--0.0--acidification, infrared spectroscopy",,40,0,0,0,semi-batch,constant pressure,0.101,constant temperature,90,99.9,0,0,0.8,0,1,"acidification, infrared spectroscopy",,,,28.3,5,0.38438773770075263,0.5125169836010037,0.25625849180050186,2.050067934404015,38.05438603237452,0.032032311,57.40190216,0.25625849180050186,23.4,27.86965415945076,72.13034584054924,0,6.797916619313841,0.6151865972938646,3.075932986469323,19.350415124694017,1.3422253031866136,8.769388302,0,0,0,0.8388908144916336,0,7.270387059,8.508245859911455,0,0,0,0,0,10.487975920564761,0,0,0,2.703233295210294,0,0.8388908144916336,1.531657143756361,0.18375302272373154
"slurry--40.0--gonz??lez2014-bd0001--100.0--nan--0.0--nan--0.0--nan--0.0--nan--0.0--aqueous carbonation--semi-batch--nan--constant pressure--0.101--constant temperature--90.0--99.9--0.0--0.0--0.8--nan--nan--0.0--acidification, infrared spectroscopy",,40,0,0,0,semi-batch,constant pressure,0.101,constant temperature,90,99.9,0,0,0.8,0,1.0625,"acidification, infrared spectroscopy",,,,28.3,5,0.38438773770075263,0.5125169836010037,0.25625849180050186,2.050067934404015,38.05438603237452,0.032032311,57.40190216,0.25625849180050186,23.4,27.86965415945076,72.13034584054924,0,6.797916619313841,0.6151865972938646,3.075932986469323,19.350415124694017,1.3422253031866136,8.769388302,0,0,0,0.8388908144916336,0,7.270387059,8.508245859911455,0,0,0,0,0,10.487975920564761,0,0,0,2.703233295210294,0,0.8388908144916336,1.531657143756361,0.18518793458724667
"slurry--40.0--gonz??lez2014-bd0001--100.0--nan--0.0--nan--0.0--nan--0.0--nan--0.0--aqueous carbonation--semi-batch--nan--constant pressure--0.101--constant temperature--90.0--99.9--0.0--0.0--0.8--nan--nan--0.0--acidification, infrared spectroscopy",,40,0,0,0,semi-batch,constant pressure,0.101,constant temperature,90,99.9,0,0,0.8,0,1.125,"acidification, infrared spectroscopy",,,,28.3,5,0.38438773770075263,0.5125169836010037,0.25625849180050186,2.050067934404015,38.05438603237452,0.032032311,57.40190216,0.25625849180050186,23.4,27.86965415945076,72.13034584054924,0,6.797916619313841,0.6151865972938646,3.075932986469323,19.350415124694017,1.3422253031866136,8.769388302,0,0,0,0.8388908144916336,0,7.270387059,8.508245859911455,0,0,0,0,0,10.487975920564761,0,0,0,2.703233295210294,0,0.8388908144916336,1.531657143756361,0.18912621476066574
"slurry--40.0--gonz??lez2014-bd0001--100.0--nan--0.0--nan--0.0--nan--0.0--nan--0.0--aqueous carbonation--semi-batch--nan--constant pressure--0.101--constant temperature--90.0--99.9--0.0--0.0--0.8--nan--nan--0.0--acidification, infrared spectroscopy",,40,0,0,0,semi-batch,constant pressure,0.101,constant temperature,90,99.9,0,0,0.8,0,1.1875,"acidification, infrared spectroscopy",,,,28.3,5,0.38438773770075263,0.5125169836010037,0.25625849180050186,2.050067934404015,38.05438603237452,0.032032311,57.40190216,0.25625849180050186,23.4,27.86965415945076,72.13034584054924,0,6.797916619313841,0.6151865972938646,3.075932986469323,19.350415124694017,1.3422253031866136,8.769388302,0,0,0,0.8388908144916336,0,7.270387059,8.508245859911455,0,0,0,0,0,10.487975920564761,0,0,0,2.703233295210294,0,0.8388908144916336,1.531657143756361,0.18563769097448524
"slurry--40.0--gonz??lez2014-bd0001--100.0--nan--0.0--nan--0.0--nan--0.0--nan--0.0--aqueous carbonation--semi-batch--nan--constant pressure--0.101--constant temperature--90.0--99.9--0.0--0.0--0.8--nan--nan--0.0--acidification, infrared spectroscopy",,40,0,0,0,semi-batch,constant pressure,0.101,constant temperature,90,99.9,0,0,0.8,0,1.25,"acidification, infrared spectroscopy",,,,28.3,5,0.38438773770075263,0.5125169836010037,0.25625849180050186,2.050067934404015,38.05438603237452,0.032032311,57.40190216,0.25625849180050186,23.4,27.86965415945076,72.13034584054924,0,6.797916619313841,0.6151865972938646,3.075932986469323,19.350415124694017,1.3422253031866136,8.769388302,0,0,0,0.8388908144916336,0,7.270387059,8.508245859911455,0,0,0,0,0,10.487975920564761,0,0,0,2.703233295210294,0,0.8388908144916336,1.531657143756361,0.17912054427882776
"slurry--40.0--gonz??lez2014-bd0001--100.0--nan--0.0--nan--0.0--nan--0.0--nan--0.0--aqueous carbonation--semi-batch--nan--constant pressure--0.101--constant temperature--90.0--99.9--0.0--0.0--0.8--nan--nan--0.0--acidification, infrared spectroscopy",,40,0,0,0,semi-batch,constant pressure,0.101,constant temperature,90,99.9,0,0,0.8,0,1.3125,"acidification, infrared spectroscopy",,,,28.3,5,0.38438773770075263,0.5125169836010037,0.25625849180050186,2.050067934404015,38.05438603237452,0.032032311,57.40190216,0.25625849180050186,23.4,27.86965415945076,72.13034584054924,0,6.797916619313841,0.6151865972938646,3.075932986469323,19.350415124694017,1.3422253031866136,8.769388302,0,0,0,0.8388908144916336,0,7.270387059,8.508245859911455,0,0,0,0,0,10.487975920564761,0,0,0,2.703233295210294,0,0.8388908144916336,1.531657143756361,0.18897324385323133
"slurry--40.0--gonz??lez2014-bd0001--100.0--nan--0.0--nan--0.0--nan--0.0--nan--0.0--aqueous carbonation--semi-batch--nan--constant pressure--0.101--constant temperature--90.0--99.9--0.0--0.0--0.8--nan--nan--0.0--acidification, infrared spectroscopy",,40,0,0,0,semi-batch,constant pressure,0.101,constant temperature,90,99.9,0,0,0.8,0,1.375,"acidification, infrared spectroscopy",,,,28.3,5,0.38438773770075263,0.5125169836010037,0.25625849180050186,2.050067934404015,38.05438603237452,0.032032311,57.40190216,0.25625849180050186,23.4,27.86965415945076,72.13034584054924,0,6.797916619313841,0.6151865972938646,3.075932986469323,19.350415124694017,1.3422253031866136,8.769388302,0,0,0,0.8388908144916336,0,7.270387059,8.508245859911455,0,0,0,0,0,10.487975920564761,0,0,0,2.703233295210294,0,0.8388908144916336,1.531657143756361,0.19013670576525296
"slurry--40.0--gonz??lez2014-bd0001--100.0--nan--0.0--nan--0.0--nan--0.0--nan--0.0--aqueous carbonation--semi-batch--nan--constant pressure--0.101--constant temperature--90.0--99.9--0.0--0.0--0.8--nan--nan--0.0--acidification, infrared spectroscopy",,40,0,0,0,semi-batch,constant pressure,0.101,constant temperature,90,99.9,0,0,0.8,0,1.4375,"acidification, infrared spectroscopy",,,,28.3,5,0.38438773770075263,0.5125169836010037,0.25625849180050186,2.050067934404015,38.05438603237452,0.032032311,57.40190216,0.25625849180050186,23.4,27.86965415945076,72.13034584054924,0,6.797916619313841,0.6151865972938646,3.075932986469323,19.350415124694017,1.3422253031866136,8.769388302,0,0,0,0.8388908144916336,0,7.270387059,8.508245859911455,0,0,0,0,0,10.487975920564761,0,0,0,2.703233295210294,0,0.8388908144916336,1.531657143756361,0.19630912843441378
"slurry--40.0--gonz??lez2014-bd0001--100.0--nan--0.0--nan--0.0--nan--0.0--nan--0.0--aqueous carbonation--semi-batch--nan--constant pressure--0.101--constant temperature--90.0--99.9--0.0--0.0--0.8--nan--nan--0.0--acidification, infrared spectroscopy",,40,0,0,0,semi-batch,constant pressure,0.101,constant temperature,90,99.9,0,0,0.8,0,1.5,"acidification, infrared spectroscopy",,,,28.3,5,0.38438773770075263,0.5125169836010037,0.25625849180050186,2.050067934404015,38.05438603237452,0.032032311,57.40190216,0.25625849180050186,23.4,27.86965415945076,72.13034584054924,0,6.797916619313841,0.6151865972938646,3.075932986469323,19.350415124694017,1.3422253031866136,8.769388302,0,0,0,0.8388908144916336,0,7.270387059,8.508245859911455,0,0,0,0,0,10.487975920564761,0,0,0,2.703233295210294,0,0.8388908144916336,1.531657143756361,0.17893183392941542
"slurry--40.0--gonz??lez2014-bd0001--100.0--nan--0.0--nan--0.0--nan--0.0--nan--0.0--aqueous carbonation--semi-batch--nan--constant pressure--0.101--constant temperature--90.0--99.9--0.0--0.0--0.8--nan--nan--0.0--acidification, infrared spectroscopy",,40,0,0,0,semi-batch,constant pressure,0.101,constant temperature,90,99.9,0,0,0.8,0,1.5625,"acidification, infrared spectroscopy",,,,28.3,5,0.38438773770075263,0.5125169836010037,0.25625849180050186,2.050067934404015,38.05438603237452,0.032032311,57.40190216,0.25625849180050186,23.4,27.86965415945076,72.13034584054924,0,6.797916619313841,0.6151865972938646,3.075932986469323,19.350415124694017,1.3422253031866136,8.769388302,0,0,0,0.8388908144916336,0,7.270387059,8.508245859911455,0,0,0,0,0,10.487975920564761,0,0,0,2.703233295210294,0,0.8388908144916336,1.531657143756361,0.18450302206354335
"slurry--40.0--gonz??lez2014-bd0001--100.0--nan--0.0--nan--0.0--nan--0.0--nan--0.0--aqueous carbonation--semi-batch--nan--constant pressure--0.101--constant temperature--90.0--99.9--0.0--0.0--0.8--nan--nan--0.0--acidification, infrared spectroscopy",,40,0,0,0,semi-batch,constant pressure,0.101,constant temperature,90,99.9,0,0,0.8,0,1.625,"acidification, infrared spectroscopy",,,,28.3,5,0.38438773770075263,0.5125169836010037,0.25625849180050186,2.050067934404015,38.05438603237452,0.032032311,57.40190216,0.25625849180050186,23.4,27.86965415945076,72.13034584054924,0,6.797916619313841,0.6151865972938646,3.075932986469323,19.350415124694017,1.3422253031866136,8.769388302,0,0,0,0.8388908144916336,0,7.270387059,8.508245859911455,0,0,0,0,0,10.487975920564761,0,0,0,2.703233295210294,0,0.8388908144916336,1.531657143756361,0.17505156803305186
"slurry--40.0--gonz??lez2014-bd0001--100.0--nan--0.0--nan--0.0--nan--0.0--nan--0.0--aqueous carbonation--semi-batch--nan--constant pressure--0.101--constant temperature--90.0--99.9--0.0--0.0--0.8--nan--nan--0.0--acidification, infrared spectroscopy",,40,0,0,0,semi-batch,constant pressure,0.101,constant temperature,90,99.9,0,0,0.8,0,1.6875,"acidification, infrared spectroscopy",,,,28.3,5,0.38438773770075263,0.5125169836010037,0.25625849180050186,2.050067934404015,38.05438603237452,0.032032311,57.40190216,0.25625849180050186,23.4,27.86965415945076,72.13034584054924,0,6.797916619313841,0.6151865972938646,3.075932986469323,19.350415124694017,1.3422253031866136,8.769388302,0,0,0,0.8388908144916336,0,7.270387059,8.508245859911455,0,0,0,0,0,10.487975920564761,0,0,0,2.703233295210294,0,0.8388908144916336,1.531657143756361,0.18578067739049847
"slurry--40.0--gonz??lez2014-bd0001--100.0--nan--0.0--nan--0.0--nan--0.0--nan--0.0--aqueous carbonation--semi-batch--nan--constant pressure--0.101--constant temperature--90.0--99.9--0.0--0.0--0.8--nan--nan--0.0--acidification, infrared spectroscopy",,40,0,0,0,semi-batch,constant pressure,0.101,constant temperature,90,99.9,0,0,0.8,0,1.75,"acidification, infrared spectroscopy",,,,28.3,5,0.38438773770075263,0.5125169836010037,0.25625849180050186,2.050067934404015,38.05438603237452,0.032032311,57.40190216,0.25625849180050186,23.4,27.86965415945076,72.13034584054924,0,6.797916619313841,0.6151865972938646,3.075932986469323,19.350415124694017,1.3422253031866136,8.769388302,0,0,0,0.8388908144916336,0,7.270387059,8.508245859911455,0,0,0,0,0,10.487975920564761,0,0,0,2.703233295210294,0,0.8388908144916336,1.531657143756361,0.1813037269970443
"slurry--40.0--gonz??lez2014-bd0001--100.0--nan--0.0--nan--0.0--nan--0.0--nan--0.0--aqueous carbonation--semi-batch--nan--constant pressure--0.101--constant temperature--90.0--99.9--0.0--0.0--0.8--nan--nan--0.0--acidification, infrared spectroscopy",,40,0,0,0,semi-batch,constant pressure,0.101,constant temperature,90,99.9,0,0,0.8,0,1.8125,"acidification, infrared spectroscopy",,,,28.3,5,0.38438773770075263,0.5125169836010037,0.25625849180050186,2.050067934404015,38.05438603237452,0.032032311,57.40190216,0.25625849180050186,23.4,27.86965415945076,72.13034584054924,0,6.797916619313841,0.6151865972938646,3.075932986469323,19.350415124694017,1.3422253031866136,8.769388302,0,0,0,0.8388908144916336,0,7.270387059,8.508245859911455,0,0,0,0,0,10.487975920564761,0,0,0,2.703233295210294,0,0.8388908144916336,1.531657143756361,0.19136481220571708
"slurry--40.0--gonz??lez2014-bd0001--100.0--nan--0.0--nan--0.0--nan--0.0--nan--0.0--aqueous carbonation--semi-batch--nan--constant pressure--0.101--constant temperature--90.0--99.9--0.0--0.0--0.8--nan--nan--0.0--acidification, infrared spectroscopy",,40,0,0,0,semi-batch,constant pressure,0.101,constant temperature,90,99.9,0,0,0.8,0,1.875,"acidification, infrared spectroscopy",,,,28.3,5,0.38438773770075263,0.5125169836010037,0.25625849180050186,2.050067934404015,38.05438603237452,0.032032311,57.40190216,0.25625849180050186,23.4,27.86965415945076,72.13034584054924,0,6.797916619313841,0.6151865972938646,3.075932986469323,19.350415124694017,1.3422253031866136,8.769388302,0,0,0,0.8388908144916336,0,7.270387059,8.508245859911455,0,0,0,0,0,10.487975920564761,0,0,0,2.703233295210294,0,0.8388908144916336,1.531657143756361,0.18038805957062626
"slurry--40.0--gonz??lez2014-bd0001--100.0--nan--0.0--nan--0.0--nan--0.0--nan--0.0--aqueous carbonation--semi-batch--nan--constant pressure--0.101--constant temperature--90.0--99.9--0.0--0.0--0.8--nan--nan--0.0--acidification, infrared spectroscopy",,40,0,0,0,semi-batch,constant pressure,0.101,constant temperature,90,99.9,0,0,0.8,0,1.9375,"acidification, infrared spectroscopy",,,,28.3,5,0.38438773770075263,0.5125169836010037,0.25625849180050186,2.050067934404015,38.05438603237452,0.032032311,57.40190216,0.25625849180050186,23.4,27.86965415945076,72.13034584054924,0,6.797916619313841,0.6151865972938646,3.075932986469323,19.350415124694017,1.3422253031866136,8.769388302,0,0,0,0.8388908144916336,0,7.270387059,8.508245859911455,0,0,0,0,0,10.487975920564761,0,0,0,2.703233295210294,0,0.8388908144916336,1.531657143756361,0.17666807875334506
"slurry--40.0--gonz??lez2014-bd0001--100.0--nan--0.0--nan--0.0--nan--0.0--nan--0.0--aqueous carbonation--semi-batch--nan--constant pressure--0.101--constant temperature--90.0--99.9--0.0--0.0--0.8--nan--nan--0.0--acidification, infrared spectroscopy",,40,0,0,0,semi-batch,constant pressure,0.101,constant temperature,90,99.9,0,0,0.8,0,2,"acidification, infrared spectroscopy",,,,28.3,5,0.38438773770075263,0.5125169836010037,0.25625849180050186,2.050067934404015,38.05438603237452,0.032032311,57.40190216,0.25625849180050186,23.4,27.86965415945076,72.13034584054924,0,6.797916619313841,0.6151865972938646,3.075932986469323,19.350415124694017,1.3422253031866136,8.769388302,0,0,0,0.8388908144916336,0,7.270387059,8.508245859911455,0,0,0,0,0,10.487975920564761,0,0,0,2.703233295210294,0,0.8388908144916336,1.531657143756361,0.18162549239206432
"slurry--40.0--gonz??lez2014-bd0001--100.0--nan--0.0--nan--0.0--nan--0.0--nan--0.0--aqueous carbonation--semi-batch--nan--constant pressure--0.101--constant temperature--90.0--99.9--0.0--0.0--0.8--nan--nan--0.0--acidification, infrared spectroscopy",,40,0,0,0,semi-batch,constant pressure,0.101,constant temperature,90,99.9,0,0,0.8,0,2.125,"acidification, infrared spectroscopy",,,,28.3,5,0.38438773770075263,0.5125169836010037,0.25625849180050186,2.050067934404015,38.05438603237452,0.032032311,57.40190216,0.25625849180050186,23.4,27.86965415945076,72.13034584054924,0,6.797916619313841,0.6151865972938646,3.075932986469323,19.350415124694017,1.3422253031866136,8.769388302,0,0,0,0.8388908144916336,0,7.270387059,8.508245859911455,0,0,0,0,0,10.487975920564761,0,0,0,2.703233295210294,0,0.8388908144916336,1.531657143756361,0.17550574606919148
"slurry--40.0--gonz??lez2014-bd0001--100.0--nan--0.0--nan--0.0--nan--0.0--nan--0.0--aqueous carbonation--semi-batch--nan--constant pressure--0.101--constant temperature--90.0--99.9--0.0--0.0--0.8--nan--nan--0.0--acidification, infrared spectroscopy",,40,0,0,0,semi-batch,constant pressure,0.101,constant temperature,90,99.9,0,0,0.8,0,2.25,"acidification, infrared spectroscopy",,,,28.3,5,0.38438773770075263,0.5125169836010037,0.25625849180050186,2.050067934404015,38.05438603237452,0.032032311,57.40190216,0.25625849180050186,23.4,27.86965415945076,72.13034584054924,0,6.797916619313841,0.6151865972938646,3.075932986469323,19.350415124694017,1.3422253031866136,8.769388302,0,0,0,0.8388908144916336,0,7.270387059,8.508245859911455,0,0,0,0,0,10.487975920564761,0,0,0,2.703233295210294,0,0.8388908144916336,1.531657143756361,0.18660223969260925
"slurry--40.0--gonz??lez2014-bd0001--100.0--nan--0.0--nan--0.0--nan--0.0--nan--0.0--aqueous carbonation--semi-batch--nan--constant pressure--0.101--constant temperature--90.0--99.9--0.0--0.0--0.8--nan--nan--0.0--acidification, infrared spectroscopy",,40,0,0,0,semi-batch,constant pressure,0.101,constant temperature,90,99.9,0,0,0.8,0,2.375,"acidification, infrared spectroscopy",,,,28.3,5,0.38438773770075263,0.5125169836010037,0.25625849180050186,2.050067934404015,38.05438603237452,0.032032311,57.40190216,0.25625849180050186,23.4,27.86965415945076,72.13034584054924,0,6.797916619313841,0.6151865972938646,3.075932986469323,19.350415124694017,1.3422253031866136,8.769388302,0,0,0,0.8388908144916336,0,7.270387059,8.508245859911455,0,0,0,0,0,10.487975920564761,0,0,0,2.703233295210294,0,0.8388908144916336,1.531657143756361,0.17514236865785862
"slurry--40.0--gonz??lez2014-bd0001--100.0--nan--0.0--nan--0.0--nan--0.0--nan--0.0--aqueous carbonation--semi-batch--nan--constant pressure--0.101--constant temperature--90.0--99.9--0.0--0.0--0.8--nan--nan--0.0--acidification, infrared spectroscopy",,40,0,0,0,semi-batch,constant pressure,0.101,constant temperature,90,99.9,0,0,0.8,0,2.5,"acidification, infrared spectroscopy",,,,28.3,5,0.38438773770075263,0.5125169836010037,0.25625849180050186,2.050067934404015,38.05438603237452,0.032032311,57.40190216,0.25625849180050186,23.4,27.86965415945076,72.13034584054924,0,6.797916619313841,0.6151865972938646,3.075932986469323,19.350415124694017,1.3422253031866136,8.769388302,0,0,0,0.8388908144916336,0,7.270387059,8.508245859911455,0,0,0,0,0,10.487975920564761,0,0,0,2.703233295210294,0,0.8388908144916336,1.531657143756361,0.18366216569038626
"slurry--40.0--gonz??lez2014-bd0001--100.0--nan--0.0--nan--0.0--nan--0.0--nan--0.0--aqueous carbonation--semi-batch--nan--constant pressure--0.101--constant temperature--90.0--99.9--0.0--0.0--0.8--nan--nan--0.0--acidification, infrared spectroscopy",,40,0,0,0,semi-batch,constant pressure,0.101,constant temperature,90,99.9,0,0,0.8,0,2.625,"acidification, infrared spectroscopy",,,,28.3,5,0.38438773770075263,0.5125169836010037,0.25625849180050186,2.050067934404015,38.05438603237452,0.032032311,57.40190216,0.25625849180050186,23.4,27.86965415945076,72.13034584054924,0,6.797916619313841,0.6151865972938646,3.075932986469323,19.350415124694017,1.3422253031866136,8.769388302,0,0,0,0.8388908144916336,0,7.270387059,8.508245859911455,0,0,0,0,0,10.487975920564761,0,0,0,2.703233295210294,0,0.8388908144916336,1.531657143756361,0.17509090863976737
