Repository: kycai/c3gb

# c3gb

**c3gb**, Gradient Boosting models for predicting the CO2 uptake of Coal ashes in Carbon mineralization, were developed in the research article: [AI-guided prediction and control of CO2 mineralization in coal ashes as carbon-efficient supplementary cementitious materials](). They are tree-based ensemble models. 

The models take the physicochemical properties of coal ashes, along with the process parameters related to reactant proportions and carbonation conditions as input features, while the output is CO2 uptake. The models can be used as a objective function to optimize the carbonation process for CO2 mineralization in coal ashes.

Kangyi Cai 2026 @ Missouri S&T

File: data/Xys_gt_augmented.csv (part 73 of 89)
Group id,Class id,Water-Solid ratio,Chemical admixture 1-content,Chemical admixture 2-content,Chemical admixture 3-content,Carbonation reactor operation mode,Carbonation pressure control type,Carbonation pressure,Carbonation temperature control type,Carbonation temperature,Carbonation gas 1-CO2,Carbonation gas 2-H2O vapor,Carbonation gas 3-N2,Carbonation gas flow rate,Carbonation stirring speed ,Carbonation duration,Method-CO2 uptake,Chemical admixture 1_Classification 2,Chemical admixture 2_Classification 2,Chemical admixture 3_Classification 2,"Solid_Dv,50",Solid_Specific surface area,Solid_Na2O,Solid_MgO,Solid_Al2O3,Solid_SiO2,Solid_SO3,Solid_K2O,Solid_CaO,Solid_Fe2O3,Solid_Loss on ignition,Solid_Amorphous+others,Solid_Crystalline,Solid_Albite,Solid_Anhydrite,Solid_Augite,Solid_Bassanite,Solid_Brownmillerite,Solid_Brucite,Solid_Calcite,Solid_Corundum,Solid_Diopside,Solid_Glauberite,Solid_Gypsum,Solid_Hematite,Solid_Hydrotalcite,Solid_Lime,Solid_Maghemite,Solid_Magnesioferrite,Solid_Magnetite,Solid_Microcline,Solid_Mullite,Solid_Periclase,Solid_Polyhalite,Solid_Portlandite,Solid_Pyroaurite,Solid_Quartz,Solid_Spinel,Solid_Srebrodolskite,Solid_Thenardite,Experimental CO2 uptake-U2
"slurry--40.0--gonz??lez2014-bd0001--100.0--nan--0.0--nan--0.0--nan--0.0--nan--0.0--aqueous carbonation--semi-batch--nan--constant pressure--0.101--constant temperature--90.0--99.9--0.0--0.0--0.8--nan--nan--0.0--acidification, infrared spectroscopy",,40,0,0,0,semi-batch,constant pressure,0.101,constant temperature,90,99.9,0,0,0.8,0,2.75,"acidification, infrared spectroscopy",,,,28.3,5,0.38438773770075263,0.5125169836010037,0.25625849180050186,2.050067934404015,38.05438603237452,0.032032311,57.40190216,0.25625849180050186,23.4,27.86965415945076,72.13034584054924,0,6.797916619313841,0.6151865972938646,3.075932986469323,19.350415124694017,1.3422253031866136,8.769388302,0,0,0,0.8388908144916336,0,7.270387059,8.508245859911455,0,0,0,0,0,10.487975920564761,0,0,0,2.703233295210294,0,0.8388908144916336,1.531657143756361,0.1822431062753145
"slurry--40.0--gonz??lez2014-bd0001--100.0--nan--0.0--nan--0.0--nan--0.0--nan--0.0--aqueous carbonation--semi-batch--nan--constant pressure--0.101--constant temperature--90.0--99.9--0.0--0.0--0.8--nan--nan--0.0--acidification, infrared spectroscopy",,40,0,0,0,semi-batch,constant pressure,0.101,constant temperature,90,99.9,0,0,0.8,0,2.875,"acidification, infrared spectroscopy",,,,28.3,5,0.38438773770075263,0.5125169836010037,0.25625849180050186,2.050067934404015,38.05438603237452,0.032032311,57.40190216,0.25625849180050186,23.4,27.86965415945076,72.13034584054924,0,6.797916619313841,0.6151865972938646,3.075932986469323,19.350415124694017,1.3422253031866136,8.769388302,0,0,0,0.8388908144916336,0,7.270387059,8.508245859911455,0,0,0,0,0,10.487975920564761,0,0,0,2.703233295210294,0,0.8388908144916336,1.531657143756361,0.19023424570487976
"slurry--40.0--gonz??lez2014-bd0001--100.0--nan--0.0--nan--0.0--nan--0.0--nan--0.0--aqueous carbonation--semi-batch--nan--constant pressure--0.101--constant temperature--90.0--99.9--0.0--0.0--0.8--nan--nan--0.0--acidification, infrared spectroscopy",,40,0,0,0,semi-batch,constant pressure,0.101,constant temperature,90,99.9,0,0,0.8,0,3,"acidification, infrared spectroscopy",,,,28.3,5,0.38438773770075263,0.5125169836010037,0.25625849180050186,2.050067934404015,38.05438603237452,0.032032311,57.40190216,0.25625849180050186,23.4,27.86965415945076,72.13034584054924,0,6.797916619313841,0.6151865972938646,3.075932986469323,19.350415124694017,1.3422253031866136,8.769388302,0,0,0,0.8388908144916336,0,7.270387059,8.508245859911455,0,0,0,0,0,10.487975920564761,0,0,0,2.703233295210294,0,0.8388908144916336,1.531657143756361,0.18501424103390446
"slurry--40.0--gonz??lez2014-bd0001--100.0--nan--0.0--nan--0.0--nan--0.0--nan--0.0--aqueous carbonation--semi-batch--nan--constant pressure--0.101--constant temperature--90.0--99.9--0.0--0.0--0.8--nan--nan--0.0--acidification, infrared spectroscopy",,40,0,0,0,semi-batch,constant pressure,0.101,constant temperature,90,99.9,0,0,0.8,0,3.125,"acidification, infrared spectroscopy",,,,28.3,5,0.38438773770075263,0.5125169836010037,0.25625849180050186,2.050067934404015,38.05438603237452,0.032032311,57.40190216,0.25625849180050186,23.4,27.86965415945076,72.13034584054924,0,6.797916619313841,0.6151865972938646,3.075932986469323,19.350415124694017,1.3422253031866136,8.769388302,0,0,0,0.8388908144916336,0,7.270387059,8.508245859911455,0,0,0,0,0,10.487975920564761,0,0,0,2.703233295210294,0,0.8388908144916336,1.531657143756361,0.18003265187483944
"slurry--40.0--gonz??lez2014-bd0001--100.0--nan--0.0--nan--0.0--nan--0.0--nan--0.0--aqueous carbonation--semi-batch--nan--constant pressure--0.101--constant temperature--90.0--99.9--0.0--0.0--0.8--nan--nan--0.0--acidification, infrared spectroscopy",,40,0,0,0,semi-batch,constant pressure,0.101,constant temperature,90,99.9,0,0,0.8,0,3.25,"acidification, infrared spectroscopy",,,,28.3,5,0.38438773770075263,0.5125169836010037,0.25625849180050186,2.050067934404015,38.05438603237452,0.032032311,57.40190216,0.25625849180050186,23.4,27.86965415945076,72.13034584054924,0,6.797916619313841,0.6151865972938646,3.075932986469323,19.350415124694017,1.3422253031866136,8.769388302,0,0,0,0.8388908144916336,0,7.270387059,8.508245859911455,0,0,0,0,0,10.487975920564761,0,0,0,2.703233295210294,0,0.8388908144916336,1.531657143756361,0.18341963075215295
"slurry--40.0--gonz??lez2014-bd0001--100.0--nan--0.0--nan--0.0--nan--0.0--nan--0.0--aqueous carbonation--semi-batch--nan--constant pressure--0.101--constant temperature--90.0--99.9--0.0--0.0--0.8--nan--nan--0.0--acidification, infrared spectroscopy",,40,0,0,0,semi-batch,constant pressure,0.101,constant temperature,90,99.9,0,0,0.8,0,3.375,"acidification, infrared spectroscopy",,,,28.3,5,0.38438773770075263,0.5125169836010037,0.25625849180050186,2.050067934404015,38.05438603237452,0.032032311,57.40190216,0.25625849180050186,23.4,27.86965415945076,72.13034584054924,0,6.797916619313841,0.6151865972938646,3.075932986469323,19.350415124694017,1.3422253031866136,8.769388302,0,0,0,0.8388908144916336,0,7.270387059,8.508245859911455,0,0,0,0,0,10.487975920564761,0,0,0,2.703233295210294,0,0.8388908144916336,1.531657143756361,0.1836199338132689
"slurry--40.0--gonz??lez2014-bd0001--100.0--nan--0.0--nan--0.0--nan--0.0--nan--0.0--aqueous carbonation--semi-batch--nan--constant pressure--0.101--constant temperature--90.0--99.9--0.0--0.0--0.8--nan--nan--0.0--acidification, infrared spectroscopy",,40,0,0,0,semi-batch,constant pressure,0.101,constant temperature,90,99.9,0,0,0.8,0,3.5,"acidification, infrared spectroscopy",,,,28.3,5,0.38438773770075263,0.5125169836010037,0.25625849180050186,2.050067934404015,38.05438603237452,0.032032311,57.40190216,0.25625849180050186,23.4,27.86965415945076,72.13034584054924,0,6.797916619313841,0.6151865972938646,3.075932986469323,19.350415124694017,1.3422253031866136,8.769388302,0,0,0,0.8388908144916336,0,7.270387059,8.508245859911455,0,0,0,0,0,10.487975920564761,0,0,0,2.703233295210294,0,0.8388908144916336,1.531657143756361,0.1854699680379756
"slurry--40.0--gonz??lez2014-bd0001--100.0--nan--0.0--nan--0.0--nan--0.0--nan--0.0--aqueous carbonation--semi-batch--nan--constant pressure--0.101--constant temperature--90.0--99.9--0.0--0.0--0.8--nan--nan--0.0--acidification, infrared spectroscopy",,40,0,0,0,semi-batch,constant pressure,0.101,constant temperature,90,99.9,0,0,0.8,0,3.625,"acidification, infrared spectroscopy",,,,28.3,5,0.38438773770075263,0.5125169836010037,0.25625849180050186,2.050067934404015,38.05438603237452,0.032032311,57.40190216,0.25625849180050186,23.4,27.86965415945076,72.13034584054924,0,6.797916619313841,0.6151865972938646,3.075932986469323,19.350415124694017,1.3422253031866136,8.769388302,0,0,0,0.8388908144916336,0,7.270387059,8.508245859911455,0,0,0,0,0,10.487975920564761,0,0,0,2.703233295210294,0,0.8388908144916336,1.531657143756361,0.17798423693989895
"slurry--40.0--gonz??lez2014-bd0001--100.0--nan--0.0--nan--0.0--nan--0.0--nan--0.0--aqueous carbonation--semi-batch--nan--constant pressure--0.101--constant temperature--90.0--99.9--0.0--0.0--0.8--nan--nan--0.0--acidification, infrared spectroscopy",,40,0,0,0,semi-batch,constant pressure,0.101,constant temperature,90,99.9,0,0,0.8,0,3.75,"acidification, infrared spectroscopy",,,,28.3,5,0.38438773770075263,0.5125169836010037,0.25625849180050186,2.050067934404015,38.05438603237452,0.032032311,57.40190216,0.25625849180050186,23.4,27.86965415945076,72.13034584054924,0,6.797916619313841,0.6151865972938646,3.075932986469323,19.350415124694017,1.3422253031866136,8.769388302,0,0,0,0.8388908144916336,0,7.270387059,8.508245859911455,0,0,0,0,0,10.487975920564761,0,0,0,2.703233295210294,0,0.8388908144916336,1.531657143756361,0.1859580480848803
"slurry--40.0--gonz??lez2014-bd0001--100.0--nan--0.0--nan--0.0--nan--0.0--nan--0.0--aqueous carbonation--semi-batch--nan--constant pressure--0.101--constant temperature--90.0--99.9--0.0--0.0--0.8--nan--nan--0.0--acidification, infrared spectroscopy",,40,0,0,0,semi-batch,constant pressure,0.101,constant temperature,90,99.9,0,0,0.8,0,3.875,"acidification, infrared spectroscopy",,,,28.3,5,0.38438773770075263,0.5125169836010037,0.25625849180050186,2.050067934404015,38.05438603237452,0.032032311,57.40190216,0.25625849180050186,23.4,27.86965415945076,72.13034584054924,0,6.797916619313841,0.6151865972938646,3.075932986469323,19.350415124694017,1.3422253031866136,8.769388302,0,0,0,0.8388908144916336,0,7.270387059,8.508245859911455,0,0,0,0,0,10.487975920564761,0,0,0,2.703233295210294,0,0.8388908144916336,1.531657143756361,0.1725411949119278
"slurry--40.0--gonz??lez2014-bd0001--100.0--nan--0.0--nan--0.0--nan--0.0--nan--0.0--aqueous carbonation--semi-batch--nan--constant pressure--0.101--constant temperature--90.0--99.9--0.0--0.0--0.8--nan--nan--0.0--acidification, infrared spectroscopy",,40,0,0,0,semi-batch,constant pressure,0.101,constant temperature,90,99.9,0,0,0.8,0,4,"acidification, infrared spectroscopy",,,,28.3,5,0.38438773770075263,0.5125169836010037,0.25625849180050186,2.050067934404015,38.05438603237452,0.032032311,57.40190216,0.25625849180050186,23.4,27.86965415945076,72.13034584054924,0,6.797916619313841,0.6151865972938646,3.075932986469323,19.350415124694017,1.3422253031866136,8.769388302,0,0,0,0.8388908144916336,0,7.270387059,8.508245859911455,0,0,0,0,0,10.487975920564761,0,0,0,2.703233295210294,0,0.8388908144916336,1.531657143756361,0.1809833255091934
"slurry--40.0--gonz??lez2014-bd0001--100.0--nan--0.0--nan--0.0--nan--0.0--nan--0.0--aqueous carbonation--semi-batch--nan--constant pressure--0.101--constant temperature--90.0--99.9--0.0--0.0--0.8--nan--nan--0.0--acidification, infrared spectroscopy",,40,0,0,0,semi-batch,constant pressure,0.101,constant temperature,90,99.9,0,0,0.8,0,4.25,"acidification, infrared spectroscopy",,,,28.3,5,0.38438773770075263,0.5125169836010037,0.25625849180050186,2.050067934404015,38.05438603237452,0.032032311,57.40190216,0.25625849180050186,23.4,27.86965415945076,72.13034584054924,0,6.797916619313841,0.6151865972938646,3.075932986469323,19.350415124694017,1.3422253031866136,8.769388302,0,0,0,0.8388908144916336,0,7.270387059,8.508245859911455,0,0,0,0,0,10.487975920564761,0,0,0,2.703233295210294,0,0.8388908144916336,1.531657143756361,0.18155960518507114
"slurry--40.0--gonz??lez2014-bd0001--100.0--nan--0.0--nan--0.0--nan--0.0--nan--0.0--aqueous carbonation--semi-batch--nan--constant pressure--0.101--constant temperature--90.0--99.9--0.0--0.0--0.8--nan--nan--0.0--acidification, infrared spectroscopy",,40,0,0,0,semi-batch,constant pressure,0.101,constant temperature,90,99.9,0,0,0.8,0,4.5,"acidification, infrared spectroscopy",,,,28.3,5,0.38438773770075263,0.5125169836010037,0.25625849180050186,2.050067934404015,38.05438603237452,0.032032311,57.40190216,0.25625849180050186,23.4,27.86965415945076,72.13034584054924,0,6.797916619313841,0.6151865972938646,3.075932986469323,19.350415124694017,1.3422253031866136,8.769388302,0,0,0,0.8388908144916336,0,7.270387059,8.508245859911455,0,0,0,0,0,10.487975920564761,0,0,0,2.703233295210294,0,0.8388908144916336,1.531657143756361,0.18612391800854122
"slurry--40.0--gonz??lez2014-bd0001--100.0--nan--0.0--nan--0.0--nan--0.0--nan--0.0--aqueous carbonation--semi-batch--nan--constant pressure--0.101--constant temperature--90.0--99.9--0.0--0.0--0.8--nan--nan--0.0--acidification, infrared spectroscopy",,40,0,0,0,semi-batch,constant pressure,0.101,constant temperature,90,99.9,0,0,0.8,0,4.75,"acidification, infrared spectroscopy",,,,28.3,5,0.38438773770075263,0.5125169836010037,0.25625849180050186,2.050067934404015,38.05438603237452,0.032032311,57.40190216,0.25625849180050186,23.4,27.86965415945076,72.13034584054924,0,6.797916619313841,0.6151865972938646,3.075932986469323,19.350415124694017,1.3422253031866136,8.769388302,0,0,0,0.8388908144916336,0,7.270387059,8.508245859911455,0,0,0,0,0,10.487975920564761,0,0,0,2.703233295210294,0,0.8388908144916336,1.531657143756361,0.18363871314080826
"slurry--40.0--gonz??lez2014-bd0001--100.0--nan--0.0--nan--0.0--nan--0.0--nan--0.0--aqueous carbonation--semi-batch--nan--constant pressure--0.101--constant temperature--90.0--99.9--0.0--0.0--0.8--nan--nan--0.0--acidification, infrared spectroscopy",,40,0,0,0,semi-batch,constant pressure,0.101,constant temperature,90,99.9,0,0,0.8,0,5,"acidification, infrared spectroscopy",,,,28.3,5,0.38438773770075263,0.5125169836010037,0.25625849180050186,2.050067934404015,38.05438603237452,0.032032311,57.40190216,0.25625849180050186,23.4,27.86965415945076,72.13034584054924,0,6.797916619313841,0.6151865972938646,3.075932986469323,19.350415124694017,1.3422253031866136,8.769388302,0,0,0,0.8388908144916336,0,7.270387059,8.508245859911455,0,0,0,0,0,10.487975920564761,0,0,0,2.703233295210294,0,0.8388908144916336,1.531657143756361,0.17782673040047067
"slurry--40.0--gonz??lez2014-bd0001--100.0--nan--0.0--nan--0.0--nan--0.0--nan--0.0--aqueous carbonation--semi-batch--nan--constant pressure--0.101--constant temperature--90.0--99.9--0.0--0.0--0.8--nan--nan--0.0--acidification, infrared spectroscopy",,40,0,0,0,semi-batch,constant pressure,0.101,constant temperature,90,99.9,0,0,0.8,0,5.25,"acidification, infrared spectroscopy",,,,28.3,5,0.38438773770075263,0.5125169836010037,0.25625849180050186,2.050067934404015,38.05438603237452,0.032032311,57.40190216,0.25625849180050186,23.4,27.86965415945076,72.13034584054924,0,6.797916619313841,0.6151865972938646,3.075932986469323,19.350415124694017,1.3422253031866136,8.769388302,0,0,0,0.8388908144916336,0,7.270387059,8.508245859911455,0,0,0,0,0,10.487975920564761,0,0,0,2.703233295210294,0,0.8388908144916336,1.531657143756361,0.17953822430416905
"slurry--40.0--gonz??lez2014-bd0001--100.0--nan--0.0--nan--0.0--nan--0.0--nan--0.0--aqueous carbonation--semi-batch--nan--constant pressure--0.101--constant temperature--90.0--99.9--0.0--0.0--0.8--nan--nan--0.0--acidification, infrared spectroscopy",,40,0,0,0,semi-batch,constant pressure,0.101,constant temperature,90,99.9,0,0,0.8,0,5.5,"acidification, infrared spectroscopy",,,,28.3,5,0.38438773770075263,0.5125169836010037,0.25625849180050186,2.050067934404015,38.05438603237452,0.032032311,57.40190216,0.25625849180050186,23.4,27.86965415945076,72.13034584054924,0,6.797916619313841,0.6151865972938646,3.075932986469323,19.350415124694017,1.3422253031866136,8.769388302,0,0,0,0.8388908144916336,0,7.270387059,8.508245859911455,0,0,0,0,0,10.487975920564761,0,0,0,2.703233295210294,0,0.8388908144916336,1.531657143756361,0.18435513873282589
"slurry--40.0--gonz??lez2014-bd0001--100.0--nan--0.0--nan--0.0--nan--0.0--nan--0.0--aqueous carbonation--semi-batch--nan--constant pressure--0.101--constant temperature--90.0--99.9--0.0--0.0--0.8--nan--nan--0.0--acidification, infrared spectroscopy",,40,0,0,0,semi-batch,constant pressure,0.101,constant temperature,90,99.9,0,0,0.8,0,5.75,"acidification, infrared spectroscopy",,,,28.3,5,0.38438773770075263,0.5125169836010037,0.25625849180050186,2.050067934404015,38.05438603237452,0.032032311,57.40190216,0.25625849180050186,23.4,27.86965415945076,72.13034584054924,0,6.797916619313841,0.6151865972938646,3.075932986469323,19.350415124694017,1.3422253031866136,8.769388302,0,0,0,0.8388908144916336,0,7.270387059,8.508245859911455,0,0,0,0,0,10.487975920564761,0,0,0,2.703233295210294,0,0.8388908144916336,1.531657143756361,0.18322485606907146
"slurry--40.0--gonz??lez2014-bd0001--100.0--nan--0.0--nan--0.0--nan--0.0--nan--0.0--aqueous carbonation--semi-batch--nan--constant pressure--0.101--constant temperature--90.0--99.9--0.0--0.0--0.8--nan--nan--0.0--acidification, infrared spectroscopy",,40,0,0,0,semi-batch,constant pressure,0.101,constant temperature,90,99.9,0,0,0.8,0,6,"acidification, infrared spectroscopy",,,,28.3,5,0.38438773770075263,0.5125169836010037,0.25625849180050186,2.050067934404015,38.05438603237452,0.032032311,57.40190216,0.25625849180050186,23.4,27.86965415945076,72.13034584054924,0,6.797916619313841,0.6151865972938646,3.075932986469323,19.350415124694017,1.3422253031866136,8.769388302,0,0,0,0.8388908144916336,0,7.270387059,8.508245859911455,0,0,0,0,0,10.487975920564761,0,0,0,2.703233295210294,0,0.8388908144916336,1.531657143756361,0.18118989338572644
"slurry--40.0--gonz??lez2014-bd0001--100.0--nan--0.0--nan--0.0--nan--0.0--nan--0.0--aqueous carbonation--semi-batch--nan--constant pressure--0.101--constant temperature--90.0--99.9--0.0--0.0--0.8--nan--nan--0.0--acidification, infrared spectroscopy",,40,0,0,0,semi-batch,constant pressure,0.101,constant temperature,90,99.9,0,0,0.8,0,6.25,"acidification, infrared spectroscopy",,,,28.3,5,0.38438773770075263,0.5125169836010037,0.25625849180050186,2.050067934404015,38.05438603237452,0.032032311,57.40190216,0.25625849180050186,23.4,27.86965415945076,72.13034584054924,0,6.797916619313841,0.6151865972938646,3.075932986469323,19.350415124694017,1.3422253031866136,8.769388302,0,0,0,0.8388908144916336,0,7.270387059,8.508245859911455,0,0,0,0,0,10.487975920564761,0,0,0,2.703233295210294,0,0.8388908144916336,1.531657143756361,0.18158988223995176
"slurry--40.0--gonz??lez2014-bd0001--100.0--nan--0.0--nan--0.0--nan--0.0--nan--0.0--aqueous carbonation--semi-batch--nan--constant pressure--0.101--constant temperature--90.0--99.9--0.0--0.0--0.8--nan--nan--0.0--acidification, infrared spectroscopy",,40,0,0,0,semi-batch,constant pressure,0.101,constant temperature,90,99.9,0,0,0.8,0,6.5,"acidification, infrared spectroscopy",,,,28.3,5,0.38438773770075263,0.5125169836010037,0.25625849180050186,2.050067934404015,38.05438603237452,0.032032311,57.40190216,0.25625849180050186,23.4,27.86965415945076,72.13034584054924,0,6.797916619313841,0.6151865972938646,3.075932986469323,19.350415124694017,1.3422253031866136,8.769388302,0,0,0,0.8388908144916336,0,7.270387059,8.508245859911455,0,0,0,0,0,10.487975920564761,0,0,0,2.703233295210294,0,0.8388908144916336,1.531657143756361,0.18637964785955316
"slurry--40.0--gonz??lez2014-bd0001--100.0--nan--0.0--nan--0.0--nan--0.0--nan--0.0--aqueous carbonation--semi-batch--nan--constant pressure--0.101--constant temperature--90.0--99.9--0.0--0.0--0.8--nan--nan--0.0--acidification, infrared spectroscopy",,40,0,0,0,semi-batch,constant pressure,0.101,constant temperature,90,99.9,0,0,0.8,0,6.75,"acidification, infrared spectroscopy",,,,28.3,5,0.38438773770075263,0.5125169836010037,0.25625849180050186,2.050067934404015,38.05438603237452,0.032032311,57.40190216,0.25625849180050186,23.4,27.86965415945076,72.13034584054924,0,6.797916619313841,0.6151865972938646,3.075932986469323,19.350415124694017,1.3422253031866136,8.769388302,0,0,0,0.8388908144916336,0,7.270387059,8.508245859911455,0,0,0,0,0,10.487975920564761,0,0,0,2.703233295210294,0,0.8388908144916336,1.531657143756361,0.18143988677239783
"slurry--40.0--gonz??lez2014-bd0001--100.0--nan--0.0--nan--0.0--nan--0.0--nan--0.0--aqueous carbonation--semi-batch--nan--constant pressure--0.101--constant temperature--90.0--99.9--0.0--0.0--0.8--nan--nan--0.0--acidification, infrared spectroscopy",,40,0,0,0,semi-batch,constant pressure,0.101,constant temperature,90,99.9,0,0,0.8,0,7,"acidification, infrared spectroscopy",,,,28.3,5,0.38438773770075263,0.5125169836010037,0.25625849180050186,2.050067934404015,38.05438603237452,0.032032311,57.40190216,0.25625849180050186,23.4,27.86965415945076,72.13034584054924,0,6.797916619313841,0.6151865972938646,3.075932986469323,19.350415124694017,1.3422253031866136,8.769388302,0,0,0,0.8388908144916336,0,7.270387059,8.508245859911455,0,0,0,0,0,10.487975920564761,0,0,0,2.703233295210294,0,0.8388908144916336,1.531657143756361,0.18318813363006212
"slurry--40.0--gonz??lez2014-bd0001--100.0--nan--0.0--nan--0.0--nan--0.0--nan--0.0--aqueous carbonation--semi-batch--nan--constant pressure--0.101--constant temperature--90.0--99.9--0.0--0.0--0.8--nan--nan--0.0--acidification, infrared spectroscopy",,40,0,0,0,semi-batch,constant pressure,0.101,constant temperature,90,99.9,0,0,0.8,0,7.25,"acidification, infrared spectroscopy",,,,28.3,5,0.38438773770075263,0.5125169836010037,0.25625849180050186,2.050067934404015,38.05438603237452,0.032032311,57.40190216,0.25625849180050186,23.4,27.86965415945076,72.13034584054924,0,6.797916619313841,0.6151865972938646,3.075932986469323,19.350415124694017,1.3422253031866136,8.769388302,0,0,0,0.8388908144916336,0,7.270387059,8.508245859911455,0,0,0,0,0,10.487975920564761,0,0,0,2.703233295210294,0,0.8388908144916336,1.531657143756361,0.1923770951089801
"slurry--40.0--gonz??lez2014-bd0001--100.0--nan--0.0--nan--0.0--nan--0.0--nan--0.0--aqueous carbonation--semi-batch--nan--constant pressure--0.101--constant temperature--90.0--99.9--0.0--0.0--0.8--nan--nan--0.0--acidification, infrared spectroscopy",,40,0,0,0,semi-batch,constant pressure,0.101,constant temperature,90,99.9,0,0,0.8,0,7.5,"acidification, infrared spectroscopy",,,,28.3,5,0.38438773770075263,0.5125169836010037,0.25625849180050186,2.050067934404015,38.05438603237452,0.032032311,57.40190216,0.25625849180050186,23.4,27.86965415945076,72.13034584054924,0,6.797916619313841,0.6151865972938646,3.075932986469323,19.350415124694017,1.3422253031866136,8.769388302,0,0,0,0.8388908144916336,0,7.270387059,8.508245859911455,0,0,0,0,0,10.487975920564761,0,0,0,2.703233295210294,0,0.8388908144916336,1.531657143756361,0.17775299342231213
"slurry--40.0--gonz??lez2014-bd0001--100.0--nan--0.0--nan--0.0--nan--0.0--nan--0.0--aqueous carbonation--semi-batch--nan--constant pressure--0.101--constant temperature--90.0--99.9--0.0--0.0--0.8--nan--nan--0.0--acidification, infrared spectroscopy",,40,0,0,0,semi-batch,constant pressure,0.101,constant temperature,90,99.9,0,0,0.8,0,7.75,"acidification, infrared spectroscopy",,,,28.3,5,0.38438773770075263,0.5125169836010037,0.25625849180050186,2.050067934404015,38.05438603237452,0.032032311,57.40190216,0.25625849180050186,23.4,27.86965415945076,72.13034584054924,0,6.797916619313841,0.6151865972938646,3.075932986469323,19.350415124694017,1.3422253031866136,8.769388302,0,0,0,0.8388908144916336,0,7.270387059,8.508245859911455,0,0,0,0,0,10.487975920564761,0,0,0,2.703233295210294,0,0.8388908144916336,1.531657143756361,0.17601061161418036
"slurry--40.0--gonz??lez2014-bd0001--100.0--nan--0.0--nan--0.0--nan--0.0--nan--0.0--aqueous carbonation--semi-batch--nan--constant pressure--0.101--constant temperature--90.0--99.9--0.0--0.0--0.8--nan--nan--0.0--acidification, infrared spectroscopy",,40,0,0,0,semi-batch,constant pressure,0.101,constant temperature,90,99.9,0,0,0.8,0,8,"acidification, infrared spectroscopy",,,,28.3,5,0.38438773770075263,0.5125169836010037,0.25625849180050186,2.050067934404015,38.05438603237452,0.032032311,57.40190216,0.25625849180050186,23.4,27.86965415945076,72.13034584054924,0,6.797916619313841,0.6151865972938646,3.075932986469323,19.350415124694017,1.3422253031866136,8.769388302,0,0,0,0.8388908144916336,0,7.270387059,8.508245859911455,0,0,0,0,0,10.487975920564761,0,0,0,2.703233295210294,0,0.8388908144916336,1.531657143756361,0.1867354071309571
"slurry--40.0--gonz??lez2014-bd0001--100.0--nan--0.0--nan--0.0--nan--0.0--nan--0.0--aqueous carbonation--semi-batch--nan--constant pressure--0.101--constant temperature--90.0--99.9--0.0--0.0--0.8--nan--nan--0.0--acidification, infrared spectroscopy",,40,0,0,0,semi-batch,constant pressure,0.101,constant temperature,90,99.9,0,0,0.8,0,8.5,"acidification, infrared spectroscopy",,,,28.3,5,0.38438773770075263,0.5125169836010037,0.25625849180050186,2.050067934404015,38.05438603237452,0.032032311,57.40190216,0.25625849180050186,23.4,27.86965415945076,72.13034584054924,0,6.797916619313841,0.6151865972938646,3.075932986469323,19.350415124694017,1.3422253031866136,8.769388302,0,0,0,0.8388908144916336,0,7.270387059,8.508245859911455,0,0,0,0,0,10.487975920564761,0,0,0,2.703233295210294,0,0.8388908144916336,1.531657143756361,0.18078490466052216
"slurry--40.0--gonz??lez2014-bd0001--100.0--nan--0.0--nan--0.0--nan--0.0--nan--0.0--aqueous carbonation--semi-batch--nan--constant pressure--0.101--constant temperature--90.0--99.9--0.0--0.0--0.8--nan--nan--0.0--acidification, infrared spectroscopy",,40,0,0,0,semi-batch,constant pressure,0.101,constant temperature,90,99.9,0,0,0.8,0,9,"acidification, infrared spectroscopy",,,,28.3,5,0.38438773770075263,0.5125169836010037,0.25625849180050186,2.050067934404015,38.05438603237452,0.032032311,57.40190216,0.25625849180050186,23.4,27.86965415945076,72.13034584054924,0,6.797916619313841,0.6151865972938646,3.075932986469323,19.350415124694017,1.3422253031866136,8.769388302,0,0,0,0.8388908144916336,0,7.270387059,8.508245859911455,0,0,0,0,0,10.487975920564761,0,0,0,2.703233295210294,0,0.8388908144916336,1.531657143756361,0.18225156176611657
"slurry--40.0--gonz??lez2014-bd0001--100.0--nan--0.0--nan--0.0--nan--0.0--nan--0.0--aqueous carbonation--semi-batch--nan--constant pressure--0.101--constant temperature--90.0--99.9--0.0--0.0--0.8--nan--nan--0.0--acidification, infrared spectroscopy",,40,0,0,0,semi-batch,constant pressure,0.101,constant temperature,90,99.9,0,0,0.8,0,9.5,"acidification, infrared spectroscopy",,,,28.3,5,0.38438773770075263,0.5125169836010037,0.25625849180050186,2.050067934404015,38.05438603237452,0.032032311,57.40190216,0.25625849180050186,23.4,27.86965415945076,72.13034584054924,0,6.797916619313841,0.6151865972938646,3.075932986469323,19.350415124694017,1.3422253031866136,8.769388302,0,0,0,0.8388908144916336,0,7.270387059,8.508245859911455,0,0,0,0,0,10.487975920564761,0,0,0,2.703233295210294,0,0.8388908144916336,1.531657143756361,0.1803677304759988
"slurry--40.0--gonz??lez2014-bd0001--100.0--nan--0.0--nan--0.0--nan--0.0--nan--0.0--aqueous carbonation--semi-batch--nan--constant pressure--0.101--constant temperature--90.0--99.9--0.0--0.0--0.8--nan--nan--0.0--acidification, infrared spectroscopy",,40,0,0,0,semi-batch,constant pressure,0.101,constant temperature,90,99.9,0,0,0.8,0,10,"acidification, infrared spectroscopy",,,,28.3,5,0.38438773770075263,0.5125169836010037,0.25625849180050186,2.050067934404015,38.05438603237452,0.032032311,57.40190216,0.25625849180050186,23.4,27.86965415945076,72.13034584054924,0,6.797916619313841,0.6151865972938646,3.075932986469323,19.350415124694017,1.3422253031866136,8.769388302,0,0,0,0.8388908144916336,0,7.270387059,8.508245859911455,0,0,0,0,0,10.487975920564761,0,0,0,2.703233295210294,0,0.8388908144916336,1.531657143756361,0.18248937056997935
"slurry--40.0--gonz??lez2014-bd0001--100.0--nan--0.0--nan--0.0--nan--0.0--nan--0.0--aqueous carbonation--semi-batch--nan--constant pressure--0.101--constant temperature--90.0--99.9--0.0--0.0--0.8--nan--nan--0.0--acidification, infrared spectroscopy",,40,0,0,0,semi-batch,constant pressure,0.101,constant temperature,90,99.9,0,0,0.8,0,10.5,"acidification, infrared spectroscopy",,,,28.3,5,0.38438773770075263,0.5125169836010037,0.25625849180050186,2.050067934404015,38.05438603237452,0.032032311,57.40190216,0.25625849180050186,23.4,27.86965415945076,72.13034584054924,0,6.797916619313841,0.6151865972938646,3.075932986469323,19.350415124694017,1.3422253031866136,8.769388302,0,0,0,0.8388908144916336,0,7.270387059,8.508245859911455,0,0,0,0,0,10.487975920564761,0,0,0,2.703233295210294,0,0.8388908144916336,1.531657143756361,0.19005180995958237
"slurry--40.0--gonz??lez2014-bd0001--100.0--nan--0.0--nan--0.0--nan--0.0--nan--0.0--aqueous carbonation--semi-batch--nan--constant pressure--0.101--constant temperature--90.0--99.9--0.0--0.0--0.8--nan--nan--0.0--acidification, infrared spectroscopy",,40,0,0,0,semi-batch,constant pressure,0.101,constant temperature,90,99.9,0,0,0.8,0,11,"acidification, infrared spectroscopy",,,,28.3,5,0.38438773770075263,0.5125169836010037,0.25625849180050186,2.050067934404015,38.05438603237452,0.032032311,57.40190216,0.25625849180050186,23.4,27.86965415945076,72.13034584054924,0,6.797916619313841,0.6151865972938646,3.075932986469323,19.350415124694017,1.3422253031866136,8.769388302,0,0,0,0.8388908144916336,0,7.270387059,8.508245859911455,0,0,0,0,0,10.487975920564761,0,0,0,2.703233295210294,0,0.8388908144916336,1.531657143756361,0.18681085007273604
"slurry--40.0--gonz??lez2014-bd0001--100.0--nan--0.0--nan--0.0--nan--0.0--nan--0.0--aqueous carbonation--semi-batch--nan--constant pressure--0.101--constant temperature--90.0--99.9--0.0--0.0--0.8--nan--nan--0.0--acidification, infrared spectroscopy",,40,0,0,0,semi-batch,constant pressure,0.101,constant temperature,90,99.9,0,0,0.8,0,11.5,"acidification, infrared spectroscopy",,,,28.3,5,0.38438773770075263,0.5125169836010037,0.25625849180050186,2.050067934404015,38.05438603237452,0.032032311,57.40190216,0.25625849180050186,23.4,27.86965415945076,72.13034584054924,0,6.797916619313841,0.6151865972938646,3.075932986469323,19.350415124694017,1.3422253031866136,8.769388302,0,0,0,0.8388908144916336,0,7.270387059,8.508245859911455,0,0,0,0,0,10.487975920564761,0,0,0,2.703233295210294,0,0.8388908144916336,1.531657143756361,0.18705540468880788
"slurry--40.0--gonz??lez2014-bd0001--100.0--nan--0.0--nan--0.0--nan--0.0--nan--0.0--aqueous carbonation--semi-batch--nan--constant pressure--0.101--constant temperature--90.0--99.9--0.0--0.0--0.8--nan--nan--0.0--acidification, infrared spectroscopy",,40,0,0,0,semi-batch,constant pressure,0.101,constant temperature,90,99.9,0,0,0.8,0,12,"acidification, infrared spectroscopy",,,,28.3,5,0.38438773770075263,0.5125169836010037,0.25625849180050186,2.050067934404015,38.05438603237452,0.032032311,57.40190216,0.25625849180050186,23.4,27.86965415945076,72.13034584054924,0,6.797916619313841,0.6151865972938646,3.075932986469323,19.350415124694017,1.3422253031866136,8.769388302,0,0,0,0.8388908144916336,0,7.270387059,8.508245859911455,0,0,0,0,0,10.487975920564761,0,0,0,2.703233295210294,0,0.8388908144916336,1.531657143756361,0.17778333363622645
"slurry--40.0--gonz??lez2014-bd0001--100.0--nan--0.0--nan--0.0--nan--0.0--nan--0.0--aqueous carbonation--semi-batch--nan--constant pressure--0.101--constant temperature--90.0--99.9--0.0--0.0--0.8--nan--nan--0.0--acidification, infrared spectroscopy",,40,0,0,0,semi-batch,constant pressure,0.101,constant temperature,90,99.9,0,0,0.8,0,12.5,"acidification, infrared spectroscopy",,,,28.3,5,0.38438773770075263,0.5125169836010037,0.25625849180050186,2.050067934404015,38.05438603237452,0.032032311,57.40190216,0.25625849180050186,23.4,27.86965415945076,72.13034584054924,0,6.797916619313841,0.6151865972938646,3.075932986469323,19.350415124694017,1.3422253031866136,8.769388302,0,0,0,0.8388908144916336,0,7.270387059,8.508245859911455,0,0,0,0,0,10.487975920564761,0,0,0,2.703233295210294,0,0.8388908144916336,1.531657143756361,0.1788620397907505
"slurry--40.0--gonz??lez2014-bd0001--100.0--nan--0.0--nan--0.0--nan--0.0--nan--0.0--aqueous carbonation--semi-batch--nan--constant pressure--0.101--constant temperature--90.0--99.9--0.0--0.0--0.8--nan--nan--0.0--acidification, infrared spectroscopy",,40,0,0,0,semi-batch,constant pressure,0.101,constant temperature,90,99.9,0,0,0.8,0,13,"acidification, infrared spectroscopy",,,,28.3,5,0.38438773770075263,0.5125169836010037,0.25625849180050186,2.050067934404015,38.05438603237452,0.032032311,57.40190216,0.25625849180050186,23.4,27.86965415945076,72.13034584054924,0,6.797916619313841,0.6151865972938646,3.075932986469323,19.350415124694017,1.3422253031866136,8.769388302,0,0,0,0.8388908144916336,0,7.270387059,8.508245859911455,0,0,0,0,0,10.487975920564761,0,0,0,2.703233295210294,0,0.8388908144916336,1.531657143756361,0.1719930911996067
"slurry--40.0--gonz??lez2014-bd0001--100.0--nan--0.0--nan--0.0--nan--0.0--nan--0.0--aqueous carbonation--semi-batch--nan--constant pressure--0.101--constant temperature--90.0--99.9--0.0--0.0--0.8--nan--nan--0.0--acidification, infrared spectroscopy",,40,0,0,0,semi-batch,constant pressure,0.101,constant temperature,90,99.9,0,0,0.8,0,13.5,"acidification, infrared spectroscopy",,,,28.3,5,0.38438773770075263,0.5125169836010037,0.25625849180050186,2.050067934404015,38.05438603237452,0.032032311,57.40190216,0.25625849180050186,23.4,27.86965415945076,72.13034584054924,0,6.797916619313841,0.6151865972938646,3.075932986469323,19.350415124694017,1.3422253031866136,8.769388302,0,0,0,0.8388908144916336,0,7.270387059,8.508245859911455,0,0,0,0,0,10.487975920564761,0,0,0,2.703233295210294,0,0.8388908144916336,1.531657143756361,0.1802528721401721
"slurry--40.0--gonz??lez2014-bd0001--100.0--nan--0.0--nan--0.0--nan--0.0--nan--0.0--aqueous carbonation--semi-batch--nan--constant pressure--0.101--constant temperature--90.0--99.9--0.0--0.0--0.8--nan--nan--0.0--acidification, infrared spectroscopy",,40,0,0,0,semi-batch,constant pressure,0.101,constant temperature,90,99.9,0,0,0.8,0,14,"acidification, infrared spectroscopy",,,,28.3,5,0.38438773770075263,0.5125169836010037,0.25625849180050186,2.050067934404015,38.05438603237452,0.032032311,57.40190216,0.25625849180050186,23.4,27.86965415945076,72.13034584054924,0,6.797916619313841,0.6151865972938646,3.075932986469323,19.350415124694017,1.3422253031866136,8.769388302,0,0,0,0.8388908144916336,0,7.270387059,8.508245859911455,0,0,0,0,0,10.487975920564761,0,0,0,2.703233295210294,0,0.8388908144916336,1.531657143756361,0.18743988626036495
"slurry--40.0--gonz??lez2014-bd0001--100.0--nan--0.0--nan--0.0--nan--0.0--nan--0.0--aqueous carbonation--semi-batch--nan--constant pressure--0.101--constant temperature--90.0--99.9--0.0--0.0--0.8--nan--nan--0.0--acidification, infrared spectroscopy",,40,0,0,0,semi-batch,constant pressure,0.101,constant temperature,90,99.9,0,0,0.8,0,14.5,"acidification, infrared spectroscopy",,,,28.3,5,0.38438773770075263,0.5125169836010037,0.25625849180050186,2.050067934404015,38.05438603237452,0.032032311,57.40190216,0.25625849180050186,23.4,27.86965415945076,72.13034584054924,0,6.797916619313841,0.6151865972938646,3.075932986469323,19.350415124694017,1.3422253031866136,8.769388302,0,0,0,0.8388908144916336,0,7.270387059,8.508245859911455,0,0,0,0,0,10.487975920564761,0,0,0,2.703233295210294,0,0.8388908144916336,1.531657143756361,0.18565031261157255
"slurry--40.0--gonz??lez2014-bd0001--100.0--nan--0.0--nan--0.0--nan--0.0--nan--0.0--aqueous carbonation--semi-batch--nan--constant pressure--0.101--constant temperature--90.0--99.9--0.0--0.0--0.8--nan--nan--0.0--acidification, infrared spectroscopy",,40,0,0,0,semi-batch,constant pressure,0.101,constant temperature,90,99.9,0,0,0.8,0,15,"acidification, infrared spectroscopy",,,,28.3,5,0.38438773770075263,0.5125169836010037,0.25625849180050186,2.050067934404015,38.05438603237452,0.032032311,57.40190216,0.25625849180050186,23.4,27.86965415945076,72.13034584054924,0,6.797916619313841,0.6151865972938646,3.075932986469323,19.350415124694017,1.3422253031866136,8.769388302,0,0,0,0.8388908144916336,0,7.270387059,8.508245859911455,0,0,0,0,0,10.487975920564761,0,0,0,2.703233295210294,0,0.8388908144916336,1.531657143756361,0.18264517761557494
"slurry--40.0--gonz??lez2014-bd0001--100.0--nan--0.0--nan--0.0--nan--0.0--nan--0.0--aqueous carbonation--semi-batch--nan--constant pressure--0.101--constant temperature--90.0--99.9--0.0--0.0--0.8--nan--nan--0.0--acidification, infrared spectroscopy",,40,0,0,0,semi-batch,constant pressure,0.101,constant temperature,90,99.9,0,0,0.8,0,15.5,"acidification, infrared spectroscopy",,,,28.3,5,0.38438773770075263,0.5125169836010037,0.25625849180050186,2.050067934404015,38.05438603237452,0.032032311,57.40190216,0.25625849180050186,23.4,27.86965415945076,72.13034584054924,0,6.797916619313841,0.6151865972938646,3.075932986469323,19.350415124694017,1.3422253031866136,8.769388302,0,0,0,0.8388908144916336,0,7.270387059,8.508245859911455,0,0,0,0,0,10.487975920564761,0,0,0,2.703233295210294,0,0.8388908144916336,1.531657143756361,0.1834558675310186
"slurry--40.0--gonz??lez2014-bd0001--100.0--nan--0.0--nan--0.0--nan--0.0--nan--0.0--aqueous carbonation--semi-batch--nan--constant pressure--0.101--constant temperature--90.0--99.9--0.0--0.0--0.8--nan--nan--0.0--acidification, infrared spectroscopy",,40,0,0,0,semi-batch,constant pressure,0.101,constant temperature,90,99.9,0,0,0.8,0,15.8986755,"acidification, infrared spectroscopy",,,,28.3,5,0.38438773770075263,0.5125169836010037,0.25625849180050186,2.050067934404015,38.05438603237452,0.032032311,57.40190216,0.25625849180050186,23.4,27.86965415945076,72.13034584054924,0,6.797916619313841,0.6151865972938646,3.075932986469323,19.350415124694017,1.3422253031866136,8.769388302,0,0,0,0.8388908144916336,0,7.270387059,8.508245859911455,0,0,0,0,0,10.487975920564761,0,0,0,2.703233295210294,0,0.8388908144916336,1.531657143756361,0.18074322325845793
slurry--40.0--mayoral2013-bd0001--100.0--nan--0.0--mayoral2013-ca0002--nan--mayoral2013-ca0001--0.0171--mayoral2013-ca0008--0.00269--aqueous carbonation--semi-batch--nan--constant pressure--0.101--constant temperature--80.0--100.0--0.0--0.0--0.11--constant pH--5.0--1200.0--thermogravimetric analysis,,40,,0.0171,0.00269,semi-batch,constant pressure,0.101,constant temperature,80,100,0,0,0.11,1200,0.8333333333333334,thermogravimetric analysis,CH3COOH,NaCl,EDTA,16.91502278,32.20956352091841,1.867889894857091,19.656016080798153,2.573314958214287,7.283619103777744,17.65,0.41741133590250035,34.77,9.628955615100361,7.219926305986794,28.085795666537138,71.91420433346286,0,6.903907248261868,0.681825458,3.316151091019835,17.837197813330196,1.4876191810182435,9.395758745797663,0,0,0,0.9297619881364024,0,0,8.116295408,0,0,0,0,0,9.981725393120076,0,0,7.933968965430633,2.6169658225061765,0,0.9297619881364024,1.7832652307672503,0.13173381620642827
slurry--40.0--mayoral2013-bd0001--100.0--nan--0.0--mayoral2013-ca0002--nan--mayoral2013-ca0001--0.0171--nan--0.0--aqueous carbonation--semi-batch--nan--constant pressure--0.101--constant temperature--30.0--100.0--0.0--0.0--0.11--constant pH--5.0--1200.0--thermogravimetric analysis,,40,,0.0171,0,semi-batch,constant pressure,0.101,constant temperature,30,100,0,0,0.11,1200,0.16666666666666666,thermogravimetric analysis,CH3COOH,NaCl,,16.91502278,32.20956352091841,1.867889894857091,19.656016080798153,2.573314958214287,7.283619103777744,17.65,0.41741133590250035,34.77,9.628955615100361,7.219926305986794,28.085795666537138,71.91420433346286,0,6.903907248261868,0.681825458,3.316151091019835,17.837197813330196,1.4876191810182435,9.395758745797663,0,0,0,0.9297619881364024,0,0,8.116295408,0,0,0,0,0,9.981725393120076,0,0,7.933968965430633,2.6169658225061765,0,0.9297619881364024,1.7832652307672503,0.11869336614833874
slurry--40.0--mayoral2013-bd0001--100.0--nan--0.0--mayoral2013-ca0002--nan--mayoral2013-ca0001--0.4275--mayoral2013-ca0008--0.00269--aqueous carbonation--semi-batch--nan--constant pressure--0.101--constant temperature--30.0--100.0--0.0--0.0--0.11--constant pH--5.0--1200.0--thermogravimetric analysis,,40,,0.4275,0.00269,semi-batch,constant pressure,0.101,constant temperature,30,100,0,0,0.11,1200,0.16666666666666666,thermogravimetric analysis,CH3COOH,NaCl,EDTA,16.91502278,32.20956352091841,1.867889894857091,19.656016080798153,2.573314958214287,7.283619103777744,17.65,0.41741133590250035,34.77,9.628955615100361,7.219926305986794,28.085795666537138,71.91420433346286,0,6.903907248261868,0.681825458,3.316151091019835,17.837197813330196,1.4876191810182435,9.395758745797663,0,0,0,0.9297619881364024,0,0,8.116295408,0,0,0,0,0,9.981725393120076,0,0,7.933968965430633,2.6169658225061765,0,0.9297619881364024,1.7832652307672503,0.10889332446218673
slurry--40.0--mayoral2013-bd0001--100.0--nan--0.0--mayoral2013-ca0002--nan--mayoral2013-ca0001--0.4275--nan--0.0--aqueous carbonation--semi-batch--nan--constant pressure--0.101--constant temperature--80.0--100.0--0.0--0.0--0.11--constant pH--5.0--1200.0--thermogravimetric analysis,,40,,0.4275,0,semi-batch,constant pressure,0.101,constant temperature,80,100,0,0,0.11,1200,0.8333333333333334,thermogravimetric analysis,CH3COOH,NaCl,,16.91502278,32.20956352091841,1.867889894857091,19.656016080798153,2.573314958214287,7.283619103777744,17.65,0.41741133590250035,34.77,9.628955615100361,7.219926305986794,28.085795666537138,71.91420433346286,0,6.903907248261868,0.681825458,3.316151091019835,17.837197813330196,1.4876191810182435,9.395758745797663,0,0,0,0.9297619881364024,0,0,8.116295408,0,0,0,0,0,9.981725393120076,0,0,7.933968965430633,2.6169658225061765,0,0.9297619881364024,1.7832652307672503,0.1339154099104207
