Repository: kycai/c3gb

# c3gb

**c3gb**, Gradient Boosting models for predicting the CO2 uptake of Coal ashes in Carbon mineralization, were developed in the research article: [AI-guided prediction and control of CO2 mineralization in coal ashes as carbon-efficient supplementary cementitious materials](). They are tree-based ensemble models. 

The models take the physicochemical properties of coal ashes, along with the process parameters related to reactant proportions and carbonation conditions as input features, while the output is CO2 uptake. The models can be used as a objective function to optimize the carbonation process for CO2 mineralization in coal ashes.

Kangyi Cai 2026 @ Missouri S&T

File: data/Xys_gt_augmented.csv (part 74 of 89)
Group id,Class id,Water-Solid ratio,Chemical admixture 1-content,Chemical admixture 2-content,Chemical admixture 3-content,Carbonation reactor operation mode,Carbonation pressure control type,Carbonation pressure,Carbonation temperature control type,Carbonation temperature,Carbonation gas 1-CO2,Carbonation gas 2-H2O vapor,Carbonation gas 3-N2,Carbonation gas flow rate,Carbonation stirring speed ,Carbonation duration,Method-CO2 uptake,Chemical admixture 1_Classification 2,Chemical admixture 2_Classification 2,Chemical admixture 3_Classification 2,"Solid_Dv,50",Solid_Specific surface area,Solid_Na2O,Solid_MgO,Solid_Al2O3,Solid_SiO2,Solid_SO3,Solid_K2O,Solid_CaO,Solid_Fe2O3,Solid_Loss on ignition,Solid_Amorphous+others,Solid_Crystalline,Solid_Albite,Solid_Anhydrite,Solid_Augite,Solid_Bassanite,Solid_Brownmillerite,Solid_Brucite,Solid_Calcite,Solid_Corundum,Solid_Diopside,Solid_Glauberite,Solid_Gypsum,Solid_Hematite,Solid_Hydrotalcite,Solid_Lime,Solid_Maghemite,Solid_Magnesioferrite,Solid_Magnetite,Solid_Microcline,Solid_Mullite,Solid_Periclase,Solid_Polyhalite,Solid_Portlandite,Solid_Pyroaurite,Solid_Quartz,Solid_Spinel,Solid_Srebrodolskite,Solid_Thenardite,Experimental CO2 uptake-U2
slurry--40.0--mayoral2013-bd0001--100.0--nan--0.0--mayoral2013-ca0004--nan--mayoral2013-ca0001--0.0171--mayoral2013-ca0008--0.00269--aqueous carbonation--semi-batch--nan--constant pressure--0.101--constant temperature--30.0--100.0--0.0--0.0--0.11--constant pH--9.0--1200.0--thermogravimetric analysis,,40,,0.0171,0.00269,semi-batch,constant pressure,0.101,constant temperature,30,100,0,0,0.11,1200,0.8333333333333334,thermogravimetric analysis,Na2B4O7,NaCl,EDTA,16.91502278,32.20956352091841,1.867889894857091,19.656016080798153,2.573314958214287,7.283619103777744,17.65,0.41741133590250035,34.77,9.628955615100361,7.219926305986794,28.085795666537138,71.91420433346286,0,6.903907248261868,0.681825458,3.316151091019835,17.837197813330196,1.4876191810182435,9.395758745797663,0,0,0,0.9297619881364024,0,0,8.116295408,0,0,0,0,0,9.981725393120076,0,0,7.933968965430633,2.6169658225061765,0,0.9297619881364024,1.7832652307672503,0.098538943
slurry--40.0--mayoral2013-bd0001--100.0--nan--0.0--mayoral2013-ca0004--nan--mayoral2013-ca0001--0.0171--nan--0.0--aqueous carbonation--semi-batch--nan--constant pressure--0.101--constant temperature--80.0--100.0--0.0--0.0--0.11--constant pH--9.0--1200.0--thermogravimetric analysis,,40,,0.0171,0,semi-batch,constant pressure,0.101,constant temperature,80,100,0,0,0.11,1200,0.16666666666666666,thermogravimetric analysis,Na2B4O7,NaCl,,16.91502278,32.20956352091841,1.867889894857091,19.656016080798153,2.573314958214287,7.283619103777744,17.65,0.41741133590250035,34.77,9.628955615100361,7.219926305986794,28.085795666537138,71.91420433346286,0,6.903907248261868,0.681825458,3.316151091019835,17.837197813330196,1.4876191810182435,9.395758745797663,0,0,0,0.9297619881364024,0,0,8.116295408,0,0,0,0,0,9.981725393120076,0,0,7.933968965430633,2.6169658225061765,0,0.9297619881364024,1.7832652307672503,0.1462631820265933
slurry--40.0--mayoral2013-bd0001--100.0--nan--0.0--mayoral2013-ca0004--nan--mayoral2013-ca0001--0.4275--mayoral2013-ca0008--0.00269--aqueous carbonation--semi-batch--nan--constant pressure--0.101--constant temperature--80.0--100.0--0.0--0.0--0.11--constant pH--9.0--1200.0--thermogravimetric analysis,,40,,0.4275,0.00269,semi-batch,constant pressure,0.101,constant temperature,80,100,0,0,0.11,1200,0.16666666666666666,thermogravimetric analysis,Na2B4O7,NaCl,EDTA,16.91502278,32.20956352091841,1.867889894857091,19.656016080798153,2.573314958214287,7.283619103777744,17.65,0.41741133590250035,34.77,9.628955615100361,7.219926305986794,28.085795666537138,71.91420433346286,0,6.903907248261868,0.681825458,3.316151091019835,17.837197813330196,1.4876191810182435,9.395758745797663,0,0,0,0.9297619881364024,0,0,8.116295408,0,0,0,0,0,9.981725393120076,0,0,7.933968965430633,2.6169658225061765,0,0.9297619881364024,1.7832652307672503,0.13083795092163292
slurry--40.0--mayoral2013-bd0001--100.0--nan--0.0--mayoral2013-ca0004--nan--mayoral2013-ca0001--0.4275--nan--0.0--aqueous carbonation--semi-batch--nan--constant pressure--0.101--constant temperature--30.0--100.0--0.0--0.0--0.11--constant pH--9.0--1200.0--thermogravimetric analysis,,40,,0.4275,0,semi-batch,constant pressure,0.101,constant temperature,30,100,0,0,0.11,1200,0.8333333333333334,thermogravimetric analysis,Na2B4O7,NaCl,,16.91502278,32.20956352091841,1.867889894857091,19.656016080798153,2.573314958214287,7.283619103777744,17.65,0.41741133590250035,34.77,9.628955615100361,7.219926305986794,28.085795666537138,71.91420433346286,0,6.903907248261868,0.681825458,3.316151091019835,17.837197813330196,1.4876191810182435,9.395758745797663,0,0,0,0.9297619881364024,0,0,8.116295408,0,0,0,0,0,9.981725393120076,0,0,7.933968965430633,2.6169658225061765,0,0.9297619881364024,1.7832652307672503,0.13688040018190084
slurry--40.0--mayoral2013-bd0002--100.0--nan--0.0--mayoral2013-ca0002--nan--mayoral2013-ca0001--0.0171--mayoral2013-ca0008--0.00269--aqueous carbonation--semi-batch--nan--constant pressure--0.101--constant temperature--80.0--100.0--0.0--0.0--0.11--constant pH--5.0--1200.0--thermogravimetric analysis,,40,,0.0171,0.00269,semi-batch,constant pressure,0.101,constant temperature,80,100,0,0,0.11,1200,0.8333333333333334,thermogravimetric analysis,CH3COOH,NaCl,EDTA,10,29.354676840562973,0.7751087055576538,24.18178887534435,2.650862230974143,6.290715537692162,13.85,0.35953717080267905,42.67,10.745386366291918,6.645008902931511,24.885648419575418,75.11435158042458,0,2.4762842085614416,1.3988912266824298,6.8990771861383475,11.495411096624641,3.0521263127616645,15.737963898981546,0,0,0,1.9075789454760406,0,8.266175430396176,4.384613323416128,0,0,0,0,0,7.3735287560178895,0,0,8.139003500697774,2.0761187491944706,0,1.9075789454760406,0,0.19374477736659904
slurry--40.0--mayoral2013-bd0002--100.0--nan--0.0--mayoral2013-ca0002--nan--mayoral2013-ca0001--0.0171--nan--0.0--aqueous carbonation--semi-batch--nan--constant pressure--0.101--constant temperature--30.0--100.0--0.0--0.0--0.11--constant pH--5.0--1200.0--thermogravimetric analysis,,40,,0.0171,0,semi-batch,constant pressure,0.101,constant temperature,30,100,0,0,0.11,1200,0.16666666666666666,thermogravimetric analysis,CH3COOH,NaCl,,10,29.354676840562973,0.7751087055576538,24.18178887534435,2.650862230974143,6.290715537692162,13.85,0.35953717080267905,42.67,10.745386366291918,6.645008902931511,24.885648419575418,75.11435158042458,0,2.4762842085614416,1.3988912266824298,6.8990771861383475,11.495411096624641,3.0521263127616645,15.737963898981546,0,0,0,1.9075789454760406,0,8.266175430396176,4.384613323416128,0,0,0,0,0,7.3735287560178895,0,0,8.139003500697774,2.0761187491944706,0,1.9075789454760406,0,0.16292592161879288
slurry--40.0--mayoral2013-bd0002--100.0--nan--0.0--mayoral2013-ca0002--nan--mayoral2013-ca0001--0.4275--mayoral2013-ca0008--0.00269--aqueous carbonation--semi-batch--nan--constant pressure--0.101--constant temperature--30.0--100.0--0.0--0.0--0.11--constant pH--5.0--1200.0--thermogravimetric analysis,,40,,0.4275,0.00269,semi-batch,constant pressure,0.101,constant temperature,30,100,0,0,0.11,1200,0.16666666666666666,thermogravimetric analysis,CH3COOH,NaCl,EDTA,10,29.354676840562973,0.7751087055576538,24.18178887534435,2.650862230974143,6.290715537692162,13.85,0.35953717080267905,42.67,10.745386366291918,6.645008902931511,24.885648419575418,75.11435158042458,0,2.4762842085614416,1.3988912266824298,6.8990771861383475,11.495411096624641,3.0521263127616645,15.737963898981546,0,0,0,1.9075789454760406,0,8.266175430396176,4.384613323416128,0,0,0,0,0,7.3735287560178895,0,0,8.139003500697774,2.0761187491944706,0,1.9075789454760406,0,0.15874855156431053
slurry--40.0--mayoral2013-bd0002--100.0--nan--0.0--mayoral2013-ca0002--nan--mayoral2013-ca0001--0.4275--nan--0.0--aqueous carbonation--semi-batch--nan--constant pressure--0.101--constant temperature--80.0--100.0--0.0--0.0--0.11--constant pH--5.0--1200.0--thermogravimetric analysis,,40,,0.4275,0,semi-batch,constant pressure,0.101,constant temperature,80,100,0,0,0.11,1200,0.8333333333333334,thermogravimetric analysis,CH3COOH,NaCl,,10,29.354676840562973,0.7751087055576538,24.18178887534435,2.650862230974143,6.290715537692162,13.85,0.35953717080267905,42.67,10.745386366291918,6.645008902931511,24.885648419575418,75.11435158042458,0,2.4762842085614416,1.3988912266824298,6.8990771861383475,11.495411096624641,3.0521263127616645,15.737963898981546,0,0,0,1.9075789454760406,0,8.266175430396176,4.384613323416128,0,0,0,0,0,7.3735287560178895,0,0,8.139003500697774,2.0761187491944706,0,1.9075789454760406,0,0.1950286806883365
slurry--40.0--mayoral2013-bd0002--100.0--nan--0.0--mayoral2013-ca0004--nan--mayoral2013-ca0001--0.0171--mayoral2013-ca0008--0.00269--aqueous carbonation--semi-batch--nan--constant pressure--0.101--constant temperature--30.0--100.0--0.0--0.0--0.11--constant pH--9.0--1200.0--thermogravimetric analysis,,40,,0.0171,0.00269,semi-batch,constant pressure,0.101,constant temperature,30,100,0,0,0.11,1200,0.8333333333333334,thermogravimetric analysis,Na2B4O7,NaCl,EDTA,10,29.354676840562973,0.7751087055576538,24.18178887534435,2.650862230974143,6.290715537692162,13.85,0.35953717080267905,42.67,10.745386366291918,6.645008902931511,24.885648419575418,75.11435158042458,0,2.4762842085614416,1.3988912266824298,6.8990771861383475,11.495411096624641,3.0521263127616645,15.737963898981546,0,0,0,1.9075789454760406,0,8.266175430396176,4.384613323416128,0,0,0,0,0,7.3735287560178895,0,0,8.139003500697774,2.0761187491944706,0,1.9075789454760406,0,0.1111111111111111
slurry--40.0--mayoral2013-bd0002--100.0--nan--0.0--mayoral2013-ca0004--nan--mayoral2013-ca0001--0.0171--nan--0.0--aqueous carbonation--semi-batch--nan--constant pressure--0.101--constant temperature--80.0--100.0--0.0--0.0--0.11--constant pH--9.0--1200.0--thermogravimetric analysis,,40,,0.0171,0,semi-batch,constant pressure,0.101,constant temperature,80,100,0,0,0.11,1200,0.16666666666666666,thermogravimetric analysis,Na2B4O7,NaCl,,10,29.354676840562973,0.7751087055576538,24.18178887534435,2.650862230974143,6.290715537692162,13.85,0.35953717080267905,42.67,10.745386366291918,6.645008902931511,24.885648419575418,75.11435158042458,0,2.4762842085614416,1.3988912266824298,6.8990771861383475,11.495411096624641,3.0521263127616645,15.737963898981546,0,0,0,1.9075789454760406,0,8.266175430396176,4.384613323416128,0,0,0,0,0,7.3735287560178895,0,0,8.139003500697774,2.0761187491944706,0,1.9075789454760406,0,0.18595825426944973
slurry--40.0--mayoral2013-bd0002--100.0--nan--0.0--mayoral2013-ca0004--nan--mayoral2013-ca0001--0.4275--mayoral2013-ca0008--0.00269--aqueous carbonation--semi-batch--nan--constant pressure--0.101--constant temperature--80.0--100.0--0.0--0.0--0.11--constant pH--9.0--1200.0--thermogravimetric analysis,,40,,0.4275,0.00269,semi-batch,constant pressure,0.101,constant temperature,80,100,0,0,0.11,1200,0.16666666666666666,thermogravimetric analysis,Na2B4O7,NaCl,EDTA,10,29.354676840562973,0.7751087055576538,24.18178887534435,2.650862230974143,6.290715537692162,13.85,0.35953717080267905,42.67,10.745386366291918,6.645008902931511,24.885648419575418,75.11435158042458,0,2.4762842085614416,1.3988912266824298,6.8990771861383475,11.495411096624641,3.0521263127616645,15.737963898981546,0,0,0,1.9075789454760406,0,8.266175430396176,4.384613323416128,0,0,0,0,0,7.3735287560178895,0,0,8.139003500697774,2.0761187491944706,0,1.9075789454760406,0,0.17233294255568582
slurry--40.0--mayoral2013-bd0002--100.0--nan--0.0--mayoral2013-ca0004--nan--mayoral2013-ca0001--0.4275--nan--0.0--aqueous carbonation--semi-batch--nan--constant pressure--0.101--constant temperature--30.0--100.0--0.0--0.0--0.11--constant pH--9.0--1200.0--thermogravimetric analysis,,40,,0.4275,0,semi-batch,constant pressure,0.101,constant temperature,30,100,0,0,0.11,1200,0.8333333333333334,thermogravimetric analysis,Na2B4O7,NaCl,,10,29.354676840562973,0.7751087055576538,24.18178887534435,2.650862230974143,6.290715537692162,13.85,0.35953717080267905,42.67,10.745386366291918,6.645008902931511,24.885648419575418,75.11435158042458,0,2.4762842085614416,1.3988912266824298,6.8990771861383475,11.495411096624641,3.0521263127616645,15.737963898981546,0,0,0,1.9075789454760406,0,8.266175430396176,4.384613323416128,0,0,0,0,0,7.3735287560178895,0,0,8.139003500697774,2.0761187491944706,0,1.9075789454760406,0,0.17219552221310513
slurry--41.0--mayoral2013-bd0001--100.0--nan--0.0--mayoral2013-ca0003--nan--mayoral2013-ca0001--nan--nan--0.0--aqueous carbonation--semi-batch--nan--constant pressure--0.101--constant temperature--96.0--100.0--0.0--0.0--0.11--constant pH--7.2--1200.0--thermogravimetric analysis,,41,,,0,semi-batch,constant pressure,0.101,constant temperature,96,100,0,0,0.11,1200,0.23333333333333334,thermogravimetric analysis,C3H4N2,NaCl,,16.91502278,32.20956352091841,1.867889894857091,19.656016080798153,2.573314958214287,7.283619103777744,17.65,0.41741133590250035,34.77,9.628955615100361,7.219926305986794,28.085795666537138,71.91420433346286,0,6.903907248261868,0.681825458,3.316151091019835,17.837197813330196,1.4876191810182435,9.395758745797663,0,0,0,0.9297619881364024,0,0,8.116295408,0,0,0,0,0,9.981725393120076,0,0,7.933968965430633,2.6169658225061765,0,0.9297619881364024,1.7832652307672503,0.14810562571756603
slurry--41.0--mayoral2013-bd0002--100.0--nan--0.0--mayoral2013-ca0003--nan--mayoral2013-ca0001--nan--nan--0.0--aqueous carbonation--semi-batch--nan--constant pressure--0.101--constant temperature--96.0--100.0--0.0--0.0--0.11--constant pH--7.2--1200.0--thermogravimetric analysis,,41,,,0,semi-batch,constant pressure,0.101,constant temperature,96,100,0,0,0.11,1200,0.23333333333333334,thermogravimetric analysis,C3H4N2,NaCl,,10,29.354676840562973,0.7751087055576538,24.18178887534435,2.650862230974143,6.290715537692162,13.85,0.35953717080267905,42.67,10.745386366291918,6.645008902931511,24.885648419575418,75.11435158042458,0,2.4762842085614416,1.3988912266824298,6.8990771861383475,11.495411096624641,3.0521263127616645,15.737963898981546,0,0,0,1.9075789454760406,0,8.266175430396176,4.384613323416128,0,0,0,0,0,7.3735287560178895,0,0,8.139003500697774,2.0761187491944706,0,1.9075789454760406,0,0.2547051442910916
slurry--5.0--dananjayan2016-bd0001--100.0--nan--0.0--nan--0.0--nan--0.0--nan--0.0--aqueous carbonation--batch--1.0--initial pressure--0.2--constant temperature--30.0--99.99--0.0--0.0--0.0--nan--nan--900.0--gas concentration analysis,,5,0,0,0,batch,initial pressure,0.2,constant temperature,30,99.99,0,0,0,900,1,gas concentration analysis,,,,18.921782134530602,14.469998792258286,1.6116687431099723,2.5926844997856078,21.47723781579159,48.85224893064504,3.842311713646239,1.3196997679088904,7.8714835714211695,10.697743251367644,13.96,62.80751232643636,37.19248767356364,0.5815891529836449,1.3815663404319682,0,0.7184336595680318,0.4605221134773226,0,0,0,0,2.702679005041644,0,1.7421112664609675,0,0.78946648,4.105335197531611,0,1.1841997203702586,0.6500114062758384,0.9210442269546452,0,0.20526675987658052,2.3026105673866137,0,15.171260946195574,3.2500570313791917,0,1.0263337993829027,0.0304127
slurry--5.0--ji2017-bd0001--100.0--nan--0.0--nan--0.0--nan--0.0--nan--0.0--aqueous carbonation--semi-batch--0.4--constant pressure--0.101--constant temperature--80.0--15.0--0.0--85.0--0.25--nan--nan--500.0--thermogravimetric analysis,,5,0,0,0,semi-batch,constant pressure,0.101,constant temperature,80,15,0,85,0.25,500,0,thermogravimetric analysis,,,,8.105924816695632,4.781857776414426,1.791768176218249,1.311830271874075,20.42402415,45.64742734651253,2.026404485008734,1.5997930144805792,17.50173557841754,9.662749807462701,8.198253765585559,84.6,15.399999999999999,0,2.1,0,0,0.7,0,0,0,0,0,0,1.4,0,1.2,0,0,1.8,0,1.4,0,0,3.5,0,3.3,0,0,0,1e-05
slurry--5.0--ji2017-bd0001--100.0--nan--0.0--nan--0.0--nan--0.0--nan--0.0--aqueous carbonation--semi-batch--0.4--constant pressure--0.101--constant temperature--80.0--15.0--0.0--85.0--0.25--nan--nan--500.0--thermogravimetric analysis,,5,0,0,0,semi-batch,constant pressure,0.101,constant temperature,80,15,0,85,0.25,500,0.0625,thermogravimetric analysis,,,,8.105924816695632,4.781857776414426,1.791768176218249,1.311830271874075,20.42402415,45.64742734651253,2.026404485008734,1.5997930144805792,17.50173557841754,9.662749807462701,8.198253765585559,84.6,15.399999999999999,0,2.1,0,0,0.7,0,0,0,0,0,0,1.4,0,1.2,0,0,1.8,0,1.4,0,0,3.5,0,3.3,0,0,0,0.014011865
slurry--5.0--ji2017-bd0001--100.0--nan--0.0--nan--0.0--nan--0.0--nan--0.0--aqueous carbonation--semi-batch--0.4--constant pressure--0.101--constant temperature--80.0--15.0--0.0--85.0--0.25--nan--nan--500.0--thermogravimetric analysis,,5,0,0,0,semi-batch,constant pressure,0.101,constant temperature,80,15,0,85,0.25,500,0.125,thermogravimetric analysis,,,,8.105924816695632,4.781857776414426,1.791768176218249,1.311830271874075,20.42402415,45.64742734651253,2.026404485008734,1.5997930144805792,17.50173557841754,9.662749807462701,8.198253765585559,84.6,15.399999999999999,0,2.1,0,0,0.7,0,0,0,0,0,0,1.4,0,1.2,0,0,1.8,0,1.4,0,0,3.5,0,3.3,0,0,0,0.015843651
slurry--5.0--ji2017-bd0001--100.0--nan--0.0--nan--0.0--nan--0.0--nan--0.0--aqueous carbonation--semi-batch--0.4--constant pressure--0.101--constant temperature--80.0--15.0--0.0--85.0--0.25--nan--nan--500.0--thermogravimetric analysis,,5,0,0,0,semi-batch,constant pressure,0.101,constant temperature,80,15,0,85,0.25,500,0.1875,thermogravimetric analysis,,,,8.105924816695632,4.781857776414426,1.791768176218249,1.311830271874075,20.42402415,45.64742734651253,2.026404485008734,1.5997930144805792,17.50173557841754,9.662749807462701,8.198253765585559,84.6,15.399999999999999,0,2.1,0,0,0.7,0,0,0,0,0,0,1.4,0,1.2,0,0,1.8,0,1.4,0,0,3.5,0,3.3,0,0,0,0.020121086
slurry--5.0--ji2017-bd0001--100.0--nan--0.0--nan--0.0--nan--0.0--nan--0.0--aqueous carbonation--semi-batch--0.4--constant pressure--0.101--constant temperature--80.0--15.0--0.0--85.0--0.25--nan--nan--500.0--thermogravimetric analysis,,5,0,0,0,semi-batch,constant pressure,0.101,constant temperature,80,15,0,85,0.25,500,0.25,thermogravimetric analysis,,,,8.105924816695632,4.781857776414426,1.791768176218249,1.311830271874075,20.42402415,45.64742734651253,2.026404485008734,1.5997930144805792,17.50173557841754,9.662749807462701,8.198253765585559,84.6,15.399999999999999,0,2.1,0,0,0.7,0,0,0,0,0,0,1.4,0,1.2,0,0,1.8,0,1.4,0,0,3.5,0,3.3,0,0,0,0.022880888701439894
slurry--5.0--ji2017-bd0001--100.0--nan--0.0--nan--0.0--nan--0.0--nan--0.0--aqueous carbonation--semi-batch--0.4--constant pressure--0.101--constant temperature--80.0--15.0--0.0--85.0--0.25--nan--nan--500.0--thermogravimetric analysis,,5,0,0,0,semi-batch,constant pressure,0.101,constant temperature,80,15,0,85,0.25,500,0.3125,thermogravimetric analysis,,,,8.105924816695632,4.781857776414426,1.791768176218249,1.311830271874075,20.42402415,45.64742734651253,2.026404485008734,1.5997930144805792,17.50173557841754,9.662749807462701,8.198253765585559,84.6,15.399999999999999,0,2.1,0,0,0.7,0,0,0,0,0,0,1.4,0,1.2,0,0,1.8,0,1.4,0,0,3.5,0,3.3,0,0,0,0.023078166
slurry--5.0--ji2017-bd0001--100.0--nan--0.0--nan--0.0--nan--0.0--nan--0.0--aqueous carbonation--semi-batch--0.4--constant pressure--0.101--constant temperature--80.0--15.0--0.0--85.0--0.25--nan--nan--500.0--thermogravimetric analysis,,5,0,0,0,semi-batch,constant pressure,0.101,constant temperature,80,15,0,85,0.25,500,0.375,thermogravimetric analysis,,,,8.105924816695632,4.781857776414426,1.791768176218249,1.311830271874075,20.42402415,45.64742734651253,2.026404485008734,1.5997930144805792,17.50173557841754,9.662749807462701,8.198253765585559,84.6,15.399999999999999,0,2.1,0,0,0.7,0,0,0,0,0,0,1.4,0,1.2,0,0,1.8,0,1.4,0,0,3.5,0,3.3,0,0,0,0.025912160865358174
slurry--5.0--ji2017-bd0001--100.0--nan--0.0--nan--0.0--nan--0.0--nan--0.0--aqueous carbonation--semi-batch--0.4--constant pressure--0.101--constant temperature--80.0--15.0--0.0--85.0--0.25--nan--nan--500.0--thermogravimetric analysis,,5,0,0,0,semi-batch,constant pressure,0.101,constant temperature,80,15,0,85,0.25,500,0.4375,thermogravimetric analysis,,,,8.105924816695632,4.781857776414426,1.791768176218249,1.311830271874075,20.42402415,45.64742734651253,2.026404485008734,1.5997930144805792,17.50173557841754,9.662749807462701,8.198253765585559,84.6,15.399999999999999,0,2.1,0,0,0.7,0,0,0,0,0,0,1.4,0,1.2,0,0,1.8,0,1.4,0,0,3.5,0,3.3,0,0,0,0.030035947394722106
slurry--5.0--ji2017-bd0001--100.0--nan--0.0--nan--0.0--nan--0.0--nan--0.0--aqueous carbonation--semi-batch--0.4--constant pressure--0.101--constant temperature--80.0--15.0--0.0--85.0--0.25--nan--nan--500.0--thermogravimetric analysis,,5,0,0,0,semi-batch,constant pressure,0.101,constant temperature,80,15,0,85,0.25,500,0.5,thermogravimetric analysis,,,,8.105924816695632,4.781857776414426,1.791768176218249,1.311830271874075,20.42402415,45.64742734651253,2.026404485008734,1.5997930144805792,17.50173557841754,9.662749807462701,8.198253765585559,84.6,15.399999999999999,0,2.1,0,0,0.7,0,0,0,0,0,0,1.4,0,1.2,0,0,1.8,0,1.4,0,0,3.5,0,3.3,0,0,0,0.027365437130828497
slurry--5.0--ji2017-bd0001--100.0--nan--0.0--nan--0.0--nan--0.0--nan--0.0--aqueous carbonation--semi-batch--0.4--constant pressure--0.101--constant temperature--80.0--15.0--0.0--85.0--0.25--nan--nan--500.0--thermogravimetric analysis,,5,0,0,0,semi-batch,constant pressure,0.101,constant temperature,80,15,0,85,0.25,500,0.5625,thermogravimetric analysis,,,,8.105924816695632,4.781857776414426,1.791768176218249,1.311830271874075,20.42402415,45.64742734651253,2.026404485008734,1.5997930144805792,17.50173557841754,9.662749807462701,8.198253765585559,84.6,15.399999999999999,0,2.1,0,0,0.7,0,0,0,0,0,0,1.4,0,1.2,0,0,1.8,0,1.4,0,0,3.5,0,3.3,0,0,0,0.029134707
slurry--5.0--ji2017-bd0001--100.0--nan--0.0--nan--0.0--nan--0.0--nan--0.0--aqueous carbonation--semi-batch--0.4--constant pressure--0.101--constant temperature--80.0--15.0--0.0--85.0--0.25--nan--nan--500.0--thermogravimetric analysis,,5,0,0,0,semi-batch,constant pressure,0.101,constant temperature,80,15,0,85,0.25,500,0.625,thermogravimetric analysis,,,,8.105924816695632,4.781857776414426,1.791768176218249,1.311830271874075,20.42402415,45.64742734651253,2.026404485008734,1.5997930144805792,17.50173557841754,9.662749807462701,8.198253765585559,84.6,15.399999999999999,0,2.1,0,0,0.7,0,0,0,0,0,0,1.4,0,1.2,0,0,1.8,0,1.4,0,0,3.5,0,3.3,0,0,0,0.028465932549583926
slurry--5.0--ji2017-bd0001--100.0--nan--0.0--nan--0.0--nan--0.0--nan--0.0--aqueous carbonation--semi-batch--0.4--constant pressure--0.101--constant temperature--80.0--15.0--0.0--85.0--0.25--nan--nan--500.0--thermogravimetric analysis,,5,0,0,0,semi-batch,constant pressure,0.101,constant temperature,80,15,0,85,0.25,500,0.6875,thermogravimetric analysis,,,,8.105924816695632,4.781857776414426,1.791768176218249,1.311830271874075,20.42402415,45.64742734651253,2.026404485008734,1.5997930144805792,17.50173557841754,9.662749807462701,8.198253765585559,84.6,15.399999999999999,0,2.1,0,0,0.7,0,0,0,0,0,0,1.4,0,1.2,0,0,1.8,0,1.4,0,0,3.5,0,3.3,0,0,0,0.030737067410529905
slurry--5.0--ji2017-bd0001--100.0--nan--0.0--nan--0.0--nan--0.0--nan--0.0--aqueous carbonation--semi-batch--0.4--constant pressure--0.101--constant temperature--80.0--15.0--0.0--85.0--0.25--nan--nan--500.0--thermogravimetric analysis,,5,0,0,0,semi-batch,constant pressure,0.101,constant temperature,80,15,0,85,0.25,500,0.75,thermogravimetric analysis,,,,8.105924816695632,4.781857776414426,1.791768176218249,1.311830271874075,20.42402415,45.64742734651253,2.026404485008734,1.5997930144805792,17.50173557841754,9.662749807462701,8.198253765585559,84.6,15.399999999999999,0,2.1,0,0,0.7,0,0,0,0,0,0,1.4,0,1.2,0,0,1.8,0,1.4,0,0,3.5,0,3.3,0,0,0,0.032026994
slurry--5.0--ji2017-bd0001--100.0--nan--0.0--nan--0.0--nan--0.0--nan--0.0--aqueous carbonation--semi-batch--0.4--constant pressure--0.101--constant temperature--80.0--15.0--0.0--85.0--0.25--nan--nan--500.0--thermogravimetric analysis,,5,0,0,0,semi-batch,constant pressure,0.101,constant temperature,80,15,0,85,0.25,500,0.8125,thermogravimetric analysis,,,,8.105924816695632,4.781857776414426,1.791768176218249,1.311830271874075,20.42402415,45.64742734651253,2.026404485008734,1.5997930144805792,17.50173557841754,9.662749807462701,8.198253765585559,84.6,15.399999999999999,0,2.1,0,0,0.7,0,0,0,0,0,0,1.4,0,1.2,0,0,1.8,0,1.4,0,0,3.5,0,3.3,0,0,0,0.032413893
slurry--5.0--ji2017-bd0001--100.0--nan--0.0--nan--0.0--nan--0.0--nan--0.0--aqueous carbonation--semi-batch--0.4--constant pressure--0.101--constant temperature--80.0--15.0--0.0--85.0--0.25--nan--nan--500.0--thermogravimetric analysis,,5,0,0,0,semi-batch,constant pressure,0.101,constant temperature,80,15,0,85,0.25,500,0.875,thermogravimetric analysis,,,,8.105924816695632,4.781857776414426,1.791768176218249,1.311830271874075,20.42402415,45.64742734651253,2.026404485008734,1.5997930144805792,17.50173557841754,9.662749807462701,8.198253765585559,84.6,15.399999999999999,0,2.1,0,0,0.7,0,0,0,0,0,0,1.4,0,1.2,0,0,1.8,0,1.4,0,0,3.5,0,3.3,0,0,0,0.031178677797179356
slurry--5.0--ji2017-bd0001--100.0--nan--0.0--nan--0.0--nan--0.0--nan--0.0--aqueous carbonation--semi-batch--0.4--constant pressure--0.101--constant temperature--80.0--15.0--0.0--85.0--0.25--nan--nan--500.0--thermogravimetric analysis,,5,0,0,0,semi-batch,constant pressure,0.101,constant temperature,80,15,0,85,0.25,500,0.9375,thermogravimetric analysis,,,,8.105924816695632,4.781857776414426,1.791768176218249,1.311830271874075,20.42402415,45.64742734651253,2.026404485008734,1.5997930144805792,17.50173557841754,9.662749807462701,8.198253765585559,84.6,15.399999999999999,0,2.1,0,0,0.7,0,0,0,0,0,0,1.4,0,1.2,0,0,1.8,0,1.4,0,0,3.5,0,3.3,0,0,0,0.03390146
slurry--5.0--ji2017-bd0001--100.0--nan--0.0--nan--0.0--nan--0.0--nan--0.0--aqueous carbonation--semi-batch--0.4--constant pressure--0.101--constant temperature--80.0--15.0--0.0--85.0--0.25--nan--nan--500.0--thermogravimetric analysis,,5,0,0,0,semi-batch,constant pressure,0.101,constant temperature,80,15,0,85,0.25,500,1,thermogravimetric analysis,,,,8.105924816695632,4.781857776414426,1.791768176218249,1.311830271874075,20.42402415,45.64742734651253,2.026404485008734,1.5997930144805792,17.50173557841754,9.662749807462701,8.198253765585559,84.6,15.399999999999999,0,2.1,0,0,0.7,0,0,0,0,0,0,1.4,0,1.2,0,0,1.8,0,1.4,0,0,3.5,0,3.3,0,0,0,0.036722629
slurry--5.0--ji2017-bd0001--100.0--nan--0.0--nan--0.0--nan--0.0--nan--0.0--aqueous carbonation--semi-batch--0.4--constant pressure--0.101--constant temperature--80.0--15.0--0.0--85.0--0.25--nan--nan--500.0--thermogravimetric analysis,,5,0,0,0,semi-batch,constant pressure,0.101,constant temperature,80,15,0,85,0.25,500,1.0625,thermogravimetric analysis,,,,8.105924816695632,4.781857776414426,1.791768176218249,1.311830271874075,20.42402415,45.64742734651253,2.026404485008734,1.5997930144805792,17.50173557841754,9.662749807462701,8.198253765585559,84.6,15.399999999999999,0,2.1,0,0,0.7,0,0,0,0,0,0,1.4,0,1.2,0,0,1.8,0,1.4,0,0,3.5,0,3.3,0,0,0,0.035644507539277025
slurry--5.0--ji2017-bd0001--100.0--nan--0.0--nan--0.0--nan--0.0--nan--0.0--aqueous carbonation--semi-batch--0.4--constant pressure--0.101--constant temperature--80.0--15.0--0.0--85.0--0.25--nan--nan--500.0--thermogravimetric analysis,,5,0,0,0,semi-batch,constant pressure,0.101,constant temperature,80,15,0,85,0.25,500,1.125,thermogravimetric analysis,,,,8.105924816695632,4.781857776414426,1.791768176218249,1.311830271874075,20.42402415,45.64742734651253,2.026404485008734,1.5997930144805792,17.50173557841754,9.662749807462701,8.198253765585559,84.6,15.399999999999999,0,2.1,0,0,0.7,0,0,0,0,0,0,1.4,0,1.2,0,0,1.8,0,1.4,0,0,3.5,0,3.3,0,0,0,0.037174913660185736
slurry--5.0--ji2017-bd0001--100.0--nan--0.0--nan--0.0--nan--0.0--nan--0.0--aqueous carbonation--semi-batch--0.4--constant pressure--0.101--constant temperature--80.0--15.0--0.0--85.0--0.25--nan--nan--500.0--thermogravimetric analysis,,5,0,0,0,semi-batch,constant pressure,0.101,constant temperature,80,15,0,85,0.25,500,1.1875,thermogravimetric analysis,,,,8.105924816695632,4.781857776414426,1.791768176218249,1.311830271874075,20.42402415,45.64742734651253,2.026404485008734,1.5997930144805792,17.50173557841754,9.662749807462701,8.198253765585559,84.6,15.399999999999999,0,2.1,0,0,0.7,0,0,0,0,0,0,1.4,0,1.2,0,0,1.8,0,1.4,0,0,3.5,0,3.3,0,0,0,0.035628538
slurry--5.0--ji2017-bd0001--100.0--nan--0.0--nan--0.0--nan--0.0--nan--0.0--aqueous carbonation--semi-batch--0.4--constant pressure--0.101--constant temperature--80.0--15.0--0.0--85.0--0.25--nan--nan--500.0--thermogravimetric analysis,,5,0,0,0,semi-batch,constant pressure,0.101,constant temperature,80,15,0,85,0.25,500,1.25,thermogravimetric analysis,,,,8.105924816695632,4.781857776414426,1.791768176218249,1.311830271874075,20.42402415,45.64742734651253,2.026404485008734,1.5997930144805792,17.50173557841754,9.662749807462701,8.198253765585559,84.6,15.399999999999999,0,2.1,0,0,0.7,0,0,0,0,0,0,1.4,0,1.2,0,0,1.8,0,1.4,0,0,3.5,0,3.3,0,0,0,0.037981744
slurry--5.0--ji2017-bd0001--100.0--nan--0.0--nan--0.0--nan--0.0--nan--0.0--aqueous carbonation--semi-batch--0.4--constant pressure--0.101--constant temperature--80.0--15.0--0.0--85.0--0.25--nan--nan--500.0--thermogravimetric analysis,,5,0,0,0,semi-batch,constant pressure,0.101,constant temperature,80,15,0,85,0.25,500,1.3125,thermogravimetric analysis,,,,8.105924816695632,4.781857776414426,1.791768176218249,1.311830271874075,20.42402415,45.64742734651253,2.026404485008734,1.5997930144805792,17.50173557841754,9.662749807462701,8.198253765585559,84.6,15.399999999999999,0,2.1,0,0,0.7,0,0,0,0,0,0,1.4,0,1.2,0,0,1.8,0,1.4,0,0,3.5,0,3.3,0,0,0,0.037665068
slurry--5.0--ji2017-bd0001--100.0--nan--0.0--nan--0.0--nan--0.0--nan--0.0--aqueous carbonation--semi-batch--0.4--constant pressure--0.101--constant temperature--80.0--15.0--0.0--85.0--0.25--nan--nan--500.0--thermogravimetric analysis,,5,0,0,0,semi-batch,constant pressure,0.101,constant temperature,80,15,0,85,0.25,500,1.375,thermogravimetric analysis,,,,8.105924816695632,4.781857776414426,1.791768176218249,1.311830271874075,20.42402415,45.64742734651253,2.026404485008734,1.5997930144805792,17.50173557841754,9.662749807462701,8.198253765585559,84.6,15.399999999999999,0,2.1,0,0,0.7,0,0,0,0,0,0,1.4,0,1.2,0,0,1.8,0,1.4,0,0,3.5,0,3.3,0,0,0,0.035876148
slurry--5.0--ji2017-bd0001--100.0--nan--0.0--nan--0.0--nan--0.0--nan--0.0--aqueous carbonation--semi-batch--0.4--constant pressure--0.101--constant temperature--80.0--15.0--0.0--85.0--0.25--nan--nan--500.0--thermogravimetric analysis,,5,0,0,0,semi-batch,constant pressure,0.101,constant temperature,80,15,0,85,0.25,500,1.4375,thermogravimetric analysis,,,,8.105924816695632,4.781857776414426,1.791768176218249,1.311830271874075,20.42402415,45.64742734651253,2.026404485008734,1.5997930144805792,17.50173557841754,9.662749807462701,8.198253765585559,84.6,15.399999999999999,0,2.1,0,0,0.7,0,0,0,0,0,0,1.4,0,1.2,0,0,1.8,0,1.4,0,0,3.5,0,3.3,0,0,0,0.038764513
slurry--5.0--ji2017-bd0001--100.0--nan--0.0--nan--0.0--nan--0.0--nan--0.0--aqueous carbonation--semi-batch--0.4--constant pressure--0.101--constant temperature--80.0--15.0--0.0--85.0--0.25--nan--nan--500.0--thermogravimetric analysis,,5,0,0,0,semi-batch,constant pressure,0.101,constant temperature,80,15,0,85,0.25,500,1.5,thermogravimetric analysis,,,,8.105924816695632,4.781857776414426,1.791768176218249,1.311830271874075,20.42402415,45.64742734651253,2.026404485008734,1.5997930144805792,17.50173557841754,9.662749807462701,8.198253765585559,84.6,15.399999999999999,0,2.1,0,0,0.7,0,0,0,0,0,0,1.4,0,1.2,0,0,1.8,0,1.4,0,0,3.5,0,3.3,0,0,0,0.036725512181689485
slurry--5.0--ji2019-bd0001--100.0--nan--0.0--nan--0.0--nan--0.0--nan--0.0--aqueous carbonation--batch--0.3--initial pressure--2.0--constant temperature--100.0--100.0--0.0--0.0--0.0--nan--nan--450.0--manometric analysis,,5,0,0,0,batch,initial pressure,2,constant temperature,100,100,0,0,0,450,0,manometric analysis,,,,4.4,4.3,1.7,1.2,19.2,42.8,1.9,1.5,16.4,9.1,8.206864672861979,84.6,15.399999999999999,0,2.1,0,0,0.7,0,0,0,0,0,0,1.4,0,1.2,0,0,1.8,0,1.4,0,0,3.5,0,3.3,0,0,0,0
slurry--5.0--ji2019-bd0001--100.0--nan--0.0--nan--0.0--nan--0.0--nan--0.0--aqueous carbonation--batch--0.3--initial pressure--2.0--constant temperature--100.0--100.0--0.0--0.0--0.0--nan--nan--450.0--manometric analysis,,5,0,0,0,batch,initial pressure,2,constant temperature,100,100,0,0,0,450,0.0625,manometric analysis,,,,4.4,4.3,1.7,1.2,19.2,42.8,1.9,1.5,16.4,9.1,8.206864672861979,84.6,15.399999999999999,0,2.1,0,0,0.7,0,0,0,0,0,0,1.4,0,1.2,0,0,1.8,0,1.4,0,0,3.5,0,3.3,0,0,0,0.031183151
slurry--5.0--ji2019-bd0001--100.0--nan--0.0--nan--0.0--nan--0.0--nan--0.0--aqueous carbonation--batch--0.3--initial pressure--2.0--constant temperature--100.0--100.0--0.0--0.0--0.0--nan--nan--450.0--manometric analysis,,5,0,0,0,batch,initial pressure,2,constant temperature,100,100,0,0,0,450,0.125,manometric analysis,,,,4.4,4.3,1.7,1.2,19.2,42.8,1.9,1.5,16.4,9.1,8.206864672861979,84.6,15.399999999999999,0,2.1,0,0,0.7,0,0,0,0,0,0,1.4,0,1.2,0,0,1.8,0,1.4,0,0,3.5,0,3.3,0,0,0,0.033363264
slurry--5.0--ji2019-bd0001--100.0--nan--0.0--nan--0.0--nan--0.0--nan--0.0--aqueous carbonation--batch--0.3--initial pressure--2.0--constant temperature--100.0--100.0--0.0--0.0--0.0--nan--nan--450.0--manometric analysis,,5,0,0,0,batch,initial pressure,2,constant temperature,100,100,0,0,0,450,0.1875,manometric analysis,,,,4.4,4.3,1.7,1.2,19.2,42.8,1.9,1.5,16.4,9.1,8.206864672861979,84.6,15.399999999999999,0,2.1,0,0,0.7,0,0,0,0,0,0,1.4,0,1.2,0,0,1.8,0,1.4,0,0,3.5,0,3.3,0,0,0,0.032768659
slurry--5.0--ji2019-bd0001--100.0--nan--0.0--nan--0.0--nan--0.0--nan--0.0--aqueous carbonation--batch--0.3--initial pressure--2.0--constant temperature--100.0--100.0--0.0--0.0--0.0--nan--nan--450.0--manometric analysis,,5,0,0,0,batch,initial pressure,2,constant temperature,100,100,0,0,0,450,0.25,manometric analysis,,,,4.4,4.3,1.7,1.2,19.2,42.8,1.9,1.5,16.4,9.1,8.206864672861979,84.6,15.399999999999999,0,2.1,0,0,0.7,0,0,0,0,0,0,1.4,0,1.2,0,0,1.8,0,1.4,0,0,3.5,0,3.3,0,0,0,0.03390188
slurry--5.0--ji2019-bd0001--100.0--nan--0.0--nan--0.0--nan--0.0--nan--0.0--aqueous carbonation--batch--0.3--initial pressure--2.0--constant temperature--100.0--100.0--0.0--0.0--0.0--nan--nan--450.0--manometric analysis,,5,0,0,0,batch,initial pressure,2,constant temperature,100,100,0,0,0,450,0.3125,manometric analysis,,,,4.4,4.3,1.7,1.2,19.2,42.8,1.9,1.5,16.4,9.1,8.206864672861979,84.6,15.399999999999999,0,2.1,0,0,0.7,0,0,0,0,0,0,1.4,0,1.2,0,0,1.8,0,1.4,0,0,3.5,0,3.3,0,0,0,0.033661331791527964
slurry--5.0--ji2019-bd0001--100.0--nan--0.0--nan--0.0--nan--0.0--nan--0.0--aqueous carbonation--batch--0.3--initial pressure--2.0--constant temperature--100.0--100.0--0.0--0.0--0.0--nan--nan--450.0--manometric analysis,,5,0,0,0,batch,initial pressure,2,constant temperature,100,100,0,0,0,450,0.375,manometric analysis,,,,4.4,4.3,1.7,1.2,19.2,42.8,1.9,1.5,16.4,9.1,8.206864672861979,84.6,15.399999999999999,0,2.1,0,0,0.7,0,0,0,0,0,0,1.4,0,1.2,0,0,1.8,0,1.4,0,0,3.5,0,3.3,0,0,0,0.033022218
slurry--5.0--ji2019-bd0001--100.0--nan--0.0--nan--0.0--nan--0.0--nan--0.0--aqueous carbonation--batch--0.3--initial pressure--2.0--constant temperature--100.0--100.0--0.0--0.0--0.0--nan--nan--450.0--manometric analysis,,5,0,0,0,batch,initial pressure,2,constant temperature,100,100,0,0,0,450,0.4375,manometric analysis,,,,4.4,4.3,1.7,1.2,19.2,42.8,1.9,1.5,16.4,9.1,8.206864672861979,84.6,15.399999999999999,0,2.1,0,0,0.7,0,0,0,0,0,0,1.4,0,1.2,0,0,1.8,0,1.4,0,0,3.5,0,3.3,0,0,0,0.032605272214493226
slurry--5.0--ji2019-bd0001--100.0--nan--0.0--nan--0.0--nan--0.0--nan--0.0--aqueous carbonation--batch--0.3--initial pressure--2.0--constant temperature--100.0--100.0--0.0--0.0--0.0--nan--nan--450.0--manometric analysis,,5,0,0,0,batch,initial pressure,2,constant temperature,100,100,0,0,0,450,0.5,manometric analysis,,,,4.4,4.3,1.7,1.2,19.2,42.8,1.9,1.5,16.4,9.1,8.206864672861979,84.6,15.399999999999999,0,2.1,0,0,0.7,0,0,0,0,0,0,1.4,0,1.2,0,0,1.8,0,1.4,0,0,3.5,0,3.3,0,0,0,0.033302483547012283
slurry--5.0--ji2019-bd0001--100.0--nan--0.0--nan--0.0--nan--0.0--nan--0.0--aqueous carbonation--batch--0.3--initial pressure--2.0--constant temperature--100.0--100.0--0.0--0.0--0.0--nan--nan--450.0--manometric analysis,,5,0,0,0,batch,initial pressure,2,constant temperature,100,100,0,0,0,450,0.5625,manometric analysis,,,,4.4,4.3,1.7,1.2,19.2,42.8,1.9,1.5,16.4,9.1,8.206864672861979,84.6,15.399999999999999,0,2.1,0,0,0.7,0,0,0,0,0,0,1.4,0,1.2,0,0,1.8,0,1.4,0,0,3.5,0,3.3,0,0,0,0.033151776
slurry--5.0--ji2019-bd0001--100.0--nan--0.0--nan--0.0--nan--0.0--nan--0.0--aqueous carbonation--batch--0.3--initial pressure--2.0--constant temperature--100.0--100.0--0.0--0.0--0.0--nan--nan--450.0--manometric analysis,,5,0,0,0,batch,initial pressure,2,constant temperature,100,100,0,0,0,450,0.625,manometric analysis,,,,4.4,4.3,1.7,1.2,19.2,42.8,1.9,1.5,16.4,9.1,8.206864672861979,84.6,15.399999999999999,0,2.1,0,0,0.7,0,0,0,0,0,0,1.4,0,1.2,0,0,1.8,0,1.4,0,0,3.5,0,3.3,0,0,0,0.033431667
slurry--5.0--ji2019-bd0001--100.0--nan--0.0--nan--0.0--nan--0.0--nan--0.0--aqueous carbonation--batch--0.3--initial pressure--2.0--constant temperature--100.0--100.0--0.0--0.0--0.0--nan--nan--450.0--manometric analysis,,5,0,0,0,batch,initial pressure,2,constant temperature,100,100,0,0,0,450,0.6875,manometric analysis,,,,4.4,4.3,1.7,1.2,19.2,42.8,1.9,1.5,16.4,9.1,8.206864672861979,84.6,15.399999999999999,0,2.1,0,0,0.7,0,0,0,0,0,0,1.4,0,1.2,0,0,1.8,0,1.4,0,0,3.5,0,3.3,0,0,0,0.033193241
slurry--5.0--ji2019-bd0001--100.0--nan--0.0--nan--0.0--nan--0.0--nan--0.0--aqueous carbonation--batch--0.3--initial pressure--2.0--constant temperature--100.0--100.0--0.0--0.0--0.0--nan--nan--450.0--manometric analysis,,5,0,0,0,batch,initial pressure,2,constant temperature,100,100,0,0,0,450,0.75,manometric analysis,,,,4.4,4.3,1.7,1.2,19.2,42.8,1.9,1.5,16.4,9.1,8.206864672861979,84.6,15.399999999999999,0,2.1,0,0,0.7,0,0,0,0,0,0,1.4,0,1.2,0,0,1.8,0,1.4,0,0,3.5,0,3.3,0,0,0,0.032370043
slurry--5.0--ji2019-bd0001--100.0--nan--0.0--nan--0.0--nan--0.0--nan--0.0--aqueous carbonation--batch--0.3--initial pressure--2.0--constant temperature--100.0--100.0--0.0--0.0--0.0--nan--nan--450.0--manometric analysis,,5,0,0,0,batch,initial pressure,2,constant temperature,100,100,0,0,0,450,0.8125,manometric analysis,,,,4.4,4.3,1.7,1.2,19.2,42.8,1.9,1.5,16.4,9.1,8.206864672861979,84.6,15.399999999999999,0,2.1,0,0,0.7,0,0,0,0,0,0,1.4,0,1.2,0,0,1.8,0,1.4,0,0,3.5,0,3.3,0,0,0,0.03318061
slurry--5.0--ji2019-bd0001--100.0--nan--0.0--nan--0.0--nan--0.0--nan--0.0--aqueous carbonation--batch--0.3--initial pressure--2.0--constant temperature--100.0--100.0--0.0--0.0--0.0--nan--nan--450.0--manometric analysis,,5,0,0,0,batch,initial pressure,2,constant temperature,100,100,0,0,0,450,0.875,manometric analysis,,,,4.4,4.3,1.7,1.2,19.2,42.8,1.9,1.5,16.4,9.1,8.206864672861979,84.6,15.399999999999999,0,2.1,0,0,0.7,0,0,0,0,0,0,1.4,0,1.2,0,0,1.8,0,1.4,0,0,3.5,0,3.3,0,0,0,0.033222026
slurry--5.0--ji2019-bd0001--100.0--nan--0.0--nan--0.0--nan--0.0--nan--0.0--aqueous carbonation--batch--0.3--initial pressure--2.0--constant temperature--100.0--100.0--0.0--0.0--0.0--nan--nan--450.0--manometric analysis,,5,0,0,0,batch,initial pressure,2,constant temperature,100,100,0,0,0,450,0.9375,manometric analysis,,,,4.4,4.3,1.7,1.2,19.2,42.8,1.9,1.5,16.4,9.1,8.206864672861979,84.6,15.399999999999999,0,2.1,0,0,0.7,0,0,0,0,0,0,1.4,0,1.2,0,0,1.8,0,1.4,0,0,3.5,0,3.3,0,0,0,0.033692253280610075
slurry--5.0--ji2019-bd0001--100.0--nan--0.0--nan--0.0--nan--0.0--nan--0.0--aqueous carbonation--batch--0.3--initial pressure--2.0--constant temperature--100.0--100.0--0.0--0.0--0.0--nan--nan--450.0--manometric analysis,,5,0,0,0,batch,initial pressure,2,constant temperature,100,100,0,0,0,450,1,manometric analysis,,,,4.4,4.3,1.7,1.2,19.2,42.8,1.9,1.5,16.4,9.1,8.206864672861979,84.6,15.399999999999999,0,2.1,0,0,0.7,0,0,0,0,0,0,1.4,0,1.2,0,0,1.8,0,1.4,0,0,3.5,0,3.3,0,0,0,0.033025489988997146
slurry--5.0--ji2019-bd0001--100.0--nan--0.0--nan--0.0--nan--0.0--nan--0.0--aqueous carbonation--batch--0.3--initial pressure--2.0--constant temperature--100.0--100.0--0.0--0.0--0.0--nan--nan--450.0--manometric analysis,,5,0,0,0,batch,initial pressure,2,constant temperature,100,100,0,0,0,450,1.0625,manometric analysis,,,,4.4,4.3,1.7,1.2,19.2,42.8,1.9,1.5,16.4,9.1,8.206864672861979,84.6,15.399999999999999,0,2.1,0,0,0.7,0,0,0,0,0,0,1.4,0,1.2,0,0,1.8,0,1.4,0,0,3.5,0,3.3,0,0,0,0.034215414
slurry--5.0--ji2019-bd0001--100.0--nan--0.0--nan--0.0--nan--0.0--nan--0.0--aqueous carbonation--batch--0.3--initial pressure--2.0--constant temperature--100.0--100.0--0.0--0.0--0.0--nan--nan--450.0--manometric analysis,,5,0,0,0,batch,initial pressure,2,constant temperature,100,100,0,0,0,450,1.125,manometric analysis,,,,4.4,4.3,1.7,1.2,19.2,42.8,1.9,1.5,16.4,9.1,8.206864672861979,84.6,15.399999999999999,0,2.1,0,0,0.7,0,0,0,0,0,0,1.4,0,1.2,0,0,1.8,0,1.4,0,0,3.5,0,3.3,0,0,0,0.032418011
