Repository: kycai/c3gb

# c3gb

**c3gb**, Gradient Boosting models for predicting the CO2 uptake of Coal ashes in Carbon mineralization, were developed in the research article: [AI-guided prediction and control of CO2 mineralization in coal ashes as carbon-efficient supplementary cementitious materials](). They are tree-based ensemble models. 

The models take the physicochemical properties of coal ashes, along with the process parameters related to reactant proportions and carbonation conditions as input features, while the output is CO2 uptake. The models can be used as a objective function to optimize the carbonation process for CO2 mineralization in coal ashes.

Kangyi Cai 2026 @ Missouri S&T

File: data/Xys_gt_augmented.csv (part 75 of 89)
Group id,Class id,Water-Solid ratio,Chemical admixture 1-content,Chemical admixture 2-content,Chemical admixture 3-content,Carbonation reactor operation mode,Carbonation pressure control type,Carbonation pressure,Carbonation temperature control type,Carbonation temperature,Carbonation gas 1-CO2,Carbonation gas 2-H2O vapor,Carbonation gas 3-N2,Carbonation gas flow rate,Carbonation stirring speed ,Carbonation duration,Method-CO2 uptake,Chemical admixture 1_Classification 2,Chemical admixture 2_Classification 2,Chemical admixture 3_Classification 2,"Solid_Dv,50",Solid_Specific surface area,Solid_Na2O,Solid_MgO,Solid_Al2O3,Solid_SiO2,Solid_SO3,Solid_K2O,Solid_CaO,Solid_Fe2O3,Solid_Loss on ignition,Solid_Amorphous+others,Solid_Crystalline,Solid_Albite,Solid_Anhydrite,Solid_Augite,Solid_Bassanite,Solid_Brownmillerite,Solid_Brucite,Solid_Calcite,Solid_Corundum,Solid_Diopside,Solid_Glauberite,Solid_Gypsum,Solid_Hematite,Solid_Hydrotalcite,Solid_Lime,Solid_Maghemite,Solid_Magnesioferrite,Solid_Magnetite,Solid_Microcline,Solid_Mullite,Solid_Periclase,Solid_Polyhalite,Solid_Portlandite,Solid_Pyroaurite,Solid_Quartz,Solid_Spinel,Solid_Srebrodolskite,Solid_Thenardite,Experimental CO2 uptake-U2
slurry--5.0--ji2019-bd0001--100.0--nan--0.0--nan--0.0--nan--0.0--nan--0.0--aqueous carbonation--batch--0.3--initial pressure--2.0--constant temperature--100.0--100.0--0.0--0.0--0.0--nan--nan--450.0--manometric analysis,,5,0,0,0,batch,initial pressure,2,constant temperature,100,100,0,0,0,450,1.1875,manometric analysis,,,,4.4,4.3,1.7,1.2,19.2,42.8,1.9,1.5,16.4,9.1,8.206864672861979,84.6,15.399999999999999,0,2.1,0,0,0.7,0,0,0,0,0,0,1.4,0,1.2,0,0,1.8,0,1.4,0,0,3.5,0,3.3,0,0,0,0.03403143
slurry--5.0--ji2019-bd0001--100.0--nan--0.0--nan--0.0--nan--0.0--nan--0.0--aqueous carbonation--batch--0.3--initial pressure--2.0--constant temperature--100.0--100.0--0.0--0.0--0.0--nan--nan--450.0--manometric analysis,,5,0,0,0,batch,initial pressure,2,constant temperature,100,100,0,0,0,450,1.25,manometric analysis,,,,4.4,4.3,1.7,1.2,19.2,42.8,1.9,1.5,16.4,9.1,8.206864672861979,84.6,15.399999999999999,0,2.1,0,0,0.7,0,0,0,0,0,0,1.4,0,1.2,0,0,1.8,0,1.4,0,0,3.5,0,3.3,0,0,0,0.033262727
slurry--5.0--ji2019-bd0001--100.0--nan--0.0--nan--0.0--nan--0.0--nan--0.0--aqueous carbonation--batch--0.3--initial pressure--2.0--constant temperature--100.0--100.0--0.0--0.0--0.0--nan--nan--450.0--manometric analysis,,5,0,0,0,batch,initial pressure,2,constant temperature,100,100,0,0,0,450,1.3125,manometric analysis,,,,4.4,4.3,1.7,1.2,19.2,42.8,1.9,1.5,16.4,9.1,8.206864672861979,84.6,15.399999999999999,0,2.1,0,0,0.7,0,0,0,0,0,0,1.4,0,1.2,0,0,1.8,0,1.4,0,0,3.5,0,3.3,0,0,0,0.033805356
slurry--5.0--ji2019-bd0001--100.0--nan--0.0--nan--0.0--nan--0.0--nan--0.0--aqueous carbonation--batch--0.3--initial pressure--2.0--constant temperature--100.0--100.0--0.0--0.0--0.0--nan--nan--450.0--manometric analysis,,5,0,0,0,batch,initial pressure,2,constant temperature,100,100,0,0,0,450,1.375,manometric analysis,,,,4.4,4.3,1.7,1.2,19.2,42.8,1.9,1.5,16.4,9.1,8.206864672861979,84.6,15.399999999999999,0,2.1,0,0,0.7,0,0,0,0,0,0,1.4,0,1.2,0,0,1.8,0,1.4,0,0,3.5,0,3.3,0,0,0,0.033414977128059686
slurry--5.0--ji2019-bd0001--100.0--nan--0.0--nan--0.0--nan--0.0--nan--0.0--aqueous carbonation--batch--0.3--initial pressure--2.0--constant temperature--100.0--100.0--0.0--0.0--0.0--nan--nan--450.0--manometric analysis,,5,0,0,0,batch,initial pressure,2,constant temperature,100,100,0,0,0,450,1.4375,manometric analysis,,,,4.4,4.3,1.7,1.2,19.2,42.8,1.9,1.5,16.4,9.1,8.206864672861979,84.6,15.399999999999999,0,2.1,0,0,0.7,0,0,0,0,0,0,1.4,0,1.2,0,0,1.8,0,1.4,0,0,3.5,0,3.3,0,0,0,0.033945517
slurry--5.0--ji2019-bd0001--100.0--nan--0.0--nan--0.0--nan--0.0--nan--0.0--aqueous carbonation--batch--0.3--initial pressure--2.0--constant temperature--100.0--100.0--0.0--0.0--0.0--nan--nan--450.0--manometric analysis,,5,0,0,0,batch,initial pressure,2,constant temperature,100,100,0,0,0,450,1.5,manometric analysis,,,,4.4,4.3,1.7,1.2,19.2,42.8,1.9,1.5,16.4,9.1,8.206864672861979,84.6,15.399999999999999,0,2.1,0,0,0.7,0,0,0,0,0,0,1.4,0,1.2,0,0,1.8,0,1.4,0,0,3.5,0,3.3,0,0,0,0.033181103
slurry--5.0--ji2019-bd0001--100.0--nan--0.0--nan--0.0--nan--0.0--nan--0.0--aqueous carbonation--batch--0.3--initial pressure--2.0--constant temperature--100.0--100.0--0.0--0.0--0.0--nan--nan--450.0--manometric analysis,,5,0,0,0,batch,initial pressure,2,constant temperature,100,100,0,0,0,450,1.5625,manometric analysis,,,,4.4,4.3,1.7,1.2,19.2,42.8,1.9,1.5,16.4,9.1,8.206864672861979,84.6,15.399999999999999,0,2.1,0,0,0.7,0,0,0,0,0,0,1.4,0,1.2,0,0,1.8,0,1.4,0,0,3.5,0,3.3,0,0,0,0.032825029
slurry--5.0--ji2019-bd0001--100.0--nan--0.0--nan--0.0--nan--0.0--nan--0.0--aqueous carbonation--batch--0.3--initial pressure--2.0--constant temperature--100.0--100.0--0.0--0.0--0.0--nan--nan--450.0--manometric analysis,,5,0,0,0,batch,initial pressure,2,constant temperature,100,100,0,0,0,450,1.625,manometric analysis,,,,4.4,4.3,1.7,1.2,19.2,42.8,1.9,1.5,16.4,9.1,8.206864672861979,84.6,15.399999999999999,0,2.1,0,0,0.7,0,0,0,0,0,0,1.4,0,1.2,0,0,1.8,0,1.4,0,0,3.5,0,3.3,0,0,0,0.034086167
slurry--5.0--ji2019-bd0001--100.0--nan--0.0--nan--0.0--nan--0.0--nan--0.0--aqueous carbonation--batch--0.3--initial pressure--2.0--constant temperature--100.0--100.0--0.0--0.0--0.0--nan--nan--450.0--manometric analysis,,5,0,0,0,batch,initial pressure,2,constant temperature,100,100,0,0,0,450,1.6875,manometric analysis,,,,4.4,4.3,1.7,1.2,19.2,42.8,1.9,1.5,16.4,9.1,8.206864672861979,84.6,15.399999999999999,0,2.1,0,0,0.7,0,0,0,0,0,0,1.4,0,1.2,0,0,1.8,0,1.4,0,0,3.5,0,3.3,0,0,0,0.033318215
slurry--5.0--ji2019-bd0001--100.0--nan--0.0--nan--0.0--nan--0.0--nan--0.0--aqueous carbonation--batch--0.3--initial pressure--2.0--constant temperature--100.0--100.0--0.0--0.0--0.0--nan--nan--450.0--manometric analysis,,5,0,0,0,batch,initial pressure,2,constant temperature,100,100,0,0,0,450,1.75,manometric analysis,,,,4.4,4.3,1.7,1.2,19.2,42.8,1.9,1.5,16.4,9.1,8.206864672861979,84.6,15.399999999999999,0,2.1,0,0,0.7,0,0,0,0,0,0,1.4,0,1.2,0,0,1.8,0,1.4,0,0,3.5,0,3.3,0,0,0,0.033485944277263396
slurry--5.0--ji2019-bd0001--100.0--nan--0.0--nan--0.0--nan--0.0--nan--0.0--aqueous carbonation--batch--0.3--initial pressure--2.0--constant temperature--100.0--100.0--0.0--0.0--0.0--nan--nan--450.0--manometric analysis,,5,0,0,0,batch,initial pressure,2,constant temperature,100,100,0,0,0,450,1.8125,manometric analysis,,,,4.4,4.3,1.7,1.2,19.2,42.8,1.9,1.5,16.4,9.1,8.206864672861979,84.6,15.399999999999999,0,2.1,0,0,0.7,0,0,0,0,0,0,1.4,0,1.2,0,0,1.8,0,1.4,0,0,3.5,0,3.3,0,0,0,0.033993175
slurry--5.0--ji2019-bd0001--100.0--nan--0.0--nan--0.0--nan--0.0--nan--0.0--aqueous carbonation--batch--0.3--initial pressure--2.0--constant temperature--100.0--100.0--0.0--0.0--0.0--nan--nan--450.0--manometric analysis,,5,0,0,0,batch,initial pressure,2,constant temperature,100,100,0,0,0,450,1.875,manometric analysis,,,,4.4,4.3,1.7,1.2,19.2,42.8,1.9,1.5,16.4,9.1,8.206864672861979,84.6,15.399999999999999,0,2.1,0,0,0.7,0,0,0,0,0,0,1.4,0,1.2,0,0,1.8,0,1.4,0,0,3.5,0,3.3,0,0,0,0.032858403475466036
slurry--5.0--ji2019-bd0001--100.0--nan--0.0--nan--0.0--nan--0.0--nan--0.0--aqueous carbonation--batch--0.3--initial pressure--2.0--constant temperature--100.0--100.0--0.0--0.0--0.0--nan--nan--450.0--manometric analysis,,5,0,0,0,batch,initial pressure,2,constant temperature,100,100,0,0,0,450,1.9375,manometric analysis,,,,4.4,4.3,1.7,1.2,19.2,42.8,1.9,1.5,16.4,9.1,8.206864672861979,84.6,15.399999999999999,0,2.1,0,0,0.7,0,0,0,0,0,0,1.4,0,1.2,0,0,1.8,0,1.4,0,0,3.5,0,3.3,0,0,0,0.033673144
slurry--5.0--ji2019-bd0001--100.0--nan--0.0--nan--0.0--nan--0.0--nan--0.0--aqueous carbonation--batch--0.3--initial pressure--2.0--constant temperature--100.0--100.0--0.0--0.0--0.0--nan--nan--450.0--manometric analysis,,5,0,0,0,batch,initial pressure,2,constant temperature,100,100,0,0,0,450,2,manometric analysis,,,,4.4,4.3,1.7,1.2,19.2,42.8,1.9,1.5,16.4,9.1,8.206864672861979,84.6,15.399999999999999,0,2.1,0,0,0.7,0,0,0,0,0,0,1.4,0,1.2,0,0,1.8,0,1.4,0,0,3.5,0,3.3,0,0,0,0.03307971
slurry--5.0--ji2019-bd0001--100.0--nan--0.0--nan--0.0--nan--0.0--nan--0.0--aqueous carbonation--batch--0.3--initial pressure--2.0--constant temperature--140.0--100.0--0.0--0.0--0.0--nan--nan--450.0--manometric analysis,,5,0,0,0,batch,initial pressure,2,constant temperature,140,100,0,0,0,450,0,manometric analysis,,,,4.4,4.3,1.7,1.2,19.2,42.8,1.9,1.5,16.4,9.1,8.206864672861979,84.6,15.399999999999999,0,2.1,0,0,0.7,0,0,0,0,0,0,1.4,0,1.2,0,0,1.8,0,1.4,0,0,3.5,0,3.3,0,0,0,0
slurry--5.0--ji2019-bd0001--100.0--nan--0.0--nan--0.0--nan--0.0--nan--0.0--aqueous carbonation--batch--0.3--initial pressure--2.0--constant temperature--140.0--100.0--0.0--0.0--0.0--nan--nan--450.0--manometric analysis,,5,0,0,0,batch,initial pressure,2,constant temperature,140,100,0,0,0,450,0.0625,manometric analysis,,,,4.4,4.3,1.7,1.2,19.2,42.8,1.9,1.5,16.4,9.1,8.206864672861979,84.6,15.399999999999999,0,2.1,0,0,0.7,0,0,0,0,0,0,1.4,0,1.2,0,0,1.8,0,1.4,0,0,3.5,0,3.3,0,0,0,0.028886713015618428
slurry--5.0--ji2019-bd0001--100.0--nan--0.0--nan--0.0--nan--0.0--nan--0.0--aqueous carbonation--batch--0.3--initial pressure--2.0--constant temperature--140.0--100.0--0.0--0.0--0.0--nan--nan--450.0--manometric analysis,,5,0,0,0,batch,initial pressure,2,constant temperature,140,100,0,0,0,450,0.125,manometric analysis,,,,4.4,4.3,1.7,1.2,19.2,42.8,1.9,1.5,16.4,9.1,8.206864672861979,84.6,15.399999999999999,0,2.1,0,0,0.7,0,0,0,0,0,0,1.4,0,1.2,0,0,1.8,0,1.4,0,0,3.5,0,3.3,0,0,0,0.030115375018253128
slurry--5.0--ji2019-bd0001--100.0--nan--0.0--nan--0.0--nan--0.0--nan--0.0--aqueous carbonation--batch--0.3--initial pressure--2.0--constant temperature--140.0--100.0--0.0--0.0--0.0--nan--nan--450.0--manometric analysis,,5,0,0,0,batch,initial pressure,2,constant temperature,140,100,0,0,0,450,0.1875,manometric analysis,,,,4.4,4.3,1.7,1.2,19.2,42.8,1.9,1.5,16.4,9.1,8.206864672861979,84.6,15.399999999999999,0,2.1,0,0,0.7,0,0,0,0,0,0,1.4,0,1.2,0,0,1.8,0,1.4,0,0,3.5,0,3.3,0,0,0,0.032487051
slurry--5.0--ji2019-bd0001--100.0--nan--0.0--nan--0.0--nan--0.0--nan--0.0--aqueous carbonation--batch--0.3--initial pressure--2.0--constant temperature--140.0--100.0--0.0--0.0--0.0--nan--nan--450.0--manometric analysis,,5,0,0,0,batch,initial pressure,2,constant temperature,140,100,0,0,0,450,0.25,manometric analysis,,,,4.4,4.3,1.7,1.2,19.2,42.8,1.9,1.5,16.4,9.1,8.206864672861979,84.6,15.399999999999999,0,2.1,0,0,0.7,0,0,0,0,0,0,1.4,0,1.2,0,0,1.8,0,1.4,0,0,3.5,0,3.3,0,0,0,0.035975510315935925
slurry--5.0--ji2019-bd0001--100.0--nan--0.0--nan--0.0--nan--0.0--nan--0.0--aqueous carbonation--batch--0.3--initial pressure--2.0--constant temperature--140.0--100.0--0.0--0.0--0.0--nan--nan--450.0--manometric analysis,,5,0,0,0,batch,initial pressure,2,constant temperature,140,100,0,0,0,450,0.3125,manometric analysis,,,,4.4,4.3,1.7,1.2,19.2,42.8,1.9,1.5,16.4,9.1,8.206864672861979,84.6,15.399999999999999,0,2.1,0,0,0.7,0,0,0,0,0,0,1.4,0,1.2,0,0,1.8,0,1.4,0,0,3.5,0,3.3,0,0,0,0.036536853778782706
slurry--5.0--ji2019-bd0001--100.0--nan--0.0--nan--0.0--nan--0.0--nan--0.0--aqueous carbonation--batch--0.3--initial pressure--2.0--constant temperature--140.0--100.0--0.0--0.0--0.0--nan--nan--450.0--manometric analysis,,5,0,0,0,batch,initial pressure,2,constant temperature,140,100,0,0,0,450,0.375,manometric analysis,,,,4.4,4.3,1.7,1.2,19.2,42.8,1.9,1.5,16.4,9.1,8.206864672861979,84.6,15.399999999999999,0,2.1,0,0,0.7,0,0,0,0,0,0,1.4,0,1.2,0,0,1.8,0,1.4,0,0,3.5,0,3.3,0,0,0,0.036364982
slurry--5.0--ji2019-bd0001--100.0--nan--0.0--nan--0.0--nan--0.0--nan--0.0--aqueous carbonation--batch--0.3--initial pressure--2.0--constant temperature--140.0--100.0--0.0--0.0--0.0--nan--nan--450.0--manometric analysis,,5,0,0,0,batch,initial pressure,2,constant temperature,140,100,0,0,0,450,0.4375,manometric analysis,,,,4.4,4.3,1.7,1.2,19.2,42.8,1.9,1.5,16.4,9.1,8.206864672861979,84.6,15.399999999999999,0,2.1,0,0,0.7,0,0,0,0,0,0,1.4,0,1.2,0,0,1.8,0,1.4,0,0,3.5,0,3.3,0,0,0,0.037451990622536915
slurry--5.0--ji2019-bd0001--100.0--nan--0.0--nan--0.0--nan--0.0--nan--0.0--aqueous carbonation--batch--0.3--initial pressure--2.0--constant temperature--140.0--100.0--0.0--0.0--0.0--nan--nan--450.0--manometric analysis,,5,0,0,0,batch,initial pressure,2,constant temperature,140,100,0,0,0,450,0.5,manometric analysis,,,,4.4,4.3,1.7,1.2,19.2,42.8,1.9,1.5,16.4,9.1,8.206864672861979,84.6,15.399999999999999,0,2.1,0,0,0.7,0,0,0,0,0,0,1.4,0,1.2,0,0,1.8,0,1.4,0,0,3.5,0,3.3,0,0,0,0.037492237
slurry--5.0--ji2019-bd0001--100.0--nan--0.0--nan--0.0--nan--0.0--nan--0.0--aqueous carbonation--batch--0.3--initial pressure--2.0--constant temperature--140.0--100.0--0.0--0.0--0.0--nan--nan--450.0--manometric analysis,,5,0,0,0,batch,initial pressure,2,constant temperature,140,100,0,0,0,450,0.5625,manometric analysis,,,,4.4,4.3,1.7,1.2,19.2,42.8,1.9,1.5,16.4,9.1,8.206864672861979,84.6,15.399999999999999,0,2.1,0,0,0.7,0,0,0,0,0,0,1.4,0,1.2,0,0,1.8,0,1.4,0,0,3.5,0,3.3,0,0,0,0.04000712
slurry--5.0--ji2019-bd0001--100.0--nan--0.0--nan--0.0--nan--0.0--nan--0.0--aqueous carbonation--batch--0.3--initial pressure--2.0--constant temperature--140.0--100.0--0.0--0.0--0.0--nan--nan--450.0--manometric analysis,,5,0,0,0,batch,initial pressure,2,constant temperature,140,100,0,0,0,450,0.625,manometric analysis,,,,4.4,4.3,1.7,1.2,19.2,42.8,1.9,1.5,16.4,9.1,8.206864672861979,84.6,15.399999999999999,0,2.1,0,0,0.7,0,0,0,0,0,0,1.4,0,1.2,0,0,1.8,0,1.4,0,0,3.5,0,3.3,0,0,0,0.038713985
slurry--5.0--ji2019-bd0001--100.0--nan--0.0--nan--0.0--nan--0.0--nan--0.0--aqueous carbonation--batch--0.3--initial pressure--2.0--constant temperature--140.0--100.0--0.0--0.0--0.0--nan--nan--450.0--manometric analysis,,5,0,0,0,batch,initial pressure,2,constant temperature,140,100,0,0,0,450,0.6875,manometric analysis,,,,4.4,4.3,1.7,1.2,19.2,42.8,1.9,1.5,16.4,9.1,8.206864672861979,84.6,15.399999999999999,0,2.1,0,0,0.7,0,0,0,0,0,0,1.4,0,1.2,0,0,1.8,0,1.4,0,0,3.5,0,3.3,0,0,0,0.039719073519898555
slurry--5.0--ji2019-bd0001--100.0--nan--0.0--nan--0.0--nan--0.0--nan--0.0--aqueous carbonation--batch--0.3--initial pressure--2.0--constant temperature--140.0--100.0--0.0--0.0--0.0--nan--nan--450.0--manometric analysis,,5,0,0,0,batch,initial pressure,2,constant temperature,140,100,0,0,0,450,0.75,manometric analysis,,,,4.4,4.3,1.7,1.2,19.2,42.8,1.9,1.5,16.4,9.1,8.206864672861979,84.6,15.399999999999999,0,2.1,0,0,0.7,0,0,0,0,0,0,1.4,0,1.2,0,0,1.8,0,1.4,0,0,3.5,0,3.3,0,0,0,0.041285068
slurry--5.0--ji2019-bd0001--100.0--nan--0.0--nan--0.0--nan--0.0--nan--0.0--aqueous carbonation--batch--0.3--initial pressure--2.0--constant temperature--140.0--100.0--0.0--0.0--0.0--nan--nan--450.0--manometric analysis,,5,0,0,0,batch,initial pressure,2,constant temperature,140,100,0,0,0,450,0.8125,manometric analysis,,,,4.4,4.3,1.7,1.2,19.2,42.8,1.9,1.5,16.4,9.1,8.206864672861979,84.6,15.399999999999999,0,2.1,0,0,0.7,0,0,0,0,0,0,1.4,0,1.2,0,0,1.8,0,1.4,0,0,3.5,0,3.3,0,0,0,0.039356558
slurry--5.0--ji2019-bd0001--100.0--nan--0.0--nan--0.0--nan--0.0--nan--0.0--aqueous carbonation--batch--0.3--initial pressure--2.0--constant temperature--140.0--100.0--0.0--0.0--0.0--nan--nan--450.0--manometric analysis,,5,0,0,0,batch,initial pressure,2,constant temperature,140,100,0,0,0,450,0.875,manometric analysis,,,,4.4,4.3,1.7,1.2,19.2,42.8,1.9,1.5,16.4,9.1,8.206864672861979,84.6,15.399999999999999,0,2.1,0,0,0.7,0,0,0,0,0,0,1.4,0,1.2,0,0,1.8,0,1.4,0,0,3.5,0,3.3,0,0,0,0.042637876475422096
slurry--5.0--ji2019-bd0001--100.0--nan--0.0--nan--0.0--nan--0.0--nan--0.0--aqueous carbonation--batch--0.3--initial pressure--2.0--constant temperature--140.0--100.0--0.0--0.0--0.0--nan--nan--450.0--manometric analysis,,5,0,0,0,batch,initial pressure,2,constant temperature,140,100,0,0,0,450,0.9375,manometric analysis,,,,4.4,4.3,1.7,1.2,19.2,42.8,1.9,1.5,16.4,9.1,8.206864672861979,84.6,15.399999999999999,0,2.1,0,0,0.7,0,0,0,0,0,0,1.4,0,1.2,0,0,1.8,0,1.4,0,0,3.5,0,3.3,0,0,0,0.039157393
slurry--5.0--ji2019-bd0001--100.0--nan--0.0--nan--0.0--nan--0.0--nan--0.0--aqueous carbonation--batch--0.3--initial pressure--2.0--constant temperature--140.0--100.0--0.0--0.0--0.0--nan--nan--450.0--manometric analysis,,5,0,0,0,batch,initial pressure,2,constant temperature,140,100,0,0,0,450,1,manometric analysis,,,,4.4,4.3,1.7,1.2,19.2,42.8,1.9,1.5,16.4,9.1,8.206864672861979,84.6,15.399999999999999,0,2.1,0,0,0.7,0,0,0,0,0,0,1.4,0,1.2,0,0,1.8,0,1.4,0,0,3.5,0,3.3,0,0,0,0.043478483
slurry--5.0--ji2019-bd0001--100.0--nan--0.0--nan--0.0--nan--0.0--nan--0.0--aqueous carbonation--batch--0.3--initial pressure--2.0--constant temperature--140.0--100.0--0.0--0.0--0.0--nan--nan--450.0--manometric analysis,,5,0,0,0,batch,initial pressure,2,constant temperature,140,100,0,0,0,450,1.0625,manometric analysis,,,,4.4,4.3,1.7,1.2,19.2,42.8,1.9,1.5,16.4,9.1,8.206864672861979,84.6,15.399999999999999,0,2.1,0,0,0.7,0,0,0,0,0,0,1.4,0,1.2,0,0,1.8,0,1.4,0,0,3.5,0,3.3,0,0,0,0.041276827423556546
slurry--5.0--ji2019-bd0001--100.0--nan--0.0--nan--0.0--nan--0.0--nan--0.0--aqueous carbonation--batch--0.3--initial pressure--2.0--constant temperature--140.0--100.0--0.0--0.0--0.0--nan--nan--450.0--manometric analysis,,5,0,0,0,batch,initial pressure,2,constant temperature,140,100,0,0,0,450,1.125,manometric analysis,,,,4.4,4.3,1.7,1.2,19.2,42.8,1.9,1.5,16.4,9.1,8.206864672861979,84.6,15.399999999999999,0,2.1,0,0,0.7,0,0,0,0,0,0,1.4,0,1.2,0,0,1.8,0,1.4,0,0,3.5,0,3.3,0,0,0,0.041753172
slurry--5.0--ji2019-bd0001--100.0--nan--0.0--nan--0.0--nan--0.0--nan--0.0--aqueous carbonation--batch--0.3--initial pressure--2.0--constant temperature--140.0--100.0--0.0--0.0--0.0--nan--nan--450.0--manometric analysis,,5,0,0,0,batch,initial pressure,2,constant temperature,140,100,0,0,0,450,1.1875,manometric analysis,,,,4.4,4.3,1.7,1.2,19.2,42.8,1.9,1.5,16.4,9.1,8.206864672861979,84.6,15.399999999999999,0,2.1,0,0,0.7,0,0,0,0,0,0,1.4,0,1.2,0,0,1.8,0,1.4,0,0,3.5,0,3.3,0,0,0,0.039922702536198375
slurry--5.0--ji2019-bd0001--100.0--nan--0.0--nan--0.0--nan--0.0--nan--0.0--aqueous carbonation--batch--0.3--initial pressure--2.0--constant temperature--140.0--100.0--0.0--0.0--0.0--nan--nan--450.0--manometric analysis,,5,0,0,0,batch,initial pressure,2,constant temperature,140,100,0,0,0,450,1.25,manometric analysis,,,,4.4,4.3,1.7,1.2,19.2,42.8,1.9,1.5,16.4,9.1,8.206864672861979,84.6,15.399999999999999,0,2.1,0,0,0.7,0,0,0,0,0,0,1.4,0,1.2,0,0,1.8,0,1.4,0,0,3.5,0,3.3,0,0,0,0.042056827
slurry--5.0--ji2019-bd0001--100.0--nan--0.0--nan--0.0--nan--0.0--nan--0.0--aqueous carbonation--batch--0.3--initial pressure--2.0--constant temperature--140.0--100.0--0.0--0.0--0.0--nan--nan--450.0--manometric analysis,,5,0,0,0,batch,initial pressure,2,constant temperature,140,100,0,0,0,450,1.3125,manometric analysis,,,,4.4,4.3,1.7,1.2,19.2,42.8,1.9,1.5,16.4,9.1,8.206864672861979,84.6,15.399999999999999,0,2.1,0,0,0.7,0,0,0,0,0,0,1.4,0,1.2,0,0,1.8,0,1.4,0,0,3.5,0,3.3,0,0,0,0.041560820433592736
slurry--5.0--ji2019-bd0001--100.0--nan--0.0--nan--0.0--nan--0.0--nan--0.0--aqueous carbonation--batch--0.3--initial pressure--2.0--constant temperature--140.0--100.0--0.0--0.0--0.0--nan--nan--450.0--manometric analysis,,5,0,0,0,batch,initial pressure,2,constant temperature,140,100,0,0,0,450,1.375,manometric analysis,,,,4.4,4.3,1.7,1.2,19.2,42.8,1.9,1.5,16.4,9.1,8.206864672861979,84.6,15.399999999999999,0,2.1,0,0,0.7,0,0,0,0,0,0,1.4,0,1.2,0,0,1.8,0,1.4,0,0,3.5,0,3.3,0,0,0,0.042383194
slurry--5.0--ji2019-bd0001--100.0--nan--0.0--nan--0.0--nan--0.0--nan--0.0--aqueous carbonation--batch--0.3--initial pressure--2.0--constant temperature--140.0--100.0--0.0--0.0--0.0--nan--nan--450.0--manometric analysis,,5,0,0,0,batch,initial pressure,2,constant temperature,140,100,0,0,0,450,1.4375,manometric analysis,,,,4.4,4.3,1.7,1.2,19.2,42.8,1.9,1.5,16.4,9.1,8.206864672861979,84.6,15.399999999999999,0,2.1,0,0,0.7,0,0,0,0,0,0,1.4,0,1.2,0,0,1.8,0,1.4,0,0,3.5,0,3.3,0,0,0,0.043252902
slurry--5.0--ji2019-bd0001--100.0--nan--0.0--nan--0.0--nan--0.0--nan--0.0--aqueous carbonation--batch--0.3--initial pressure--2.0--constant temperature--140.0--100.0--0.0--0.0--0.0--nan--nan--450.0--manometric analysis,,5,0,0,0,batch,initial pressure,2,constant temperature,140,100,0,0,0,450,1.5,manometric analysis,,,,4.4,4.3,1.7,1.2,19.2,42.8,1.9,1.5,16.4,9.1,8.206864672861979,84.6,15.399999999999999,0,2.1,0,0,0.7,0,0,0,0,0,0,1.4,0,1.2,0,0,1.8,0,1.4,0,0,3.5,0,3.3,0,0,0,0.044952022
slurry--5.0--ji2019-bd0001--100.0--nan--0.0--nan--0.0--nan--0.0--nan--0.0--aqueous carbonation--batch--0.3--initial pressure--2.0--constant temperature--140.0--100.0--0.0--0.0--0.0--nan--nan--450.0--manometric analysis,,5,0,0,0,batch,initial pressure,2,constant temperature,140,100,0,0,0,450,1.5625,manometric analysis,,,,4.4,4.3,1.7,1.2,19.2,42.8,1.9,1.5,16.4,9.1,8.206864672861979,84.6,15.399999999999999,0,2.1,0,0,0.7,0,0,0,0,0,0,1.4,0,1.2,0,0,1.8,0,1.4,0,0,3.5,0,3.3,0,0,0,0.044188735
slurry--5.0--ji2019-bd0001--100.0--nan--0.0--nan--0.0--nan--0.0--nan--0.0--aqueous carbonation--batch--0.3--initial pressure--2.0--constant temperature--140.0--100.0--0.0--0.0--0.0--nan--nan--450.0--manometric analysis,,5,0,0,0,batch,initial pressure,2,constant temperature,140,100,0,0,0,450,1.625,manometric analysis,,,,4.4,4.3,1.7,1.2,19.2,42.8,1.9,1.5,16.4,9.1,8.206864672861979,84.6,15.399999999999999,0,2.1,0,0,0.7,0,0,0,0,0,0,1.4,0,1.2,0,0,1.8,0,1.4,0,0,3.5,0,3.3,0,0,0,0.044550592
slurry--5.0--ji2019-bd0001--100.0--nan--0.0--nan--0.0--nan--0.0--nan--0.0--aqueous carbonation--batch--0.3--initial pressure--2.0--constant temperature--140.0--100.0--0.0--0.0--0.0--nan--nan--450.0--manometric analysis,,5,0,0,0,batch,initial pressure,2,constant temperature,140,100,0,0,0,450,1.6875,manometric analysis,,,,4.4,4.3,1.7,1.2,19.2,42.8,1.9,1.5,16.4,9.1,8.206864672861979,84.6,15.399999999999999,0,2.1,0,0,0.7,0,0,0,0,0,0,1.4,0,1.2,0,0,1.8,0,1.4,0,0,3.5,0,3.3,0,0,0,0.042874237
slurry--5.0--ji2019-bd0001--100.0--nan--0.0--nan--0.0--nan--0.0--nan--0.0--aqueous carbonation--batch--0.3--initial pressure--2.0--constant temperature--140.0--100.0--0.0--0.0--0.0--nan--nan--450.0--manometric analysis,,5,0,0,0,batch,initial pressure,2,constant temperature,140,100,0,0,0,450,1.75,manometric analysis,,,,4.4,4.3,1.7,1.2,19.2,42.8,1.9,1.5,16.4,9.1,8.206864672861979,84.6,15.399999999999999,0,2.1,0,0,0.7,0,0,0,0,0,0,1.4,0,1.2,0,0,1.8,0,1.4,0,0,3.5,0,3.3,0,0,0,0.043370344960523256
slurry--5.0--ji2019-bd0001--100.0--nan--0.0--nan--0.0--nan--0.0--nan--0.0--aqueous carbonation--batch--0.3--initial pressure--2.0--constant temperature--140.0--100.0--0.0--0.0--0.0--nan--nan--450.0--manometric analysis,,5,0,0,0,batch,initial pressure,2,constant temperature,140,100,0,0,0,450,1.8125,manometric analysis,,,,4.4,4.3,1.7,1.2,19.2,42.8,1.9,1.5,16.4,9.1,8.206864672861979,84.6,15.399999999999999,0,2.1,0,0,0.7,0,0,0,0,0,0,1.4,0,1.2,0,0,1.8,0,1.4,0,0,3.5,0,3.3,0,0,0,0.047225889735533516
slurry--5.0--ji2019-bd0001--100.0--nan--0.0--nan--0.0--nan--0.0--nan--0.0--aqueous carbonation--batch--0.3--initial pressure--2.0--constant temperature--140.0--100.0--0.0--0.0--0.0--nan--nan--450.0--manometric analysis,,5,0,0,0,batch,initial pressure,2,constant temperature,140,100,0,0,0,450,1.875,manometric analysis,,,,4.4,4.3,1.7,1.2,19.2,42.8,1.9,1.5,16.4,9.1,8.206864672861979,84.6,15.399999999999999,0,2.1,0,0,0.7,0,0,0,0,0,0,1.4,0,1.2,0,0,1.8,0,1.4,0,0,3.5,0,3.3,0,0,0,0.043962941210617223
slurry--5.0--ji2019-bd0001--100.0--nan--0.0--nan--0.0--nan--0.0--nan--0.0--aqueous carbonation--batch--0.3--initial pressure--2.0--constant temperature--140.0--100.0--0.0--0.0--0.0--nan--nan--450.0--manometric analysis,,5,0,0,0,batch,initial pressure,2,constant temperature,140,100,0,0,0,450,1.9375,manometric analysis,,,,4.4,4.3,1.7,1.2,19.2,42.8,1.9,1.5,16.4,9.1,8.206864672861979,84.6,15.399999999999999,0,2.1,0,0,0.7,0,0,0,0,0,0,1.4,0,1.2,0,0,1.8,0,1.4,0,0,3.5,0,3.3,0,0,0,0.047443445
slurry--5.0--ji2019-bd0001--100.0--nan--0.0--nan--0.0--nan--0.0--nan--0.0--aqueous carbonation--batch--0.3--initial pressure--2.0--constant temperature--140.0--100.0--0.0--0.0--0.0--nan--nan--450.0--manometric analysis,,5,0,0,0,batch,initial pressure,2,constant temperature,140,100,0,0,0,450,2,manometric analysis,,,,4.4,4.3,1.7,1.2,19.2,42.8,1.9,1.5,16.4,9.1,8.206864672861979,84.6,15.399999999999999,0,2.1,0,0,0.7,0,0,0,0,0,0,1.4,0,1.2,0,0,1.8,0,1.4,0,0,3.5,0,3.3,0,0,0,0.045015795
slurry--5.0--ji2019-bd0001--100.0--nan--0.0--nan--0.0--nan--0.0--nan--0.0--aqueous carbonation--batch--0.3--initial pressure--2.0--constant temperature--180.0--100.0--0.0--0.0--0.0--nan--nan--450.0--manometric analysis,,5,0,0,0,batch,initial pressure,2,constant temperature,180,100,0,0,0,450,0,manometric analysis,,,,4.4,4.3,1.7,1.2,19.2,42.8,1.9,1.5,16.4,9.1,8.206864672861979,84.6,15.399999999999999,0,2.1,0,0,0.7,0,0,0,0,0,0,1.4,0,1.2,0,0,1.8,0,1.4,0,0,3.5,0,3.3,0,0,0,0
slurry--5.0--ji2019-bd0001--100.0--nan--0.0--nan--0.0--nan--0.0--nan--0.0--aqueous carbonation--batch--0.3--initial pressure--2.0--constant temperature--180.0--100.0--0.0--0.0--0.0--nan--nan--450.0--manometric analysis,,5,0,0,0,batch,initial pressure,2,constant temperature,180,100,0,0,0,450,0.0625,manometric analysis,,,,4.4,4.3,1.7,1.2,19.2,42.8,1.9,1.5,16.4,9.1,8.206864672861979,84.6,15.399999999999999,0,2.1,0,0,0.7,0,0,0,0,0,0,1.4,0,1.2,0,0,1.8,0,1.4,0,0,3.5,0,3.3,0,0,0,0.035297911
slurry--5.0--ji2019-bd0001--100.0--nan--0.0--nan--0.0--nan--0.0--nan--0.0--aqueous carbonation--batch--0.3--initial pressure--2.0--constant temperature--180.0--100.0--0.0--0.0--0.0--nan--nan--450.0--manometric analysis,,5,0,0,0,batch,initial pressure,2,constant temperature,180,100,0,0,0,450,0.125,manometric analysis,,,,4.4,4.3,1.7,1.2,19.2,42.8,1.9,1.5,16.4,9.1,8.206864672861979,84.6,15.399999999999999,0,2.1,0,0,0.7,0,0,0,0,0,0,1.4,0,1.2,0,0,1.8,0,1.4,0,0,3.5,0,3.3,0,0,0,0.046544502
slurry--5.0--ji2019-bd0001--100.0--nan--0.0--nan--0.0--nan--0.0--nan--0.0--aqueous carbonation--batch--0.3--initial pressure--2.0--constant temperature--180.0--100.0--0.0--0.0--0.0--nan--nan--450.0--manometric analysis,,5,0,0,0,batch,initial pressure,2,constant temperature,180,100,0,0,0,450,0.1875,manometric analysis,,,,4.4,4.3,1.7,1.2,19.2,42.8,1.9,1.5,16.4,9.1,8.206864672861979,84.6,15.399999999999999,0,2.1,0,0,0.7,0,0,0,0,0,0,1.4,0,1.2,0,0,1.8,0,1.4,0,0,3.5,0,3.3,0,0,0,0.049213465164468354
slurry--5.0--ji2019-bd0001--100.0--nan--0.0--nan--0.0--nan--0.0--nan--0.0--aqueous carbonation--batch--0.3--initial pressure--2.0--constant temperature--180.0--100.0--0.0--0.0--0.0--nan--nan--450.0--manometric analysis,,5,0,0,0,batch,initial pressure,2,constant temperature,180,100,0,0,0,450,0.25,manometric analysis,,,,4.4,4.3,1.7,1.2,19.2,42.8,1.9,1.5,16.4,9.1,8.206864672861979,84.6,15.399999999999999,0,2.1,0,0,0.7,0,0,0,0,0,0,1.4,0,1.2,0,0,1.8,0,1.4,0,0,3.5,0,3.3,0,0,0,0.050259945449014645
slurry--5.0--ji2019-bd0001--100.0--nan--0.0--nan--0.0--nan--0.0--nan--0.0--aqueous carbonation--batch--0.3--initial pressure--2.0--constant temperature--180.0--100.0--0.0--0.0--0.0--nan--nan--450.0--manometric analysis,,5,0,0,0,batch,initial pressure,2,constant temperature,180,100,0,0,0,450,0.3125,manometric analysis,,,,4.4,4.3,1.7,1.2,19.2,42.8,1.9,1.5,16.4,9.1,8.206864672861979,84.6,15.399999999999999,0,2.1,0,0,0.7,0,0,0,0,0,0,1.4,0,1.2,0,0,1.8,0,1.4,0,0,3.5,0,3.3,0,0,0,0.05098688
slurry--5.0--ji2019-bd0001--100.0--nan--0.0--nan--0.0--nan--0.0--nan--0.0--aqueous carbonation--batch--0.3--initial pressure--2.0--constant temperature--180.0--100.0--0.0--0.0--0.0--nan--nan--450.0--manometric analysis,,5,0,0,0,batch,initial pressure,2,constant temperature,180,100,0,0,0,450,0.375,manometric analysis,,,,4.4,4.3,1.7,1.2,19.2,42.8,1.9,1.5,16.4,9.1,8.206864672861979,84.6,15.399999999999999,0,2.1,0,0,0.7,0,0,0,0,0,0,1.4,0,1.2,0,0,1.8,0,1.4,0,0,3.5,0,3.3,0,0,0,0.051480577
slurry--5.0--ji2019-bd0001--100.0--nan--0.0--nan--0.0--nan--0.0--nan--0.0--aqueous carbonation--batch--0.3--initial pressure--2.0--constant temperature--180.0--100.0--0.0--0.0--0.0--nan--nan--450.0--manometric analysis,,5,0,0,0,batch,initial pressure,2,constant temperature,180,100,0,0,0,450,0.4375,manometric analysis,,,,4.4,4.3,1.7,1.2,19.2,42.8,1.9,1.5,16.4,9.1,8.206864672861979,84.6,15.399999999999999,0,2.1,0,0,0.7,0,0,0,0,0,0,1.4,0,1.2,0,0,1.8,0,1.4,0,0,3.5,0,3.3,0,0,0,0.052013828
slurry--5.0--ji2019-bd0001--100.0--nan--0.0--nan--0.0--nan--0.0--nan--0.0--aqueous carbonation--batch--0.3--initial pressure--2.0--constant temperature--180.0--100.0--0.0--0.0--0.0--nan--nan--450.0--manometric analysis,,5,0,0,0,batch,initial pressure,2,constant temperature,180,100,0,0,0,450,0.5,manometric analysis,,,,4.4,4.3,1.7,1.2,19.2,42.8,1.9,1.5,16.4,9.1,8.206864672861979,84.6,15.399999999999999,0,2.1,0,0,0.7,0,0,0,0,0,0,1.4,0,1.2,0,0,1.8,0,1.4,0,0,3.5,0,3.3,0,0,0,0.051261174488939944
slurry--5.0--ji2019-bd0001--100.0--nan--0.0--nan--0.0--nan--0.0--nan--0.0--aqueous carbonation--batch--0.3--initial pressure--2.0--constant temperature--180.0--100.0--0.0--0.0--0.0--nan--nan--450.0--manometric analysis,,5,0,0,0,batch,initial pressure,2,constant temperature,180,100,0,0,0,450,0.5625,manometric analysis,,,,4.4,4.3,1.7,1.2,19.2,42.8,1.9,1.5,16.4,9.1,8.206864672861979,84.6,15.399999999999999,0,2.1,0,0,0.7,0,0,0,0,0,0,1.4,0,1.2,0,0,1.8,0,1.4,0,0,3.5,0,3.3,0,0,0,0.051801559856679114
slurry--5.0--ji2019-bd0001--100.0--nan--0.0--nan--0.0--nan--0.0--nan--0.0--aqueous carbonation--batch--0.3--initial pressure--2.0--constant temperature--180.0--100.0--0.0--0.0--0.0--nan--nan--450.0--manometric analysis,,5,0,0,0,batch,initial pressure,2,constant temperature,180,100,0,0,0,450,0.625,manometric analysis,,,,4.4,4.3,1.7,1.2,19.2,42.8,1.9,1.5,16.4,9.1,8.206864672861979,84.6,15.399999999999999,0,2.1,0,0,0.7,0,0,0,0,0,0,1.4,0,1.2,0,0,1.8,0,1.4,0,0,3.5,0,3.3,0,0,0,0.052689788543497276
slurry--5.0--ji2019-bd0001--100.0--nan--0.0--nan--0.0--nan--0.0--nan--0.0--aqueous carbonation--batch--0.3--initial pressure--2.0--constant temperature--180.0--100.0--0.0--0.0--0.0--nan--nan--450.0--manometric analysis,,5,0,0,0,batch,initial pressure,2,constant temperature,180,100,0,0,0,450,0.6875,manometric analysis,,,,4.4,4.3,1.7,1.2,19.2,42.8,1.9,1.5,16.4,9.1,8.206864672861979,84.6,15.399999999999999,0,2.1,0,0,0.7,0,0,0,0,0,0,1.4,0,1.2,0,0,1.8,0,1.4,0,0,3.5,0,3.3,0,0,0,0.051597946
slurry--5.0--ji2019-bd0001--100.0--nan--0.0--nan--0.0--nan--0.0--nan--0.0--aqueous carbonation--batch--0.3--initial pressure--2.0--constant temperature--180.0--100.0--0.0--0.0--0.0--nan--nan--450.0--manometric analysis,,5,0,0,0,batch,initial pressure,2,constant temperature,180,100,0,0,0,450,0.75,manometric analysis,,,,4.4,4.3,1.7,1.2,19.2,42.8,1.9,1.5,16.4,9.1,8.206864672861979,84.6,15.399999999999999,0,2.1,0,0,0.7,0,0,0,0,0,0,1.4,0,1.2,0,0,1.8,0,1.4,0,0,3.5,0,3.3,0,0,0,0.051537653900415197
slurry--5.0--ji2019-bd0001--100.0--nan--0.0--nan--0.0--nan--0.0--nan--0.0--aqueous carbonation--batch--0.3--initial pressure--2.0--constant temperature--180.0--100.0--0.0--0.0--0.0--nan--nan--450.0--manometric analysis,,5,0,0,0,batch,initial pressure,2,constant temperature,180,100,0,0,0,450,0.8125,manometric analysis,,,,4.4,4.3,1.7,1.2,19.2,42.8,1.9,1.5,16.4,9.1,8.206864672861979,84.6,15.399999999999999,0,2.1,0,0,0.7,0,0,0,0,0,0,1.4,0,1.2,0,0,1.8,0,1.4,0,0,3.5,0,3.3,0,0,0,0.049946656
slurry--5.0--ji2019-bd0001--100.0--nan--0.0--nan--0.0--nan--0.0--nan--0.0--aqueous carbonation--batch--0.3--initial pressure--2.0--constant temperature--180.0--100.0--0.0--0.0--0.0--nan--nan--450.0--manometric analysis,,5,0,0,0,batch,initial pressure,2,constant temperature,180,100,0,0,0,450,0.875,manometric analysis,,,,4.4,4.3,1.7,1.2,19.2,42.8,1.9,1.5,16.4,9.1,8.206864672861979,84.6,15.399999999999999,0,2.1,0,0,0.7,0,0,0,0,0,0,1.4,0,1.2,0,0,1.8,0,1.4,0,0,3.5,0,3.3,0,0,0,0.048980316
slurry--5.0--ji2019-bd0001--100.0--nan--0.0--nan--0.0--nan--0.0--nan--0.0--aqueous carbonation--batch--0.3--initial pressure--2.0--constant temperature--180.0--100.0--0.0--0.0--0.0--nan--nan--450.0--manometric analysis,,5,0,0,0,batch,initial pressure,2,constant temperature,180,100,0,0,0,450,0.9375,manometric analysis,,,,4.4,4.3,1.7,1.2,19.2,42.8,1.9,1.5,16.4,9.1,8.206864672861979,84.6,15.399999999999999,0,2.1,0,0,0.7,0,0,0,0,0,0,1.4,0,1.2,0,0,1.8,0,1.4,0,0,3.5,0,3.3,0,0,0,0.051604466
slurry--5.0--ji2019-bd0001--100.0--nan--0.0--nan--0.0--nan--0.0--nan--0.0--aqueous carbonation--batch--0.3--initial pressure--2.0--constant temperature--180.0--100.0--0.0--0.0--0.0--nan--nan--450.0--manometric analysis,,5,0,0,0,batch,initial pressure,2,constant temperature,180,100,0,0,0,450,1,manometric analysis,,,,4.4,4.3,1.7,1.2,19.2,42.8,1.9,1.5,16.4,9.1,8.206864672861979,84.6,15.399999999999999,0,2.1,0,0,0.7,0,0,0,0,0,0,1.4,0,1.2,0,0,1.8,0,1.4,0,0,3.5,0,3.3,0,0,0,0.051184483
slurry--5.0--ji2019-bd0001--100.0--nan--0.0--nan--0.0--nan--0.0--nan--0.0--aqueous carbonation--batch--0.3--initial pressure--2.0--constant temperature--180.0--100.0--0.0--0.0--0.0--nan--nan--450.0--manometric analysis,,5,0,0,0,batch,initial pressure,2,constant temperature,180,100,0,0,0,450,1.0625,manometric analysis,,,,4.4,4.3,1.7,1.2,19.2,42.8,1.9,1.5,16.4,9.1,8.206864672861979,84.6,15.399999999999999,0,2.1,0,0,0.7,0,0,0,0,0,0,1.4,0,1.2,0,0,1.8,0,1.4,0,0,3.5,0,3.3,0,0,0,0.050819466
slurry--5.0--ji2019-bd0001--100.0--nan--0.0--nan--0.0--nan--0.0--nan--0.0--aqueous carbonation--batch--0.3--initial pressure--2.0--constant temperature--180.0--100.0--0.0--0.0--0.0--nan--nan--450.0--manometric analysis,,5,0,0,0,batch,initial pressure,2,constant temperature,180,100,0,0,0,450,1.125,manometric analysis,,,,4.4,4.3,1.7,1.2,19.2,42.8,1.9,1.5,16.4,9.1,8.206864672861979,84.6,15.399999999999999,0,2.1,0,0,0.7,0,0,0,0,0,0,1.4,0,1.2,0,0,1.8,0,1.4,0,0,3.5,0,3.3,0,0,0,0.051478575
slurry--5.0--ji2019-bd0001--100.0--nan--0.0--nan--0.0--nan--0.0--nan--0.0--aqueous carbonation--batch--0.3--initial pressure--2.0--constant temperature--180.0--100.0--0.0--0.0--0.0--nan--nan--450.0--manometric analysis,,5,0,0,0,batch,initial pressure,2,constant temperature,180,100,0,0,0,450,1.1875,manometric analysis,,,,4.4,4.3,1.7,1.2,19.2,42.8,1.9,1.5,16.4,9.1,8.206864672861979,84.6,15.399999999999999,0,2.1,0,0,0.7,0,0,0,0,0,0,1.4,0,1.2,0,0,1.8,0,1.4,0,0,3.5,0,3.3,0,0,0,0.051214402
slurry--5.0--ji2019-bd0001--100.0--nan--0.0--nan--0.0--nan--0.0--nan--0.0--aqueous carbonation--batch--0.3--initial pressure--2.0--constant temperature--180.0--100.0--0.0--0.0--0.0--nan--nan--450.0--manometric analysis,,5,0,0,0,batch,initial pressure,2,constant temperature,180,100,0,0,0,450,1.25,manometric analysis,,,,4.4,4.3,1.7,1.2,19.2,42.8,1.9,1.5,16.4,9.1,8.206864672861979,84.6,15.399999999999999,0,2.1,0,0,0.7,0,0,0,0,0,0,1.4,0,1.2,0,0,1.8,0,1.4,0,0,3.5,0,3.3,0,0,0,0.052247146
slurry--5.0--ji2019-bd0001--100.0--nan--0.0--nan--0.0--nan--0.0--nan--0.0--aqueous carbonation--batch--0.3--initial pressure--2.0--constant temperature--180.0--100.0--0.0--0.0--0.0--nan--nan--450.0--manometric analysis,,5,0,0,0,batch,initial pressure,2,constant temperature,180,100,0,0,0,450,1.3125,manometric analysis,,,,4.4,4.3,1.7,1.2,19.2,42.8,1.9,1.5,16.4,9.1,8.206864672861979,84.6,15.399999999999999,0,2.1,0,0,0.7,0,0,0,0,0,0,1.4,0,1.2,0,0,1.8,0,1.4,0,0,3.5,0,3.3,0,0,0,0.05134175
slurry--5.0--ji2019-bd0001--100.0--nan--0.0--nan--0.0--nan--0.0--nan--0.0--aqueous carbonation--batch--0.3--initial pressure--2.0--constant temperature--180.0--100.0--0.0--0.0--0.0--nan--nan--450.0--manometric analysis,,5,0,0,0,batch,initial pressure,2,constant temperature,180,100,0,0,0,450,1.375,manometric analysis,,,,4.4,4.3,1.7,1.2,19.2,42.8,1.9,1.5,16.4,9.1,8.206864672861979,84.6,15.399999999999999,0,2.1,0,0,0.7,0,0,0,0,0,0,1.4,0,1.2,0,0,1.8,0,1.4,0,0,3.5,0,3.3,0,0,0,0.050617695
slurry--5.0--ji2019-bd0001--100.0--nan--0.0--nan--0.0--nan--0.0--nan--0.0--aqueous carbonation--batch--0.3--initial pressure--2.0--constant temperature--180.0--100.0--0.0--0.0--0.0--nan--nan--450.0--manometric analysis,,5,0,0,0,batch,initial pressure,2,constant temperature,180,100,0,0,0,450,1.4375,manometric analysis,,,,4.4,4.3,1.7,1.2,19.2,42.8,1.9,1.5,16.4,9.1,8.206864672861979,84.6,15.399999999999999,0,2.1,0,0,0.7,0,0,0,0,0,0,1.4,0,1.2,0,0,1.8,0,1.4,0,0,3.5,0,3.3,0,0,0,0.052127534866735215
slurry--5.0--ji2019-bd0001--100.0--nan--0.0--nan--0.0--nan--0.0--nan--0.0--aqueous carbonation--batch--0.3--initial pressure--2.0--constant temperature--180.0--100.0--0.0--0.0--0.0--nan--nan--450.0--manometric analysis,,5,0,0,0,batch,initial pressure,2,constant temperature,180,100,0,0,0,450,1.5,manometric analysis,,,,4.4,4.3,1.7,1.2,19.2,42.8,1.9,1.5,16.4,9.1,8.206864672861979,84.6,15.399999999999999,0,2.1,0,0,0.7,0,0,0,0,0,0,1.4,0,1.2,0,0,1.8,0,1.4,0,0,3.5,0,3.3,0,0,0,0.051078178
slurry--5.0--ji2019-bd0001--100.0--nan--0.0--nan--0.0--nan--0.0--nan--0.0--aqueous carbonation--batch--0.3--initial pressure--2.0--constant temperature--180.0--100.0--0.0--0.0--0.0--nan--nan--450.0--manometric analysis,,5,0,0,0,batch,initial pressure,2,constant temperature,180,100,0,0,0,450,1.5625,manometric analysis,,,,4.4,4.3,1.7,1.2,19.2,42.8,1.9,1.5,16.4,9.1,8.206864672861979,84.6,15.399999999999999,0,2.1,0,0,0.7,0,0,0,0,0,0,1.4,0,1.2,0,0,1.8,0,1.4,0,0,3.5,0,3.3,0,0,0,0.051724558
slurry--5.0--ji2019-bd0001--100.0--nan--0.0--nan--0.0--nan--0.0--nan--0.0--aqueous carbonation--batch--0.3--initial pressure--2.0--constant temperature--180.0--100.0--0.0--0.0--0.0--nan--nan--450.0--manometric analysis,,5,0,0,0,batch,initial pressure,2,constant temperature,180,100,0,0,0,450,1.625,manometric analysis,,,,4.4,4.3,1.7,1.2,19.2,42.8,1.9,1.5,16.4,9.1,8.206864672861979,84.6,15.399999999999999,0,2.1,0,0,0.7,0,0,0,0,0,0,1.4,0,1.2,0,0,1.8,0,1.4,0,0,3.5,0,3.3,0,0,0,0.050851949034255314
slurry--5.0--ji2019-bd0001--100.0--nan--0.0--nan--0.0--nan--0.0--nan--0.0--aqueous carbonation--batch--0.3--initial pressure--2.0--constant temperature--180.0--100.0--0.0--0.0--0.0--nan--nan--450.0--manometric analysis,,5,0,0,0,batch,initial pressure,2,constant temperature,180,100,0,0,0,450,1.6875,manometric analysis,,,,4.4,4.3,1.7,1.2,19.2,42.8,1.9,1.5,16.4,9.1,8.206864672861979,84.6,15.399999999999999,0,2.1,0,0,0.7,0,0,0,0,0,0,1.4,0,1.2,0,0,1.8,0,1.4,0,0,3.5,0,3.3,0,0,0,0.050702089
slurry--5.0--ji2019-bd0001--100.0--nan--0.0--nan--0.0--nan--0.0--nan--0.0--aqueous carbonation--batch--0.3--initial pressure--2.0--constant temperature--180.0--100.0--0.0--0.0--0.0--nan--nan--450.0--manometric analysis,,5,0,0,0,batch,initial pressure,2,constant temperature,180,100,0,0,0,450,1.75,manometric analysis,,,,4.4,4.3,1.7,1.2,19.2,42.8,1.9,1.5,16.4,9.1,8.206864672861979,84.6,15.399999999999999,0,2.1,0,0,0.7,0,0,0,0,0,0,1.4,0,1.2,0,0,1.8,0,1.4,0,0,3.5,0,3.3,0,0,0,0.051340061
slurry--5.0--ji2019-bd0001--100.0--nan--0.0--nan--0.0--nan--0.0--nan--0.0--aqueous carbonation--batch--0.3--initial pressure--2.0--constant temperature--180.0--100.0--0.0--0.0--0.0--nan--nan--450.0--manometric analysis,,5,0,0,0,batch,initial pressure,2,constant temperature,180,100,0,0,0,450,1.8125,manometric analysis,,,,4.4,4.3,1.7,1.2,19.2,42.8,1.9,1.5,16.4,9.1,8.206864672861979,84.6,15.399999999999999,0,2.1,0,0,0.7,0,0,0,0,0,0,1.4,0,1.2,0,0,1.8,0,1.4,0,0,3.5,0,3.3,0,0,0,0.051278054
slurry--5.0--ji2019-bd0001--100.0--nan--0.0--nan--0.0--nan--0.0--nan--0.0--aqueous carbonation--batch--0.3--initial pressure--2.0--constant temperature--180.0--100.0--0.0--0.0--0.0--nan--nan--450.0--manometric analysis,,5,0,0,0,batch,initial pressure,2,constant temperature,180,100,0,0,0,450,1.875,manometric analysis,,,,4.4,4.3,1.7,1.2,19.2,42.8,1.9,1.5,16.4,9.1,8.206864672861979,84.6,15.399999999999999,0,2.1,0,0,0.7,0,0,0,0,0,0,1.4,0,1.2,0,0,1.8,0,1.4,0,0,3.5,0,3.3,0,0,0,0.051683959
slurry--5.0--ji2019-bd0001--100.0--nan--0.0--nan--0.0--nan--0.0--nan--0.0--aqueous carbonation--batch--0.3--initial pressure--2.0--constant temperature--180.0--100.0--0.0--0.0--0.0--nan--nan--450.0--manometric analysis,,5,0,0,0,batch,initial pressure,2,constant temperature,180,100,0,0,0,450,1.9375,manometric analysis,,,,4.4,4.3,1.7,1.2,19.2,42.8,1.9,1.5,16.4,9.1,8.206864672861979,84.6,15.399999999999999,0,2.1,0,0,0.7,0,0,0,0,0,0,1.4,0,1.2,0,0,1.8,0,1.4,0,0,3.5,0,3.3,0,0,0,0.051033402972577455
slurry--5.0--ji2019-bd0001--100.0--nan--0.0--nan--0.0--nan--0.0--nan--0.0--aqueous carbonation--batch--0.3--initial pressure--2.0--constant temperature--180.0--100.0--0.0--0.0--0.0--nan--nan--450.0--manometric analysis,,5,0,0,0,batch,initial pressure,2,constant temperature,180,100,0,0,0,450,2,manometric analysis,,,,4.4,4.3,1.7,1.2,19.2,42.8,1.9,1.5,16.4,9.1,8.206864672861979,84.6,15.399999999999999,0,2.1,0,0,0.7,0,0,0,0,0,0,1.4,0,1.2,0,0,1.8,0,1.4,0,0,3.5,0,3.3,0,0,0,0.049670780171210696
slurry--5.0--ji2019-bd0001--100.0--nan--0.0--nan--0.0--nan--0.0--nan--0.0--aqueous carbonation--batch--0.3--initial pressure--2.0--constant temperature--220.0--100.0--0.0--0.0--0.0--nan--nan--450.0--manometric analysis,,5,0,0,0,batch,initial pressure,2,constant temperature,220,100,0,0,0,450,0,manometric analysis,,,,4.4,4.3,1.7,1.2,19.2,42.8,1.9,1.5,16.4,9.1,8.206864672861979,84.6,15.399999999999999,0,2.1,0,0,0.7,0,0,0,0,0,0,1.4,0,1.2,0,0,1.8,0,1.4,0,0,3.5,0,3.3,0,0,0,0
