Repository: kycai/c3gb

# c3gb

**c3gb**, Gradient Boosting models for predicting the CO2 uptake of Coal ashes in Carbon mineralization, were developed in the research article: [AI-guided prediction and control of CO2 mineralization in coal ashes as carbon-efficient supplementary cementitious materials](). They are tree-based ensemble models. 

The models take the physicochemical properties of coal ashes, along with the process parameters related to reactant proportions and carbonation conditions as input features, while the output is CO2 uptake. The models can be used as a objective function to optimize the carbonation process for CO2 mineralization in coal ashes.

Kangyi Cai 2026 @ Missouri S&T

File: data/Xys_gt_augmented.csv (part 76 of 89)
Group id,Class id,Water-Solid ratio,Chemical admixture 1-content,Chemical admixture 2-content,Chemical admixture 3-content,Carbonation reactor operation mode,Carbonation pressure control type,Carbonation pressure,Carbonation temperature control type,Carbonation temperature,Carbonation gas 1-CO2,Carbonation gas 2-H2O vapor,Carbonation gas 3-N2,Carbonation gas flow rate,Carbonation stirring speed ,Carbonation duration,Method-CO2 uptake,Chemical admixture 1_Classification 2,Chemical admixture 2_Classification 2,Chemical admixture 3_Classification 2,"Solid_Dv,50",Solid_Specific surface area,Solid_Na2O,Solid_MgO,Solid_Al2O3,Solid_SiO2,Solid_SO3,Solid_K2O,Solid_CaO,Solid_Fe2O3,Solid_Loss on ignition,Solid_Amorphous+others,Solid_Crystalline,Solid_Albite,Solid_Anhydrite,Solid_Augite,Solid_Bassanite,Solid_Brownmillerite,Solid_Brucite,Solid_Calcite,Solid_Corundum,Solid_Diopside,Solid_Glauberite,Solid_Gypsum,Solid_Hematite,Solid_Hydrotalcite,Solid_Lime,Solid_Maghemite,Solid_Magnesioferrite,Solid_Magnetite,Solid_Microcline,Solid_Mullite,Solid_Periclase,Solid_Polyhalite,Solid_Portlandite,Solid_Pyroaurite,Solid_Quartz,Solid_Spinel,Solid_Srebrodolskite,Solid_Thenardite,Experimental CO2 uptake-U2
slurry--5.0--ji2019-bd0001--100.0--nan--0.0--nan--0.0--nan--0.0--nan--0.0--aqueous carbonation--batch--0.3--initial pressure--2.0--constant temperature--220.0--100.0--0.0--0.0--0.0--nan--nan--450.0--manometric analysis,,5,0,0,0,batch,initial pressure,2,constant temperature,220,100,0,0,0,450,0.0625,manometric analysis,,,,4.4,4.3,1.7,1.2,19.2,42.8,1.9,1.5,16.4,9.1,8.206864672861979,84.6,15.399999999999999,0,2.1,0,0,0.7,0,0,0,0,0,0,1.4,0,1.2,0,0,1.8,0,1.4,0,0,3.5,0,3.3,0,0,0,0.038071124677487495
slurry--5.0--ji2019-bd0001--100.0--nan--0.0--nan--0.0--nan--0.0--nan--0.0--aqueous carbonation--batch--0.3--initial pressure--2.0--constant temperature--220.0--100.0--0.0--0.0--0.0--nan--nan--450.0--manometric analysis,,5,0,0,0,batch,initial pressure,2,constant temperature,220,100,0,0,0,450,0.125,manometric analysis,,,,4.4,4.3,1.7,1.2,19.2,42.8,1.9,1.5,16.4,9.1,8.206864672861979,84.6,15.399999999999999,0,2.1,0,0,0.7,0,0,0,0,0,0,1.4,0,1.2,0,0,1.8,0,1.4,0,0,3.5,0,3.3,0,0,0,0.049816796
slurry--5.0--ji2019-bd0001--100.0--nan--0.0--nan--0.0--nan--0.0--nan--0.0--aqueous carbonation--batch--0.3--initial pressure--2.0--constant temperature--220.0--100.0--0.0--0.0--0.0--nan--nan--450.0--manometric analysis,,5,0,0,0,batch,initial pressure,2,constant temperature,220,100,0,0,0,450,0.1875,manometric analysis,,,,4.4,4.3,1.7,1.2,19.2,42.8,1.9,1.5,16.4,9.1,8.206864672861979,84.6,15.399999999999999,0,2.1,0,0,0.7,0,0,0,0,0,0,1.4,0,1.2,0,0,1.8,0,1.4,0,0,3.5,0,3.3,0,0,0,0.054313446
slurry--5.0--ji2019-bd0001--100.0--nan--0.0--nan--0.0--nan--0.0--nan--0.0--aqueous carbonation--batch--0.3--initial pressure--2.0--constant temperature--220.0--100.0--0.0--0.0--0.0--nan--nan--450.0--manometric analysis,,5,0,0,0,batch,initial pressure,2,constant temperature,220,100,0,0,0,450,0.25,manometric analysis,,,,4.4,4.3,1.7,1.2,19.2,42.8,1.9,1.5,16.4,9.1,8.206864672861979,84.6,15.399999999999999,0,2.1,0,0,0.7,0,0,0,0,0,0,1.4,0,1.2,0,0,1.8,0,1.4,0,0,3.5,0,3.3,0,0,0,0.056958076251202014
slurry--5.0--ji2019-bd0001--100.0--nan--0.0--nan--0.0--nan--0.0--nan--0.0--aqueous carbonation--batch--0.3--initial pressure--2.0--constant temperature--220.0--100.0--0.0--0.0--0.0--nan--nan--450.0--manometric analysis,,5,0,0,0,batch,initial pressure,2,constant temperature,220,100,0,0,0,450,0.3125,manometric analysis,,,,4.4,4.3,1.7,1.2,19.2,42.8,1.9,1.5,16.4,9.1,8.206864672861979,84.6,15.399999999999999,0,2.1,0,0,0.7,0,0,0,0,0,0,1.4,0,1.2,0,0,1.8,0,1.4,0,0,3.5,0,3.3,0,0,0,0.056103209
slurry--5.0--ji2019-bd0001--100.0--nan--0.0--nan--0.0--nan--0.0--nan--0.0--aqueous carbonation--batch--0.3--initial pressure--2.0--constant temperature--220.0--100.0--0.0--0.0--0.0--nan--nan--450.0--manometric analysis,,5,0,0,0,batch,initial pressure,2,constant temperature,220,100,0,0,0,450,0.375,manometric analysis,,,,4.4,4.3,1.7,1.2,19.2,42.8,1.9,1.5,16.4,9.1,8.206864672861979,84.6,15.399999999999999,0,2.1,0,0,0.7,0,0,0,0,0,0,1.4,0,1.2,0,0,1.8,0,1.4,0,0,3.5,0,3.3,0,0,0,0.055601091
slurry--5.0--ji2019-bd0001--100.0--nan--0.0--nan--0.0--nan--0.0--nan--0.0--aqueous carbonation--batch--0.3--initial pressure--2.0--constant temperature--220.0--100.0--0.0--0.0--0.0--nan--nan--450.0--manometric analysis,,5,0,0,0,batch,initial pressure,2,constant temperature,220,100,0,0,0,450,0.4375,manometric analysis,,,,4.4,4.3,1.7,1.2,19.2,42.8,1.9,1.5,16.4,9.1,8.206864672861979,84.6,15.399999999999999,0,2.1,0,0,0.7,0,0,0,0,0,0,1.4,0,1.2,0,0,1.8,0,1.4,0,0,3.5,0,3.3,0,0,0,0.056856459
slurry--5.0--ji2019-bd0001--100.0--nan--0.0--nan--0.0--nan--0.0--nan--0.0--aqueous carbonation--batch--0.3--initial pressure--2.0--constant temperature--220.0--100.0--0.0--0.0--0.0--nan--nan--450.0--manometric analysis,,5,0,0,0,batch,initial pressure,2,constant temperature,220,100,0,0,0,450,0.5,manometric analysis,,,,4.4,4.3,1.7,1.2,19.2,42.8,1.9,1.5,16.4,9.1,8.206864672861979,84.6,15.399999999999999,0,2.1,0,0,0.7,0,0,0,0,0,0,1.4,0,1.2,0,0,1.8,0,1.4,0,0,3.5,0,3.3,0,0,0,0.056606868
slurry--5.0--ji2019-bd0001--100.0--nan--0.0--nan--0.0--nan--0.0--nan--0.0--aqueous carbonation--batch--0.3--initial pressure--2.0--constant temperature--220.0--100.0--0.0--0.0--0.0--nan--nan--450.0--manometric analysis,,5,0,0,0,batch,initial pressure,2,constant temperature,220,100,0,0,0,450,0.5625,manometric analysis,,,,4.4,4.3,1.7,1.2,19.2,42.8,1.9,1.5,16.4,9.1,8.206864672861979,84.6,15.399999999999999,0,2.1,0,0,0.7,0,0,0,0,0,0,1.4,0,1.2,0,0,1.8,0,1.4,0,0,3.5,0,3.3,0,0,0,0.056204206372174784
slurry--5.0--ji2019-bd0001--100.0--nan--0.0--nan--0.0--nan--0.0--nan--0.0--aqueous carbonation--batch--0.3--initial pressure--2.0--constant temperature--220.0--100.0--0.0--0.0--0.0--nan--nan--450.0--manometric analysis,,5,0,0,0,batch,initial pressure,2,constant temperature,220,100,0,0,0,450,0.625,manometric analysis,,,,4.4,4.3,1.7,1.2,19.2,42.8,1.9,1.5,16.4,9.1,8.206864672861979,84.6,15.399999999999999,0,2.1,0,0,0.7,0,0,0,0,0,0,1.4,0,1.2,0,0,1.8,0,1.4,0,0,3.5,0,3.3,0,0,0,0.056884287787998616
slurry--5.0--ji2019-bd0001--100.0--nan--0.0--nan--0.0--nan--0.0--nan--0.0--aqueous carbonation--batch--0.3--initial pressure--2.0--constant temperature--220.0--100.0--0.0--0.0--0.0--nan--nan--450.0--manometric analysis,,5,0,0,0,batch,initial pressure,2,constant temperature,220,100,0,0,0,450,0.6875,manometric analysis,,,,4.4,4.3,1.7,1.2,19.2,42.8,1.9,1.5,16.4,9.1,8.206864672861979,84.6,15.399999999999999,0,2.1,0,0,0.7,0,0,0,0,0,0,1.4,0,1.2,0,0,1.8,0,1.4,0,0,3.5,0,3.3,0,0,0,0.0574561
slurry--5.0--ji2019-bd0001--100.0--nan--0.0--nan--0.0--nan--0.0--nan--0.0--aqueous carbonation--batch--0.3--initial pressure--2.0--constant temperature--220.0--100.0--0.0--0.0--0.0--nan--nan--450.0--manometric analysis,,5,0,0,0,batch,initial pressure,2,constant temperature,220,100,0,0,0,450,0.75,manometric analysis,,,,4.4,4.3,1.7,1.2,19.2,42.8,1.9,1.5,16.4,9.1,8.206864672861979,84.6,15.399999999999999,0,2.1,0,0,0.7,0,0,0,0,0,0,1.4,0,1.2,0,0,1.8,0,1.4,0,0,3.5,0,3.3,0,0,0,0.057028112
slurry--5.0--ji2019-bd0001--100.0--nan--0.0--nan--0.0--nan--0.0--nan--0.0--aqueous carbonation--batch--0.3--initial pressure--2.0--constant temperature--220.0--100.0--0.0--0.0--0.0--nan--nan--450.0--manometric analysis,,5,0,0,0,batch,initial pressure,2,constant temperature,220,100,0,0,0,450,0.8125,manometric analysis,,,,4.4,4.3,1.7,1.2,19.2,42.8,1.9,1.5,16.4,9.1,8.206864672861979,84.6,15.399999999999999,0,2.1,0,0,0.7,0,0,0,0,0,0,1.4,0,1.2,0,0,1.8,0,1.4,0,0,3.5,0,3.3,0,0,0,0.057298859994616654
slurry--5.0--ji2019-bd0001--100.0--nan--0.0--nan--0.0--nan--0.0--nan--0.0--aqueous carbonation--batch--0.3--initial pressure--2.0--constant temperature--220.0--100.0--0.0--0.0--0.0--nan--nan--450.0--manometric analysis,,5,0,0,0,batch,initial pressure,2,constant temperature,220,100,0,0,0,450,0.875,manometric analysis,,,,4.4,4.3,1.7,1.2,19.2,42.8,1.9,1.5,16.4,9.1,8.206864672861979,84.6,15.399999999999999,0,2.1,0,0,0.7,0,0,0,0,0,0,1.4,0,1.2,0,0,1.8,0,1.4,0,0,3.5,0,3.3,0,0,0,0.058587734526157016
slurry--5.0--ji2019-bd0001--100.0--nan--0.0--nan--0.0--nan--0.0--nan--0.0--aqueous carbonation--batch--0.3--initial pressure--2.0--constant temperature--220.0--100.0--0.0--0.0--0.0--nan--nan--450.0--manometric analysis,,5,0,0,0,batch,initial pressure,2,constant temperature,220,100,0,0,0,450,0.9375,manometric analysis,,,,4.4,4.3,1.7,1.2,19.2,42.8,1.9,1.5,16.4,9.1,8.206864672861979,84.6,15.399999999999999,0,2.1,0,0,0.7,0,0,0,0,0,0,1.4,0,1.2,0,0,1.8,0,1.4,0,0,3.5,0,3.3,0,0,0,0.056742957
slurry--5.0--ji2019-bd0001--100.0--nan--0.0--nan--0.0--nan--0.0--nan--0.0--aqueous carbonation--batch--0.3--initial pressure--2.0--constant temperature--220.0--100.0--0.0--0.0--0.0--nan--nan--450.0--manometric analysis,,5,0,0,0,batch,initial pressure,2,constant temperature,220,100,0,0,0,450,1,manometric analysis,,,,4.4,4.3,1.7,1.2,19.2,42.8,1.9,1.5,16.4,9.1,8.206864672861979,84.6,15.399999999999999,0,2.1,0,0,0.7,0,0,0,0,0,0,1.4,0,1.2,0,0,1.8,0,1.4,0,0,3.5,0,3.3,0,0,0,0.057274453
slurry--5.0--ji2019-bd0001--100.0--nan--0.0--nan--0.0--nan--0.0--nan--0.0--aqueous carbonation--batch--0.3--initial pressure--2.0--constant temperature--220.0--100.0--0.0--0.0--0.0--nan--nan--450.0--manometric analysis,,5,0,0,0,batch,initial pressure,2,constant temperature,220,100,0,0,0,450,1.0625,manometric analysis,,,,4.4,4.3,1.7,1.2,19.2,42.8,1.9,1.5,16.4,9.1,8.206864672861979,84.6,15.399999999999999,0,2.1,0,0,0.7,0,0,0,0,0,0,1.4,0,1.2,0,0,1.8,0,1.4,0,0,3.5,0,3.3,0,0,0,0.056600661
slurry--5.0--ji2019-bd0001--100.0--nan--0.0--nan--0.0--nan--0.0--nan--0.0--aqueous carbonation--batch--0.3--initial pressure--2.0--constant temperature--220.0--100.0--0.0--0.0--0.0--nan--nan--450.0--manometric analysis,,5,0,0,0,batch,initial pressure,2,constant temperature,220,100,0,0,0,450,1.125,manometric analysis,,,,4.4,4.3,1.7,1.2,19.2,42.8,1.9,1.5,16.4,9.1,8.206864672861979,84.6,15.399999999999999,0,2.1,0,0,0.7,0,0,0,0,0,0,1.4,0,1.2,0,0,1.8,0,1.4,0,0,3.5,0,3.3,0,0,0,0.056312218
slurry--5.0--ji2019-bd0001--100.0--nan--0.0--nan--0.0--nan--0.0--nan--0.0--aqueous carbonation--batch--0.3--initial pressure--2.0--constant temperature--220.0--100.0--0.0--0.0--0.0--nan--nan--450.0--manometric analysis,,5,0,0,0,batch,initial pressure,2,constant temperature,220,100,0,0,0,450,1.1875,manometric analysis,,,,4.4,4.3,1.7,1.2,19.2,42.8,1.9,1.5,16.4,9.1,8.206864672861979,84.6,15.399999999999999,0,2.1,0,0,0.7,0,0,0,0,0,0,1.4,0,1.2,0,0,1.8,0,1.4,0,0,3.5,0,3.3,0,0,0,0.056535903
slurry--5.0--ji2019-bd0001--100.0--nan--0.0--nan--0.0--nan--0.0--nan--0.0--aqueous carbonation--batch--0.3--initial pressure--2.0--constant temperature--220.0--100.0--0.0--0.0--0.0--nan--nan--450.0--manometric analysis,,5,0,0,0,batch,initial pressure,2,constant temperature,220,100,0,0,0,450,1.25,manometric analysis,,,,4.4,4.3,1.7,1.2,19.2,42.8,1.9,1.5,16.4,9.1,8.206864672861979,84.6,15.399999999999999,0,2.1,0,0,0.7,0,0,0,0,0,0,1.4,0,1.2,0,0,1.8,0,1.4,0,0,3.5,0,3.3,0,0,0,0.056626718101730915
slurry--5.0--ji2019-bd0001--100.0--nan--0.0--nan--0.0--nan--0.0--nan--0.0--aqueous carbonation--batch--0.3--initial pressure--2.0--constant temperature--220.0--100.0--0.0--0.0--0.0--nan--nan--450.0--manometric analysis,,5,0,0,0,batch,initial pressure,2,constant temperature,220,100,0,0,0,450,1.3125,manometric analysis,,,,4.4,4.3,1.7,1.2,19.2,42.8,1.9,1.5,16.4,9.1,8.206864672861979,84.6,15.399999999999999,0,2.1,0,0,0.7,0,0,0,0,0,0,1.4,0,1.2,0,0,1.8,0,1.4,0,0,3.5,0,3.3,0,0,0,0.057343865
slurry--5.0--ji2019-bd0001--100.0--nan--0.0--nan--0.0--nan--0.0--nan--0.0--aqueous carbonation--batch--0.3--initial pressure--2.0--constant temperature--220.0--100.0--0.0--0.0--0.0--nan--nan--450.0--manometric analysis,,5,0,0,0,batch,initial pressure,2,constant temperature,220,100,0,0,0,450,1.375,manometric analysis,,,,4.4,4.3,1.7,1.2,19.2,42.8,1.9,1.5,16.4,9.1,8.206864672861979,84.6,15.399999999999999,0,2.1,0,0,0.7,0,0,0,0,0,0,1.4,0,1.2,0,0,1.8,0,1.4,0,0,3.5,0,3.3,0,0,0,0.059046057
slurry--5.0--ji2019-bd0001--100.0--nan--0.0--nan--0.0--nan--0.0--nan--0.0--aqueous carbonation--batch--0.3--initial pressure--2.0--constant temperature--220.0--100.0--0.0--0.0--0.0--nan--nan--450.0--manometric analysis,,5,0,0,0,batch,initial pressure,2,constant temperature,220,100,0,0,0,450,1.4375,manometric analysis,,,,4.4,4.3,1.7,1.2,19.2,42.8,1.9,1.5,16.4,9.1,8.206864672861979,84.6,15.399999999999999,0,2.1,0,0,0.7,0,0,0,0,0,0,1.4,0,1.2,0,0,1.8,0,1.4,0,0,3.5,0,3.3,0,0,0,0.05642371
slurry--5.0--ji2019-bd0001--100.0--nan--0.0--nan--0.0--nan--0.0--nan--0.0--aqueous carbonation--batch--0.3--initial pressure--2.0--constant temperature--220.0--100.0--0.0--0.0--0.0--nan--nan--450.0--manometric analysis,,5,0,0,0,batch,initial pressure,2,constant temperature,220,100,0,0,0,450,1.5,manometric analysis,,,,4.4,4.3,1.7,1.2,19.2,42.8,1.9,1.5,16.4,9.1,8.206864672861979,84.6,15.399999999999999,0,2.1,0,0,0.7,0,0,0,0,0,0,1.4,0,1.2,0,0,1.8,0,1.4,0,0,3.5,0,3.3,0,0,0,0.056679875963833386
slurry--5.0--ji2019-bd0001--100.0--nan--0.0--nan--0.0--nan--0.0--nan--0.0--aqueous carbonation--batch--0.3--initial pressure--2.0--constant temperature--220.0--100.0--0.0--0.0--0.0--nan--nan--450.0--manometric analysis,,5,0,0,0,batch,initial pressure,2,constant temperature,220,100,0,0,0,450,1.5625,manometric analysis,,,,4.4,4.3,1.7,1.2,19.2,42.8,1.9,1.5,16.4,9.1,8.206864672861979,84.6,15.399999999999999,0,2.1,0,0,0.7,0,0,0,0,0,0,1.4,0,1.2,0,0,1.8,0,1.4,0,0,3.5,0,3.3,0,0,0,0.056982313
slurry--5.0--ji2019-bd0001--100.0--nan--0.0--nan--0.0--nan--0.0--nan--0.0--aqueous carbonation--batch--0.3--initial pressure--2.0--constant temperature--220.0--100.0--0.0--0.0--0.0--nan--nan--450.0--manometric analysis,,5,0,0,0,batch,initial pressure,2,constant temperature,220,100,0,0,0,450,1.625,manometric analysis,,,,4.4,4.3,1.7,1.2,19.2,42.8,1.9,1.5,16.4,9.1,8.206864672861979,84.6,15.399999999999999,0,2.1,0,0,0.7,0,0,0,0,0,0,1.4,0,1.2,0,0,1.8,0,1.4,0,0,3.5,0,3.3,0,0,0,0.057374941
slurry--5.0--ji2019-bd0001--100.0--nan--0.0--nan--0.0--nan--0.0--nan--0.0--aqueous carbonation--batch--0.3--initial pressure--2.0--constant temperature--220.0--100.0--0.0--0.0--0.0--nan--nan--450.0--manometric analysis,,5,0,0,0,batch,initial pressure,2,constant temperature,220,100,0,0,0,450,1.6875,manometric analysis,,,,4.4,4.3,1.7,1.2,19.2,42.8,1.9,1.5,16.4,9.1,8.206864672861979,84.6,15.399999999999999,0,2.1,0,0,0.7,0,0,0,0,0,0,1.4,0,1.2,0,0,1.8,0,1.4,0,0,3.5,0,3.3,0,0,0,0.057261797
slurry--5.0--ji2019-bd0001--100.0--nan--0.0--nan--0.0--nan--0.0--nan--0.0--aqueous carbonation--batch--0.3--initial pressure--2.0--constant temperature--220.0--100.0--0.0--0.0--0.0--nan--nan--450.0--manometric analysis,,5,0,0,0,batch,initial pressure,2,constant temperature,220,100,0,0,0,450,1.75,manometric analysis,,,,4.4,4.3,1.7,1.2,19.2,42.8,1.9,1.5,16.4,9.1,8.206864672861979,84.6,15.399999999999999,0,2.1,0,0,0.7,0,0,0,0,0,0,1.4,0,1.2,0,0,1.8,0,1.4,0,0,3.5,0,3.3,0,0,0,0.058134919
slurry--5.0--ji2019-bd0001--100.0--nan--0.0--nan--0.0--nan--0.0--nan--0.0--aqueous carbonation--batch--0.3--initial pressure--2.0--constant temperature--220.0--100.0--0.0--0.0--0.0--nan--nan--450.0--manometric analysis,,5,0,0,0,batch,initial pressure,2,constant temperature,220,100,0,0,0,450,1.8125,manometric analysis,,,,4.4,4.3,1.7,1.2,19.2,42.8,1.9,1.5,16.4,9.1,8.206864672861979,84.6,15.399999999999999,0,2.1,0,0,0.7,0,0,0,0,0,0,1.4,0,1.2,0,0,1.8,0,1.4,0,0,3.5,0,3.3,0,0,0,0.054960430533568375
slurry--5.0--ji2019-bd0001--100.0--nan--0.0--nan--0.0--nan--0.0--nan--0.0--aqueous carbonation--batch--0.3--initial pressure--2.0--constant temperature--220.0--100.0--0.0--0.0--0.0--nan--nan--450.0--manometric analysis,,5,0,0,0,batch,initial pressure,2,constant temperature,220,100,0,0,0,450,1.875,manometric analysis,,,,4.4,4.3,1.7,1.2,19.2,42.8,1.9,1.5,16.4,9.1,8.206864672861979,84.6,15.399999999999999,0,2.1,0,0,0.7,0,0,0,0,0,0,1.4,0,1.2,0,0,1.8,0,1.4,0,0,3.5,0,3.3,0,0,0,0.054994192
slurry--5.0--ji2019-bd0001--100.0--nan--0.0--nan--0.0--nan--0.0--nan--0.0--aqueous carbonation--batch--0.3--initial pressure--2.0--constant temperature--220.0--100.0--0.0--0.0--0.0--nan--nan--450.0--manometric analysis,,5,0,0,0,batch,initial pressure,2,constant temperature,220,100,0,0,0,450,1.9375,manometric analysis,,,,4.4,4.3,1.7,1.2,19.2,42.8,1.9,1.5,16.4,9.1,8.206864672861979,84.6,15.399999999999999,0,2.1,0,0,0.7,0,0,0,0,0,0,1.4,0,1.2,0,0,1.8,0,1.4,0,0,3.5,0,3.3,0,0,0,0.056612072
slurry--5.0--ji2019-bd0001--100.0--nan--0.0--nan--0.0--nan--0.0--nan--0.0--aqueous carbonation--batch--0.3--initial pressure--2.0--constant temperature--220.0--100.0--0.0--0.0--0.0--nan--nan--450.0--manometric analysis,,5,0,0,0,batch,initial pressure,2,constant temperature,220,100,0,0,0,450,2,manometric analysis,,,,4.4,4.3,1.7,1.2,19.2,42.8,1.9,1.5,16.4,9.1,8.206864672861979,84.6,15.399999999999999,0,2.1,0,0,0.7,0,0,0,0,0,0,1.4,0,1.2,0,0,1.8,0,1.4,0,0,3.5,0,3.3,0,0,0,0.057975106992998564
slurry--5.0--ji2019-bd0001--100.0--nan--0.0--nan--0.0--nan--0.0--nan--0.0--aqueous carbonation--batch--0.3--initial pressure--2.0--constant temperature--40.0--100.0--0.0--0.0--0.0--nan--nan--450.0--manometric analysis,,5,0,0,0,batch,initial pressure,2,constant temperature,40,100,0,0,0,450,0,manometric analysis,,,,4.4,4.3,1.7,1.2,19.2,42.8,1.9,1.5,16.4,9.1,8.206864672861979,84.6,15.399999999999999,0,2.1,0,0,0.7,0,0,0,0,0,0,1.4,0,1.2,0,0,1.8,0,1.4,0,0,3.5,0,3.3,0,0,0,0
slurry--5.0--ji2019-bd0001--100.0--nan--0.0--nan--0.0--nan--0.0--nan--0.0--aqueous carbonation--batch--0.3--initial pressure--2.0--constant temperature--40.0--100.0--0.0--0.0--0.0--nan--nan--450.0--manometric analysis,,5,0,0,0,batch,initial pressure,2,constant temperature,40,100,0,0,0,450,0.0625,manometric analysis,,,,4.4,4.3,1.7,1.2,19.2,42.8,1.9,1.5,16.4,9.1,8.206864672861979,84.6,15.399999999999999,0,2.1,0,0,0.7,0,0,0,0,0,0,1.4,0,1.2,0,0,1.8,0,1.4,0,0,3.5,0,3.3,0,0,0,0.024516734396124524
slurry--5.0--ji2019-bd0001--100.0--nan--0.0--nan--0.0--nan--0.0--nan--0.0--aqueous carbonation--batch--0.3--initial pressure--2.0--constant temperature--40.0--100.0--0.0--0.0--0.0--nan--nan--450.0--manometric analysis,,5,0,0,0,batch,initial pressure,2,constant temperature,40,100,0,0,0,450,0.125,manometric analysis,,,,4.4,4.3,1.7,1.2,19.2,42.8,1.9,1.5,16.4,9.1,8.206864672861979,84.6,15.399999999999999,0,2.1,0,0,0.7,0,0,0,0,0,0,1.4,0,1.2,0,0,1.8,0,1.4,0,0,3.5,0,3.3,0,0,0,0.032934726
slurry--5.0--ji2019-bd0001--100.0--nan--0.0--nan--0.0--nan--0.0--nan--0.0--aqueous carbonation--batch--0.3--initial pressure--2.0--constant temperature--40.0--100.0--0.0--0.0--0.0--nan--nan--450.0--manometric analysis,,5,0,0,0,batch,initial pressure,2,constant temperature,40,100,0,0,0,450,0.1875,manometric analysis,,,,4.4,4.3,1.7,1.2,19.2,42.8,1.9,1.5,16.4,9.1,8.206864672861979,84.6,15.399999999999999,0,2.1,0,0,0.7,0,0,0,0,0,0,1.4,0,1.2,0,0,1.8,0,1.4,0,0,3.5,0,3.3,0,0,0,0.03471937
slurry--5.0--ji2019-bd0001--100.0--nan--0.0--nan--0.0--nan--0.0--nan--0.0--aqueous carbonation--batch--0.3--initial pressure--2.0--constant temperature--40.0--100.0--0.0--0.0--0.0--nan--nan--450.0--manometric analysis,,5,0,0,0,batch,initial pressure,2,constant temperature,40,100,0,0,0,450,0.25,manometric analysis,,,,4.4,4.3,1.7,1.2,19.2,42.8,1.9,1.5,16.4,9.1,8.206864672861979,84.6,15.399999999999999,0,2.1,0,0,0.7,0,0,0,0,0,0,1.4,0,1.2,0,0,1.8,0,1.4,0,0,3.5,0,3.3,0,0,0,0.03451142
slurry--5.0--ji2019-bd0001--100.0--nan--0.0--nan--0.0--nan--0.0--nan--0.0--aqueous carbonation--batch--0.3--initial pressure--2.0--constant temperature--40.0--100.0--0.0--0.0--0.0--nan--nan--450.0--manometric analysis,,5,0,0,0,batch,initial pressure,2,constant temperature,40,100,0,0,0,450,0.3125,manometric analysis,,,,4.4,4.3,1.7,1.2,19.2,42.8,1.9,1.5,16.4,9.1,8.206864672861979,84.6,15.399999999999999,0,2.1,0,0,0.7,0,0,0,0,0,0,1.4,0,1.2,0,0,1.8,0,1.4,0,0,3.5,0,3.3,0,0,0,0.034727709
slurry--5.0--ji2019-bd0001--100.0--nan--0.0--nan--0.0--nan--0.0--nan--0.0--aqueous carbonation--batch--0.3--initial pressure--2.0--constant temperature--40.0--100.0--0.0--0.0--0.0--nan--nan--450.0--manometric analysis,,5,0,0,0,batch,initial pressure,2,constant temperature,40,100,0,0,0,450,0.375,manometric analysis,,,,4.4,4.3,1.7,1.2,19.2,42.8,1.9,1.5,16.4,9.1,8.206864672861979,84.6,15.399999999999999,0,2.1,0,0,0.7,0,0,0,0,0,0,1.4,0,1.2,0,0,1.8,0,1.4,0,0,3.5,0,3.3,0,0,0,0.034781359
slurry--5.0--ji2019-bd0001--100.0--nan--0.0--nan--0.0--nan--0.0--nan--0.0--aqueous carbonation--batch--0.3--initial pressure--2.0--constant temperature--40.0--100.0--0.0--0.0--0.0--nan--nan--450.0--manometric analysis,,5,0,0,0,batch,initial pressure,2,constant temperature,40,100,0,0,0,450,0.4375,manometric analysis,,,,4.4,4.3,1.7,1.2,19.2,42.8,1.9,1.5,16.4,9.1,8.206864672861979,84.6,15.399999999999999,0,2.1,0,0,0.7,0,0,0,0,0,0,1.4,0,1.2,0,0,1.8,0,1.4,0,0,3.5,0,3.3,0,0,0,0.035418810455784884
slurry--5.0--ji2019-bd0001--100.0--nan--0.0--nan--0.0--nan--0.0--nan--0.0--aqueous carbonation--batch--0.3--initial pressure--2.0--constant temperature--40.0--100.0--0.0--0.0--0.0--nan--nan--450.0--manometric analysis,,5,0,0,0,batch,initial pressure,2,constant temperature,40,100,0,0,0,450,0.5,manometric analysis,,,,4.4,4.3,1.7,1.2,19.2,42.8,1.9,1.5,16.4,9.1,8.206864672861979,84.6,15.399999999999999,0,2.1,0,0,0.7,0,0,0,0,0,0,1.4,0,1.2,0,0,1.8,0,1.4,0,0,3.5,0,3.3,0,0,0,0.034996312
slurry--5.0--ji2019-bd0001--100.0--nan--0.0--nan--0.0--nan--0.0--nan--0.0--aqueous carbonation--batch--0.3--initial pressure--2.0--constant temperature--40.0--100.0--0.0--0.0--0.0--nan--nan--450.0--manometric analysis,,5,0,0,0,batch,initial pressure,2,constant temperature,40,100,0,0,0,450,0.5625,manometric analysis,,,,4.4,4.3,1.7,1.2,19.2,42.8,1.9,1.5,16.4,9.1,8.206864672861979,84.6,15.399999999999999,0,2.1,0,0,0.7,0,0,0,0,0,0,1.4,0,1.2,0,0,1.8,0,1.4,0,0,3.5,0,3.3,0,0,0,0.035645381
slurry--5.0--ji2019-bd0001--100.0--nan--0.0--nan--0.0--nan--0.0--nan--0.0--aqueous carbonation--batch--0.3--initial pressure--2.0--constant temperature--40.0--100.0--0.0--0.0--0.0--nan--nan--450.0--manometric analysis,,5,0,0,0,batch,initial pressure,2,constant temperature,40,100,0,0,0,450,0.625,manometric analysis,,,,4.4,4.3,1.7,1.2,19.2,42.8,1.9,1.5,16.4,9.1,8.206864672861979,84.6,15.399999999999999,0,2.1,0,0,0.7,0,0,0,0,0,0,1.4,0,1.2,0,0,1.8,0,1.4,0,0,3.5,0,3.3,0,0,0,0.033708772
slurry--5.0--ji2019-bd0001--100.0--nan--0.0--nan--0.0--nan--0.0--nan--0.0--aqueous carbonation--batch--0.3--initial pressure--2.0--constant temperature--40.0--100.0--0.0--0.0--0.0--nan--nan--450.0--manometric analysis,,5,0,0,0,batch,initial pressure,2,constant temperature,40,100,0,0,0,450,0.6875,manometric analysis,,,,4.4,4.3,1.7,1.2,19.2,42.8,1.9,1.5,16.4,9.1,8.206864672861979,84.6,15.399999999999999,0,2.1,0,0,0.7,0,0,0,0,0,0,1.4,0,1.2,0,0,1.8,0,1.4,0,0,3.5,0,3.3,0,0,0,0.034864386033525256
slurry--5.0--ji2019-bd0001--100.0--nan--0.0--nan--0.0--nan--0.0--nan--0.0--aqueous carbonation--batch--0.3--initial pressure--2.0--constant temperature--40.0--100.0--0.0--0.0--0.0--nan--nan--450.0--manometric analysis,,5,0,0,0,batch,initial pressure,2,constant temperature,40,100,0,0,0,450,0.75,manometric analysis,,,,4.4,4.3,1.7,1.2,19.2,42.8,1.9,1.5,16.4,9.1,8.206864672861979,84.6,15.399999999999999,0,2.1,0,0,0.7,0,0,0,0,0,0,1.4,0,1.2,0,0,1.8,0,1.4,0,0,3.5,0,3.3,0,0,0,0.034708701
slurry--5.0--ji2019-bd0001--100.0--nan--0.0--nan--0.0--nan--0.0--nan--0.0--aqueous carbonation--batch--0.3--initial pressure--2.0--constant temperature--40.0--100.0--0.0--0.0--0.0--nan--nan--450.0--manometric analysis,,5,0,0,0,batch,initial pressure,2,constant temperature,40,100,0,0,0,450,0.8125,manometric analysis,,,,4.4,4.3,1.7,1.2,19.2,42.8,1.9,1.5,16.4,9.1,8.206864672861979,84.6,15.399999999999999,0,2.1,0,0,0.7,0,0,0,0,0,0,1.4,0,1.2,0,0,1.8,0,1.4,0,0,3.5,0,3.3,0,0,0,0.035211759
slurry--5.0--ji2019-bd0001--100.0--nan--0.0--nan--0.0--nan--0.0--nan--0.0--aqueous carbonation--batch--0.3--initial pressure--2.0--constant temperature--40.0--100.0--0.0--0.0--0.0--nan--nan--450.0--manometric analysis,,5,0,0,0,batch,initial pressure,2,constant temperature,40,100,0,0,0,450,0.875,manometric analysis,,,,4.4,4.3,1.7,1.2,19.2,42.8,1.9,1.5,16.4,9.1,8.206864672861979,84.6,15.399999999999999,0,2.1,0,0,0.7,0,0,0,0,0,0,1.4,0,1.2,0,0,1.8,0,1.4,0,0,3.5,0,3.3,0,0,0,0.035048818
slurry--5.0--ji2019-bd0001--100.0--nan--0.0--nan--0.0--nan--0.0--nan--0.0--aqueous carbonation--batch--0.3--initial pressure--2.0--constant temperature--40.0--100.0--0.0--0.0--0.0--nan--nan--450.0--manometric analysis,,5,0,0,0,batch,initial pressure,2,constant temperature,40,100,0,0,0,450,0.9375,manometric analysis,,,,4.4,4.3,1.7,1.2,19.2,42.8,1.9,1.5,16.4,9.1,8.206864672861979,84.6,15.399999999999999,0,2.1,0,0,0.7,0,0,0,0,0,0,1.4,0,1.2,0,0,1.8,0,1.4,0,0,3.5,0,3.3,0,0,0,0.035821512325765595
slurry--5.0--ji2019-bd0001--100.0--nan--0.0--nan--0.0--nan--0.0--nan--0.0--aqueous carbonation--batch--0.3--initial pressure--2.0--constant temperature--40.0--100.0--0.0--0.0--0.0--nan--nan--450.0--manometric analysis,,5,0,0,0,batch,initial pressure,2,constant temperature,40,100,0,0,0,450,1,manometric analysis,,,,4.4,4.3,1.7,1.2,19.2,42.8,1.9,1.5,16.4,9.1,8.206864672861979,84.6,15.399999999999999,0,2.1,0,0,0.7,0,0,0,0,0,0,1.4,0,1.2,0,0,1.8,0,1.4,0,0,3.5,0,3.3,0,0,0,0.034284571940218764
slurry--5.0--ji2019-bd0001--100.0--nan--0.0--nan--0.0--nan--0.0--nan--0.0--aqueous carbonation--batch--0.3--initial pressure--2.0--constant temperature--40.0--100.0--0.0--0.0--0.0--nan--nan--450.0--manometric analysis,,5,0,0,0,batch,initial pressure,2,constant temperature,40,100,0,0,0,450,1.0625,manometric analysis,,,,4.4,4.3,1.7,1.2,19.2,42.8,1.9,1.5,16.4,9.1,8.206864672861979,84.6,15.399999999999999,0,2.1,0,0,0.7,0,0,0,0,0,0,1.4,0,1.2,0,0,1.8,0,1.4,0,0,3.5,0,3.3,0,0,0,0.035386344
slurry--5.0--ji2019-bd0001--100.0--nan--0.0--nan--0.0--nan--0.0--nan--0.0--aqueous carbonation--batch--0.3--initial pressure--2.0--constant temperature--40.0--100.0--0.0--0.0--0.0--nan--nan--450.0--manometric analysis,,5,0,0,0,batch,initial pressure,2,constant temperature,40,100,0,0,0,450,1.125,manometric analysis,,,,4.4,4.3,1.7,1.2,19.2,42.8,1.9,1.5,16.4,9.1,8.206864672861979,84.6,15.399999999999999,0,2.1,0,0,0.7,0,0,0,0,0,0,1.4,0,1.2,0,0,1.8,0,1.4,0,0,3.5,0,3.3,0,0,0,0.035682979
slurry--5.0--ji2019-bd0001--100.0--nan--0.0--nan--0.0--nan--0.0--nan--0.0--aqueous carbonation--batch--0.3--initial pressure--2.0--constant temperature--40.0--100.0--0.0--0.0--0.0--nan--nan--450.0--manometric analysis,,5,0,0,0,batch,initial pressure,2,constant temperature,40,100,0,0,0,450,1.1875,manometric analysis,,,,4.4,4.3,1.7,1.2,19.2,42.8,1.9,1.5,16.4,9.1,8.206864672861979,84.6,15.399999999999999,0,2.1,0,0,0.7,0,0,0,0,0,0,1.4,0,1.2,0,0,1.8,0,1.4,0,0,3.5,0,3.3,0,0,0,0.036433935
slurry--5.0--ji2019-bd0001--100.0--nan--0.0--nan--0.0--nan--0.0--nan--0.0--aqueous carbonation--batch--0.3--initial pressure--2.0--constant temperature--40.0--100.0--0.0--0.0--0.0--nan--nan--450.0--manometric analysis,,5,0,0,0,batch,initial pressure,2,constant temperature,40,100,0,0,0,450,1.25,manometric analysis,,,,4.4,4.3,1.7,1.2,19.2,42.8,1.9,1.5,16.4,9.1,8.206864672861979,84.6,15.399999999999999,0,2.1,0,0,0.7,0,0,0,0,0,0,1.4,0,1.2,0,0,1.8,0,1.4,0,0,3.5,0,3.3,0,0,0,0.035081373
slurry--5.0--ji2019-bd0001--100.0--nan--0.0--nan--0.0--nan--0.0--nan--0.0--aqueous carbonation--batch--0.3--initial pressure--2.0--constant temperature--40.0--100.0--0.0--0.0--0.0--nan--nan--450.0--manometric analysis,,5,0,0,0,batch,initial pressure,2,constant temperature,40,100,0,0,0,450,1.3125,manometric analysis,,,,4.4,4.3,1.7,1.2,19.2,42.8,1.9,1.5,16.4,9.1,8.206864672861979,84.6,15.399999999999999,0,2.1,0,0,0.7,0,0,0,0,0,0,1.4,0,1.2,0,0,1.8,0,1.4,0,0,3.5,0,3.3,0,0,0,0.035547701700785514
slurry--5.0--ji2019-bd0001--100.0--nan--0.0--nan--0.0--nan--0.0--nan--0.0--aqueous carbonation--batch--0.3--initial pressure--2.0--constant temperature--40.0--100.0--0.0--0.0--0.0--nan--nan--450.0--manometric analysis,,5,0,0,0,batch,initial pressure,2,constant temperature,40,100,0,0,0,450,1.375,manometric analysis,,,,4.4,4.3,1.7,1.2,19.2,42.8,1.9,1.5,16.4,9.1,8.206864672861979,84.6,15.399999999999999,0,2.1,0,0,0.7,0,0,0,0,0,0,1.4,0,1.2,0,0,1.8,0,1.4,0,0,3.5,0,3.3,0,0,0,0.034316658722243605
slurry--5.0--ji2019-bd0001--100.0--nan--0.0--nan--0.0--nan--0.0--nan--0.0--aqueous carbonation--batch--0.3--initial pressure--2.0--constant temperature--40.0--100.0--0.0--0.0--0.0--nan--nan--450.0--manometric analysis,,5,0,0,0,batch,initial pressure,2,constant temperature,40,100,0,0,0,450,1.4375,manometric analysis,,,,4.4,4.3,1.7,1.2,19.2,42.8,1.9,1.5,16.4,9.1,8.206864672861979,84.6,15.399999999999999,0,2.1,0,0,0.7,0,0,0,0,0,0,1.4,0,1.2,0,0,1.8,0,1.4,0,0,3.5,0,3.3,0,0,0,0.033976499
slurry--5.0--ji2019-bd0001--100.0--nan--0.0--nan--0.0--nan--0.0--nan--0.0--aqueous carbonation--batch--0.3--initial pressure--2.0--constant temperature--40.0--100.0--0.0--0.0--0.0--nan--nan--450.0--manometric analysis,,5,0,0,0,batch,initial pressure,2,constant temperature,40,100,0,0,0,450,1.5,manometric analysis,,,,4.4,4.3,1.7,1.2,19.2,42.8,1.9,1.5,16.4,9.1,8.206864672861979,84.6,15.399999999999999,0,2.1,0,0,0.7,0,0,0,0,0,0,1.4,0,1.2,0,0,1.8,0,1.4,0,0,3.5,0,3.3,0,0,0,0.035848658
slurry--5.0--ji2019-bd0001--100.0--nan--0.0--nan--0.0--nan--0.0--nan--0.0--aqueous carbonation--batch--0.3--initial pressure--2.0--constant temperature--40.0--100.0--0.0--0.0--0.0--nan--nan--450.0--manometric analysis,,5,0,0,0,batch,initial pressure,2,constant temperature,40,100,0,0,0,450,1.5625,manometric analysis,,,,4.4,4.3,1.7,1.2,19.2,42.8,1.9,1.5,16.4,9.1,8.206864672861979,84.6,15.399999999999999,0,2.1,0,0,0.7,0,0,0,0,0,0,1.4,0,1.2,0,0,1.8,0,1.4,0,0,3.5,0,3.3,0,0,0,0.035356815
slurry--5.0--ji2019-bd0001--100.0--nan--0.0--nan--0.0--nan--0.0--nan--0.0--aqueous carbonation--batch--0.3--initial pressure--2.0--constant temperature--40.0--100.0--0.0--0.0--0.0--nan--nan--450.0--manometric analysis,,5,0,0,0,batch,initial pressure,2,constant temperature,40,100,0,0,0,450,1.625,manometric analysis,,,,4.4,4.3,1.7,1.2,19.2,42.8,1.9,1.5,16.4,9.1,8.206864672861979,84.6,15.399999999999999,0,2.1,0,0,0.7,0,0,0,0,0,0,1.4,0,1.2,0,0,1.8,0,1.4,0,0,3.5,0,3.3,0,0,0,0.036041695365013414
slurry--5.0--ji2019-bd0001--100.0--nan--0.0--nan--0.0--nan--0.0--nan--0.0--aqueous carbonation--batch--0.3--initial pressure--2.0--constant temperature--40.0--100.0--0.0--0.0--0.0--nan--nan--450.0--manometric analysis,,5,0,0,0,batch,initial pressure,2,constant temperature,40,100,0,0,0,450,1.6875,manometric analysis,,,,4.4,4.3,1.7,1.2,19.2,42.8,1.9,1.5,16.4,9.1,8.206864672861979,84.6,15.399999999999999,0,2.1,0,0,0.7,0,0,0,0,0,0,1.4,0,1.2,0,0,1.8,0,1.4,0,0,3.5,0,3.3,0,0,0,0.034565641
slurry--5.0--ji2019-bd0001--100.0--nan--0.0--nan--0.0--nan--0.0--nan--0.0--aqueous carbonation--batch--0.3--initial pressure--2.0--constant temperature--40.0--100.0--0.0--0.0--0.0--nan--nan--450.0--manometric analysis,,5,0,0,0,batch,initial pressure,2,constant temperature,40,100,0,0,0,450,1.75,manometric analysis,,,,4.4,4.3,1.7,1.2,19.2,42.8,1.9,1.5,16.4,9.1,8.206864672861979,84.6,15.399999999999999,0,2.1,0,0,0.7,0,0,0,0,0,0,1.4,0,1.2,0,0,1.8,0,1.4,0,0,3.5,0,3.3,0,0,0,0.035660748251134876
slurry--5.0--ji2019-bd0001--100.0--nan--0.0--nan--0.0--nan--0.0--nan--0.0--aqueous carbonation--batch--0.3--initial pressure--2.0--constant temperature--40.0--100.0--0.0--0.0--0.0--nan--nan--450.0--manometric analysis,,5,0,0,0,batch,initial pressure,2,constant temperature,40,100,0,0,0,450,1.8125,manometric analysis,,,,4.4,4.3,1.7,1.2,19.2,42.8,1.9,1.5,16.4,9.1,8.206864672861979,84.6,15.399999999999999,0,2.1,0,0,0.7,0,0,0,0,0,0,1.4,0,1.2,0,0,1.8,0,1.4,0,0,3.5,0,3.3,0,0,0,0.036440975
slurry--5.0--ji2019-bd0001--100.0--nan--0.0--nan--0.0--nan--0.0--nan--0.0--aqueous carbonation--batch--0.3--initial pressure--2.0--constant temperature--40.0--100.0--0.0--0.0--0.0--nan--nan--450.0--manometric analysis,,5,0,0,0,batch,initial pressure,2,constant temperature,40,100,0,0,0,450,1.875,manometric analysis,,,,4.4,4.3,1.7,1.2,19.2,42.8,1.9,1.5,16.4,9.1,8.206864672861979,84.6,15.399999999999999,0,2.1,0,0,0.7,0,0,0,0,0,0,1.4,0,1.2,0,0,1.8,0,1.4,0,0,3.5,0,3.3,0,0,0,0.035602794
slurry--5.0--ji2019-bd0001--100.0--nan--0.0--nan--0.0--nan--0.0--nan--0.0--aqueous carbonation--batch--0.3--initial pressure--2.0--constant temperature--40.0--100.0--0.0--0.0--0.0--nan--nan--450.0--manometric analysis,,5,0,0,0,batch,initial pressure,2,constant temperature,40,100,0,0,0,450,1.9375,manometric analysis,,,,4.4,4.3,1.7,1.2,19.2,42.8,1.9,1.5,16.4,9.1,8.206864672861979,84.6,15.399999999999999,0,2.1,0,0,0.7,0,0,0,0,0,0,1.4,0,1.2,0,0,1.8,0,1.4,0,0,3.5,0,3.3,0,0,0,0.035520009
slurry--5.0--ji2019-bd0001--100.0--nan--0.0--nan--0.0--nan--0.0--nan--0.0--aqueous carbonation--batch--0.3--initial pressure--2.0--constant temperature--40.0--100.0--0.0--0.0--0.0--nan--nan--450.0--manometric analysis,,5,0,0,0,batch,initial pressure,2,constant temperature,40,100,0,0,0,450,2,manometric analysis,,,,4.4,4.3,1.7,1.2,19.2,42.8,1.9,1.5,16.4,9.1,8.206864672861979,84.6,15.399999999999999,0,2.1,0,0,0.7,0,0,0,0,0,0,1.4,0,1.2,0,0,1.8,0,1.4,0,0,3.5,0,3.3,0,0,0,0.035364980433299366
slurry--5.0--ji2019-bd0001--100.0--nan--0.0--nan--0.0--nan--0.0--nan--0.0--aqueous carbonation--batch--0.3--initial pressure--2.0--constant temperature--60.0--100.0--0.0--0.0--0.0--nan--nan--450.0--manometric analysis,,5,0,0,0,batch,initial pressure,2,constant temperature,60,100,0,0,0,450,0,manometric analysis,,,,4.4,4.3,1.7,1.2,19.2,42.8,1.9,1.5,16.4,9.1,8.206864672861979,84.6,15.399999999999999,0,2.1,0,0,0.7,0,0,0,0,0,0,1.4,0,1.2,0,0,1.8,0,1.4,0,0,3.5,0,3.3,0,0,0,0
slurry--5.0--ji2019-bd0001--100.0--nan--0.0--nan--0.0--nan--0.0--nan--0.0--aqueous carbonation--batch--0.3--initial pressure--2.0--constant temperature--60.0--100.0--0.0--0.0--0.0--nan--nan--450.0--manometric analysis,,5,0,0,0,batch,initial pressure,2,constant temperature,60,100,0,0,0,450,0.0625,manometric analysis,,,,4.4,4.3,1.7,1.2,19.2,42.8,1.9,1.5,16.4,9.1,8.206864672861979,84.6,15.399999999999999,0,2.1,0,0,0.7,0,0,0,0,0,0,1.4,0,1.2,0,0,1.8,0,1.4,0,0,3.5,0,3.3,0,0,0,0.030721674533852543
slurry--5.0--ji2019-bd0001--100.0--nan--0.0--nan--0.0--nan--0.0--nan--0.0--aqueous carbonation--batch--0.3--initial pressure--2.0--constant temperature--60.0--100.0--0.0--0.0--0.0--nan--nan--450.0--manometric analysis,,5,0,0,0,batch,initial pressure,2,constant temperature,60,100,0,0,0,450,0.125,manometric analysis,,,,4.4,4.3,1.7,1.2,19.2,42.8,1.9,1.5,16.4,9.1,8.206864672861979,84.6,15.399999999999999,0,2.1,0,0,0.7,0,0,0,0,0,0,1.4,0,1.2,0,0,1.8,0,1.4,0,0,3.5,0,3.3,0,0,0,0.033465566
slurry--5.0--ji2019-bd0001--100.0--nan--0.0--nan--0.0--nan--0.0--nan--0.0--aqueous carbonation--batch--0.3--initial pressure--2.0--constant temperature--60.0--100.0--0.0--0.0--0.0--nan--nan--450.0--manometric analysis,,5,0,0,0,batch,initial pressure,2,constant temperature,60,100,0,0,0,450,0.1875,manometric analysis,,,,4.4,4.3,1.7,1.2,19.2,42.8,1.9,1.5,16.4,9.1,8.206864672861979,84.6,15.399999999999999,0,2.1,0,0,0.7,0,0,0,0,0,0,1.4,0,1.2,0,0,1.8,0,1.4,0,0,3.5,0,3.3,0,0,0,0.034658564581625244
slurry--5.0--ji2019-bd0001--100.0--nan--0.0--nan--0.0--nan--0.0--nan--0.0--aqueous carbonation--batch--0.3--initial pressure--2.0--constant temperature--60.0--100.0--0.0--0.0--0.0--nan--nan--450.0--manometric analysis,,5,0,0,0,batch,initial pressure,2,constant temperature,60,100,0,0,0,450,0.25,manometric analysis,,,,4.4,4.3,1.7,1.2,19.2,42.8,1.9,1.5,16.4,9.1,8.206864672861979,84.6,15.399999999999999,0,2.1,0,0,0.7,0,0,0,0,0,0,1.4,0,1.2,0,0,1.8,0,1.4,0,0,3.5,0,3.3,0,0,0,0.033460230013347844
slurry--5.0--ji2019-bd0001--100.0--nan--0.0--nan--0.0--nan--0.0--nan--0.0--aqueous carbonation--batch--0.3--initial pressure--2.0--constant temperature--60.0--100.0--0.0--0.0--0.0--nan--nan--450.0--manometric analysis,,5,0,0,0,batch,initial pressure,2,constant temperature,60,100,0,0,0,450,0.3125,manometric analysis,,,,4.4,4.3,1.7,1.2,19.2,42.8,1.9,1.5,16.4,9.1,8.206864672861979,84.6,15.399999999999999,0,2.1,0,0,0.7,0,0,0,0,0,0,1.4,0,1.2,0,0,1.8,0,1.4,0,0,3.5,0,3.3,0,0,0,0.033704655
slurry--5.0--ji2019-bd0001--100.0--nan--0.0--nan--0.0--nan--0.0--nan--0.0--aqueous carbonation--batch--0.3--initial pressure--2.0--constant temperature--60.0--100.0--0.0--0.0--0.0--nan--nan--450.0--manometric analysis,,5,0,0,0,batch,initial pressure,2,constant temperature,60,100,0,0,0,450,0.375,manometric analysis,,,,4.4,4.3,1.7,1.2,19.2,42.8,1.9,1.5,16.4,9.1,8.206864672861979,84.6,15.399999999999999,0,2.1,0,0,0.7,0,0,0,0,0,0,1.4,0,1.2,0,0,1.8,0,1.4,0,0,3.5,0,3.3,0,0,0,0.03531024
slurry--5.0--ji2019-bd0001--100.0--nan--0.0--nan--0.0--nan--0.0--nan--0.0--aqueous carbonation--batch--0.3--initial pressure--2.0--constant temperature--60.0--100.0--0.0--0.0--0.0--nan--nan--450.0--manometric analysis,,5,0,0,0,batch,initial pressure,2,constant temperature,60,100,0,0,0,450,0.4375,manometric analysis,,,,4.4,4.3,1.7,1.2,19.2,42.8,1.9,1.5,16.4,9.1,8.206864672861979,84.6,15.399999999999999,0,2.1,0,0,0.7,0,0,0,0,0,0,1.4,0,1.2,0,0,1.8,0,1.4,0,0,3.5,0,3.3,0,0,0,0.034216684
slurry--5.0--ji2019-bd0001--100.0--nan--0.0--nan--0.0--nan--0.0--nan--0.0--aqueous carbonation--batch--0.3--initial pressure--2.0--constant temperature--60.0--100.0--0.0--0.0--0.0--nan--nan--450.0--manometric analysis,,5,0,0,0,batch,initial pressure,2,constant temperature,60,100,0,0,0,450,0.5,manometric analysis,,,,4.4,4.3,1.7,1.2,19.2,42.8,1.9,1.5,16.4,9.1,8.206864672861979,84.6,15.399999999999999,0,2.1,0,0,0.7,0,0,0,0,0,0,1.4,0,1.2,0,0,1.8,0,1.4,0,0,3.5,0,3.3,0,0,0,0.035321596552956705
slurry--5.0--ji2019-bd0001--100.0--nan--0.0--nan--0.0--nan--0.0--nan--0.0--aqueous carbonation--batch--0.3--initial pressure--2.0--constant temperature--60.0--100.0--0.0--0.0--0.0--nan--nan--450.0--manometric analysis,,5,0,0,0,batch,initial pressure,2,constant temperature,60,100,0,0,0,450,0.5625,manometric analysis,,,,4.4,4.3,1.7,1.2,19.2,42.8,1.9,1.5,16.4,9.1,8.206864672861979,84.6,15.399999999999999,0,2.1,0,0,0.7,0,0,0,0,0,0,1.4,0,1.2,0,0,1.8,0,1.4,0,0,3.5,0,3.3,0,0,0,0.03438182
slurry--5.0--ji2019-bd0001--100.0--nan--0.0--nan--0.0--nan--0.0--nan--0.0--aqueous carbonation--batch--0.3--initial pressure--2.0--constant temperature--60.0--100.0--0.0--0.0--0.0--nan--nan--450.0--manometric analysis,,5,0,0,0,batch,initial pressure,2,constant temperature,60,100,0,0,0,450,0.625,manometric analysis,,,,4.4,4.3,1.7,1.2,19.2,42.8,1.9,1.5,16.4,9.1,8.206864672861979,84.6,15.399999999999999,0,2.1,0,0,0.7,0,0,0,0,0,0,1.4,0,1.2,0,0,1.8,0,1.4,0,0,3.5,0,3.3,0,0,0,0.033299579347132804
slurry--5.0--ji2019-bd0001--100.0--nan--0.0--nan--0.0--nan--0.0--nan--0.0--aqueous carbonation--batch--0.3--initial pressure--2.0--constant temperature--60.0--100.0--0.0--0.0--0.0--nan--nan--450.0--manometric analysis,,5,0,0,0,batch,initial pressure,2,constant temperature,60,100,0,0,0,450,0.6875,manometric analysis,,,,4.4,4.3,1.7,1.2,19.2,42.8,1.9,1.5,16.4,9.1,8.206864672861979,84.6,15.399999999999999,0,2.1,0,0,0.7,0,0,0,0,0,0,1.4,0,1.2,0,0,1.8,0,1.4,0,0,3.5,0,3.3,0,0,0,0.034977226
slurry--5.0--ji2019-bd0001--100.0--nan--0.0--nan--0.0--nan--0.0--nan--0.0--aqueous carbonation--batch--0.3--initial pressure--2.0--constant temperature--60.0--100.0--0.0--0.0--0.0--nan--nan--450.0--manometric analysis,,5,0,0,0,batch,initial pressure,2,constant temperature,60,100,0,0,0,450,0.75,manometric analysis,,,,4.4,4.3,1.7,1.2,19.2,42.8,1.9,1.5,16.4,9.1,8.206864672861979,84.6,15.399999999999999,0,2.1,0,0,0.7,0,0,0,0,0,0,1.4,0,1.2,0,0,1.8,0,1.4,0,0,3.5,0,3.3,0,0,0,0.034067848879466955
slurry--5.0--ji2019-bd0001--100.0--nan--0.0--nan--0.0--nan--0.0--nan--0.0--aqueous carbonation--batch--0.3--initial pressure--2.0--constant temperature--60.0--100.0--0.0--0.0--0.0--nan--nan--450.0--manometric analysis,,5,0,0,0,batch,initial pressure,2,constant temperature,60,100,0,0,0,450,0.8125,manometric analysis,,,,4.4,4.3,1.7,1.2,19.2,42.8,1.9,1.5,16.4,9.1,8.206864672861979,84.6,15.399999999999999,0,2.1,0,0,0.7,0,0,0,0,0,0,1.4,0,1.2,0,0,1.8,0,1.4,0,0,3.5,0,3.3,0,0,0,0.034858562324423636
slurry--5.0--ji2019-bd0001--100.0--nan--0.0--nan--0.0--nan--0.0--nan--0.0--aqueous carbonation--batch--0.3--initial pressure--2.0--constant temperature--60.0--100.0--0.0--0.0--0.0--nan--nan--450.0--manometric analysis,,5,0,0,0,batch,initial pressure,2,constant temperature,60,100,0,0,0,450,0.875,manometric analysis,,,,4.4,4.3,1.7,1.2,19.2,42.8,1.9,1.5,16.4,9.1,8.206864672861979,84.6,15.399999999999999,0,2.1,0,0,0.7,0,0,0,0,0,0,1.4,0,1.2,0,0,1.8,0,1.4,0,0,3.5,0,3.3,0,0,0,0.034445295
slurry--5.0--ji2019-bd0001--100.0--nan--0.0--nan--0.0--nan--0.0--nan--0.0--aqueous carbonation--batch--0.3--initial pressure--2.0--constant temperature--60.0--100.0--0.0--0.0--0.0--nan--nan--450.0--manometric analysis,,5,0,0,0,batch,initial pressure,2,constant temperature,60,100,0,0,0,450,0.9375,manometric analysis,,,,4.4,4.3,1.7,1.2,19.2,42.8,1.9,1.5,16.4,9.1,8.206864672861979,84.6,15.399999999999999,0,2.1,0,0,0.7,0,0,0,0,0,0,1.4,0,1.2,0,0,1.8,0,1.4,0,0,3.5,0,3.3,0,0,0,0.03348292
