Repository: kycai/c3gb

# c3gb

**c3gb**, Gradient Boosting models for predicting the CO2 uptake of Coal ashes in Carbon mineralization, were developed in the research article: [AI-guided prediction and control of CO2 mineralization in coal ashes as carbon-efficient supplementary cementitious materials](). They are tree-based ensemble models. 

The models take the physicochemical properties of coal ashes, along with the process parameters related to reactant proportions and carbonation conditions as input features, while the output is CO2 uptake. The models can be used as a objective function to optimize the carbonation process for CO2 mineralization in coal ashes.

Kangyi Cai 2026 @ Missouri S&T

File: data/Xys_gt_augmented.csv (part 77 of 89)
Group id,Class id,Water-Solid ratio,Chemical admixture 1-content,Chemical admixture 2-content,Chemical admixture 3-content,Carbonation reactor operation mode,Carbonation pressure control type,Carbonation pressure,Carbonation temperature control type,Carbonation temperature,Carbonation gas 1-CO2,Carbonation gas 2-H2O vapor,Carbonation gas 3-N2,Carbonation gas flow rate,Carbonation stirring speed ,Carbonation duration,Method-CO2 uptake,Chemical admixture 1_Classification 2,Chemical admixture 2_Classification 2,Chemical admixture 3_Classification 2,"Solid_Dv,50",Solid_Specific surface area,Solid_Na2O,Solid_MgO,Solid_Al2O3,Solid_SiO2,Solid_SO3,Solid_K2O,Solid_CaO,Solid_Fe2O3,Solid_Loss on ignition,Solid_Amorphous+others,Solid_Crystalline,Solid_Albite,Solid_Anhydrite,Solid_Augite,Solid_Bassanite,Solid_Brownmillerite,Solid_Brucite,Solid_Calcite,Solid_Corundum,Solid_Diopside,Solid_Glauberite,Solid_Gypsum,Solid_Hematite,Solid_Hydrotalcite,Solid_Lime,Solid_Maghemite,Solid_Magnesioferrite,Solid_Magnetite,Solid_Microcline,Solid_Mullite,Solid_Periclase,Solid_Polyhalite,Solid_Portlandite,Solid_Pyroaurite,Solid_Quartz,Solid_Spinel,Solid_Srebrodolskite,Solid_Thenardite,Experimental CO2 uptake-U2
slurry--5.0--ji2019-bd0001--100.0--nan--0.0--nan--0.0--nan--0.0--nan--0.0--aqueous carbonation--batch--0.3--initial pressure--2.0--constant temperature--60.0--100.0--0.0--0.0--0.0--nan--nan--450.0--manometric analysis,,5,0,0,0,batch,initial pressure,2,constant temperature,60,100,0,0,0,450,1,manometric analysis,,,,4.4,4.3,1.7,1.2,19.2,42.8,1.9,1.5,16.4,9.1,8.206864672861979,84.6,15.399999999999999,0,2.1,0,0,0.7,0,0,0,0,0,0,1.4,0,1.2,0,0,1.8,0,1.4,0,0,3.5,0,3.3,0,0,0,0.034530642
slurry--5.0--ji2019-bd0001--100.0--nan--0.0--nan--0.0--nan--0.0--nan--0.0--aqueous carbonation--batch--0.3--initial pressure--2.0--constant temperature--60.0--100.0--0.0--0.0--0.0--nan--nan--450.0--manometric analysis,,5,0,0,0,batch,initial pressure,2,constant temperature,60,100,0,0,0,450,1.0625,manometric analysis,,,,4.4,4.3,1.7,1.2,19.2,42.8,1.9,1.5,16.4,9.1,8.206864672861979,84.6,15.399999999999999,0,2.1,0,0,0.7,0,0,0,0,0,0,1.4,0,1.2,0,0,1.8,0,1.4,0,0,3.5,0,3.3,0,0,0,0.035777496
slurry--5.0--ji2019-bd0001--100.0--nan--0.0--nan--0.0--nan--0.0--nan--0.0--aqueous carbonation--batch--0.3--initial pressure--2.0--constant temperature--60.0--100.0--0.0--0.0--0.0--nan--nan--450.0--manometric analysis,,5,0,0,0,batch,initial pressure,2,constant temperature,60,100,0,0,0,450,1.125,manometric analysis,,,,4.4,4.3,1.7,1.2,19.2,42.8,1.9,1.5,16.4,9.1,8.206864672861979,84.6,15.399999999999999,0,2.1,0,0,0.7,0,0,0,0,0,0,1.4,0,1.2,0,0,1.8,0,1.4,0,0,3.5,0,3.3,0,0,0,0.034732336964289616
slurry--5.0--ji2019-bd0001--100.0--nan--0.0--nan--0.0--nan--0.0--nan--0.0--aqueous carbonation--batch--0.3--initial pressure--2.0--constant temperature--60.0--100.0--0.0--0.0--0.0--nan--nan--450.0--manometric analysis,,5,0,0,0,batch,initial pressure,2,constant temperature,60,100,0,0,0,450,1.1875,manometric analysis,,,,4.4,4.3,1.7,1.2,19.2,42.8,1.9,1.5,16.4,9.1,8.206864672861979,84.6,15.399999999999999,0,2.1,0,0,0.7,0,0,0,0,0,0,1.4,0,1.2,0,0,1.8,0,1.4,0,0,3.5,0,3.3,0,0,0,0.03439453
slurry--5.0--ji2019-bd0001--100.0--nan--0.0--nan--0.0--nan--0.0--nan--0.0--aqueous carbonation--batch--0.3--initial pressure--2.0--constant temperature--60.0--100.0--0.0--0.0--0.0--nan--nan--450.0--manometric analysis,,5,0,0,0,batch,initial pressure,2,constant temperature,60,100,0,0,0,450,1.25,manometric analysis,,,,4.4,4.3,1.7,1.2,19.2,42.8,1.9,1.5,16.4,9.1,8.206864672861979,84.6,15.399999999999999,0,2.1,0,0,0.7,0,0,0,0,0,0,1.4,0,1.2,0,0,1.8,0,1.4,0,0,3.5,0,3.3,0,0,0,0.035089689290191135
slurry--5.0--ji2019-bd0001--100.0--nan--0.0--nan--0.0--nan--0.0--nan--0.0--aqueous carbonation--batch--0.3--initial pressure--2.0--constant temperature--60.0--100.0--0.0--0.0--0.0--nan--nan--450.0--manometric analysis,,5,0,0,0,batch,initial pressure,2,constant temperature,60,100,0,0,0,450,1.3125,manometric analysis,,,,4.4,4.3,1.7,1.2,19.2,42.8,1.9,1.5,16.4,9.1,8.206864672861979,84.6,15.399999999999999,0,2.1,0,0,0.7,0,0,0,0,0,0,1.4,0,1.2,0,0,1.8,0,1.4,0,0,3.5,0,3.3,0,0,0,0.034559098
slurry--5.0--ji2019-bd0001--100.0--nan--0.0--nan--0.0--nan--0.0--nan--0.0--aqueous carbonation--batch--0.3--initial pressure--2.0--constant temperature--60.0--100.0--0.0--0.0--0.0--nan--nan--450.0--manometric analysis,,5,0,0,0,batch,initial pressure,2,constant temperature,60,100,0,0,0,450,1.375,manometric analysis,,,,4.4,4.3,1.7,1.2,19.2,42.8,1.9,1.5,16.4,9.1,8.206864672861979,84.6,15.399999999999999,0,2.1,0,0,0.7,0,0,0,0,0,0,1.4,0,1.2,0,0,1.8,0,1.4,0,0,3.5,0,3.3,0,0,0,0.034558402
slurry--5.0--ji2019-bd0001--100.0--nan--0.0--nan--0.0--nan--0.0--nan--0.0--aqueous carbonation--batch--0.3--initial pressure--2.0--constant temperature--60.0--100.0--0.0--0.0--0.0--nan--nan--450.0--manometric analysis,,5,0,0,0,batch,initial pressure,2,constant temperature,60,100,0,0,0,450,1.4375,manometric analysis,,,,4.4,4.3,1.7,1.2,19.2,42.8,1.9,1.5,16.4,9.1,8.206864672861979,84.6,15.399999999999999,0,2.1,0,0,0.7,0,0,0,0,0,0,1.4,0,1.2,0,0,1.8,0,1.4,0,0,3.5,0,3.3,0,0,0,0.03375997
slurry--5.0--ji2019-bd0001--100.0--nan--0.0--nan--0.0--nan--0.0--nan--0.0--aqueous carbonation--batch--0.3--initial pressure--2.0--constant temperature--60.0--100.0--0.0--0.0--0.0--nan--nan--450.0--manometric analysis,,5,0,0,0,batch,initial pressure,2,constant temperature,60,100,0,0,0,450,1.5,manometric analysis,,,,4.4,4.3,1.7,1.2,19.2,42.8,1.9,1.5,16.4,9.1,8.206864672861979,84.6,15.399999999999999,0,2.1,0,0,0.7,0,0,0,0,0,0,1.4,0,1.2,0,0,1.8,0,1.4,0,0,3.5,0,3.3,0,0,0,0.034573322
slurry--5.0--ji2019-bd0001--100.0--nan--0.0--nan--0.0--nan--0.0--nan--0.0--aqueous carbonation--batch--0.3--initial pressure--2.0--constant temperature--60.0--100.0--0.0--0.0--0.0--nan--nan--450.0--manometric analysis,,5,0,0,0,batch,initial pressure,2,constant temperature,60,100,0,0,0,450,1.5625,manometric analysis,,,,4.4,4.3,1.7,1.2,19.2,42.8,1.9,1.5,16.4,9.1,8.206864672861979,84.6,15.399999999999999,0,2.1,0,0,0.7,0,0,0,0,0,0,1.4,0,1.2,0,0,1.8,0,1.4,0,0,3.5,0,3.3,0,0,0,0.035065205418578216
slurry--5.0--ji2019-bd0001--100.0--nan--0.0--nan--0.0--nan--0.0--nan--0.0--aqueous carbonation--batch--0.3--initial pressure--2.0--constant temperature--60.0--100.0--0.0--0.0--0.0--nan--nan--450.0--manometric analysis,,5,0,0,0,batch,initial pressure,2,constant temperature,60,100,0,0,0,450,1.625,manometric analysis,,,,4.4,4.3,1.7,1.2,19.2,42.8,1.9,1.5,16.4,9.1,8.206864672861979,84.6,15.399999999999999,0,2.1,0,0,0.7,0,0,0,0,0,0,1.4,0,1.2,0,0,1.8,0,1.4,0,0,3.5,0,3.3,0,0,0,0.033916791
slurry--5.0--ji2019-bd0001--100.0--nan--0.0--nan--0.0--nan--0.0--nan--0.0--aqueous carbonation--batch--0.3--initial pressure--2.0--constant temperature--60.0--100.0--0.0--0.0--0.0--nan--nan--450.0--manometric analysis,,5,0,0,0,batch,initial pressure,2,constant temperature,60,100,0,0,0,450,1.6875,manometric analysis,,,,4.4,4.3,1.7,1.2,19.2,42.8,1.9,1.5,16.4,9.1,8.206864672861979,84.6,15.399999999999999,0,2.1,0,0,0.7,0,0,0,0,0,0,1.4,0,1.2,0,0,1.8,0,1.4,0,0,3.5,0,3.3,0,0,0,0.03530394
slurry--5.0--ji2019-bd0001--100.0--nan--0.0--nan--0.0--nan--0.0--nan--0.0--aqueous carbonation--batch--0.3--initial pressure--2.0--constant temperature--60.0--100.0--0.0--0.0--0.0--nan--nan--450.0--manometric analysis,,5,0,0,0,batch,initial pressure,2,constant temperature,60,100,0,0,0,450,1.75,manometric analysis,,,,4.4,4.3,1.7,1.2,19.2,42.8,1.9,1.5,16.4,9.1,8.206864672861979,84.6,15.399999999999999,0,2.1,0,0,0.7,0,0,0,0,0,0,1.4,0,1.2,0,0,1.8,0,1.4,0,0,3.5,0,3.3,0,0,0,0.034373551
slurry--5.0--ji2019-bd0001--100.0--nan--0.0--nan--0.0--nan--0.0--nan--0.0--aqueous carbonation--batch--0.3--initial pressure--2.0--constant temperature--60.0--100.0--0.0--0.0--0.0--nan--nan--450.0--manometric analysis,,5,0,0,0,batch,initial pressure,2,constant temperature,60,100,0,0,0,450,1.8125,manometric analysis,,,,4.4,4.3,1.7,1.2,19.2,42.8,1.9,1.5,16.4,9.1,8.206864672861979,84.6,15.399999999999999,0,2.1,0,0,0.7,0,0,0,0,0,0,1.4,0,1.2,0,0,1.8,0,1.4,0,0,3.5,0,3.3,0,0,0,0.033885062173533036
slurry--5.0--ji2019-bd0001--100.0--nan--0.0--nan--0.0--nan--0.0--nan--0.0--aqueous carbonation--batch--0.3--initial pressure--2.0--constant temperature--60.0--100.0--0.0--0.0--0.0--nan--nan--450.0--manometric analysis,,5,0,0,0,batch,initial pressure,2,constant temperature,60,100,0,0,0,450,1.875,manometric analysis,,,,4.4,4.3,1.7,1.2,19.2,42.8,1.9,1.5,16.4,9.1,8.206864672861979,84.6,15.399999999999999,0,2.1,0,0,0.7,0,0,0,0,0,0,1.4,0,1.2,0,0,1.8,0,1.4,0,0,3.5,0,3.3,0,0,0,0.035042003
slurry--5.0--ji2019-bd0001--100.0--nan--0.0--nan--0.0--nan--0.0--nan--0.0--aqueous carbonation--batch--0.3--initial pressure--2.0--constant temperature--60.0--100.0--0.0--0.0--0.0--nan--nan--450.0--manometric analysis,,5,0,0,0,batch,initial pressure,2,constant temperature,60,100,0,0,0,450,1.9375,manometric analysis,,,,4.4,4.3,1.7,1.2,19.2,42.8,1.9,1.5,16.4,9.1,8.206864672861979,84.6,15.399999999999999,0,2.1,0,0,0.7,0,0,0,0,0,0,1.4,0,1.2,0,0,1.8,0,1.4,0,0,3.5,0,3.3,0,0,0,0.034253839287010965
slurry--5.0--ji2019-bd0001--100.0--nan--0.0--nan--0.0--nan--0.0--nan--0.0--aqueous carbonation--batch--0.3--initial pressure--2.0--constant temperature--60.0--100.0--0.0--0.0--0.0--nan--nan--450.0--manometric analysis,,5,0,0,0,batch,initial pressure,2,constant temperature,60,100,0,0,0,450,2,manometric analysis,,,,4.4,4.3,1.7,1.2,19.2,42.8,1.9,1.5,16.4,9.1,8.206864672861979,84.6,15.399999999999999,0,2.1,0,0,0.7,0,0,0,0,0,0,1.4,0,1.2,0,0,1.8,0,1.4,0,0,3.5,0,3.3,0,0,0,0.034895887
slurry--5.0--ji2019-bd0001--100.0--nan--0.0--nan--0.0--nan--0.0--nan--0.0--aqueous carbonation--batch--0.3--initial pressure--2.0--constant temperature--80.0--100.0--0.0--0.0--0.0--nan--nan--450.0--manometric analysis,,5,0,0,0,batch,initial pressure,2,constant temperature,80,100,0,0,0,450,0,manometric analysis,,,,4.4,4.3,1.7,1.2,19.2,42.8,1.9,1.5,16.4,9.1,8.206864672861979,84.6,15.399999999999999,0,2.1,0,0,0.7,0,0,0,0,0,0,1.4,0,1.2,0,0,1.8,0,1.4,0,0,3.5,0,3.3,0,0,0,0
slurry--5.0--ji2019-bd0001--100.0--nan--0.0--nan--0.0--nan--0.0--nan--0.0--aqueous carbonation--batch--0.3--initial pressure--2.0--constant temperature--80.0--100.0--0.0--0.0--0.0--nan--nan--450.0--manometric analysis,,5,0,0,0,batch,initial pressure,2,constant temperature,80,100,0,0,0,450,0.0625,manometric analysis,,,,4.4,4.3,1.7,1.2,19.2,42.8,1.9,1.5,16.4,9.1,8.206864672861979,84.6,15.399999999999999,0,2.1,0,0,0.7,0,0,0,0,0,0,1.4,0,1.2,0,0,1.8,0,1.4,0,0,3.5,0,3.3,0,0,0,0.026214247610851914
slurry--5.0--ji2019-bd0001--100.0--nan--0.0--nan--0.0--nan--0.0--nan--0.0--aqueous carbonation--batch--0.3--initial pressure--2.0--constant temperature--80.0--100.0--0.0--0.0--0.0--nan--nan--450.0--manometric analysis,,5,0,0,0,batch,initial pressure,2,constant temperature,80,100,0,0,0,450,0.125,manometric analysis,,,,4.4,4.3,1.7,1.2,19.2,42.8,1.9,1.5,16.4,9.1,8.206864672861979,84.6,15.399999999999999,0,2.1,0,0,0.7,0,0,0,0,0,0,1.4,0,1.2,0,0,1.8,0,1.4,0,0,3.5,0,3.3,0,0,0,0.027725400494589846
slurry--5.0--ji2019-bd0001--100.0--nan--0.0--nan--0.0--nan--0.0--nan--0.0--aqueous carbonation--batch--0.3--initial pressure--2.0--constant temperature--80.0--100.0--0.0--0.0--0.0--nan--nan--450.0--manometric analysis,,5,0,0,0,batch,initial pressure,2,constant temperature,80,100,0,0,0,450,0.1875,manometric analysis,,,,4.4,4.3,1.7,1.2,19.2,42.8,1.9,1.5,16.4,9.1,8.206864672861979,84.6,15.399999999999999,0,2.1,0,0,0.7,0,0,0,0,0,0,1.4,0,1.2,0,0,1.8,0,1.4,0,0,3.5,0,3.3,0,0,0,0.028425073631291195
slurry--5.0--ji2019-bd0001--100.0--nan--0.0--nan--0.0--nan--0.0--nan--0.0--aqueous carbonation--batch--0.3--initial pressure--2.0--constant temperature--80.0--100.0--0.0--0.0--0.0--nan--nan--450.0--manometric analysis,,5,0,0,0,batch,initial pressure,2,constant temperature,80,100,0,0,0,450,0.25,manometric analysis,,,,4.4,4.3,1.7,1.2,19.2,42.8,1.9,1.5,16.4,9.1,8.206864672861979,84.6,15.399999999999999,0,2.1,0,0,0.7,0,0,0,0,0,0,1.4,0,1.2,0,0,1.8,0,1.4,0,0,3.5,0,3.3,0,0,0,0.028004206144499475
slurry--5.0--ji2019-bd0001--100.0--nan--0.0--nan--0.0--nan--0.0--nan--0.0--aqueous carbonation--batch--0.3--initial pressure--2.0--constant temperature--80.0--100.0--0.0--0.0--0.0--nan--nan--450.0--manometric analysis,,5,0,0,0,batch,initial pressure,2,constant temperature,80,100,0,0,0,450,0.3125,manometric analysis,,,,4.4,4.3,1.7,1.2,19.2,42.8,1.9,1.5,16.4,9.1,8.206864672861979,84.6,15.399999999999999,0,2.1,0,0,0.7,0,0,0,0,0,0,1.4,0,1.2,0,0,1.8,0,1.4,0,0,3.5,0,3.3,0,0,0,0.028822671
slurry--5.0--ji2019-bd0001--100.0--nan--0.0--nan--0.0--nan--0.0--nan--0.0--aqueous carbonation--batch--0.3--initial pressure--2.0--constant temperature--80.0--100.0--0.0--0.0--0.0--nan--nan--450.0--manometric analysis,,5,0,0,0,batch,initial pressure,2,constant temperature,80,100,0,0,0,450,0.375,manometric analysis,,,,4.4,4.3,1.7,1.2,19.2,42.8,1.9,1.5,16.4,9.1,8.206864672861979,84.6,15.399999999999999,0,2.1,0,0,0.7,0,0,0,0,0,0,1.4,0,1.2,0,0,1.8,0,1.4,0,0,3.5,0,3.3,0,0,0,0.030100281330402004
slurry--5.0--ji2019-bd0001--100.0--nan--0.0--nan--0.0--nan--0.0--nan--0.0--aqueous carbonation--batch--0.3--initial pressure--2.0--constant temperature--80.0--100.0--0.0--0.0--0.0--nan--nan--450.0--manometric analysis,,5,0,0,0,batch,initial pressure,2,constant temperature,80,100,0,0,0,450,0.4375,manometric analysis,,,,4.4,4.3,1.7,1.2,19.2,42.8,1.9,1.5,16.4,9.1,8.206864672861979,84.6,15.399999999999999,0,2.1,0,0,0.7,0,0,0,0,0,0,1.4,0,1.2,0,0,1.8,0,1.4,0,0,3.5,0,3.3,0,0,0,0.029944023769723015
slurry--5.0--ji2019-bd0001--100.0--nan--0.0--nan--0.0--nan--0.0--nan--0.0--aqueous carbonation--batch--0.3--initial pressure--2.0--constant temperature--80.0--100.0--0.0--0.0--0.0--nan--nan--450.0--manometric analysis,,5,0,0,0,batch,initial pressure,2,constant temperature,80,100,0,0,0,450,0.5,manometric analysis,,,,4.4,4.3,1.7,1.2,19.2,42.8,1.9,1.5,16.4,9.1,8.206864672861979,84.6,15.399999999999999,0,2.1,0,0,0.7,0,0,0,0,0,0,1.4,0,1.2,0,0,1.8,0,1.4,0,0,3.5,0,3.3,0,0,0,0.030043004178309705
slurry--5.0--ji2019-bd0001--100.0--nan--0.0--nan--0.0--nan--0.0--nan--0.0--aqueous carbonation--batch--0.3--initial pressure--2.0--constant temperature--80.0--100.0--0.0--0.0--0.0--nan--nan--450.0--manometric analysis,,5,0,0,0,batch,initial pressure,2,constant temperature,80,100,0,0,0,450,0.5625,manometric analysis,,,,4.4,4.3,1.7,1.2,19.2,42.8,1.9,1.5,16.4,9.1,8.206864672861979,84.6,15.399999999999999,0,2.1,0,0,0.7,0,0,0,0,0,0,1.4,0,1.2,0,0,1.8,0,1.4,0,0,3.5,0,3.3,0,0,0,0.029905588
slurry--5.0--ji2019-bd0001--100.0--nan--0.0--nan--0.0--nan--0.0--nan--0.0--aqueous carbonation--batch--0.3--initial pressure--2.0--constant temperature--80.0--100.0--0.0--0.0--0.0--nan--nan--450.0--manometric analysis,,5,0,0,0,batch,initial pressure,2,constant temperature,80,100,0,0,0,450,0.625,manometric analysis,,,,4.4,4.3,1.7,1.2,19.2,42.8,1.9,1.5,16.4,9.1,8.206864672861979,84.6,15.399999999999999,0,2.1,0,0,0.7,0,0,0,0,0,0,1.4,0,1.2,0,0,1.8,0,1.4,0,0,3.5,0,3.3,0,0,0,0.030252152174471546
slurry--5.0--ji2019-bd0001--100.0--nan--0.0--nan--0.0--nan--0.0--nan--0.0--aqueous carbonation--batch--0.3--initial pressure--2.0--constant temperature--80.0--100.0--0.0--0.0--0.0--nan--nan--450.0--manometric analysis,,5,0,0,0,batch,initial pressure,2,constant temperature,80,100,0,0,0,450,0.6875,manometric analysis,,,,4.4,4.3,1.7,1.2,19.2,42.8,1.9,1.5,16.4,9.1,8.206864672861979,84.6,15.399999999999999,0,2.1,0,0,0.7,0,0,0,0,0,0,1.4,0,1.2,0,0,1.8,0,1.4,0,0,3.5,0,3.3,0,0,0,0.030014134546711493
slurry--5.0--ji2019-bd0001--100.0--nan--0.0--nan--0.0--nan--0.0--nan--0.0--aqueous carbonation--batch--0.3--initial pressure--2.0--constant temperature--80.0--100.0--0.0--0.0--0.0--nan--nan--450.0--manometric analysis,,5,0,0,0,batch,initial pressure,2,constant temperature,80,100,0,0,0,450,0.75,manometric analysis,,,,4.4,4.3,1.7,1.2,19.2,42.8,1.9,1.5,16.4,9.1,8.206864672861979,84.6,15.399999999999999,0,2.1,0,0,0.7,0,0,0,0,0,0,1.4,0,1.2,0,0,1.8,0,1.4,0,0,3.5,0,3.3,0,0,0,0.031091712
slurry--5.0--ji2019-bd0001--100.0--nan--0.0--nan--0.0--nan--0.0--nan--0.0--aqueous carbonation--batch--0.3--initial pressure--2.0--constant temperature--80.0--100.0--0.0--0.0--0.0--nan--nan--450.0--manometric analysis,,5,0,0,0,batch,initial pressure,2,constant temperature,80,100,0,0,0,450,0.8125,manometric analysis,,,,4.4,4.3,1.7,1.2,19.2,42.8,1.9,1.5,16.4,9.1,8.206864672861979,84.6,15.399999999999999,0,2.1,0,0,0.7,0,0,0,0,0,0,1.4,0,1.2,0,0,1.8,0,1.4,0,0,3.5,0,3.3,0,0,0,0.031030206047716547
slurry--5.0--ji2019-bd0001--100.0--nan--0.0--nan--0.0--nan--0.0--nan--0.0--aqueous carbonation--batch--0.3--initial pressure--2.0--constant temperature--80.0--100.0--0.0--0.0--0.0--nan--nan--450.0--manometric analysis,,5,0,0,0,batch,initial pressure,2,constant temperature,80,100,0,0,0,450,0.875,manometric analysis,,,,4.4,4.3,1.7,1.2,19.2,42.8,1.9,1.5,16.4,9.1,8.206864672861979,84.6,15.399999999999999,0,2.1,0,0,0.7,0,0,0,0,0,0,1.4,0,1.2,0,0,1.8,0,1.4,0,0,3.5,0,3.3,0,0,0,0.031015305634044067
slurry--5.0--ji2019-bd0001--100.0--nan--0.0--nan--0.0--nan--0.0--nan--0.0--aqueous carbonation--batch--0.3--initial pressure--2.0--constant temperature--80.0--100.0--0.0--0.0--0.0--nan--nan--450.0--manometric analysis,,5,0,0,0,batch,initial pressure,2,constant temperature,80,100,0,0,0,450,0.9375,manometric analysis,,,,4.4,4.3,1.7,1.2,19.2,42.8,1.9,1.5,16.4,9.1,8.206864672861979,84.6,15.399999999999999,0,2.1,0,0,0.7,0,0,0,0,0,0,1.4,0,1.2,0,0,1.8,0,1.4,0,0,3.5,0,3.3,0,0,0,0.031589299
slurry--5.0--ji2019-bd0001--100.0--nan--0.0--nan--0.0--nan--0.0--nan--0.0--aqueous carbonation--batch--0.3--initial pressure--2.0--constant temperature--80.0--100.0--0.0--0.0--0.0--nan--nan--450.0--manometric analysis,,5,0,0,0,batch,initial pressure,2,constant temperature,80,100,0,0,0,450,1,manometric analysis,,,,4.4,4.3,1.7,1.2,19.2,42.8,1.9,1.5,16.4,9.1,8.206864672861979,84.6,15.399999999999999,0,2.1,0,0,0.7,0,0,0,0,0,0,1.4,0,1.2,0,0,1.8,0,1.4,0,0,3.5,0,3.3,0,0,0,0.031935987675137216
slurry--5.0--ji2019-bd0001--100.0--nan--0.0--nan--0.0--nan--0.0--nan--0.0--aqueous carbonation--batch--0.3--initial pressure--2.0--constant temperature--80.0--100.0--0.0--0.0--0.0--nan--nan--450.0--manometric analysis,,5,0,0,0,batch,initial pressure,2,constant temperature,80,100,0,0,0,450,1.0625,manometric analysis,,,,4.4,4.3,1.7,1.2,19.2,42.8,1.9,1.5,16.4,9.1,8.206864672861979,84.6,15.399999999999999,0,2.1,0,0,0.7,0,0,0,0,0,0,1.4,0,1.2,0,0,1.8,0,1.4,0,0,3.5,0,3.3,0,0,0,0.032897024
slurry--5.0--ji2019-bd0001--100.0--nan--0.0--nan--0.0--nan--0.0--nan--0.0--aqueous carbonation--batch--0.3--initial pressure--2.0--constant temperature--80.0--100.0--0.0--0.0--0.0--nan--nan--450.0--manometric analysis,,5,0,0,0,batch,initial pressure,2,constant temperature,80,100,0,0,0,450,1.125,manometric analysis,,,,4.4,4.3,1.7,1.2,19.2,42.8,1.9,1.5,16.4,9.1,8.206864672861979,84.6,15.399999999999999,0,2.1,0,0,0.7,0,0,0,0,0,0,1.4,0,1.2,0,0,1.8,0,1.4,0,0,3.5,0,3.3,0,0,0,0.031295274
slurry--5.0--ji2019-bd0001--100.0--nan--0.0--nan--0.0--nan--0.0--nan--0.0--aqueous carbonation--batch--0.3--initial pressure--2.0--constant temperature--80.0--100.0--0.0--0.0--0.0--nan--nan--450.0--manometric analysis,,5,0,0,0,batch,initial pressure,2,constant temperature,80,100,0,0,0,450,1.1875,manometric analysis,,,,4.4,4.3,1.7,1.2,19.2,42.8,1.9,1.5,16.4,9.1,8.206864672861979,84.6,15.399999999999999,0,2.1,0,0,0.7,0,0,0,0,0,0,1.4,0,1.2,0,0,1.8,0,1.4,0,0,3.5,0,3.3,0,0,0,0.032699965
slurry--5.0--ji2019-bd0001--100.0--nan--0.0--nan--0.0--nan--0.0--nan--0.0--aqueous carbonation--batch--0.3--initial pressure--2.0--constant temperature--80.0--100.0--0.0--0.0--0.0--nan--nan--450.0--manometric analysis,,5,0,0,0,batch,initial pressure,2,constant temperature,80,100,0,0,0,450,1.25,manometric analysis,,,,4.4,4.3,1.7,1.2,19.2,42.8,1.9,1.5,16.4,9.1,8.206864672861979,84.6,15.399999999999999,0,2.1,0,0,0.7,0,0,0,0,0,0,1.4,0,1.2,0,0,1.8,0,1.4,0,0,3.5,0,3.3,0,0,0,0.032725643
slurry--5.0--ji2019-bd0001--100.0--nan--0.0--nan--0.0--nan--0.0--nan--0.0--aqueous carbonation--batch--0.3--initial pressure--2.0--constant temperature--80.0--100.0--0.0--0.0--0.0--nan--nan--450.0--manometric analysis,,5,0,0,0,batch,initial pressure,2,constant temperature,80,100,0,0,0,450,1.3125,manometric analysis,,,,4.4,4.3,1.7,1.2,19.2,42.8,1.9,1.5,16.4,9.1,8.206864672861979,84.6,15.399999999999999,0,2.1,0,0,0.7,0,0,0,0,0,0,1.4,0,1.2,0,0,1.8,0,1.4,0,0,3.5,0,3.3,0,0,0,0.031985266
slurry--5.0--ji2019-bd0001--100.0--nan--0.0--nan--0.0--nan--0.0--nan--0.0--aqueous carbonation--batch--0.3--initial pressure--2.0--constant temperature--80.0--100.0--0.0--0.0--0.0--nan--nan--450.0--manometric analysis,,5,0,0,0,batch,initial pressure,2,constant temperature,80,100,0,0,0,450,1.375,manometric analysis,,,,4.4,4.3,1.7,1.2,19.2,42.8,1.9,1.5,16.4,9.1,8.206864672861979,84.6,15.399999999999999,0,2.1,0,0,0.7,0,0,0,0,0,0,1.4,0,1.2,0,0,1.8,0,1.4,0,0,3.5,0,3.3,0,0,0,0.032566386
slurry--5.0--ji2019-bd0001--100.0--nan--0.0--nan--0.0--nan--0.0--nan--0.0--aqueous carbonation--batch--0.3--initial pressure--2.0--constant temperature--80.0--100.0--0.0--0.0--0.0--nan--nan--450.0--manometric analysis,,5,0,0,0,batch,initial pressure,2,constant temperature,80,100,0,0,0,450,1.4375,manometric analysis,,,,4.4,4.3,1.7,1.2,19.2,42.8,1.9,1.5,16.4,9.1,8.206864672861979,84.6,15.399999999999999,0,2.1,0,0,0.7,0,0,0,0,0,0,1.4,0,1.2,0,0,1.8,0,1.4,0,0,3.5,0,3.3,0,0,0,0.032343473
slurry--5.0--ji2019-bd0001--100.0--nan--0.0--nan--0.0--nan--0.0--nan--0.0--aqueous carbonation--batch--0.3--initial pressure--2.0--constant temperature--80.0--100.0--0.0--0.0--0.0--nan--nan--450.0--manometric analysis,,5,0,0,0,batch,initial pressure,2,constant temperature,80,100,0,0,0,450,1.5,manometric analysis,,,,4.4,4.3,1.7,1.2,19.2,42.8,1.9,1.5,16.4,9.1,8.206864672861979,84.6,15.399999999999999,0,2.1,0,0,0.7,0,0,0,0,0,0,1.4,0,1.2,0,0,1.8,0,1.4,0,0,3.5,0,3.3,0,0,0,0.032753672
slurry--5.0--ji2019-bd0001--100.0--nan--0.0--nan--0.0--nan--0.0--nan--0.0--aqueous carbonation--batch--0.3--initial pressure--2.0--constant temperature--80.0--100.0--0.0--0.0--0.0--nan--nan--450.0--manometric analysis,,5,0,0,0,batch,initial pressure,2,constant temperature,80,100,0,0,0,450,1.5625,manometric analysis,,,,4.4,4.3,1.7,1.2,19.2,42.8,1.9,1.5,16.4,9.1,8.206864672861979,84.6,15.399999999999999,0,2.1,0,0,0.7,0,0,0,0,0,0,1.4,0,1.2,0,0,1.8,0,1.4,0,0,3.5,0,3.3,0,0,0,0.033496188
slurry--5.0--ji2019-bd0001--100.0--nan--0.0--nan--0.0--nan--0.0--nan--0.0--aqueous carbonation--batch--0.3--initial pressure--2.0--constant temperature--80.0--100.0--0.0--0.0--0.0--nan--nan--450.0--manometric analysis,,5,0,0,0,batch,initial pressure,2,constant temperature,80,100,0,0,0,450,1.625,manometric analysis,,,,4.4,4.3,1.7,1.2,19.2,42.8,1.9,1.5,16.4,9.1,8.206864672861979,84.6,15.399999999999999,0,2.1,0,0,0.7,0,0,0,0,0,0,1.4,0,1.2,0,0,1.8,0,1.4,0,0,3.5,0,3.3,0,0,0,0.033141732268125945
slurry--5.0--ji2019-bd0001--100.0--nan--0.0--nan--0.0--nan--0.0--nan--0.0--aqueous carbonation--batch--0.3--initial pressure--2.0--constant temperature--80.0--100.0--0.0--0.0--0.0--nan--nan--450.0--manometric analysis,,5,0,0,0,batch,initial pressure,2,constant temperature,80,100,0,0,0,450,1.6875,manometric analysis,,,,4.4,4.3,1.7,1.2,19.2,42.8,1.9,1.5,16.4,9.1,8.206864672861979,84.6,15.399999999999999,0,2.1,0,0,0.7,0,0,0,0,0,0,1.4,0,1.2,0,0,1.8,0,1.4,0,0,3.5,0,3.3,0,0,0,0.033180138213560376
slurry--5.0--ji2019-bd0001--100.0--nan--0.0--nan--0.0--nan--0.0--nan--0.0--aqueous carbonation--batch--0.3--initial pressure--2.0--constant temperature--80.0--100.0--0.0--0.0--0.0--nan--nan--450.0--manometric analysis,,5,0,0,0,batch,initial pressure,2,constant temperature,80,100,0,0,0,450,1.75,manometric analysis,,,,4.4,4.3,1.7,1.2,19.2,42.8,1.9,1.5,16.4,9.1,8.206864672861979,84.6,15.399999999999999,0,2.1,0,0,0.7,0,0,0,0,0,0,1.4,0,1.2,0,0,1.8,0,1.4,0,0,3.5,0,3.3,0,0,0,0.032798481
slurry--5.0--ji2019-bd0001--100.0--nan--0.0--nan--0.0--nan--0.0--nan--0.0--aqueous carbonation--batch--0.3--initial pressure--2.0--constant temperature--80.0--100.0--0.0--0.0--0.0--nan--nan--450.0--manometric analysis,,5,0,0,0,batch,initial pressure,2,constant temperature,80,100,0,0,0,450,1.8125,manometric analysis,,,,4.4,4.3,1.7,1.2,19.2,42.8,1.9,1.5,16.4,9.1,8.206864672861979,84.6,15.399999999999999,0,2.1,0,0,0.7,0,0,0,0,0,0,1.4,0,1.2,0,0,1.8,0,1.4,0,0,3.5,0,3.3,0,0,0,0.032354849
slurry--5.0--ji2019-bd0001--100.0--nan--0.0--nan--0.0--nan--0.0--nan--0.0--aqueous carbonation--batch--0.3--initial pressure--2.0--constant temperature--80.0--100.0--0.0--0.0--0.0--nan--nan--450.0--manometric analysis,,5,0,0,0,batch,initial pressure,2,constant temperature,80,100,0,0,0,450,1.875,manometric analysis,,,,4.4,4.3,1.7,1.2,19.2,42.8,1.9,1.5,16.4,9.1,8.206864672861979,84.6,15.399999999999999,0,2.1,0,0,0.7,0,0,0,0,0,0,1.4,0,1.2,0,0,1.8,0,1.4,0,0,3.5,0,3.3,0,0,0,0.033065183
slurry--5.0--ji2019-bd0001--100.0--nan--0.0--nan--0.0--nan--0.0--nan--0.0--aqueous carbonation--batch--0.3--initial pressure--2.0--constant temperature--80.0--100.0--0.0--0.0--0.0--nan--nan--450.0--manometric analysis,,5,0,0,0,batch,initial pressure,2,constant temperature,80,100,0,0,0,450,1.9375,manometric analysis,,,,4.4,4.3,1.7,1.2,19.2,42.8,1.9,1.5,16.4,9.1,8.206864672861979,84.6,15.399999999999999,0,2.1,0,0,0.7,0,0,0,0,0,0,1.4,0,1.2,0,0,1.8,0,1.4,0,0,3.5,0,3.3,0,0,0,0.033845632
slurry--5.0--ji2019-bd0001--100.0--nan--0.0--nan--0.0--nan--0.0--nan--0.0--aqueous carbonation--batch--0.3--initial pressure--2.0--constant temperature--80.0--100.0--0.0--0.0--0.0--nan--nan--450.0--manometric analysis,,5,0,0,0,batch,initial pressure,2,constant temperature,80,100,0,0,0,450,2,manometric analysis,,,,4.4,4.3,1.7,1.2,19.2,42.8,1.9,1.5,16.4,9.1,8.206864672861979,84.6,15.399999999999999,0,2.1,0,0,0.7,0,0,0,0,0,0,1.4,0,1.2,0,0,1.8,0,1.4,0,0,3.5,0,3.3,0,0,0,0.032553563
slurry--5.0--ji2019-bd0002--100.0--nan--0.0--nan--0.0--nan--0.0--nan--0.0--aqueous carbonation--batch--0.3--initial pressure--2.0--constant temperature--100.0--100.0--0.0--0.0--0.0--nan--nan--450.0--manometric analysis,,5,0,0,0,batch,initial pressure,2,constant temperature,100,100,0,0,0,450,0,manometric analysis,,,,17.7,2.3,0.6,27.9,5.9,8.9,2.8,0.2,9.4,42.3,10.020709926658059,21.5,78.5,0.6,2.8,0,0,0,0,0,0,3.4,0,0,0,0,0,0,44,0,0,0,8.9,0,0,0,3.3,3.5,12,0,0
slurry--5.0--ji2019-bd0002--100.0--nan--0.0--nan--0.0--nan--0.0--nan--0.0--aqueous carbonation--batch--0.3--initial pressure--2.0--constant temperature--100.0--100.0--0.0--0.0--0.0--nan--nan--450.0--manometric analysis,,5,0,0,0,batch,initial pressure,2,constant temperature,100,100,0,0,0,450,0.0625,manometric analysis,,,,17.7,2.3,0.6,27.9,5.9,8.9,2.8,0.2,9.4,42.3,10.020709926658059,21.5,78.5,0.6,2.8,0,0,0,0,0,0,3.4,0,0,0,0,0,0,44,0,0,0,8.9,0,0,0,3.3,3.5,12,0,0.032527432
slurry--5.0--ji2019-bd0002--100.0--nan--0.0--nan--0.0--nan--0.0--nan--0.0--aqueous carbonation--batch--0.3--initial pressure--2.0--constant temperature--100.0--100.0--0.0--0.0--0.0--nan--nan--450.0--manometric analysis,,5,0,0,0,batch,initial pressure,2,constant temperature,100,100,0,0,0,450,0.125,manometric analysis,,,,17.7,2.3,0.6,27.9,5.9,8.9,2.8,0.2,9.4,42.3,10.020709926658059,21.5,78.5,0.6,2.8,0,0,0,0,0,0,3.4,0,0,0,0,0,0,44,0,0,0,8.9,0,0,0,3.3,3.5,12,0,0.038437983
slurry--5.0--ji2019-bd0002--100.0--nan--0.0--nan--0.0--nan--0.0--nan--0.0--aqueous carbonation--batch--0.3--initial pressure--2.0--constant temperature--100.0--100.0--0.0--0.0--0.0--nan--nan--450.0--manometric analysis,,5,0,0,0,batch,initial pressure,2,constant temperature,100,100,0,0,0,450,0.1875,manometric analysis,,,,17.7,2.3,0.6,27.9,5.9,8.9,2.8,0.2,9.4,42.3,10.020709926658059,21.5,78.5,0.6,2.8,0,0,0,0,0,0,3.4,0,0,0,0,0,0,44,0,0,0,8.9,0,0,0,3.3,3.5,12,0,0.042986717419539605
slurry--5.0--ji2019-bd0002--100.0--nan--0.0--nan--0.0--nan--0.0--nan--0.0--aqueous carbonation--batch--0.3--initial pressure--2.0--constant temperature--100.0--100.0--0.0--0.0--0.0--nan--nan--450.0--manometric analysis,,5,0,0,0,batch,initial pressure,2,constant temperature,100,100,0,0,0,450,0.25,manometric analysis,,,,17.7,2.3,0.6,27.9,5.9,8.9,2.8,0.2,9.4,42.3,10.020709926658059,21.5,78.5,0.6,2.8,0,0,0,0,0,0,3.4,0,0,0,0,0,0,44,0,0,0,8.9,0,0,0,3.3,3.5,12,0,0.046648145
slurry--5.0--ji2019-bd0002--100.0--nan--0.0--nan--0.0--nan--0.0--nan--0.0--aqueous carbonation--batch--0.3--initial pressure--2.0--constant temperature--100.0--100.0--0.0--0.0--0.0--nan--nan--450.0--manometric analysis,,5,0,0,0,batch,initial pressure,2,constant temperature,100,100,0,0,0,450,0.3125,manometric analysis,,,,17.7,2.3,0.6,27.9,5.9,8.9,2.8,0.2,9.4,42.3,10.020709926658059,21.5,78.5,0.6,2.8,0,0,0,0,0,0,3.4,0,0,0,0,0,0,44,0,0,0,8.9,0,0,0,3.3,3.5,12,0,0.048158685
slurry--5.0--ji2019-bd0002--100.0--nan--0.0--nan--0.0--nan--0.0--nan--0.0--aqueous carbonation--batch--0.3--initial pressure--2.0--constant temperature--100.0--100.0--0.0--0.0--0.0--nan--nan--450.0--manometric analysis,,5,0,0,0,batch,initial pressure,2,constant temperature,100,100,0,0,0,450,0.375,manometric analysis,,,,17.7,2.3,0.6,27.9,5.9,8.9,2.8,0.2,9.4,42.3,10.020709926658059,21.5,78.5,0.6,2.8,0,0,0,0,0,0,3.4,0,0,0,0,0,0,44,0,0,0,8.9,0,0,0,3.3,3.5,12,0,0.050760247
slurry--5.0--ji2019-bd0002--100.0--nan--0.0--nan--0.0--nan--0.0--nan--0.0--aqueous carbonation--batch--0.3--initial pressure--2.0--constant temperature--100.0--100.0--0.0--0.0--0.0--nan--nan--450.0--manometric analysis,,5,0,0,0,batch,initial pressure,2,constant temperature,100,100,0,0,0,450,0.4375,manometric analysis,,,,17.7,2.3,0.6,27.9,5.9,8.9,2.8,0.2,9.4,42.3,10.020709926658059,21.5,78.5,0.6,2.8,0,0,0,0,0,0,3.4,0,0,0,0,0,0,44,0,0,0,8.9,0,0,0,3.3,3.5,12,0,0.054715553
slurry--5.0--ji2019-bd0002--100.0--nan--0.0--nan--0.0--nan--0.0--nan--0.0--aqueous carbonation--batch--0.3--initial pressure--2.0--constant temperature--100.0--100.0--0.0--0.0--0.0--nan--nan--450.0--manometric analysis,,5,0,0,0,batch,initial pressure,2,constant temperature,100,100,0,0,0,450,0.5,manometric analysis,,,,17.7,2.3,0.6,27.9,5.9,8.9,2.8,0.2,9.4,42.3,10.020709926658059,21.5,78.5,0.6,2.8,0,0,0,0,0,0,3.4,0,0,0,0,0,0,44,0,0,0,8.9,0,0,0,3.3,3.5,12,0,0.053743659
slurry--5.0--ji2019-bd0002--100.0--nan--0.0--nan--0.0--nan--0.0--nan--0.0--aqueous carbonation--batch--0.3--initial pressure--2.0--constant temperature--100.0--100.0--0.0--0.0--0.0--nan--nan--450.0--manometric analysis,,5,0,0,0,batch,initial pressure,2,constant temperature,100,100,0,0,0,450,0.5625,manometric analysis,,,,17.7,2.3,0.6,27.9,5.9,8.9,2.8,0.2,9.4,42.3,10.020709926658059,21.5,78.5,0.6,2.8,0,0,0,0,0,0,3.4,0,0,0,0,0,0,44,0,0,0,8.9,0,0,0,3.3,3.5,12,0,0.054747532
slurry--5.0--ji2019-bd0002--100.0--nan--0.0--nan--0.0--nan--0.0--nan--0.0--aqueous carbonation--batch--0.3--initial pressure--2.0--constant temperature--100.0--100.0--0.0--0.0--0.0--nan--nan--450.0--manometric analysis,,5,0,0,0,batch,initial pressure,2,constant temperature,100,100,0,0,0,450,0.625,manometric analysis,,,,17.7,2.3,0.6,27.9,5.9,8.9,2.8,0.2,9.4,42.3,10.020709926658059,21.5,78.5,0.6,2.8,0,0,0,0,0,0,3.4,0,0,0,0,0,0,44,0,0,0,8.9,0,0,0,3.3,3.5,12,0,0.05730963
slurry--5.0--ji2019-bd0002--100.0--nan--0.0--nan--0.0--nan--0.0--nan--0.0--aqueous carbonation--batch--0.3--initial pressure--2.0--constant temperature--100.0--100.0--0.0--0.0--0.0--nan--nan--450.0--manometric analysis,,5,0,0,0,batch,initial pressure,2,constant temperature,100,100,0,0,0,450,0.6875,manometric analysis,,,,17.7,2.3,0.6,27.9,5.9,8.9,2.8,0.2,9.4,42.3,10.020709926658059,21.5,78.5,0.6,2.8,0,0,0,0,0,0,3.4,0,0,0,0,0,0,44,0,0,0,8.9,0,0,0,3.3,3.5,12,0,0.060353776176972865
slurry--5.0--ji2019-bd0002--100.0--nan--0.0--nan--0.0--nan--0.0--nan--0.0--aqueous carbonation--batch--0.3--initial pressure--2.0--constant temperature--100.0--100.0--0.0--0.0--0.0--nan--nan--450.0--manometric analysis,,5,0,0,0,batch,initial pressure,2,constant temperature,100,100,0,0,0,450,0.75,manometric analysis,,,,17.7,2.3,0.6,27.9,5.9,8.9,2.8,0.2,9.4,42.3,10.020709926658059,21.5,78.5,0.6,2.8,0,0,0,0,0,0,3.4,0,0,0,0,0,0,44,0,0,0,8.9,0,0,0,3.3,3.5,12,0,0.060102194
slurry--5.0--ji2019-bd0002--100.0--nan--0.0--nan--0.0--nan--0.0--nan--0.0--aqueous carbonation--batch--0.3--initial pressure--2.0--constant temperature--100.0--100.0--0.0--0.0--0.0--nan--nan--450.0--manometric analysis,,5,0,0,0,batch,initial pressure,2,constant temperature,100,100,0,0,0,450,0.8125,manometric analysis,,,,17.7,2.3,0.6,27.9,5.9,8.9,2.8,0.2,9.4,42.3,10.020709926658059,21.5,78.5,0.6,2.8,0,0,0,0,0,0,3.4,0,0,0,0,0,0,44,0,0,0,8.9,0,0,0,3.3,3.5,12,0,0.060672418
slurry--5.0--ji2019-bd0002--100.0--nan--0.0--nan--0.0--nan--0.0--nan--0.0--aqueous carbonation--batch--0.3--initial pressure--2.0--constant temperature--100.0--100.0--0.0--0.0--0.0--nan--nan--450.0--manometric analysis,,5,0,0,0,batch,initial pressure,2,constant temperature,100,100,0,0,0,450,0.875,manometric analysis,,,,17.7,2.3,0.6,27.9,5.9,8.9,2.8,0.2,9.4,42.3,10.020709926658059,21.5,78.5,0.6,2.8,0,0,0,0,0,0,3.4,0,0,0,0,0,0,44,0,0,0,8.9,0,0,0,3.3,3.5,12,0,0.062292728
slurry--5.0--ji2019-bd0002--100.0--nan--0.0--nan--0.0--nan--0.0--nan--0.0--aqueous carbonation--batch--0.3--initial pressure--2.0--constant temperature--100.0--100.0--0.0--0.0--0.0--nan--nan--450.0--manometric analysis,,5,0,0,0,batch,initial pressure,2,constant temperature,100,100,0,0,0,450,0.9375,manometric analysis,,,,17.7,2.3,0.6,27.9,5.9,8.9,2.8,0.2,9.4,42.3,10.020709926658059,21.5,78.5,0.6,2.8,0,0,0,0,0,0,3.4,0,0,0,0,0,0,44,0,0,0,8.9,0,0,0,3.3,3.5,12,0,0.060451226
slurry--5.0--ji2019-bd0002--100.0--nan--0.0--nan--0.0--nan--0.0--nan--0.0--aqueous carbonation--batch--0.3--initial pressure--2.0--constant temperature--100.0--100.0--0.0--0.0--0.0--nan--nan--450.0--manometric analysis,,5,0,0,0,batch,initial pressure,2,constant temperature,100,100,0,0,0,450,1,manometric analysis,,,,17.7,2.3,0.6,27.9,5.9,8.9,2.8,0.2,9.4,42.3,10.020709926658059,21.5,78.5,0.6,2.8,0,0,0,0,0,0,3.4,0,0,0,0,0,0,44,0,0,0,8.9,0,0,0,3.3,3.5,12,0,0.064544608
slurry--5.0--ji2019-bd0002--100.0--nan--0.0--nan--0.0--nan--0.0--nan--0.0--aqueous carbonation--batch--0.3--initial pressure--2.0--constant temperature--100.0--100.0--0.0--0.0--0.0--nan--nan--450.0--manometric analysis,,5,0,0,0,batch,initial pressure,2,constant temperature,100,100,0,0,0,450,1.0625,manometric analysis,,,,17.7,2.3,0.6,27.9,5.9,8.9,2.8,0.2,9.4,42.3,10.020709926658059,21.5,78.5,0.6,2.8,0,0,0,0,0,0,3.4,0,0,0,0,0,0,44,0,0,0,8.9,0,0,0,3.3,3.5,12,0,0.065088238
slurry--5.0--ji2019-bd0002--100.0--nan--0.0--nan--0.0--nan--0.0--nan--0.0--aqueous carbonation--batch--0.3--initial pressure--2.0--constant temperature--100.0--100.0--0.0--0.0--0.0--nan--nan--450.0--manometric analysis,,5,0,0,0,batch,initial pressure,2,constant temperature,100,100,0,0,0,450,1.125,manometric analysis,,,,17.7,2.3,0.6,27.9,5.9,8.9,2.8,0.2,9.4,42.3,10.020709926658059,21.5,78.5,0.6,2.8,0,0,0,0,0,0,3.4,0,0,0,0,0,0,44,0,0,0,8.9,0,0,0,3.3,3.5,12,0,0.064534923
slurry--5.0--ji2019-bd0002--100.0--nan--0.0--nan--0.0--nan--0.0--nan--0.0--aqueous carbonation--batch--0.3--initial pressure--2.0--constant temperature--100.0--100.0--0.0--0.0--0.0--nan--nan--450.0--manometric analysis,,5,0,0,0,batch,initial pressure,2,constant temperature,100,100,0,0,0,450,1.1875,manometric analysis,,,,17.7,2.3,0.6,27.9,5.9,8.9,2.8,0.2,9.4,42.3,10.020709926658059,21.5,78.5,0.6,2.8,0,0,0,0,0,0,3.4,0,0,0,0,0,0,44,0,0,0,8.9,0,0,0,3.3,3.5,12,0,0.067337934
slurry--5.0--ji2019-bd0002--100.0--nan--0.0--nan--0.0--nan--0.0--nan--0.0--aqueous carbonation--batch--0.3--initial pressure--2.0--constant temperature--100.0--100.0--0.0--0.0--0.0--nan--nan--450.0--manometric analysis,,5,0,0,0,batch,initial pressure,2,constant temperature,100,100,0,0,0,450,1.25,manometric analysis,,,,17.7,2.3,0.6,27.9,5.9,8.9,2.8,0.2,9.4,42.3,10.020709926658059,21.5,78.5,0.6,2.8,0,0,0,0,0,0,3.4,0,0,0,0,0,0,44,0,0,0,8.9,0,0,0,3.3,3.5,12,0,0.064594467
slurry--5.0--ji2019-bd0002--100.0--nan--0.0--nan--0.0--nan--0.0--nan--0.0--aqueous carbonation--batch--0.3--initial pressure--2.0--constant temperature--100.0--100.0--0.0--0.0--0.0--nan--nan--450.0--manometric analysis,,5,0,0,0,batch,initial pressure,2,constant temperature,100,100,0,0,0,450,1.3125,manometric analysis,,,,17.7,2.3,0.6,27.9,5.9,8.9,2.8,0.2,9.4,42.3,10.020709926658059,21.5,78.5,0.6,2.8,0,0,0,0,0,0,3.4,0,0,0,0,0,0,44,0,0,0,8.9,0,0,0,3.3,3.5,12,0,0.068678517
slurry--5.0--ji2019-bd0002--100.0--nan--0.0--nan--0.0--nan--0.0--nan--0.0--aqueous carbonation--batch--0.3--initial pressure--2.0--constant temperature--100.0--100.0--0.0--0.0--0.0--nan--nan--450.0--manometric analysis,,5,0,0,0,batch,initial pressure,2,constant temperature,100,100,0,0,0,450,1.375,manometric analysis,,,,17.7,2.3,0.6,27.9,5.9,8.9,2.8,0.2,9.4,42.3,10.020709926658059,21.5,78.5,0.6,2.8,0,0,0,0,0,0,3.4,0,0,0,0,0,0,44,0,0,0,8.9,0,0,0,3.3,3.5,12,0,0.067658768
slurry--5.0--ji2019-bd0002--100.0--nan--0.0--nan--0.0--nan--0.0--nan--0.0--aqueous carbonation--batch--0.3--initial pressure--2.0--constant temperature--100.0--100.0--0.0--0.0--0.0--nan--nan--450.0--manometric analysis,,5,0,0,0,batch,initial pressure,2,constant temperature,100,100,0,0,0,450,1.4375,manometric analysis,,,,17.7,2.3,0.6,27.9,5.9,8.9,2.8,0.2,9.4,42.3,10.020709926658059,21.5,78.5,0.6,2.8,0,0,0,0,0,0,3.4,0,0,0,0,0,0,44,0,0,0,8.9,0,0,0,3.3,3.5,12,0,0.067359183
slurry--5.0--ji2019-bd0002--100.0--nan--0.0--nan--0.0--nan--0.0--nan--0.0--aqueous carbonation--batch--0.3--initial pressure--2.0--constant temperature--100.0--100.0--0.0--0.0--0.0--nan--nan--450.0--manometric analysis,,5,0,0,0,batch,initial pressure,2,constant temperature,100,100,0,0,0,450,1.5,manometric analysis,,,,17.7,2.3,0.6,27.9,5.9,8.9,2.8,0.2,9.4,42.3,10.020709926658059,21.5,78.5,0.6,2.8,0,0,0,0,0,0,3.4,0,0,0,0,0,0,44,0,0,0,8.9,0,0,0,3.3,3.5,12,0,0.068323546
slurry--5.0--ji2019-bd0002--100.0--nan--0.0--nan--0.0--nan--0.0--nan--0.0--aqueous carbonation--batch--0.3--initial pressure--2.0--constant temperature--100.0--100.0--0.0--0.0--0.0--nan--nan--450.0--manometric analysis,,5,0,0,0,batch,initial pressure,2,constant temperature,100,100,0,0,0,450,1.5625,manometric analysis,,,,17.7,2.3,0.6,27.9,5.9,8.9,2.8,0.2,9.4,42.3,10.020709926658059,21.5,78.5,0.6,2.8,0,0,0,0,0,0,3.4,0,0,0,0,0,0,44,0,0,0,8.9,0,0,0,3.3,3.5,12,0,0.068615733
slurry--5.0--ji2019-bd0002--100.0--nan--0.0--nan--0.0--nan--0.0--nan--0.0--aqueous carbonation--batch--0.3--initial pressure--2.0--constant temperature--100.0--100.0--0.0--0.0--0.0--nan--nan--450.0--manometric analysis,,5,0,0,0,batch,initial pressure,2,constant temperature,100,100,0,0,0,450,1.625,manometric analysis,,,,17.7,2.3,0.6,27.9,5.9,8.9,2.8,0.2,9.4,42.3,10.020709926658059,21.5,78.5,0.6,2.8,0,0,0,0,0,0,3.4,0,0,0,0,0,0,44,0,0,0,8.9,0,0,0,3.3,3.5,12,0,0.071190858
slurry--5.0--ji2019-bd0002--100.0--nan--0.0--nan--0.0--nan--0.0--nan--0.0--aqueous carbonation--batch--0.3--initial pressure--2.0--constant temperature--100.0--100.0--0.0--0.0--0.0--nan--nan--450.0--manometric analysis,,5,0,0,0,batch,initial pressure,2,constant temperature,100,100,0,0,0,450,1.6875,manometric analysis,,,,17.7,2.3,0.6,27.9,5.9,8.9,2.8,0.2,9.4,42.3,10.020709926658059,21.5,78.5,0.6,2.8,0,0,0,0,0,0,3.4,0,0,0,0,0,0,44,0,0,0,8.9,0,0,0,3.3,3.5,12,0,0.067827558
slurry--5.0--ji2019-bd0002--100.0--nan--0.0--nan--0.0--nan--0.0--nan--0.0--aqueous carbonation--batch--0.3--initial pressure--2.0--constant temperature--100.0--100.0--0.0--0.0--0.0--nan--nan--450.0--manometric analysis,,5,0,0,0,batch,initial pressure,2,constant temperature,100,100,0,0,0,450,1.75,manometric analysis,,,,17.7,2.3,0.6,27.9,5.9,8.9,2.8,0.2,9.4,42.3,10.020709926658059,21.5,78.5,0.6,2.8,0,0,0,0,0,0,3.4,0,0,0,0,0,0,44,0,0,0,8.9,0,0,0,3.3,3.5,12,0,0.068708289
slurry--5.0--ji2019-bd0002--100.0--nan--0.0--nan--0.0--nan--0.0--nan--0.0--aqueous carbonation--batch--0.3--initial pressure--2.0--constant temperature--100.0--100.0--0.0--0.0--0.0--nan--nan--450.0--manometric analysis,,5,0,0,0,batch,initial pressure,2,constant temperature,100,100,0,0,0,450,1.8125,manometric analysis,,,,17.7,2.3,0.6,27.9,5.9,8.9,2.8,0.2,9.4,42.3,10.020709926658059,21.5,78.5,0.6,2.8,0,0,0,0,0,0,3.4,0,0,0,0,0,0,44,0,0,0,8.9,0,0,0,3.3,3.5,12,0,0.072036598
slurry--5.0--ji2019-bd0002--100.0--nan--0.0--nan--0.0--nan--0.0--nan--0.0--aqueous carbonation--batch--0.3--initial pressure--2.0--constant temperature--100.0--100.0--0.0--0.0--0.0--nan--nan--450.0--manometric analysis,,5,0,0,0,batch,initial pressure,2,constant temperature,100,100,0,0,0,450,1.875,manometric analysis,,,,17.7,2.3,0.6,27.9,5.9,8.9,2.8,0.2,9.4,42.3,10.020709926658059,21.5,78.5,0.6,2.8,0,0,0,0,0,0,3.4,0,0,0,0,0,0,44,0,0,0,8.9,0,0,0,3.3,3.5,12,0,0.069666651
slurry--5.0--ji2019-bd0002--100.0--nan--0.0--nan--0.0--nan--0.0--nan--0.0--aqueous carbonation--batch--0.3--initial pressure--2.0--constant temperature--100.0--100.0--0.0--0.0--0.0--nan--nan--450.0--manometric analysis,,5,0,0,0,batch,initial pressure,2,constant temperature,100,100,0,0,0,450,1.9375,manometric analysis,,,,17.7,2.3,0.6,27.9,5.9,8.9,2.8,0.2,9.4,42.3,10.020709926658059,21.5,78.5,0.6,2.8,0,0,0,0,0,0,3.4,0,0,0,0,0,0,44,0,0,0,8.9,0,0,0,3.3,3.5,12,0,0.07248666
