Repository: kycai/c3gb

# c3gb

**c3gb**, Gradient Boosting models for predicting the CO2 uptake of Coal ashes in Carbon mineralization, were developed in the research article: [AI-guided prediction and control of CO2 mineralization in coal ashes as carbon-efficient supplementary cementitious materials](). They are tree-based ensemble models. 

The models take the physicochemical properties of coal ashes, along with the process parameters related to reactant proportions and carbonation conditions as input features, while the output is CO2 uptake. The models can be used as a objective function to optimize the carbonation process for CO2 mineralization in coal ashes.

Kangyi Cai 2026 @ Missouri S&T

File: data/Xys_gt_augmented.csv (part 78 of 89)
Group id,Class id,Water-Solid ratio,Chemical admixture 1-content,Chemical admixture 2-content,Chemical admixture 3-content,Carbonation reactor operation mode,Carbonation pressure control type,Carbonation pressure,Carbonation temperature control type,Carbonation temperature,Carbonation gas 1-CO2,Carbonation gas 2-H2O vapor,Carbonation gas 3-N2,Carbonation gas flow rate,Carbonation stirring speed ,Carbonation duration,Method-CO2 uptake,Chemical admixture 1_Classification 2,Chemical admixture 2_Classification 2,Chemical admixture 3_Classification 2,"Solid_Dv,50",Solid_Specific surface area,Solid_Na2O,Solid_MgO,Solid_Al2O3,Solid_SiO2,Solid_SO3,Solid_K2O,Solid_CaO,Solid_Fe2O3,Solid_Loss on ignition,Solid_Amorphous+others,Solid_Crystalline,Solid_Albite,Solid_Anhydrite,Solid_Augite,Solid_Bassanite,Solid_Brownmillerite,Solid_Brucite,Solid_Calcite,Solid_Corundum,Solid_Diopside,Solid_Glauberite,Solid_Gypsum,Solid_Hematite,Solid_Hydrotalcite,Solid_Lime,Solid_Maghemite,Solid_Magnesioferrite,Solid_Magnetite,Solid_Microcline,Solid_Mullite,Solid_Periclase,Solid_Polyhalite,Solid_Portlandite,Solid_Pyroaurite,Solid_Quartz,Solid_Spinel,Solid_Srebrodolskite,Solid_Thenardite,Experimental CO2 uptake-U2
slurry--5.0--ji2019-bd0002--100.0--nan--0.0--nan--0.0--nan--0.0--nan--0.0--aqueous carbonation--batch--0.3--initial pressure--2.0--constant temperature--100.0--100.0--0.0--0.0--0.0--nan--nan--450.0--manometric analysis,,5,0,0,0,batch,initial pressure,2,constant temperature,100,100,0,0,0,450,2,manometric analysis,,,,17.7,2.3,0.6,27.9,5.9,8.9,2.8,0.2,9.4,42.3,10.020709926658059,21.5,78.5,0.6,2.8,0,0,0,0,0,0,3.4,0,0,0,0,0,0,44,0,0,0,8.9,0,0,0,3.3,3.5,12,0,0.074143322
slurry--5.0--ji2019-bd0002--100.0--nan--0.0--nan--0.0--nan--0.0--nan--0.0--aqueous carbonation--batch--0.3--initial pressure--2.0--constant temperature--140.0--100.0--0.0--0.0--0.0--nan--nan--450.0--manometric analysis,,5,0,0,0,batch,initial pressure,2,constant temperature,140,100,0,0,0,450,0,manometric analysis,,,,17.7,2.3,0.6,27.9,5.9,8.9,2.8,0.2,9.4,42.3,10.020709926658059,21.5,78.5,0.6,2.8,0,0,0,0,0,0,3.4,0,0,0,0,0,0,44,0,0,0,8.9,0,0,0,3.3,3.5,12,0,0
slurry--5.0--ji2019-bd0002--100.0--nan--0.0--nan--0.0--nan--0.0--nan--0.0--aqueous carbonation--batch--0.3--initial pressure--2.0--constant temperature--140.0--100.0--0.0--0.0--0.0--nan--nan--450.0--manometric analysis,,5,0,0,0,batch,initial pressure,2,constant temperature,140,100,0,0,0,450,0.0625,manometric analysis,,,,17.7,2.3,0.6,27.9,5.9,8.9,2.8,0.2,9.4,42.3,10.020709926658059,21.5,78.5,0.6,2.8,0,0,0,0,0,0,3.4,0,0,0,0,0,0,44,0,0,0,8.9,0,0,0,3.3,3.5,12,0,0.050669492
slurry--5.0--ji2019-bd0002--100.0--nan--0.0--nan--0.0--nan--0.0--nan--0.0--aqueous carbonation--batch--0.3--initial pressure--2.0--constant temperature--140.0--100.0--0.0--0.0--0.0--nan--nan--450.0--manometric analysis,,5,0,0,0,batch,initial pressure,2,constant temperature,140,100,0,0,0,450,0.125,manometric analysis,,,,17.7,2.3,0.6,27.9,5.9,8.9,2.8,0.2,9.4,42.3,10.020709926658059,21.5,78.5,0.6,2.8,0,0,0,0,0,0,3.4,0,0,0,0,0,0,44,0,0,0,8.9,0,0,0,3.3,3.5,12,0,0.058388621887726505
slurry--5.0--ji2019-bd0002--100.0--nan--0.0--nan--0.0--nan--0.0--nan--0.0--aqueous carbonation--batch--0.3--initial pressure--2.0--constant temperature--140.0--100.0--0.0--0.0--0.0--nan--nan--450.0--manometric analysis,,5,0,0,0,batch,initial pressure,2,constant temperature,140,100,0,0,0,450,0.1875,manometric analysis,,,,17.7,2.3,0.6,27.9,5.9,8.9,2.8,0.2,9.4,42.3,10.020709926658059,21.5,78.5,0.6,2.8,0,0,0,0,0,0,3.4,0,0,0,0,0,0,44,0,0,0,8.9,0,0,0,3.3,3.5,12,0,0.065810518
slurry--5.0--ji2019-bd0002--100.0--nan--0.0--nan--0.0--nan--0.0--nan--0.0--aqueous carbonation--batch--0.3--initial pressure--2.0--constant temperature--140.0--100.0--0.0--0.0--0.0--nan--nan--450.0--manometric analysis,,5,0,0,0,batch,initial pressure,2,constant temperature,140,100,0,0,0,450,0.25,manometric analysis,,,,17.7,2.3,0.6,27.9,5.9,8.9,2.8,0.2,9.4,42.3,10.020709926658059,21.5,78.5,0.6,2.8,0,0,0,0,0,0,3.4,0,0,0,0,0,0,44,0,0,0,8.9,0,0,0,3.3,3.5,12,0,0.06931752
slurry--5.0--ji2019-bd0002--100.0--nan--0.0--nan--0.0--nan--0.0--nan--0.0--aqueous carbonation--batch--0.3--initial pressure--2.0--constant temperature--140.0--100.0--0.0--0.0--0.0--nan--nan--450.0--manometric analysis,,5,0,0,0,batch,initial pressure,2,constant temperature,140,100,0,0,0,450,0.3125,manometric analysis,,,,17.7,2.3,0.6,27.9,5.9,8.9,2.8,0.2,9.4,42.3,10.020709926658059,21.5,78.5,0.6,2.8,0,0,0,0,0,0,3.4,0,0,0,0,0,0,44,0,0,0,8.9,0,0,0,3.3,3.5,12,0,0.072725322
slurry--5.0--ji2019-bd0002--100.0--nan--0.0--nan--0.0--nan--0.0--nan--0.0--aqueous carbonation--batch--0.3--initial pressure--2.0--constant temperature--140.0--100.0--0.0--0.0--0.0--nan--nan--450.0--manometric analysis,,5,0,0,0,batch,initial pressure,2,constant temperature,140,100,0,0,0,450,0.375,manometric analysis,,,,17.7,2.3,0.6,27.9,5.9,8.9,2.8,0.2,9.4,42.3,10.020709926658059,21.5,78.5,0.6,2.8,0,0,0,0,0,0,3.4,0,0,0,0,0,0,44,0,0,0,8.9,0,0,0,3.3,3.5,12,0,0.073980598
slurry--5.0--ji2019-bd0002--100.0--nan--0.0--nan--0.0--nan--0.0--nan--0.0--aqueous carbonation--batch--0.3--initial pressure--2.0--constant temperature--140.0--100.0--0.0--0.0--0.0--nan--nan--450.0--manometric analysis,,5,0,0,0,batch,initial pressure,2,constant temperature,140,100,0,0,0,450,0.4375,manometric analysis,,,,17.7,2.3,0.6,27.9,5.9,8.9,2.8,0.2,9.4,42.3,10.020709926658059,21.5,78.5,0.6,2.8,0,0,0,0,0,0,3.4,0,0,0,0,0,0,44,0,0,0,8.9,0,0,0,3.3,3.5,12,0,0.074851319
slurry--5.0--ji2019-bd0002--100.0--nan--0.0--nan--0.0--nan--0.0--nan--0.0--aqueous carbonation--batch--0.3--initial pressure--2.0--constant temperature--140.0--100.0--0.0--0.0--0.0--nan--nan--450.0--manometric analysis,,5,0,0,0,batch,initial pressure,2,constant temperature,140,100,0,0,0,450,0.5,manometric analysis,,,,17.7,2.3,0.6,27.9,5.9,8.9,2.8,0.2,9.4,42.3,10.020709926658059,21.5,78.5,0.6,2.8,0,0,0,0,0,0,3.4,0,0,0,0,0,0,44,0,0,0,8.9,0,0,0,3.3,3.5,12,0,0.079096334
slurry--5.0--ji2019-bd0002--100.0--nan--0.0--nan--0.0--nan--0.0--nan--0.0--aqueous carbonation--batch--0.3--initial pressure--2.0--constant temperature--140.0--100.0--0.0--0.0--0.0--nan--nan--450.0--manometric analysis,,5,0,0,0,batch,initial pressure,2,constant temperature,140,100,0,0,0,450,0.5625,manometric analysis,,,,17.7,2.3,0.6,27.9,5.9,8.9,2.8,0.2,9.4,42.3,10.020709926658059,21.5,78.5,0.6,2.8,0,0,0,0,0,0,3.4,0,0,0,0,0,0,44,0,0,0,8.9,0,0,0,3.3,3.5,12,0,0.077520477
slurry--5.0--ji2019-bd0002--100.0--nan--0.0--nan--0.0--nan--0.0--nan--0.0--aqueous carbonation--batch--0.3--initial pressure--2.0--constant temperature--140.0--100.0--0.0--0.0--0.0--nan--nan--450.0--manometric analysis,,5,0,0,0,batch,initial pressure,2,constant temperature,140,100,0,0,0,450,0.625,manometric analysis,,,,17.7,2.3,0.6,27.9,5.9,8.9,2.8,0.2,9.4,42.3,10.020709926658059,21.5,78.5,0.6,2.8,0,0,0,0,0,0,3.4,0,0,0,0,0,0,44,0,0,0,8.9,0,0,0,3.3,3.5,12,0,0.080906165
slurry--5.0--ji2019-bd0002--100.0--nan--0.0--nan--0.0--nan--0.0--nan--0.0--aqueous carbonation--batch--0.3--initial pressure--2.0--constant temperature--140.0--100.0--0.0--0.0--0.0--nan--nan--450.0--manometric analysis,,5,0,0,0,batch,initial pressure,2,constant temperature,140,100,0,0,0,450,0.6875,manometric analysis,,,,17.7,2.3,0.6,27.9,5.9,8.9,2.8,0.2,9.4,42.3,10.020709926658059,21.5,78.5,0.6,2.8,0,0,0,0,0,0,3.4,0,0,0,0,0,0,44,0,0,0,8.9,0,0,0,3.3,3.5,12,0,0.083594468
slurry--5.0--ji2019-bd0002--100.0--nan--0.0--nan--0.0--nan--0.0--nan--0.0--aqueous carbonation--batch--0.3--initial pressure--2.0--constant temperature--140.0--100.0--0.0--0.0--0.0--nan--nan--450.0--manometric analysis,,5,0,0,0,batch,initial pressure,2,constant temperature,140,100,0,0,0,450,0.75,manometric analysis,,,,17.7,2.3,0.6,27.9,5.9,8.9,2.8,0.2,9.4,42.3,10.020709926658059,21.5,78.5,0.6,2.8,0,0,0,0,0,0,3.4,0,0,0,0,0,0,44,0,0,0,8.9,0,0,0,3.3,3.5,12,0,0.083677021
slurry--5.0--ji2019-bd0002--100.0--nan--0.0--nan--0.0--nan--0.0--nan--0.0--aqueous carbonation--batch--0.3--initial pressure--2.0--constant temperature--140.0--100.0--0.0--0.0--0.0--nan--nan--450.0--manometric analysis,,5,0,0,0,batch,initial pressure,2,constant temperature,140,100,0,0,0,450,0.8125,manometric analysis,,,,17.7,2.3,0.6,27.9,5.9,8.9,2.8,0.2,9.4,42.3,10.020709926658059,21.5,78.5,0.6,2.8,0,0,0,0,0,0,3.4,0,0,0,0,0,0,44,0,0,0,8.9,0,0,0,3.3,3.5,12,0,0.086797324
slurry--5.0--ji2019-bd0002--100.0--nan--0.0--nan--0.0--nan--0.0--nan--0.0--aqueous carbonation--batch--0.3--initial pressure--2.0--constant temperature--140.0--100.0--0.0--0.0--0.0--nan--nan--450.0--manometric analysis,,5,0,0,0,batch,initial pressure,2,constant temperature,140,100,0,0,0,450,0.875,manometric analysis,,,,17.7,2.3,0.6,27.9,5.9,8.9,2.8,0.2,9.4,42.3,10.020709926658059,21.5,78.5,0.6,2.8,0,0,0,0,0,0,3.4,0,0,0,0,0,0,44,0,0,0,8.9,0,0,0,3.3,3.5,12,0,0.086443959
slurry--5.0--ji2019-bd0002--100.0--nan--0.0--nan--0.0--nan--0.0--nan--0.0--aqueous carbonation--batch--0.3--initial pressure--2.0--constant temperature--140.0--100.0--0.0--0.0--0.0--nan--nan--450.0--manometric analysis,,5,0,0,0,batch,initial pressure,2,constant temperature,140,100,0,0,0,450,0.9375,manometric analysis,,,,17.7,2.3,0.6,27.9,5.9,8.9,2.8,0.2,9.4,42.3,10.020709926658059,21.5,78.5,0.6,2.8,0,0,0,0,0,0,3.4,0,0,0,0,0,0,44,0,0,0,8.9,0,0,0,3.3,3.5,12,0,0.08501454
slurry--5.0--ji2019-bd0002--100.0--nan--0.0--nan--0.0--nan--0.0--nan--0.0--aqueous carbonation--batch--0.3--initial pressure--2.0--constant temperature--140.0--100.0--0.0--0.0--0.0--nan--nan--450.0--manometric analysis,,5,0,0,0,batch,initial pressure,2,constant temperature,140,100,0,0,0,450,1,manometric analysis,,,,17.7,2.3,0.6,27.9,5.9,8.9,2.8,0.2,9.4,42.3,10.020709926658059,21.5,78.5,0.6,2.8,0,0,0,0,0,0,3.4,0,0,0,0,0,0,44,0,0,0,8.9,0,0,0,3.3,3.5,12,0,0.086544265
slurry--5.0--ji2019-bd0002--100.0--nan--0.0--nan--0.0--nan--0.0--nan--0.0--aqueous carbonation--batch--0.3--initial pressure--2.0--constant temperature--140.0--100.0--0.0--0.0--0.0--nan--nan--450.0--manometric analysis,,5,0,0,0,batch,initial pressure,2,constant temperature,140,100,0,0,0,450,1.0625,manometric analysis,,,,17.7,2.3,0.6,27.9,5.9,8.9,2.8,0.2,9.4,42.3,10.020709926658059,21.5,78.5,0.6,2.8,0,0,0,0,0,0,3.4,0,0,0,0,0,0,44,0,0,0,8.9,0,0,0,3.3,3.5,12,0,0.0870383
slurry--5.0--ji2019-bd0002--100.0--nan--0.0--nan--0.0--nan--0.0--nan--0.0--aqueous carbonation--batch--0.3--initial pressure--2.0--constant temperature--140.0--100.0--0.0--0.0--0.0--nan--nan--450.0--manometric analysis,,5,0,0,0,batch,initial pressure,2,constant temperature,140,100,0,0,0,450,1.125,manometric analysis,,,,17.7,2.3,0.6,27.9,5.9,8.9,2.8,0.2,9.4,42.3,10.020709926658059,21.5,78.5,0.6,2.8,0,0,0,0,0,0,3.4,0,0,0,0,0,0,44,0,0,0,8.9,0,0,0,3.3,3.5,12,0,0.08555823
slurry--5.0--ji2019-bd0002--100.0--nan--0.0--nan--0.0--nan--0.0--nan--0.0--aqueous carbonation--batch--0.3--initial pressure--2.0--constant temperature--140.0--100.0--0.0--0.0--0.0--nan--nan--450.0--manometric analysis,,5,0,0,0,batch,initial pressure,2,constant temperature,140,100,0,0,0,450,1.1875,manometric analysis,,,,17.7,2.3,0.6,27.9,5.9,8.9,2.8,0.2,9.4,42.3,10.020709926658059,21.5,78.5,0.6,2.8,0,0,0,0,0,0,3.4,0,0,0,0,0,0,44,0,0,0,8.9,0,0,0,3.3,3.5,12,0,0.086885628
slurry--5.0--ji2019-bd0002--100.0--nan--0.0--nan--0.0--nan--0.0--nan--0.0--aqueous carbonation--batch--0.3--initial pressure--2.0--constant temperature--140.0--100.0--0.0--0.0--0.0--nan--nan--450.0--manometric analysis,,5,0,0,0,batch,initial pressure,2,constant temperature,140,100,0,0,0,450,1.25,manometric analysis,,,,17.7,2.3,0.6,27.9,5.9,8.9,2.8,0.2,9.4,42.3,10.020709926658059,21.5,78.5,0.6,2.8,0,0,0,0,0,0,3.4,0,0,0,0,0,0,44,0,0,0,8.9,0,0,0,3.3,3.5,12,0,0.087832328
slurry--5.0--ji2019-bd0002--100.0--nan--0.0--nan--0.0--nan--0.0--nan--0.0--aqueous carbonation--batch--0.3--initial pressure--2.0--constant temperature--140.0--100.0--0.0--0.0--0.0--nan--nan--450.0--manometric analysis,,5,0,0,0,batch,initial pressure,2,constant temperature,140,100,0,0,0,450,1.3125,manometric analysis,,,,17.7,2.3,0.6,27.9,5.9,8.9,2.8,0.2,9.4,42.3,10.020709926658059,21.5,78.5,0.6,2.8,0,0,0,0,0,0,3.4,0,0,0,0,0,0,44,0,0,0,8.9,0,0,0,3.3,3.5,12,0,0.086270442
slurry--5.0--ji2019-bd0002--100.0--nan--0.0--nan--0.0--nan--0.0--nan--0.0--aqueous carbonation--batch--0.3--initial pressure--2.0--constant temperature--140.0--100.0--0.0--0.0--0.0--nan--nan--450.0--manometric analysis,,5,0,0,0,batch,initial pressure,2,constant temperature,140,100,0,0,0,450,1.375,manometric analysis,,,,17.7,2.3,0.6,27.9,5.9,8.9,2.8,0.2,9.4,42.3,10.020709926658059,21.5,78.5,0.6,2.8,0,0,0,0,0,0,3.4,0,0,0,0,0,0,44,0,0,0,8.9,0,0,0,3.3,3.5,12,0,0.089429449
slurry--5.0--ji2019-bd0002--100.0--nan--0.0--nan--0.0--nan--0.0--nan--0.0--aqueous carbonation--batch--0.3--initial pressure--2.0--constant temperature--140.0--100.0--0.0--0.0--0.0--nan--nan--450.0--manometric analysis,,5,0,0,0,batch,initial pressure,2,constant temperature,140,100,0,0,0,450,1.4375,manometric analysis,,,,17.7,2.3,0.6,27.9,5.9,8.9,2.8,0.2,9.4,42.3,10.020709926658059,21.5,78.5,0.6,2.8,0,0,0,0,0,0,3.4,0,0,0,0,0,0,44,0,0,0,8.9,0,0,0,3.3,3.5,12,0,0.089377575
slurry--5.0--ji2019-bd0002--100.0--nan--0.0--nan--0.0--nan--0.0--nan--0.0--aqueous carbonation--batch--0.3--initial pressure--2.0--constant temperature--140.0--100.0--0.0--0.0--0.0--nan--nan--450.0--manometric analysis,,5,0,0,0,batch,initial pressure,2,constant temperature,140,100,0,0,0,450,1.5,manometric analysis,,,,17.7,2.3,0.6,27.9,5.9,8.9,2.8,0.2,9.4,42.3,10.020709926658059,21.5,78.5,0.6,2.8,0,0,0,0,0,0,3.4,0,0,0,0,0,0,44,0,0,0,8.9,0,0,0,3.3,3.5,12,0,0.087773031
slurry--5.0--ji2019-bd0002--100.0--nan--0.0--nan--0.0--nan--0.0--nan--0.0--aqueous carbonation--batch--0.3--initial pressure--2.0--constant temperature--140.0--100.0--0.0--0.0--0.0--nan--nan--450.0--manometric analysis,,5,0,0,0,batch,initial pressure,2,constant temperature,140,100,0,0,0,450,1.5625,manometric analysis,,,,17.7,2.3,0.6,27.9,5.9,8.9,2.8,0.2,9.4,42.3,10.020709926658059,21.5,78.5,0.6,2.8,0,0,0,0,0,0,3.4,0,0,0,0,0,0,44,0,0,0,8.9,0,0,0,3.3,3.5,12,0,0.0908745
slurry--5.0--ji2019-bd0002--100.0--nan--0.0--nan--0.0--nan--0.0--nan--0.0--aqueous carbonation--batch--0.3--initial pressure--2.0--constant temperature--140.0--100.0--0.0--0.0--0.0--nan--nan--450.0--manometric analysis,,5,0,0,0,batch,initial pressure,2,constant temperature,140,100,0,0,0,450,1.625,manometric analysis,,,,17.7,2.3,0.6,27.9,5.9,8.9,2.8,0.2,9.4,42.3,10.020709926658059,21.5,78.5,0.6,2.8,0,0,0,0,0,0,3.4,0,0,0,0,0,0,44,0,0,0,8.9,0,0,0,3.3,3.5,12,0,0.091571605
slurry--5.0--ji2019-bd0002--100.0--nan--0.0--nan--0.0--nan--0.0--nan--0.0--aqueous carbonation--batch--0.3--initial pressure--2.0--constant temperature--140.0--100.0--0.0--0.0--0.0--nan--nan--450.0--manometric analysis,,5,0,0,0,batch,initial pressure,2,constant temperature,140,100,0,0,0,450,1.6875,manometric analysis,,,,17.7,2.3,0.6,27.9,5.9,8.9,2.8,0.2,9.4,42.3,10.020709926658059,21.5,78.5,0.6,2.8,0,0,0,0,0,0,3.4,0,0,0,0,0,0,44,0,0,0,8.9,0,0,0,3.3,3.5,12,0,0.09115938
slurry--5.0--ji2019-bd0002--100.0--nan--0.0--nan--0.0--nan--0.0--nan--0.0--aqueous carbonation--batch--0.3--initial pressure--2.0--constant temperature--140.0--100.0--0.0--0.0--0.0--nan--nan--450.0--manometric analysis,,5,0,0,0,batch,initial pressure,2,constant temperature,140,100,0,0,0,450,1.75,manometric analysis,,,,17.7,2.3,0.6,27.9,5.9,8.9,2.8,0.2,9.4,42.3,10.020709926658059,21.5,78.5,0.6,2.8,0,0,0,0,0,0,3.4,0,0,0,0,0,0,44,0,0,0,8.9,0,0,0,3.3,3.5,12,0,0.090639571
slurry--5.0--ji2019-bd0002--100.0--nan--0.0--nan--0.0--nan--0.0--nan--0.0--aqueous carbonation--batch--0.3--initial pressure--2.0--constant temperature--140.0--100.0--0.0--0.0--0.0--nan--nan--450.0--manometric analysis,,5,0,0,0,batch,initial pressure,2,constant temperature,140,100,0,0,0,450,1.8125,manometric analysis,,,,17.7,2.3,0.6,27.9,5.9,8.9,2.8,0.2,9.4,42.3,10.020709926658059,21.5,78.5,0.6,2.8,0,0,0,0,0,0,3.4,0,0,0,0,0,0,44,0,0,0,8.9,0,0,0,3.3,3.5,12,0,0.092107291
slurry--5.0--ji2019-bd0002--100.0--nan--0.0--nan--0.0--nan--0.0--nan--0.0--aqueous carbonation--batch--0.3--initial pressure--2.0--constant temperature--140.0--100.0--0.0--0.0--0.0--nan--nan--450.0--manometric analysis,,5,0,0,0,batch,initial pressure,2,constant temperature,140,100,0,0,0,450,1.875,manometric analysis,,,,17.7,2.3,0.6,27.9,5.9,8.9,2.8,0.2,9.4,42.3,10.020709926658059,21.5,78.5,0.6,2.8,0,0,0,0,0,0,3.4,0,0,0,0,0,0,44,0,0,0,8.9,0,0,0,3.3,3.5,12,0,0.092429999
slurry--5.0--ji2019-bd0002--100.0--nan--0.0--nan--0.0--nan--0.0--nan--0.0--aqueous carbonation--batch--0.3--initial pressure--2.0--constant temperature--140.0--100.0--0.0--0.0--0.0--nan--nan--450.0--manometric analysis,,5,0,0,0,batch,initial pressure,2,constant temperature,140,100,0,0,0,450,1.9375,manometric analysis,,,,17.7,2.3,0.6,27.9,5.9,8.9,2.8,0.2,9.4,42.3,10.020709926658059,21.5,78.5,0.6,2.8,0,0,0,0,0,0,3.4,0,0,0,0,0,0,44,0,0,0,8.9,0,0,0,3.3,3.5,12,0,0.09210364
slurry--5.0--ji2019-bd0002--100.0--nan--0.0--nan--0.0--nan--0.0--nan--0.0--aqueous carbonation--batch--0.3--initial pressure--2.0--constant temperature--140.0--100.0--0.0--0.0--0.0--nan--nan--450.0--manometric analysis,,5,0,0,0,batch,initial pressure,2,constant temperature,140,100,0,0,0,450,2,manometric analysis,,,,17.7,2.3,0.6,27.9,5.9,8.9,2.8,0.2,9.4,42.3,10.020709926658059,21.5,78.5,0.6,2.8,0,0,0,0,0,0,3.4,0,0,0,0,0,0,44,0,0,0,8.9,0,0,0,3.3,3.5,12,0,0.090715733
slurry--5.0--ji2019-bd0002--100.0--nan--0.0--nan--0.0--nan--0.0--nan--0.0--aqueous carbonation--batch--0.3--initial pressure--2.0--constant temperature--180.0--100.0--0.0--0.0--0.0--nan--nan--450.0--manometric analysis,,5,0,0,0,batch,initial pressure,2,constant temperature,180,100,0,0,0,450,0,manometric analysis,,,,17.7,2.3,0.6,27.9,5.9,8.9,2.8,0.2,9.4,42.3,10.020709926658059,21.5,78.5,0.6,2.8,0,0,0,0,0,0,3.4,0,0,0,0,0,0,44,0,0,0,8.9,0,0,0,3.3,3.5,12,0,0
slurry--5.0--ji2019-bd0002--100.0--nan--0.0--nan--0.0--nan--0.0--nan--0.0--aqueous carbonation--batch--0.3--initial pressure--2.0--constant temperature--180.0--100.0--0.0--0.0--0.0--nan--nan--450.0--manometric analysis,,5,0,0,0,batch,initial pressure,2,constant temperature,180,100,0,0,0,450,0.0625,manometric analysis,,,,17.7,2.3,0.6,27.9,5.9,8.9,2.8,0.2,9.4,42.3,10.020709926658059,21.5,78.5,0.6,2.8,0,0,0,0,0,0,3.4,0,0,0,0,0,0,44,0,0,0,8.9,0,0,0,3.3,3.5,12,0,0.056656336
slurry--5.0--ji2019-bd0002--100.0--nan--0.0--nan--0.0--nan--0.0--nan--0.0--aqueous carbonation--batch--0.3--initial pressure--2.0--constant temperature--180.0--100.0--0.0--0.0--0.0--nan--nan--450.0--manometric analysis,,5,0,0,0,batch,initial pressure,2,constant temperature,180,100,0,0,0,450,0.125,manometric analysis,,,,17.7,2.3,0.6,27.9,5.9,8.9,2.8,0.2,9.4,42.3,10.020709926658059,21.5,78.5,0.6,2.8,0,0,0,0,0,0,3.4,0,0,0,0,0,0,44,0,0,0,8.9,0,0,0,3.3,3.5,12,0,0.064838111
slurry--5.0--ji2019-bd0002--100.0--nan--0.0--nan--0.0--nan--0.0--nan--0.0--aqueous carbonation--batch--0.3--initial pressure--2.0--constant temperature--180.0--100.0--0.0--0.0--0.0--nan--nan--450.0--manometric analysis,,5,0,0,0,batch,initial pressure,2,constant temperature,180,100,0,0,0,450,0.1875,manometric analysis,,,,17.7,2.3,0.6,27.9,5.9,8.9,2.8,0.2,9.4,42.3,10.020709926658059,21.5,78.5,0.6,2.8,0,0,0,0,0,0,3.4,0,0,0,0,0,0,44,0,0,0,8.9,0,0,0,3.3,3.5,12,0,0.073619576
slurry--5.0--ji2019-bd0002--100.0--nan--0.0--nan--0.0--nan--0.0--nan--0.0--aqueous carbonation--batch--0.3--initial pressure--2.0--constant temperature--180.0--100.0--0.0--0.0--0.0--nan--nan--450.0--manometric analysis,,5,0,0,0,batch,initial pressure,2,constant temperature,180,100,0,0,0,450,0.25,manometric analysis,,,,17.7,2.3,0.6,27.9,5.9,8.9,2.8,0.2,9.4,42.3,10.020709926658059,21.5,78.5,0.6,2.8,0,0,0,0,0,0,3.4,0,0,0,0,0,0,44,0,0,0,8.9,0,0,0,3.3,3.5,12,0,0.075023634
slurry--5.0--ji2019-bd0002--100.0--nan--0.0--nan--0.0--nan--0.0--nan--0.0--aqueous carbonation--batch--0.3--initial pressure--2.0--constant temperature--180.0--100.0--0.0--0.0--0.0--nan--nan--450.0--manometric analysis,,5,0,0,0,batch,initial pressure,2,constant temperature,180,100,0,0,0,450,0.3125,manometric analysis,,,,17.7,2.3,0.6,27.9,5.9,8.9,2.8,0.2,9.4,42.3,10.020709926658059,21.5,78.5,0.6,2.8,0,0,0,0,0,0,3.4,0,0,0,0,0,0,44,0,0,0,8.9,0,0,0,3.3,3.5,12,0,0.078925478
slurry--5.0--ji2019-bd0002--100.0--nan--0.0--nan--0.0--nan--0.0--nan--0.0--aqueous carbonation--batch--0.3--initial pressure--2.0--constant temperature--180.0--100.0--0.0--0.0--0.0--nan--nan--450.0--manometric analysis,,5,0,0,0,batch,initial pressure,2,constant temperature,180,100,0,0,0,450,0.375,manometric analysis,,,,17.7,2.3,0.6,27.9,5.9,8.9,2.8,0.2,9.4,42.3,10.020709926658059,21.5,78.5,0.6,2.8,0,0,0,0,0,0,3.4,0,0,0,0,0,0,44,0,0,0,8.9,0,0,0,3.3,3.5,12,0,0.080693816
slurry--5.0--ji2019-bd0002--100.0--nan--0.0--nan--0.0--nan--0.0--nan--0.0--aqueous carbonation--batch--0.3--initial pressure--2.0--constant temperature--180.0--100.0--0.0--0.0--0.0--nan--nan--450.0--manometric analysis,,5,0,0,0,batch,initial pressure,2,constant temperature,180,100,0,0,0,450,0.4375,manometric analysis,,,,17.7,2.3,0.6,27.9,5.9,8.9,2.8,0.2,9.4,42.3,10.020709926658059,21.5,78.5,0.6,2.8,0,0,0,0,0,0,3.4,0,0,0,0,0,0,44,0,0,0,8.9,0,0,0,3.3,3.5,12,0,0.083975856
slurry--5.0--ji2019-bd0002--100.0--nan--0.0--nan--0.0--nan--0.0--nan--0.0--aqueous carbonation--batch--0.3--initial pressure--2.0--constant temperature--180.0--100.0--0.0--0.0--0.0--nan--nan--450.0--manometric analysis,,5,0,0,0,batch,initial pressure,2,constant temperature,180,100,0,0,0,450,0.5,manometric analysis,,,,17.7,2.3,0.6,27.9,5.9,8.9,2.8,0.2,9.4,42.3,10.020709926658059,21.5,78.5,0.6,2.8,0,0,0,0,0,0,3.4,0,0,0,0,0,0,44,0,0,0,8.9,0,0,0,3.3,3.5,12,0,0.083305986
slurry--5.0--ji2019-bd0002--100.0--nan--0.0--nan--0.0--nan--0.0--nan--0.0--aqueous carbonation--batch--0.3--initial pressure--2.0--constant temperature--180.0--100.0--0.0--0.0--0.0--nan--nan--450.0--manometric analysis,,5,0,0,0,batch,initial pressure,2,constant temperature,180,100,0,0,0,450,0.5625,manometric analysis,,,,17.7,2.3,0.6,27.9,5.9,8.9,2.8,0.2,9.4,42.3,10.020709926658059,21.5,78.5,0.6,2.8,0,0,0,0,0,0,3.4,0,0,0,0,0,0,44,0,0,0,8.9,0,0,0,3.3,3.5,12,0,0.086416648
slurry--5.0--ji2019-bd0002--100.0--nan--0.0--nan--0.0--nan--0.0--nan--0.0--aqueous carbonation--batch--0.3--initial pressure--2.0--constant temperature--180.0--100.0--0.0--0.0--0.0--nan--nan--450.0--manometric analysis,,5,0,0,0,batch,initial pressure,2,constant temperature,180,100,0,0,0,450,0.625,manometric analysis,,,,17.7,2.3,0.6,27.9,5.9,8.9,2.8,0.2,9.4,42.3,10.020709926658059,21.5,78.5,0.6,2.8,0,0,0,0,0,0,3.4,0,0,0,0,0,0,44,0,0,0,8.9,0,0,0,3.3,3.5,12,0,0.08706514
slurry--5.0--ji2019-bd0002--100.0--nan--0.0--nan--0.0--nan--0.0--nan--0.0--aqueous carbonation--batch--0.3--initial pressure--2.0--constant temperature--180.0--100.0--0.0--0.0--0.0--nan--nan--450.0--manometric analysis,,5,0,0,0,batch,initial pressure,2,constant temperature,180,100,0,0,0,450,0.6875,manometric analysis,,,,17.7,2.3,0.6,27.9,5.9,8.9,2.8,0.2,9.4,42.3,10.020709926658059,21.5,78.5,0.6,2.8,0,0,0,0,0,0,3.4,0,0,0,0,0,0,44,0,0,0,8.9,0,0,0,3.3,3.5,12,0,0.089916714
slurry--5.0--ji2019-bd0002--100.0--nan--0.0--nan--0.0--nan--0.0--nan--0.0--aqueous carbonation--batch--0.3--initial pressure--2.0--constant temperature--180.0--100.0--0.0--0.0--0.0--nan--nan--450.0--manometric analysis,,5,0,0,0,batch,initial pressure,2,constant temperature,180,100,0,0,0,450,0.75,manometric analysis,,,,17.7,2.3,0.6,27.9,5.9,8.9,2.8,0.2,9.4,42.3,10.020709926658059,21.5,78.5,0.6,2.8,0,0,0,0,0,0,3.4,0,0,0,0,0,0,44,0,0,0,8.9,0,0,0,3.3,3.5,12,0,0.092171804
slurry--5.0--ji2019-bd0002--100.0--nan--0.0--nan--0.0--nan--0.0--nan--0.0--aqueous carbonation--batch--0.3--initial pressure--2.0--constant temperature--180.0--100.0--0.0--0.0--0.0--nan--nan--450.0--manometric analysis,,5,0,0,0,batch,initial pressure,2,constant temperature,180,100,0,0,0,450,0.8125,manometric analysis,,,,17.7,2.3,0.6,27.9,5.9,8.9,2.8,0.2,9.4,42.3,10.020709926658059,21.5,78.5,0.6,2.8,0,0,0,0,0,0,3.4,0,0,0,0,0,0,44,0,0,0,8.9,0,0,0,3.3,3.5,12,0,0.092674291
slurry--5.0--ji2019-bd0002--100.0--nan--0.0--nan--0.0--nan--0.0--nan--0.0--aqueous carbonation--batch--0.3--initial pressure--2.0--constant temperature--180.0--100.0--0.0--0.0--0.0--nan--nan--450.0--manometric analysis,,5,0,0,0,batch,initial pressure,2,constant temperature,180,100,0,0,0,450,0.875,manometric analysis,,,,17.7,2.3,0.6,27.9,5.9,8.9,2.8,0.2,9.4,42.3,10.020709926658059,21.5,78.5,0.6,2.8,0,0,0,0,0,0,3.4,0,0,0,0,0,0,44,0,0,0,8.9,0,0,0,3.3,3.5,12,0,0.089358919
slurry--5.0--ji2019-bd0002--100.0--nan--0.0--nan--0.0--nan--0.0--nan--0.0--aqueous carbonation--batch--0.3--initial pressure--2.0--constant temperature--180.0--100.0--0.0--0.0--0.0--nan--nan--450.0--manometric analysis,,5,0,0,0,batch,initial pressure,2,constant temperature,180,100,0,0,0,450,0.9375,manometric analysis,,,,17.7,2.3,0.6,27.9,5.9,8.9,2.8,0.2,9.4,42.3,10.020709926658059,21.5,78.5,0.6,2.8,0,0,0,0,0,0,3.4,0,0,0,0,0,0,44,0,0,0,8.9,0,0,0,3.3,3.5,12,0,0.096303762
slurry--5.0--ji2019-bd0002--100.0--nan--0.0--nan--0.0--nan--0.0--nan--0.0--aqueous carbonation--batch--0.3--initial pressure--2.0--constant temperature--180.0--100.0--0.0--0.0--0.0--nan--nan--450.0--manometric analysis,,5,0,0,0,batch,initial pressure,2,constant temperature,180,100,0,0,0,450,1,manometric analysis,,,,17.7,2.3,0.6,27.9,5.9,8.9,2.8,0.2,9.4,42.3,10.020709926658059,21.5,78.5,0.6,2.8,0,0,0,0,0,0,3.4,0,0,0,0,0,0,44,0,0,0,8.9,0,0,0,3.3,3.5,12,0,0.094572372
slurry--5.0--ji2019-bd0002--100.0--nan--0.0--nan--0.0--nan--0.0--nan--0.0--aqueous carbonation--batch--0.3--initial pressure--2.0--constant temperature--180.0--100.0--0.0--0.0--0.0--nan--nan--450.0--manometric analysis,,5,0,0,0,batch,initial pressure,2,constant temperature,180,100,0,0,0,450,1.0625,manometric analysis,,,,17.7,2.3,0.6,27.9,5.9,8.9,2.8,0.2,9.4,42.3,10.020709926658059,21.5,78.5,0.6,2.8,0,0,0,0,0,0,3.4,0,0,0,0,0,0,44,0,0,0,8.9,0,0,0,3.3,3.5,12,0,0.093701389
slurry--5.0--ji2019-bd0002--100.0--nan--0.0--nan--0.0--nan--0.0--nan--0.0--aqueous carbonation--batch--0.3--initial pressure--2.0--constant temperature--180.0--100.0--0.0--0.0--0.0--nan--nan--450.0--manometric analysis,,5,0,0,0,batch,initial pressure,2,constant temperature,180,100,0,0,0,450,1.125,manometric analysis,,,,17.7,2.3,0.6,27.9,5.9,8.9,2.8,0.2,9.4,42.3,10.020709926658059,21.5,78.5,0.6,2.8,0,0,0,0,0,0,3.4,0,0,0,0,0,0,44,0,0,0,8.9,0,0,0,3.3,3.5,12,0,0.0956249
slurry--5.0--ji2019-bd0002--100.0--nan--0.0--nan--0.0--nan--0.0--nan--0.0--aqueous carbonation--batch--0.3--initial pressure--2.0--constant temperature--180.0--100.0--0.0--0.0--0.0--nan--nan--450.0--manometric analysis,,5,0,0,0,batch,initial pressure,2,constant temperature,180,100,0,0,0,450,1.1875,manometric analysis,,,,17.7,2.3,0.6,27.9,5.9,8.9,2.8,0.2,9.4,42.3,10.020709926658059,21.5,78.5,0.6,2.8,0,0,0,0,0,0,3.4,0,0,0,0,0,0,44,0,0,0,8.9,0,0,0,3.3,3.5,12,0,0.096198534
slurry--5.0--ji2019-bd0002--100.0--nan--0.0--nan--0.0--nan--0.0--nan--0.0--aqueous carbonation--batch--0.3--initial pressure--2.0--constant temperature--180.0--100.0--0.0--0.0--0.0--nan--nan--450.0--manometric analysis,,5,0,0,0,batch,initial pressure,2,constant temperature,180,100,0,0,0,450,1.25,manometric analysis,,,,17.7,2.3,0.6,27.9,5.9,8.9,2.8,0.2,9.4,42.3,10.020709926658059,21.5,78.5,0.6,2.8,0,0,0,0,0,0,3.4,0,0,0,0,0,0,44,0,0,0,8.9,0,0,0,3.3,3.5,12,0,0.095481078
slurry--5.0--ji2019-bd0002--100.0--nan--0.0--nan--0.0--nan--0.0--nan--0.0--aqueous carbonation--batch--0.3--initial pressure--2.0--constant temperature--180.0--100.0--0.0--0.0--0.0--nan--nan--450.0--manometric analysis,,5,0,0,0,batch,initial pressure,2,constant temperature,180,100,0,0,0,450,1.3125,manometric analysis,,,,17.7,2.3,0.6,27.9,5.9,8.9,2.8,0.2,9.4,42.3,10.020709926658059,21.5,78.5,0.6,2.8,0,0,0,0,0,0,3.4,0,0,0,0,0,0,44,0,0,0,8.9,0,0,0,3.3,3.5,12,0,0.097194869
slurry--5.0--ji2019-bd0002--100.0--nan--0.0--nan--0.0--nan--0.0--nan--0.0--aqueous carbonation--batch--0.3--initial pressure--2.0--constant temperature--180.0--100.0--0.0--0.0--0.0--nan--nan--450.0--manometric analysis,,5,0,0,0,batch,initial pressure,2,constant temperature,180,100,0,0,0,450,1.375,manometric analysis,,,,17.7,2.3,0.6,27.9,5.9,8.9,2.8,0.2,9.4,42.3,10.020709926658059,21.5,78.5,0.6,2.8,0,0,0,0,0,0,3.4,0,0,0,0,0,0,44,0,0,0,8.9,0,0,0,3.3,3.5,12,0,0.09644617
slurry--5.0--ji2019-bd0002--100.0--nan--0.0--nan--0.0--nan--0.0--nan--0.0--aqueous carbonation--batch--0.3--initial pressure--2.0--constant temperature--180.0--100.0--0.0--0.0--0.0--nan--nan--450.0--manometric analysis,,5,0,0,0,batch,initial pressure,2,constant temperature,180,100,0,0,0,450,1.4375,manometric analysis,,,,17.7,2.3,0.6,27.9,5.9,8.9,2.8,0.2,9.4,42.3,10.020709926658059,21.5,78.5,0.6,2.8,0,0,0,0,0,0,3.4,0,0,0,0,0,0,44,0,0,0,8.9,0,0,0,3.3,3.5,12,0,0.097134199
slurry--5.0--ji2019-bd0002--100.0--nan--0.0--nan--0.0--nan--0.0--nan--0.0--aqueous carbonation--batch--0.3--initial pressure--2.0--constant temperature--180.0--100.0--0.0--0.0--0.0--nan--nan--450.0--manometric analysis,,5,0,0,0,batch,initial pressure,2,constant temperature,180,100,0,0,0,450,1.5,manometric analysis,,,,17.7,2.3,0.6,27.9,5.9,8.9,2.8,0.2,9.4,42.3,10.020709926658059,21.5,78.5,0.6,2.8,0,0,0,0,0,0,3.4,0,0,0,0,0,0,44,0,0,0,8.9,0,0,0,3.3,3.5,12,0,0.097082044
slurry--5.0--ji2019-bd0002--100.0--nan--0.0--nan--0.0--nan--0.0--nan--0.0--aqueous carbonation--batch--0.3--initial pressure--2.0--constant temperature--180.0--100.0--0.0--0.0--0.0--nan--nan--450.0--manometric analysis,,5,0,0,0,batch,initial pressure,2,constant temperature,180,100,0,0,0,450,1.5625,manometric analysis,,,,17.7,2.3,0.6,27.9,5.9,8.9,2.8,0.2,9.4,42.3,10.020709926658059,21.5,78.5,0.6,2.8,0,0,0,0,0,0,3.4,0,0,0,0,0,0,44,0,0,0,8.9,0,0,0,3.3,3.5,12,0,0.096315034
slurry--5.0--ji2019-bd0002--100.0--nan--0.0--nan--0.0--nan--0.0--nan--0.0--aqueous carbonation--batch--0.3--initial pressure--2.0--constant temperature--180.0--100.0--0.0--0.0--0.0--nan--nan--450.0--manometric analysis,,5,0,0,0,batch,initial pressure,2,constant temperature,180,100,0,0,0,450,1.625,manometric analysis,,,,17.7,2.3,0.6,27.9,5.9,8.9,2.8,0.2,9.4,42.3,10.020709926658059,21.5,78.5,0.6,2.8,0,0,0,0,0,0,3.4,0,0,0,0,0,0,44,0,0,0,8.9,0,0,0,3.3,3.5,12,0,0.098960757
slurry--5.0--ji2019-bd0002--100.0--nan--0.0--nan--0.0--nan--0.0--nan--0.0--aqueous carbonation--batch--0.3--initial pressure--2.0--constant temperature--180.0--100.0--0.0--0.0--0.0--nan--nan--450.0--manometric analysis,,5,0,0,0,batch,initial pressure,2,constant temperature,180,100,0,0,0,450,1.6875,manometric analysis,,,,17.7,2.3,0.6,27.9,5.9,8.9,2.8,0.2,9.4,42.3,10.020709926658059,21.5,78.5,0.6,2.8,0,0,0,0,0,0,3.4,0,0,0,0,0,0,44,0,0,0,8.9,0,0,0,3.3,3.5,12,0,0.099906694
slurry--5.0--ji2019-bd0002--100.0--nan--0.0--nan--0.0--nan--0.0--nan--0.0--aqueous carbonation--batch--0.3--initial pressure--2.0--constant temperature--180.0--100.0--0.0--0.0--0.0--nan--nan--450.0--manometric analysis,,5,0,0,0,batch,initial pressure,2,constant temperature,180,100,0,0,0,450,1.75,manometric analysis,,,,17.7,2.3,0.6,27.9,5.9,8.9,2.8,0.2,9.4,42.3,10.020709926658059,21.5,78.5,0.6,2.8,0,0,0,0,0,0,3.4,0,0,0,0,0,0,44,0,0,0,8.9,0,0,0,3.3,3.5,12,0,0.10007648045258279
slurry--5.0--ji2019-bd0002--100.0--nan--0.0--nan--0.0--nan--0.0--nan--0.0--aqueous carbonation--batch--0.3--initial pressure--2.0--constant temperature--180.0--100.0--0.0--0.0--0.0--nan--nan--450.0--manometric analysis,,5,0,0,0,batch,initial pressure,2,constant temperature,180,100,0,0,0,450,1.8125,manometric analysis,,,,17.7,2.3,0.6,27.9,5.9,8.9,2.8,0.2,9.4,42.3,10.020709926658059,21.5,78.5,0.6,2.8,0,0,0,0,0,0,3.4,0,0,0,0,0,0,44,0,0,0,8.9,0,0,0,3.3,3.5,12,0,0.10078777058868593
slurry--5.0--ji2019-bd0002--100.0--nan--0.0--nan--0.0--nan--0.0--nan--0.0--aqueous carbonation--batch--0.3--initial pressure--2.0--constant temperature--180.0--100.0--0.0--0.0--0.0--nan--nan--450.0--manometric analysis,,5,0,0,0,batch,initial pressure,2,constant temperature,180,100,0,0,0,450,1.875,manometric analysis,,,,17.7,2.3,0.6,27.9,5.9,8.9,2.8,0.2,9.4,42.3,10.020709926658059,21.5,78.5,0.6,2.8,0,0,0,0,0,0,3.4,0,0,0,0,0,0,44,0,0,0,8.9,0,0,0,3.3,3.5,12,0,0.10028549852086602
slurry--5.0--ji2019-bd0002--100.0--nan--0.0--nan--0.0--nan--0.0--nan--0.0--aqueous carbonation--batch--0.3--initial pressure--2.0--constant temperature--180.0--100.0--0.0--0.0--0.0--nan--nan--450.0--manometric analysis,,5,0,0,0,batch,initial pressure,2,constant temperature,180,100,0,0,0,450,1.9375,manometric analysis,,,,17.7,2.3,0.6,27.9,5.9,8.9,2.8,0.2,9.4,42.3,10.020709926658059,21.5,78.5,0.6,2.8,0,0,0,0,0,0,3.4,0,0,0,0,0,0,44,0,0,0,8.9,0,0,0,3.3,3.5,12,0,0.099221672
slurry--5.0--ji2019-bd0002--100.0--nan--0.0--nan--0.0--nan--0.0--nan--0.0--aqueous carbonation--batch--0.3--initial pressure--2.0--constant temperature--180.0--100.0--0.0--0.0--0.0--nan--nan--450.0--manometric analysis,,5,0,0,0,batch,initial pressure,2,constant temperature,180,100,0,0,0,450,2,manometric analysis,,,,17.7,2.3,0.6,27.9,5.9,8.9,2.8,0.2,9.4,42.3,10.020709926658059,21.5,78.5,0.6,2.8,0,0,0,0,0,0,3.4,0,0,0,0,0,0,44,0,0,0,8.9,0,0,0,3.3,3.5,12,0,0.10148969998780524
slurry--5.0--ji2019-bd0002--100.0--nan--0.0--nan--0.0--nan--0.0--nan--0.0--aqueous carbonation--batch--0.3--initial pressure--2.0--constant temperature--220.0--100.0--0.0--0.0--0.0--nan--nan--450.0--manometric analysis,,5,0,0,0,batch,initial pressure,2,constant temperature,220,100,0,0,0,450,0,manometric analysis,,,,17.7,2.3,0.6,27.9,5.9,8.9,2.8,0.2,9.4,42.3,10.020709926658059,21.5,78.5,0.6,2.8,0,0,0,0,0,0,3.4,0,0,0,0,0,0,44,0,0,0,8.9,0,0,0,3.3,3.5,12,0,0
slurry--5.0--ji2019-bd0002--100.0--nan--0.0--nan--0.0--nan--0.0--nan--0.0--aqueous carbonation--batch--0.3--initial pressure--2.0--constant temperature--220.0--100.0--0.0--0.0--0.0--nan--nan--450.0--manometric analysis,,5,0,0,0,batch,initial pressure,2,constant temperature,220,100,0,0,0,450,0.0625,manometric analysis,,,,17.7,2.3,0.6,27.9,5.9,8.9,2.8,0.2,9.4,42.3,10.020709926658059,21.5,78.5,0.6,2.8,0,0,0,0,0,0,3.4,0,0,0,0,0,0,44,0,0,0,8.9,0,0,0,3.3,3.5,12,0,0.079019258
slurry--5.0--ji2019-bd0002--100.0--nan--0.0--nan--0.0--nan--0.0--nan--0.0--aqueous carbonation--batch--0.3--initial pressure--2.0--constant temperature--220.0--100.0--0.0--0.0--0.0--nan--nan--450.0--manometric analysis,,5,0,0,0,batch,initial pressure,2,constant temperature,220,100,0,0,0,450,0.125,manometric analysis,,,,17.7,2.3,0.6,27.9,5.9,8.9,2.8,0.2,9.4,42.3,10.020709926658059,21.5,78.5,0.6,2.8,0,0,0,0,0,0,3.4,0,0,0,0,0,0,44,0,0,0,8.9,0,0,0,3.3,3.5,12,0,0.092857032
slurry--5.0--ji2019-bd0002--100.0--nan--0.0--nan--0.0--nan--0.0--nan--0.0--aqueous carbonation--batch--0.3--initial pressure--2.0--constant temperature--220.0--100.0--0.0--0.0--0.0--nan--nan--450.0--manometric analysis,,5,0,0,0,batch,initial pressure,2,constant temperature,220,100,0,0,0,450,0.1875,manometric analysis,,,,17.7,2.3,0.6,27.9,5.9,8.9,2.8,0.2,9.4,42.3,10.020709926658059,21.5,78.5,0.6,2.8,0,0,0,0,0,0,3.4,0,0,0,0,0,0,44,0,0,0,8.9,0,0,0,3.3,3.5,12,0,0.10395084110030799
slurry--5.0--ji2019-bd0002--100.0--nan--0.0--nan--0.0--nan--0.0--nan--0.0--aqueous carbonation--batch--0.3--initial pressure--2.0--constant temperature--220.0--100.0--0.0--0.0--0.0--nan--nan--450.0--manometric analysis,,5,0,0,0,batch,initial pressure,2,constant temperature,220,100,0,0,0,450,0.25,manometric analysis,,,,17.7,2.3,0.6,27.9,5.9,8.9,2.8,0.2,9.4,42.3,10.020709926658059,21.5,78.5,0.6,2.8,0,0,0,0,0,0,3.4,0,0,0,0,0,0,44,0,0,0,8.9,0,0,0,3.3,3.5,12,0,0.10922299916980047
slurry--5.0--ji2019-bd0002--100.0--nan--0.0--nan--0.0--nan--0.0--nan--0.0--aqueous carbonation--batch--0.3--initial pressure--2.0--constant temperature--220.0--100.0--0.0--0.0--0.0--nan--nan--450.0--manometric analysis,,5,0,0,0,batch,initial pressure,2,constant temperature,220,100,0,0,0,450,0.3125,manometric analysis,,,,17.7,2.3,0.6,27.9,5.9,8.9,2.8,0.2,9.4,42.3,10.020709926658059,21.5,78.5,0.6,2.8,0,0,0,0,0,0,3.4,0,0,0,0,0,0,44,0,0,0,8.9,0,0,0,3.3,3.5,12,0,0.11241547022877095
slurry--5.0--ji2019-bd0002--100.0--nan--0.0--nan--0.0--nan--0.0--nan--0.0--aqueous carbonation--batch--0.3--initial pressure--2.0--constant temperature--220.0--100.0--0.0--0.0--0.0--nan--nan--450.0--manometric analysis,,5,0,0,0,batch,initial pressure,2,constant temperature,220,100,0,0,0,450,0.375,manometric analysis,,,,17.7,2.3,0.6,27.9,5.9,8.9,2.8,0.2,9.4,42.3,10.020709926658059,21.5,78.5,0.6,2.8,0,0,0,0,0,0,3.4,0,0,0,0,0,0,44,0,0,0,8.9,0,0,0,3.3,3.5,12,0,0.1163792255943979
slurry--5.0--ji2019-bd0002--100.0--nan--0.0--nan--0.0--nan--0.0--nan--0.0--aqueous carbonation--batch--0.3--initial pressure--2.0--constant temperature--220.0--100.0--0.0--0.0--0.0--nan--nan--450.0--manometric analysis,,5,0,0,0,batch,initial pressure,2,constant temperature,220,100,0,0,0,450,0.4375,manometric analysis,,,,17.7,2.3,0.6,27.9,5.9,8.9,2.8,0.2,9.4,42.3,10.020709926658059,21.5,78.5,0.6,2.8,0,0,0,0,0,0,3.4,0,0,0,0,0,0,44,0,0,0,8.9,0,0,0,3.3,3.5,12,0,0.11527303880225113
slurry--5.0--ji2019-bd0002--100.0--nan--0.0--nan--0.0--nan--0.0--nan--0.0--aqueous carbonation--batch--0.3--initial pressure--2.0--constant temperature--220.0--100.0--0.0--0.0--0.0--nan--nan--450.0--manometric analysis,,5,0,0,0,batch,initial pressure,2,constant temperature,220,100,0,0,0,450,0.5,manometric analysis,,,,17.7,2.3,0.6,27.9,5.9,8.9,2.8,0.2,9.4,42.3,10.020709926658059,21.5,78.5,0.6,2.8,0,0,0,0,0,0,3.4,0,0,0,0,0,0,44,0,0,0,8.9,0,0,0,3.3,3.5,12,0,0.11923151079812665
slurry--5.0--ji2019-bd0002--100.0--nan--0.0--nan--0.0--nan--0.0--nan--0.0--aqueous carbonation--batch--0.3--initial pressure--2.0--constant temperature--220.0--100.0--0.0--0.0--0.0--nan--nan--450.0--manometric analysis,,5,0,0,0,batch,initial pressure,2,constant temperature,220,100,0,0,0,450,0.5625,manometric analysis,,,,17.7,2.3,0.6,27.9,5.9,8.9,2.8,0.2,9.4,42.3,10.020709926658059,21.5,78.5,0.6,2.8,0,0,0,0,0,0,3.4,0,0,0,0,0,0,44,0,0,0,8.9,0,0,0,3.3,3.5,12,0,0.11982474876876321
slurry--5.0--ji2019-bd0002--100.0--nan--0.0--nan--0.0--nan--0.0--nan--0.0--aqueous carbonation--batch--0.3--initial pressure--2.0--constant temperature--220.0--100.0--0.0--0.0--0.0--nan--nan--450.0--manometric analysis,,5,0,0,0,batch,initial pressure,2,constant temperature,220,100,0,0,0,450,0.625,manometric analysis,,,,17.7,2.3,0.6,27.9,5.9,8.9,2.8,0.2,9.4,42.3,10.020709926658059,21.5,78.5,0.6,2.8,0,0,0,0,0,0,3.4,0,0,0,0,0,0,44,0,0,0,8.9,0,0,0,3.3,3.5,12,0,0.12275264615873639
slurry--5.0--ji2019-bd0002--100.0--nan--0.0--nan--0.0--nan--0.0--nan--0.0--aqueous carbonation--batch--0.3--initial pressure--2.0--constant temperature--220.0--100.0--0.0--0.0--0.0--nan--nan--450.0--manometric analysis,,5,0,0,0,batch,initial pressure,2,constant temperature,220,100,0,0,0,450,0.6875,manometric analysis,,,,17.7,2.3,0.6,27.9,5.9,8.9,2.8,0.2,9.4,42.3,10.020709926658059,21.5,78.5,0.6,2.8,0,0,0,0,0,0,3.4,0,0,0,0,0,0,44,0,0,0,8.9,0,0,0,3.3,3.5,12,0,0.12194741923130747
slurry--5.0--ji2019-bd0002--100.0--nan--0.0--nan--0.0--nan--0.0--nan--0.0--aqueous carbonation--batch--0.3--initial pressure--2.0--constant temperature--220.0--100.0--0.0--0.0--0.0--nan--nan--450.0--manometric analysis,,5,0,0,0,batch,initial pressure,2,constant temperature,220,100,0,0,0,450,0.75,manometric analysis,,,,17.7,2.3,0.6,27.9,5.9,8.9,2.8,0.2,9.4,42.3,10.020709926658059,21.5,78.5,0.6,2.8,0,0,0,0,0,0,3.4,0,0,0,0,0,0,44,0,0,0,8.9,0,0,0,3.3,3.5,12,0,0.12222119739095745
slurry--5.0--ji2019-bd0002--100.0--nan--0.0--nan--0.0--nan--0.0--nan--0.0--aqueous carbonation--batch--0.3--initial pressure--2.0--constant temperature--220.0--100.0--0.0--0.0--0.0--nan--nan--450.0--manometric analysis,,5,0,0,0,batch,initial pressure,2,constant temperature,220,100,0,0,0,450,0.8125,manometric analysis,,,,17.7,2.3,0.6,27.9,5.9,8.9,2.8,0.2,9.4,42.3,10.020709926658059,21.5,78.5,0.6,2.8,0,0,0,0,0,0,3.4,0,0,0,0,0,0,44,0,0,0,8.9,0,0,0,3.3,3.5,12,0,0.12456598270231628
slurry--5.0--ji2019-bd0002--100.0--nan--0.0--nan--0.0--nan--0.0--nan--0.0--aqueous carbonation--batch--0.3--initial pressure--2.0--constant temperature--220.0--100.0--0.0--0.0--0.0--nan--nan--450.0--manometric analysis,,5,0,0,0,batch,initial pressure,2,constant temperature,220,100,0,0,0,450,0.875,manometric analysis,,,,17.7,2.3,0.6,27.9,5.9,8.9,2.8,0.2,9.4,42.3,10.020709926658059,21.5,78.5,0.6,2.8,0,0,0,0,0,0,3.4,0,0,0,0,0,0,44,0,0,0,8.9,0,0,0,3.3,3.5,12,0,0.12571225726956156
slurry--5.0--ji2019-bd0002--100.0--nan--0.0--nan--0.0--nan--0.0--nan--0.0--aqueous carbonation--batch--0.3--initial pressure--2.0--constant temperature--220.0--100.0--0.0--0.0--0.0--nan--nan--450.0--manometric analysis,,5,0,0,0,batch,initial pressure,2,constant temperature,220,100,0,0,0,450,0.9375,manometric analysis,,,,17.7,2.3,0.6,27.9,5.9,8.9,2.8,0.2,9.4,42.3,10.020709926658059,21.5,78.5,0.6,2.8,0,0,0,0,0,0,3.4,0,0,0,0,0,0,44,0,0,0,8.9,0,0,0,3.3,3.5,12,0,0.12325732816777805
slurry--5.0--ji2019-bd0002--100.0--nan--0.0--nan--0.0--nan--0.0--nan--0.0--aqueous carbonation--batch--0.3--initial pressure--2.0--constant temperature--220.0--100.0--0.0--0.0--0.0--nan--nan--450.0--manometric analysis,,5,0,0,0,batch,initial pressure,2,constant temperature,220,100,0,0,0,450,1,manometric analysis,,,,17.7,2.3,0.6,27.9,5.9,8.9,2.8,0.2,9.4,42.3,10.020709926658059,21.5,78.5,0.6,2.8,0,0,0,0,0,0,3.4,0,0,0,0,0,0,44,0,0,0,8.9,0,0,0,3.3,3.5,12,0,0.12473729912594562
