Repository: kycai/c3gb

# c3gb

**c3gb**, Gradient Boosting models for predicting the CO2 uptake of Coal ashes in Carbon mineralization, were developed in the research article: [AI-guided prediction and control of CO2 mineralization in coal ashes as carbon-efficient supplementary cementitious materials](). They are tree-based ensemble models. 

The models take the physicochemical properties of coal ashes, along with the process parameters related to reactant proportions and carbonation conditions as input features, while the output is CO2 uptake. The models can be used as a objective function to optimize the carbonation process for CO2 mineralization in coal ashes.

Kangyi Cai 2026 @ Missouri S&T

File: data/Xys_gt_augmented.csv (part 79 of 89)
Group id,Class id,Water-Solid ratio,Chemical admixture 1-content,Chemical admixture 2-content,Chemical admixture 3-content,Carbonation reactor operation mode,Carbonation pressure control type,Carbonation pressure,Carbonation temperature control type,Carbonation temperature,Carbonation gas 1-CO2,Carbonation gas 2-H2O vapor,Carbonation gas 3-N2,Carbonation gas flow rate,Carbonation stirring speed ,Carbonation duration,Method-CO2 uptake,Chemical admixture 1_Classification 2,Chemical admixture 2_Classification 2,Chemical admixture 3_Classification 2,"Solid_Dv,50",Solid_Specific surface area,Solid_Na2O,Solid_MgO,Solid_Al2O3,Solid_SiO2,Solid_SO3,Solid_K2O,Solid_CaO,Solid_Fe2O3,Solid_Loss on ignition,Solid_Amorphous+others,Solid_Crystalline,Solid_Albite,Solid_Anhydrite,Solid_Augite,Solid_Bassanite,Solid_Brownmillerite,Solid_Brucite,Solid_Calcite,Solid_Corundum,Solid_Diopside,Solid_Glauberite,Solid_Gypsum,Solid_Hematite,Solid_Hydrotalcite,Solid_Lime,Solid_Maghemite,Solid_Magnesioferrite,Solid_Magnetite,Solid_Microcline,Solid_Mullite,Solid_Periclase,Solid_Polyhalite,Solid_Portlandite,Solid_Pyroaurite,Solid_Quartz,Solid_Spinel,Solid_Srebrodolskite,Solid_Thenardite,Experimental CO2 uptake-U2
slurry--5.0--ji2019-bd0002--100.0--nan--0.0--nan--0.0--nan--0.0--nan--0.0--aqueous carbonation--batch--0.3--initial pressure--2.0--constant temperature--220.0--100.0--0.0--0.0--0.0--nan--nan--450.0--manometric analysis,,5,0,0,0,batch,initial pressure,2,constant temperature,220,100,0,0,0,450,1.0625,manometric analysis,,,,17.7,2.3,0.6,27.9,5.9,8.9,2.8,0.2,9.4,42.3,10.020709926658059,21.5,78.5,0.6,2.8,0,0,0,0,0,0,3.4,0,0,0,0,0,0,44,0,0,0,8.9,0,0,0,3.3,3.5,12,0,0.12314646329680096
slurry--5.0--ji2019-bd0002--100.0--nan--0.0--nan--0.0--nan--0.0--nan--0.0--aqueous carbonation--batch--0.3--initial pressure--2.0--constant temperature--220.0--100.0--0.0--0.0--0.0--nan--nan--450.0--manometric analysis,,5,0,0,0,batch,initial pressure,2,constant temperature,220,100,0,0,0,450,1.125,manometric analysis,,,,17.7,2.3,0.6,27.9,5.9,8.9,2.8,0.2,9.4,42.3,10.020709926658059,21.5,78.5,0.6,2.8,0,0,0,0,0,0,3.4,0,0,0,0,0,0,44,0,0,0,8.9,0,0,0,3.3,3.5,12,0,0.12066334598961297
slurry--5.0--ji2019-bd0002--100.0--nan--0.0--nan--0.0--nan--0.0--nan--0.0--aqueous carbonation--batch--0.3--initial pressure--2.0--constant temperature--220.0--100.0--0.0--0.0--0.0--nan--nan--450.0--manometric analysis,,5,0,0,0,batch,initial pressure,2,constant temperature,220,100,0,0,0,450,1.1875,manometric analysis,,,,17.7,2.3,0.6,27.9,5.9,8.9,2.8,0.2,9.4,42.3,10.020709926658059,21.5,78.5,0.6,2.8,0,0,0,0,0,0,3.4,0,0,0,0,0,0,44,0,0,0,8.9,0,0,0,3.3,3.5,12,0,0.12592083201490128
slurry--5.0--ji2019-bd0002--100.0--nan--0.0--nan--0.0--nan--0.0--nan--0.0--aqueous carbonation--batch--0.3--initial pressure--2.0--constant temperature--220.0--100.0--0.0--0.0--0.0--nan--nan--450.0--manometric analysis,,5,0,0,0,batch,initial pressure,2,constant temperature,220,100,0,0,0,450,1.25,manometric analysis,,,,17.7,2.3,0.6,27.9,5.9,8.9,2.8,0.2,9.4,42.3,10.020709926658059,21.5,78.5,0.6,2.8,0,0,0,0,0,0,3.4,0,0,0,0,0,0,44,0,0,0,8.9,0,0,0,3.3,3.5,12,0,0.1268364317723417
slurry--5.0--ji2019-bd0002--100.0--nan--0.0--nan--0.0--nan--0.0--nan--0.0--aqueous carbonation--batch--0.3--initial pressure--2.0--constant temperature--220.0--100.0--0.0--0.0--0.0--nan--nan--450.0--manometric analysis,,5,0,0,0,batch,initial pressure,2,constant temperature,220,100,0,0,0,450,1.3125,manometric analysis,,,,17.7,2.3,0.6,27.9,5.9,8.9,2.8,0.2,9.4,42.3,10.020709926658059,21.5,78.5,0.6,2.8,0,0,0,0,0,0,3.4,0,0,0,0,0,0,44,0,0,0,8.9,0,0,0,3.3,3.5,12,0,0.12629687062760528
slurry--5.0--ji2019-bd0002--100.0--nan--0.0--nan--0.0--nan--0.0--nan--0.0--aqueous carbonation--batch--0.3--initial pressure--2.0--constant temperature--220.0--100.0--0.0--0.0--0.0--nan--nan--450.0--manometric analysis,,5,0,0,0,batch,initial pressure,2,constant temperature,220,100,0,0,0,450,1.375,manometric analysis,,,,17.7,2.3,0.6,27.9,5.9,8.9,2.8,0.2,9.4,42.3,10.020709926658059,21.5,78.5,0.6,2.8,0,0,0,0,0,0,3.4,0,0,0,0,0,0,44,0,0,0,8.9,0,0,0,3.3,3.5,12,0,0.12220888439421874
slurry--5.0--ji2019-bd0002--100.0--nan--0.0--nan--0.0--nan--0.0--nan--0.0--aqueous carbonation--batch--0.3--initial pressure--2.0--constant temperature--220.0--100.0--0.0--0.0--0.0--nan--nan--450.0--manometric analysis,,5,0,0,0,batch,initial pressure,2,constant temperature,220,100,0,0,0,450,1.4375,manometric analysis,,,,17.7,2.3,0.6,27.9,5.9,8.9,2.8,0.2,9.4,42.3,10.020709926658059,21.5,78.5,0.6,2.8,0,0,0,0,0,0,3.4,0,0,0,0,0,0,44,0,0,0,8.9,0,0,0,3.3,3.5,12,0,0.12529413568953168
slurry--5.0--ji2019-bd0002--100.0--nan--0.0--nan--0.0--nan--0.0--nan--0.0--aqueous carbonation--batch--0.3--initial pressure--2.0--constant temperature--220.0--100.0--0.0--0.0--0.0--nan--nan--450.0--manometric analysis,,5,0,0,0,batch,initial pressure,2,constant temperature,220,100,0,0,0,450,1.5,manometric analysis,,,,17.7,2.3,0.6,27.9,5.9,8.9,2.8,0.2,9.4,42.3,10.020709926658059,21.5,78.5,0.6,2.8,0,0,0,0,0,0,3.4,0,0,0,0,0,0,44,0,0,0,8.9,0,0,0,3.3,3.5,12,0,0.12181335028888401
slurry--5.0--ji2019-bd0002--100.0--nan--0.0--nan--0.0--nan--0.0--nan--0.0--aqueous carbonation--batch--0.3--initial pressure--2.0--constant temperature--220.0--100.0--0.0--0.0--0.0--nan--nan--450.0--manometric analysis,,5,0,0,0,batch,initial pressure,2,constant temperature,220,100,0,0,0,450,1.5625,manometric analysis,,,,17.7,2.3,0.6,27.9,5.9,8.9,2.8,0.2,9.4,42.3,10.020709926658059,21.5,78.5,0.6,2.8,0,0,0,0,0,0,3.4,0,0,0,0,0,0,44,0,0,0,8.9,0,0,0,3.3,3.5,12,0,0.12863095426266785
slurry--5.0--ji2019-bd0002--100.0--nan--0.0--nan--0.0--nan--0.0--nan--0.0--aqueous carbonation--batch--0.3--initial pressure--2.0--constant temperature--220.0--100.0--0.0--0.0--0.0--nan--nan--450.0--manometric analysis,,5,0,0,0,batch,initial pressure,2,constant temperature,220,100,0,0,0,450,1.625,manometric analysis,,,,17.7,2.3,0.6,27.9,5.9,8.9,2.8,0.2,9.4,42.3,10.020709926658059,21.5,78.5,0.6,2.8,0,0,0,0,0,0,3.4,0,0,0,0,0,0,44,0,0,0,8.9,0,0,0,3.3,3.5,12,0,0.12401161857946011
slurry--5.0--ji2019-bd0002--100.0--nan--0.0--nan--0.0--nan--0.0--nan--0.0--aqueous carbonation--batch--0.3--initial pressure--2.0--constant temperature--220.0--100.0--0.0--0.0--0.0--nan--nan--450.0--manometric analysis,,5,0,0,0,batch,initial pressure,2,constant temperature,220,100,0,0,0,450,1.6875,manometric analysis,,,,17.7,2.3,0.6,27.9,5.9,8.9,2.8,0.2,9.4,42.3,10.020709926658059,21.5,78.5,0.6,2.8,0,0,0,0,0,0,3.4,0,0,0,0,0,0,44,0,0,0,8.9,0,0,0,3.3,3.5,12,0,0.12845486480834076
slurry--5.0--ji2019-bd0002--100.0--nan--0.0--nan--0.0--nan--0.0--nan--0.0--aqueous carbonation--batch--0.3--initial pressure--2.0--constant temperature--220.0--100.0--0.0--0.0--0.0--nan--nan--450.0--manometric analysis,,5,0,0,0,batch,initial pressure,2,constant temperature,220,100,0,0,0,450,1.75,manometric analysis,,,,17.7,2.3,0.6,27.9,5.9,8.9,2.8,0.2,9.4,42.3,10.020709926658059,21.5,78.5,0.6,2.8,0,0,0,0,0,0,3.4,0,0,0,0,0,0,44,0,0,0,8.9,0,0,0,3.3,3.5,12,0,0.12787846139214237
slurry--5.0--ji2019-bd0002--100.0--nan--0.0--nan--0.0--nan--0.0--nan--0.0--aqueous carbonation--batch--0.3--initial pressure--2.0--constant temperature--220.0--100.0--0.0--0.0--0.0--nan--nan--450.0--manometric analysis,,5,0,0,0,batch,initial pressure,2,constant temperature,220,100,0,0,0,450,1.8125,manometric analysis,,,,17.7,2.3,0.6,27.9,5.9,8.9,2.8,0.2,9.4,42.3,10.020709926658059,21.5,78.5,0.6,2.8,0,0,0,0,0,0,3.4,0,0,0,0,0,0,44,0,0,0,8.9,0,0,0,3.3,3.5,12,0,0.1243904664645821
slurry--5.0--ji2019-bd0002--100.0--nan--0.0--nan--0.0--nan--0.0--nan--0.0--aqueous carbonation--batch--0.3--initial pressure--2.0--constant temperature--220.0--100.0--0.0--0.0--0.0--nan--nan--450.0--manometric analysis,,5,0,0,0,batch,initial pressure,2,constant temperature,220,100,0,0,0,450,1.875,manometric analysis,,,,17.7,2.3,0.6,27.9,5.9,8.9,2.8,0.2,9.4,42.3,10.020709926658059,21.5,78.5,0.6,2.8,0,0,0,0,0,0,3.4,0,0,0,0,0,0,44,0,0,0,8.9,0,0,0,3.3,3.5,12,0,0.12395280068388354
slurry--5.0--ji2019-bd0002--100.0--nan--0.0--nan--0.0--nan--0.0--nan--0.0--aqueous carbonation--batch--0.3--initial pressure--2.0--constant temperature--220.0--100.0--0.0--0.0--0.0--nan--nan--450.0--manometric analysis,,5,0,0,0,batch,initial pressure,2,constant temperature,220,100,0,0,0,450,1.9375,manometric analysis,,,,17.7,2.3,0.6,27.9,5.9,8.9,2.8,0.2,9.4,42.3,10.020709926658059,21.5,78.5,0.6,2.8,0,0,0,0,0,0,3.4,0,0,0,0,0,0,44,0,0,0,8.9,0,0,0,3.3,3.5,12,0,0.1267582972303599
slurry--5.0--ji2019-bd0002--100.0--nan--0.0--nan--0.0--nan--0.0--nan--0.0--aqueous carbonation--batch--0.3--initial pressure--2.0--constant temperature--220.0--100.0--0.0--0.0--0.0--nan--nan--450.0--manometric analysis,,5,0,0,0,batch,initial pressure,2,constant temperature,220,100,0,0,0,450,2,manometric analysis,,,,17.7,2.3,0.6,27.9,5.9,8.9,2.8,0.2,9.4,42.3,10.020709926658059,21.5,78.5,0.6,2.8,0,0,0,0,0,0,3.4,0,0,0,0,0,0,44,0,0,0,8.9,0,0,0,3.3,3.5,12,0,0.124498811
slurry--5.0--ji2019-bd0002--100.0--nan--0.0--nan--0.0--nan--0.0--nan--0.0--aqueous carbonation--batch--0.3--initial pressure--2.0--constant temperature--40.0--100.0--0.0--0.0--0.0--nan--nan--450.0--manometric analysis,,5,0,0,0,batch,initial pressure,2,constant temperature,40,100,0,0,0,450,0,manometric analysis,,,,17.7,2.3,0.6,27.9,5.9,8.9,2.8,0.2,9.4,42.3,10.020709926658059,21.5,78.5,0.6,2.8,0,0,0,0,0,0,3.4,0,0,0,0,0,0,44,0,0,0,8.9,0,0,0,3.3,3.5,12,0,0
slurry--5.0--ji2019-bd0002--100.0--nan--0.0--nan--0.0--nan--0.0--nan--0.0--aqueous carbonation--batch--0.3--initial pressure--2.0--constant temperature--40.0--100.0--0.0--0.0--0.0--nan--nan--450.0--manometric analysis,,5,0,0,0,batch,initial pressure,2,constant temperature,40,100,0,0,0,450,0.0625,manometric analysis,,,,17.7,2.3,0.6,27.9,5.9,8.9,2.8,0.2,9.4,42.3,10.020709926658059,21.5,78.5,0.6,2.8,0,0,0,0,0,0,3.4,0,0,0,0,0,0,44,0,0,0,8.9,0,0,0,3.3,3.5,12,0,0.017931081952620158
slurry--5.0--ji2019-bd0002--100.0--nan--0.0--nan--0.0--nan--0.0--nan--0.0--aqueous carbonation--batch--0.3--initial pressure--2.0--constant temperature--40.0--100.0--0.0--0.0--0.0--nan--nan--450.0--manometric analysis,,5,0,0,0,batch,initial pressure,2,constant temperature,40,100,0,0,0,450,0.125,manometric analysis,,,,17.7,2.3,0.6,27.9,5.9,8.9,2.8,0.2,9.4,42.3,10.020709926658059,21.5,78.5,0.6,2.8,0,0,0,0,0,0,3.4,0,0,0,0,0,0,44,0,0,0,8.9,0,0,0,3.3,3.5,12,0,0.020305557
slurry--5.0--ji2019-bd0002--100.0--nan--0.0--nan--0.0--nan--0.0--nan--0.0--aqueous carbonation--batch--0.3--initial pressure--2.0--constant temperature--40.0--100.0--0.0--0.0--0.0--nan--nan--450.0--manometric analysis,,5,0,0,0,batch,initial pressure,2,constant temperature,40,100,0,0,0,450,0.1875,manometric analysis,,,,17.7,2.3,0.6,27.9,5.9,8.9,2.8,0.2,9.4,42.3,10.020709926658059,21.5,78.5,0.6,2.8,0,0,0,0,0,0,3.4,0,0,0,0,0,0,44,0,0,0,8.9,0,0,0,3.3,3.5,12,0,0.021843801134673834
slurry--5.0--ji2019-bd0002--100.0--nan--0.0--nan--0.0--nan--0.0--nan--0.0--aqueous carbonation--batch--0.3--initial pressure--2.0--constant temperature--40.0--100.0--0.0--0.0--0.0--nan--nan--450.0--manometric analysis,,5,0,0,0,batch,initial pressure,2,constant temperature,40,100,0,0,0,450,0.25,manometric analysis,,,,17.7,2.3,0.6,27.9,5.9,8.9,2.8,0.2,9.4,42.3,10.020709926658059,21.5,78.5,0.6,2.8,0,0,0,0,0,0,3.4,0,0,0,0,0,0,44,0,0,0,8.9,0,0,0,3.3,3.5,12,0,0.023946901
slurry--5.0--ji2019-bd0002--100.0--nan--0.0--nan--0.0--nan--0.0--nan--0.0--aqueous carbonation--batch--0.3--initial pressure--2.0--constant temperature--40.0--100.0--0.0--0.0--0.0--nan--nan--450.0--manometric analysis,,5,0,0,0,batch,initial pressure,2,constant temperature,40,100,0,0,0,450,0.3125,manometric analysis,,,,17.7,2.3,0.6,27.9,5.9,8.9,2.8,0.2,9.4,42.3,10.020709926658059,21.5,78.5,0.6,2.8,0,0,0,0,0,0,3.4,0,0,0,0,0,0,44,0,0,0,8.9,0,0,0,3.3,3.5,12,0,0.024651833
slurry--5.0--ji2019-bd0002--100.0--nan--0.0--nan--0.0--nan--0.0--nan--0.0--aqueous carbonation--batch--0.3--initial pressure--2.0--constant temperature--40.0--100.0--0.0--0.0--0.0--nan--nan--450.0--manometric analysis,,5,0,0,0,batch,initial pressure,2,constant temperature,40,100,0,0,0,450,0.375,manometric analysis,,,,17.7,2.3,0.6,27.9,5.9,8.9,2.8,0.2,9.4,42.3,10.020709926658059,21.5,78.5,0.6,2.8,0,0,0,0,0,0,3.4,0,0,0,0,0,0,44,0,0,0,8.9,0,0,0,3.3,3.5,12,0,0.025467206025148063
slurry--5.0--ji2019-bd0002--100.0--nan--0.0--nan--0.0--nan--0.0--nan--0.0--aqueous carbonation--batch--0.3--initial pressure--2.0--constant temperature--40.0--100.0--0.0--0.0--0.0--nan--nan--450.0--manometric analysis,,5,0,0,0,batch,initial pressure,2,constant temperature,40,100,0,0,0,450,0.4375,manometric analysis,,,,17.7,2.3,0.6,27.9,5.9,8.9,2.8,0.2,9.4,42.3,10.020709926658059,21.5,78.5,0.6,2.8,0,0,0,0,0,0,3.4,0,0,0,0,0,0,44,0,0,0,8.9,0,0,0,3.3,3.5,12,0,0.026649886
slurry--5.0--ji2019-bd0002--100.0--nan--0.0--nan--0.0--nan--0.0--nan--0.0--aqueous carbonation--batch--0.3--initial pressure--2.0--constant temperature--40.0--100.0--0.0--0.0--0.0--nan--nan--450.0--manometric analysis,,5,0,0,0,batch,initial pressure,2,constant temperature,40,100,0,0,0,450,0.5,manometric analysis,,,,17.7,2.3,0.6,27.9,5.9,8.9,2.8,0.2,9.4,42.3,10.020709926658059,21.5,78.5,0.6,2.8,0,0,0,0,0,0,3.4,0,0,0,0,0,0,44,0,0,0,8.9,0,0,0,3.3,3.5,12,0,0.027450818762978727
slurry--5.0--ji2019-bd0002--100.0--nan--0.0--nan--0.0--nan--0.0--nan--0.0--aqueous carbonation--batch--0.3--initial pressure--2.0--constant temperature--40.0--100.0--0.0--0.0--0.0--nan--nan--450.0--manometric analysis,,5,0,0,0,batch,initial pressure,2,constant temperature,40,100,0,0,0,450,0.5625,manometric analysis,,,,17.7,2.3,0.6,27.9,5.9,8.9,2.8,0.2,9.4,42.3,10.020709926658059,21.5,78.5,0.6,2.8,0,0,0,0,0,0,3.4,0,0,0,0,0,0,44,0,0,0,8.9,0,0,0,3.3,3.5,12,0,0.027392963
slurry--5.0--ji2019-bd0002--100.0--nan--0.0--nan--0.0--nan--0.0--nan--0.0--aqueous carbonation--batch--0.3--initial pressure--2.0--constant temperature--40.0--100.0--0.0--0.0--0.0--nan--nan--450.0--manometric analysis,,5,0,0,0,batch,initial pressure,2,constant temperature,40,100,0,0,0,450,0.625,manometric analysis,,,,17.7,2.3,0.6,27.9,5.9,8.9,2.8,0.2,9.4,42.3,10.020709926658059,21.5,78.5,0.6,2.8,0,0,0,0,0,0,3.4,0,0,0,0,0,0,44,0,0,0,8.9,0,0,0,3.3,3.5,12,0,0.027834434138240747
slurry--5.0--ji2019-bd0002--100.0--nan--0.0--nan--0.0--nan--0.0--nan--0.0--aqueous carbonation--batch--0.3--initial pressure--2.0--constant temperature--40.0--100.0--0.0--0.0--0.0--nan--nan--450.0--manometric analysis,,5,0,0,0,batch,initial pressure,2,constant temperature,40,100,0,0,0,450,0.6875,manometric analysis,,,,17.7,2.3,0.6,27.9,5.9,8.9,2.8,0.2,9.4,42.3,10.020709926658059,21.5,78.5,0.6,2.8,0,0,0,0,0,0,3.4,0,0,0,0,0,0,44,0,0,0,8.9,0,0,0,3.3,3.5,12,0,0.028615484682922444
slurry--5.0--ji2019-bd0002--100.0--nan--0.0--nan--0.0--nan--0.0--nan--0.0--aqueous carbonation--batch--0.3--initial pressure--2.0--constant temperature--40.0--100.0--0.0--0.0--0.0--nan--nan--450.0--manometric analysis,,5,0,0,0,batch,initial pressure,2,constant temperature,40,100,0,0,0,450,0.75,manometric analysis,,,,17.7,2.3,0.6,27.9,5.9,8.9,2.8,0.2,9.4,42.3,10.020709926658059,21.5,78.5,0.6,2.8,0,0,0,0,0,0,3.4,0,0,0,0,0,0,44,0,0,0,8.9,0,0,0,3.3,3.5,12,0,0.028202430828044318
slurry--5.0--ji2019-bd0002--100.0--nan--0.0--nan--0.0--nan--0.0--nan--0.0--aqueous carbonation--batch--0.3--initial pressure--2.0--constant temperature--40.0--100.0--0.0--0.0--0.0--nan--nan--450.0--manometric analysis,,5,0,0,0,batch,initial pressure,2,constant temperature,40,100,0,0,0,450,0.8125,manometric analysis,,,,17.7,2.3,0.6,27.9,5.9,8.9,2.8,0.2,9.4,42.3,10.020709926658059,21.5,78.5,0.6,2.8,0,0,0,0,0,0,3.4,0,0,0,0,0,0,44,0,0,0,8.9,0,0,0,3.3,3.5,12,0,0.029238915457237107
slurry--5.0--ji2019-bd0002--100.0--nan--0.0--nan--0.0--nan--0.0--nan--0.0--aqueous carbonation--batch--0.3--initial pressure--2.0--constant temperature--40.0--100.0--0.0--0.0--0.0--nan--nan--450.0--manometric analysis,,5,0,0,0,batch,initial pressure,2,constant temperature,40,100,0,0,0,450,0.875,manometric analysis,,,,17.7,2.3,0.6,27.9,5.9,8.9,2.8,0.2,9.4,42.3,10.020709926658059,21.5,78.5,0.6,2.8,0,0,0,0,0,0,3.4,0,0,0,0,0,0,44,0,0,0,8.9,0,0,0,3.3,3.5,12,0,0.029710019
slurry--5.0--ji2019-bd0002--100.0--nan--0.0--nan--0.0--nan--0.0--nan--0.0--aqueous carbonation--batch--0.3--initial pressure--2.0--constant temperature--40.0--100.0--0.0--0.0--0.0--nan--nan--450.0--manometric analysis,,5,0,0,0,batch,initial pressure,2,constant temperature,40,100,0,0,0,450,0.9375,manometric analysis,,,,17.7,2.3,0.6,27.9,5.9,8.9,2.8,0.2,9.4,42.3,10.020709926658059,21.5,78.5,0.6,2.8,0,0,0,0,0,0,3.4,0,0,0,0,0,0,44,0,0,0,8.9,0,0,0,3.3,3.5,12,0,0.030070063800519724
slurry--5.0--ji2019-bd0002--100.0--nan--0.0--nan--0.0--nan--0.0--nan--0.0--aqueous carbonation--batch--0.3--initial pressure--2.0--constant temperature--40.0--100.0--0.0--0.0--0.0--nan--nan--450.0--manometric analysis,,5,0,0,0,batch,initial pressure,2,constant temperature,40,100,0,0,0,450,1,manometric analysis,,,,17.7,2.3,0.6,27.9,5.9,8.9,2.8,0.2,9.4,42.3,10.020709926658059,21.5,78.5,0.6,2.8,0,0,0,0,0,0,3.4,0,0,0,0,0,0,44,0,0,0,8.9,0,0,0,3.3,3.5,12,0,0.029172360852997594
slurry--5.0--ji2019-bd0002--100.0--nan--0.0--nan--0.0--nan--0.0--nan--0.0--aqueous carbonation--batch--0.3--initial pressure--2.0--constant temperature--40.0--100.0--0.0--0.0--0.0--nan--nan--450.0--manometric analysis,,5,0,0,0,batch,initial pressure,2,constant temperature,40,100,0,0,0,450,1.0625,manometric analysis,,,,17.7,2.3,0.6,27.9,5.9,8.9,2.8,0.2,9.4,42.3,10.020709926658059,21.5,78.5,0.6,2.8,0,0,0,0,0,0,3.4,0,0,0,0,0,0,44,0,0,0,8.9,0,0,0,3.3,3.5,12,0,0.029959138571193752
slurry--5.0--ji2019-bd0002--100.0--nan--0.0--nan--0.0--nan--0.0--nan--0.0--aqueous carbonation--batch--0.3--initial pressure--2.0--constant temperature--40.0--100.0--0.0--0.0--0.0--nan--nan--450.0--manometric analysis,,5,0,0,0,batch,initial pressure,2,constant temperature,40,100,0,0,0,450,1.125,manometric analysis,,,,17.7,2.3,0.6,27.9,5.9,8.9,2.8,0.2,9.4,42.3,10.020709926658059,21.5,78.5,0.6,2.8,0,0,0,0,0,0,3.4,0,0,0,0,0,0,44,0,0,0,8.9,0,0,0,3.3,3.5,12,0,0.030146077916526664
slurry--5.0--ji2019-bd0002--100.0--nan--0.0--nan--0.0--nan--0.0--nan--0.0--aqueous carbonation--batch--0.3--initial pressure--2.0--constant temperature--40.0--100.0--0.0--0.0--0.0--nan--nan--450.0--manometric analysis,,5,0,0,0,batch,initial pressure,2,constant temperature,40,100,0,0,0,450,1.1875,manometric analysis,,,,17.7,2.3,0.6,27.9,5.9,8.9,2.8,0.2,9.4,42.3,10.020709926658059,21.5,78.5,0.6,2.8,0,0,0,0,0,0,3.4,0,0,0,0,0,0,44,0,0,0,8.9,0,0,0,3.3,3.5,12,0,0.030822971806820653
slurry--5.0--ji2019-bd0002--100.0--nan--0.0--nan--0.0--nan--0.0--nan--0.0--aqueous carbonation--batch--0.3--initial pressure--2.0--constant temperature--40.0--100.0--0.0--0.0--0.0--nan--nan--450.0--manometric analysis,,5,0,0,0,batch,initial pressure,2,constant temperature,40,100,0,0,0,450,1.25,manometric analysis,,,,17.7,2.3,0.6,27.9,5.9,8.9,2.8,0.2,9.4,42.3,10.020709926658059,21.5,78.5,0.6,2.8,0,0,0,0,0,0,3.4,0,0,0,0,0,0,44,0,0,0,8.9,0,0,0,3.3,3.5,12,0,0.031215243363784853
slurry--5.0--ji2019-bd0002--100.0--nan--0.0--nan--0.0--nan--0.0--nan--0.0--aqueous carbonation--batch--0.3--initial pressure--2.0--constant temperature--40.0--100.0--0.0--0.0--0.0--nan--nan--450.0--manometric analysis,,5,0,0,0,batch,initial pressure,2,constant temperature,40,100,0,0,0,450,1.3125,manometric analysis,,,,17.7,2.3,0.6,27.9,5.9,8.9,2.8,0.2,9.4,42.3,10.020709926658059,21.5,78.5,0.6,2.8,0,0,0,0,0,0,3.4,0,0,0,0,0,0,44,0,0,0,8.9,0,0,0,3.3,3.5,12,0,0.031894851
slurry--5.0--ji2019-bd0002--100.0--nan--0.0--nan--0.0--nan--0.0--nan--0.0--aqueous carbonation--batch--0.3--initial pressure--2.0--constant temperature--40.0--100.0--0.0--0.0--0.0--nan--nan--450.0--manometric analysis,,5,0,0,0,batch,initial pressure,2,constant temperature,40,100,0,0,0,450,1.375,manometric analysis,,,,17.7,2.3,0.6,27.9,5.9,8.9,2.8,0.2,9.4,42.3,10.020709926658059,21.5,78.5,0.6,2.8,0,0,0,0,0,0,3.4,0,0,0,0,0,0,44,0,0,0,8.9,0,0,0,3.3,3.5,12,0,0.031153225
slurry--5.0--ji2019-bd0002--100.0--nan--0.0--nan--0.0--nan--0.0--nan--0.0--aqueous carbonation--batch--0.3--initial pressure--2.0--constant temperature--40.0--100.0--0.0--0.0--0.0--nan--nan--450.0--manometric analysis,,5,0,0,0,batch,initial pressure,2,constant temperature,40,100,0,0,0,450,1.4375,manometric analysis,,,,17.7,2.3,0.6,27.9,5.9,8.9,2.8,0.2,9.4,42.3,10.020709926658059,21.5,78.5,0.6,2.8,0,0,0,0,0,0,3.4,0,0,0,0,0,0,44,0,0,0,8.9,0,0,0,3.3,3.5,12,0,0.031332335
slurry--5.0--ji2019-bd0002--100.0--nan--0.0--nan--0.0--nan--0.0--nan--0.0--aqueous carbonation--batch--0.3--initial pressure--2.0--constant temperature--40.0--100.0--0.0--0.0--0.0--nan--nan--450.0--manometric analysis,,5,0,0,0,batch,initial pressure,2,constant temperature,40,100,0,0,0,450,1.5,manometric analysis,,,,17.7,2.3,0.6,27.9,5.9,8.9,2.8,0.2,9.4,42.3,10.020709926658059,21.5,78.5,0.6,2.8,0,0,0,0,0,0,3.4,0,0,0,0,0,0,44,0,0,0,8.9,0,0,0,3.3,3.5,12,0,0.032287814
slurry--5.0--ji2019-bd0002--100.0--nan--0.0--nan--0.0--nan--0.0--nan--0.0--aqueous carbonation--batch--0.3--initial pressure--2.0--constant temperature--40.0--100.0--0.0--0.0--0.0--nan--nan--450.0--manometric analysis,,5,0,0,0,batch,initial pressure,2,constant temperature,40,100,0,0,0,450,1.5625,manometric analysis,,,,17.7,2.3,0.6,27.9,5.9,8.9,2.8,0.2,9.4,42.3,10.020709926658059,21.5,78.5,0.6,2.8,0,0,0,0,0,0,3.4,0,0,0,0,0,0,44,0,0,0,8.9,0,0,0,3.3,3.5,12,0,0.032046441
slurry--5.0--ji2019-bd0002--100.0--nan--0.0--nan--0.0--nan--0.0--nan--0.0--aqueous carbonation--batch--0.3--initial pressure--2.0--constant temperature--40.0--100.0--0.0--0.0--0.0--nan--nan--450.0--manometric analysis,,5,0,0,0,batch,initial pressure,2,constant temperature,40,100,0,0,0,450,1.625,manometric analysis,,,,17.7,2.3,0.6,27.9,5.9,8.9,2.8,0.2,9.4,42.3,10.020709926658059,21.5,78.5,0.6,2.8,0,0,0,0,0,0,3.4,0,0,0,0,0,0,44,0,0,0,8.9,0,0,0,3.3,3.5,12,0,0.032670422
slurry--5.0--ji2019-bd0002--100.0--nan--0.0--nan--0.0--nan--0.0--nan--0.0--aqueous carbonation--batch--0.3--initial pressure--2.0--constant temperature--40.0--100.0--0.0--0.0--0.0--nan--nan--450.0--manometric analysis,,5,0,0,0,batch,initial pressure,2,constant temperature,40,100,0,0,0,450,1.6875,manometric analysis,,,,17.7,2.3,0.6,27.9,5.9,8.9,2.8,0.2,9.4,42.3,10.020709926658059,21.5,78.5,0.6,2.8,0,0,0,0,0,0,3.4,0,0,0,0,0,0,44,0,0,0,8.9,0,0,0,3.3,3.5,12,0,0.03234939
slurry--5.0--ji2019-bd0002--100.0--nan--0.0--nan--0.0--nan--0.0--nan--0.0--aqueous carbonation--batch--0.3--initial pressure--2.0--constant temperature--40.0--100.0--0.0--0.0--0.0--nan--nan--450.0--manometric analysis,,5,0,0,0,batch,initial pressure,2,constant temperature,40,100,0,0,0,450,1.75,manometric analysis,,,,17.7,2.3,0.6,27.9,5.9,8.9,2.8,0.2,9.4,42.3,10.020709926658059,21.5,78.5,0.6,2.8,0,0,0,0,0,0,3.4,0,0,0,0,0,0,44,0,0,0,8.9,0,0,0,3.3,3.5,12,0,0.0317908
slurry--5.0--ji2019-bd0002--100.0--nan--0.0--nan--0.0--nan--0.0--nan--0.0--aqueous carbonation--batch--0.3--initial pressure--2.0--constant temperature--40.0--100.0--0.0--0.0--0.0--nan--nan--450.0--manometric analysis,,5,0,0,0,batch,initial pressure,2,constant temperature,40,100,0,0,0,450,1.8125,manometric analysis,,,,17.7,2.3,0.6,27.9,5.9,8.9,2.8,0.2,9.4,42.3,10.020709926658059,21.5,78.5,0.6,2.8,0,0,0,0,0,0,3.4,0,0,0,0,0,0,44,0,0,0,8.9,0,0,0,3.3,3.5,12,0,0.031838911
slurry--5.0--ji2019-bd0002--100.0--nan--0.0--nan--0.0--nan--0.0--nan--0.0--aqueous carbonation--batch--0.3--initial pressure--2.0--constant temperature--40.0--100.0--0.0--0.0--0.0--nan--nan--450.0--manometric analysis,,5,0,0,0,batch,initial pressure,2,constant temperature,40,100,0,0,0,450,1.875,manometric analysis,,,,17.7,2.3,0.6,27.9,5.9,8.9,2.8,0.2,9.4,42.3,10.020709926658059,21.5,78.5,0.6,2.8,0,0,0,0,0,0,3.4,0,0,0,0,0,0,44,0,0,0,8.9,0,0,0,3.3,3.5,12,0,0.03185994
slurry--5.0--ji2019-bd0002--100.0--nan--0.0--nan--0.0--nan--0.0--nan--0.0--aqueous carbonation--batch--0.3--initial pressure--2.0--constant temperature--40.0--100.0--0.0--0.0--0.0--nan--nan--450.0--manometric analysis,,5,0,0,0,batch,initial pressure,2,constant temperature,40,100,0,0,0,450,1.9375,manometric analysis,,,,17.7,2.3,0.6,27.9,5.9,8.9,2.8,0.2,9.4,42.3,10.020709926658059,21.5,78.5,0.6,2.8,0,0,0,0,0,0,3.4,0,0,0,0,0,0,44,0,0,0,8.9,0,0,0,3.3,3.5,12,0,0.033069361
slurry--5.0--ji2019-bd0002--100.0--nan--0.0--nan--0.0--nan--0.0--nan--0.0--aqueous carbonation--batch--0.3--initial pressure--2.0--constant temperature--40.0--100.0--0.0--0.0--0.0--nan--nan--450.0--manometric analysis,,5,0,0,0,batch,initial pressure,2,constant temperature,40,100,0,0,0,450,2,manometric analysis,,,,17.7,2.3,0.6,27.9,5.9,8.9,2.8,0.2,9.4,42.3,10.020709926658059,21.5,78.5,0.6,2.8,0,0,0,0,0,0,3.4,0,0,0,0,0,0,44,0,0,0,8.9,0,0,0,3.3,3.5,12,0,0.033450203794456485
slurry--5.0--ji2019-bd0002--100.0--nan--0.0--nan--0.0--nan--0.0--nan--0.0--aqueous carbonation--batch--0.3--initial pressure--2.0--constant temperature--60.0--100.0--0.0--0.0--0.0--nan--nan--450.0--manometric analysis,,5,0,0,0,batch,initial pressure,2,constant temperature,60,100,0,0,0,450,0,manometric analysis,,,,17.7,2.3,0.6,27.9,5.9,8.9,2.8,0.2,9.4,42.3,10.020709926658059,21.5,78.5,0.6,2.8,0,0,0,0,0,0,3.4,0,0,0,0,0,0,44,0,0,0,8.9,0,0,0,3.3,3.5,12,0,0
slurry--5.0--ji2019-bd0002--100.0--nan--0.0--nan--0.0--nan--0.0--nan--0.0--aqueous carbonation--batch--0.3--initial pressure--2.0--constant temperature--60.0--100.0--0.0--0.0--0.0--nan--nan--450.0--manometric analysis,,5,0,0,0,batch,initial pressure,2,constant temperature,60,100,0,0,0,450,0.0625,manometric analysis,,,,17.7,2.3,0.6,27.9,5.9,8.9,2.8,0.2,9.4,42.3,10.020709926658059,21.5,78.5,0.6,2.8,0,0,0,0,0,0,3.4,0,0,0,0,0,0,44,0,0,0,8.9,0,0,0,3.3,3.5,12,0,0.014859578996553085
slurry--5.0--ji2019-bd0002--100.0--nan--0.0--nan--0.0--nan--0.0--nan--0.0--aqueous carbonation--batch--0.3--initial pressure--2.0--constant temperature--60.0--100.0--0.0--0.0--0.0--nan--nan--450.0--manometric analysis,,5,0,0,0,batch,initial pressure,2,constant temperature,60,100,0,0,0,450,0.125,manometric analysis,,,,17.7,2.3,0.6,27.9,5.9,8.9,2.8,0.2,9.4,42.3,10.020709926658059,21.5,78.5,0.6,2.8,0,0,0,0,0,0,3.4,0,0,0,0,0,0,44,0,0,0,8.9,0,0,0,3.3,3.5,12,0,0.017606239834357492
slurry--5.0--ji2019-bd0002--100.0--nan--0.0--nan--0.0--nan--0.0--nan--0.0--aqueous carbonation--batch--0.3--initial pressure--2.0--constant temperature--60.0--100.0--0.0--0.0--0.0--nan--nan--450.0--manometric analysis,,5,0,0,0,batch,initial pressure,2,constant temperature,60,100,0,0,0,450,0.1875,manometric analysis,,,,17.7,2.3,0.6,27.9,5.9,8.9,2.8,0.2,9.4,42.3,10.020709926658059,21.5,78.5,0.6,2.8,0,0,0,0,0,0,3.4,0,0,0,0,0,0,44,0,0,0,8.9,0,0,0,3.3,3.5,12,0,0.018878464
slurry--5.0--ji2019-bd0002--100.0--nan--0.0--nan--0.0--nan--0.0--nan--0.0--aqueous carbonation--batch--0.3--initial pressure--2.0--constant temperature--60.0--100.0--0.0--0.0--0.0--nan--nan--450.0--manometric analysis,,5,0,0,0,batch,initial pressure,2,constant temperature,60,100,0,0,0,450,0.25,manometric analysis,,,,17.7,2.3,0.6,27.9,5.9,8.9,2.8,0.2,9.4,42.3,10.020709926658059,21.5,78.5,0.6,2.8,0,0,0,0,0,0,3.4,0,0,0,0,0,0,44,0,0,0,8.9,0,0,0,3.3,3.5,12,0,0.020023447115559197
slurry--5.0--ji2019-bd0002--100.0--nan--0.0--nan--0.0--nan--0.0--nan--0.0--aqueous carbonation--batch--0.3--initial pressure--2.0--constant temperature--60.0--100.0--0.0--0.0--0.0--nan--nan--450.0--manometric analysis,,5,0,0,0,batch,initial pressure,2,constant temperature,60,100,0,0,0,450,0.3125,manometric analysis,,,,17.7,2.3,0.6,27.9,5.9,8.9,2.8,0.2,9.4,42.3,10.020709926658059,21.5,78.5,0.6,2.8,0,0,0,0,0,0,3.4,0,0,0,0,0,0,44,0,0,0,8.9,0,0,0,3.3,3.5,12,0,0.021743992
slurry--5.0--ji2019-bd0002--100.0--nan--0.0--nan--0.0--nan--0.0--nan--0.0--aqueous carbonation--batch--0.3--initial pressure--2.0--constant temperature--60.0--100.0--0.0--0.0--0.0--nan--nan--450.0--manometric analysis,,5,0,0,0,batch,initial pressure,2,constant temperature,60,100,0,0,0,450,0.375,manometric analysis,,,,17.7,2.3,0.6,27.9,5.9,8.9,2.8,0.2,9.4,42.3,10.020709926658059,21.5,78.5,0.6,2.8,0,0,0,0,0,0,3.4,0,0,0,0,0,0,44,0,0,0,8.9,0,0,0,3.3,3.5,12,0,0.022544163480755747
slurry--5.0--ji2019-bd0002--100.0--nan--0.0--nan--0.0--nan--0.0--nan--0.0--aqueous carbonation--batch--0.3--initial pressure--2.0--constant temperature--60.0--100.0--0.0--0.0--0.0--nan--nan--450.0--manometric analysis,,5,0,0,0,batch,initial pressure,2,constant temperature,60,100,0,0,0,450,0.4375,manometric analysis,,,,17.7,2.3,0.6,27.9,5.9,8.9,2.8,0.2,9.4,42.3,10.020709926658059,21.5,78.5,0.6,2.8,0,0,0,0,0,0,3.4,0,0,0,0,0,0,44,0,0,0,8.9,0,0,0,3.3,3.5,12,0,0.023259767
slurry--5.0--ji2019-bd0002--100.0--nan--0.0--nan--0.0--nan--0.0--nan--0.0--aqueous carbonation--batch--0.3--initial pressure--2.0--constant temperature--60.0--100.0--0.0--0.0--0.0--nan--nan--450.0--manometric analysis,,5,0,0,0,batch,initial pressure,2,constant temperature,60,100,0,0,0,450,0.5,manometric analysis,,,,17.7,2.3,0.6,27.9,5.9,8.9,2.8,0.2,9.4,42.3,10.020709926658059,21.5,78.5,0.6,2.8,0,0,0,0,0,0,3.4,0,0,0,0,0,0,44,0,0,0,8.9,0,0,0,3.3,3.5,12,0,0.024092813030566824
slurry--5.0--ji2019-bd0002--100.0--nan--0.0--nan--0.0--nan--0.0--nan--0.0--aqueous carbonation--batch--0.3--initial pressure--2.0--constant temperature--60.0--100.0--0.0--0.0--0.0--nan--nan--450.0--manometric analysis,,5,0,0,0,batch,initial pressure,2,constant temperature,60,100,0,0,0,450,0.5625,manometric analysis,,,,17.7,2.3,0.6,27.9,5.9,8.9,2.8,0.2,9.4,42.3,10.020709926658059,21.5,78.5,0.6,2.8,0,0,0,0,0,0,3.4,0,0,0,0,0,0,44,0,0,0,8.9,0,0,0,3.3,3.5,12,0,0.024735539
slurry--5.0--ji2019-bd0002--100.0--nan--0.0--nan--0.0--nan--0.0--nan--0.0--aqueous carbonation--batch--0.3--initial pressure--2.0--constant temperature--60.0--100.0--0.0--0.0--0.0--nan--nan--450.0--manometric analysis,,5,0,0,0,batch,initial pressure,2,constant temperature,60,100,0,0,0,450,0.625,manometric analysis,,,,17.7,2.3,0.6,27.9,5.9,8.9,2.8,0.2,9.4,42.3,10.020709926658059,21.5,78.5,0.6,2.8,0,0,0,0,0,0,3.4,0,0,0,0,0,0,44,0,0,0,8.9,0,0,0,3.3,3.5,12,0,0.025708835072857785
slurry--5.0--ji2019-bd0002--100.0--nan--0.0--nan--0.0--nan--0.0--nan--0.0--aqueous carbonation--batch--0.3--initial pressure--2.0--constant temperature--60.0--100.0--0.0--0.0--0.0--nan--nan--450.0--manometric analysis,,5,0,0,0,batch,initial pressure,2,constant temperature,60,100,0,0,0,450,0.6875,manometric analysis,,,,17.7,2.3,0.6,27.9,5.9,8.9,2.8,0.2,9.4,42.3,10.020709926658059,21.5,78.5,0.6,2.8,0,0,0,0,0,0,3.4,0,0,0,0,0,0,44,0,0,0,8.9,0,0,0,3.3,3.5,12,0,0.026284726
slurry--5.0--ji2019-bd0002--100.0--nan--0.0--nan--0.0--nan--0.0--nan--0.0--aqueous carbonation--batch--0.3--initial pressure--2.0--constant temperature--60.0--100.0--0.0--0.0--0.0--nan--nan--450.0--manometric analysis,,5,0,0,0,batch,initial pressure,2,constant temperature,60,100,0,0,0,450,0.75,manometric analysis,,,,17.7,2.3,0.6,27.9,5.9,8.9,2.8,0.2,9.4,42.3,10.020709926658059,21.5,78.5,0.6,2.8,0,0,0,0,0,0,3.4,0,0,0,0,0,0,44,0,0,0,8.9,0,0,0,3.3,3.5,12,0,0.026520477181635763
slurry--5.0--ji2019-bd0002--100.0--nan--0.0--nan--0.0--nan--0.0--nan--0.0--aqueous carbonation--batch--0.3--initial pressure--2.0--constant temperature--60.0--100.0--0.0--0.0--0.0--nan--nan--450.0--manometric analysis,,5,0,0,0,batch,initial pressure,2,constant temperature,60,100,0,0,0,450,0.8125,manometric analysis,,,,17.7,2.3,0.6,27.9,5.9,8.9,2.8,0.2,9.4,42.3,10.020709926658059,21.5,78.5,0.6,2.8,0,0,0,0,0,0,3.4,0,0,0,0,0,0,44,0,0,0,8.9,0,0,0,3.3,3.5,12,0,0.027134207
slurry--5.0--ji2019-bd0002--100.0--nan--0.0--nan--0.0--nan--0.0--nan--0.0--aqueous carbonation--batch--0.3--initial pressure--2.0--constant temperature--60.0--100.0--0.0--0.0--0.0--nan--nan--450.0--manometric analysis,,5,0,0,0,batch,initial pressure,2,constant temperature,60,100,0,0,0,450,0.875,manometric analysis,,,,17.7,2.3,0.6,27.9,5.9,8.9,2.8,0.2,9.4,42.3,10.020709926658059,21.5,78.5,0.6,2.8,0,0,0,0,0,0,3.4,0,0,0,0,0,0,44,0,0,0,8.9,0,0,0,3.3,3.5,12,0,0.027464059
slurry--5.0--ji2019-bd0002--100.0--nan--0.0--nan--0.0--nan--0.0--nan--0.0--aqueous carbonation--batch--0.3--initial pressure--2.0--constant temperature--60.0--100.0--0.0--0.0--0.0--nan--nan--450.0--manometric analysis,,5,0,0,0,batch,initial pressure,2,constant temperature,60,100,0,0,0,450,0.9375,manometric analysis,,,,17.7,2.3,0.6,27.9,5.9,8.9,2.8,0.2,9.4,42.3,10.020709926658059,21.5,78.5,0.6,2.8,0,0,0,0,0,0,3.4,0,0,0,0,0,0,44,0,0,0,8.9,0,0,0,3.3,3.5,12,0,0.027496692
slurry--5.0--ji2019-bd0002--100.0--nan--0.0--nan--0.0--nan--0.0--nan--0.0--aqueous carbonation--batch--0.3--initial pressure--2.0--constant temperature--60.0--100.0--0.0--0.0--0.0--nan--nan--450.0--manometric analysis,,5,0,0,0,batch,initial pressure,2,constant temperature,60,100,0,0,0,450,1,manometric analysis,,,,17.7,2.3,0.6,27.9,5.9,8.9,2.8,0.2,9.4,42.3,10.020709926658059,21.5,78.5,0.6,2.8,0,0,0,0,0,0,3.4,0,0,0,0,0,0,44,0,0,0,8.9,0,0,0,3.3,3.5,12,0,0.028419054906734388
slurry--5.0--ji2019-bd0002--100.0--nan--0.0--nan--0.0--nan--0.0--nan--0.0--aqueous carbonation--batch--0.3--initial pressure--2.0--constant temperature--60.0--100.0--0.0--0.0--0.0--nan--nan--450.0--manometric analysis,,5,0,0,0,batch,initial pressure,2,constant temperature,60,100,0,0,0,450,1.0625,manometric analysis,,,,17.7,2.3,0.6,27.9,5.9,8.9,2.8,0.2,9.4,42.3,10.020709926658059,21.5,78.5,0.6,2.8,0,0,0,0,0,0,3.4,0,0,0,0,0,0,44,0,0,0,8.9,0,0,0,3.3,3.5,12,0,0.027896158296198247
slurry--5.0--ji2019-bd0002--100.0--nan--0.0--nan--0.0--nan--0.0--nan--0.0--aqueous carbonation--batch--0.3--initial pressure--2.0--constant temperature--60.0--100.0--0.0--0.0--0.0--nan--nan--450.0--manometric analysis,,5,0,0,0,batch,initial pressure,2,constant temperature,60,100,0,0,0,450,1.125,manometric analysis,,,,17.7,2.3,0.6,27.9,5.9,8.9,2.8,0.2,9.4,42.3,10.020709926658059,21.5,78.5,0.6,2.8,0,0,0,0,0,0,3.4,0,0,0,0,0,0,44,0,0,0,8.9,0,0,0,3.3,3.5,12,0,0.029322537
slurry--5.0--ji2019-bd0002--100.0--nan--0.0--nan--0.0--nan--0.0--nan--0.0--aqueous carbonation--batch--0.3--initial pressure--2.0--constant temperature--60.0--100.0--0.0--0.0--0.0--nan--nan--450.0--manometric analysis,,5,0,0,0,batch,initial pressure,2,constant temperature,60,100,0,0,0,450,1.1875,manometric analysis,,,,17.7,2.3,0.6,27.9,5.9,8.9,2.8,0.2,9.4,42.3,10.020709926658059,21.5,78.5,0.6,2.8,0,0,0,0,0,0,3.4,0,0,0,0,0,0,44,0,0,0,8.9,0,0,0,3.3,3.5,12,0,0.028700469679813115
slurry--5.0--ji2019-bd0002--100.0--nan--0.0--nan--0.0--nan--0.0--nan--0.0--aqueous carbonation--batch--0.3--initial pressure--2.0--constant temperature--60.0--100.0--0.0--0.0--0.0--nan--nan--450.0--manometric analysis,,5,0,0,0,batch,initial pressure,2,constant temperature,60,100,0,0,0,450,1.25,manometric analysis,,,,17.7,2.3,0.6,27.9,5.9,8.9,2.8,0.2,9.4,42.3,10.020709926658059,21.5,78.5,0.6,2.8,0,0,0,0,0,0,3.4,0,0,0,0,0,0,44,0,0,0,8.9,0,0,0,3.3,3.5,12,0,0.029694063168539227
slurry--5.0--ji2019-bd0002--100.0--nan--0.0--nan--0.0--nan--0.0--nan--0.0--aqueous carbonation--batch--0.3--initial pressure--2.0--constant temperature--60.0--100.0--0.0--0.0--0.0--nan--nan--450.0--manometric analysis,,5,0,0,0,batch,initial pressure,2,constant temperature,60,100,0,0,0,450,1.3125,manometric analysis,,,,17.7,2.3,0.6,27.9,5.9,8.9,2.8,0.2,9.4,42.3,10.020709926658059,21.5,78.5,0.6,2.8,0,0,0,0,0,0,3.4,0,0,0,0,0,0,44,0,0,0,8.9,0,0,0,3.3,3.5,12,0,0.029518091
slurry--5.0--ji2019-bd0002--100.0--nan--0.0--nan--0.0--nan--0.0--nan--0.0--aqueous carbonation--batch--0.3--initial pressure--2.0--constant temperature--60.0--100.0--0.0--0.0--0.0--nan--nan--450.0--manometric analysis,,5,0,0,0,batch,initial pressure,2,constant temperature,60,100,0,0,0,450,1.375,manometric analysis,,,,17.7,2.3,0.6,27.9,5.9,8.9,2.8,0.2,9.4,42.3,10.020709926658059,21.5,78.5,0.6,2.8,0,0,0,0,0,0,3.4,0,0,0,0,0,0,44,0,0,0,8.9,0,0,0,3.3,3.5,12,0,0.030465422214654824
slurry--5.0--ji2019-bd0002--100.0--nan--0.0--nan--0.0--nan--0.0--nan--0.0--aqueous carbonation--batch--0.3--initial pressure--2.0--constant temperature--60.0--100.0--0.0--0.0--0.0--nan--nan--450.0--manometric analysis,,5,0,0,0,batch,initial pressure,2,constant temperature,60,100,0,0,0,450,1.4375,manometric analysis,,,,17.7,2.3,0.6,27.9,5.9,8.9,2.8,0.2,9.4,42.3,10.020709926658059,21.5,78.5,0.6,2.8,0,0,0,0,0,0,3.4,0,0,0,0,0,0,44,0,0,0,8.9,0,0,0,3.3,3.5,12,0,0.030505284567026367
slurry--5.0--ji2019-bd0002--100.0--nan--0.0--nan--0.0--nan--0.0--nan--0.0--aqueous carbonation--batch--0.3--initial pressure--2.0--constant temperature--60.0--100.0--0.0--0.0--0.0--nan--nan--450.0--manometric analysis,,5,0,0,0,batch,initial pressure,2,constant temperature,60,100,0,0,0,450,1.5,manometric analysis,,,,17.7,2.3,0.6,27.9,5.9,8.9,2.8,0.2,9.4,42.3,10.020709926658059,21.5,78.5,0.6,2.8,0,0,0,0,0,0,3.4,0,0,0,0,0,0,44,0,0,0,8.9,0,0,0,3.3,3.5,12,0,0.030079395
slurry--5.0--ji2019-bd0002--100.0--nan--0.0--nan--0.0--nan--0.0--nan--0.0--aqueous carbonation--batch--0.3--initial pressure--2.0--constant temperature--60.0--100.0--0.0--0.0--0.0--nan--nan--450.0--manometric analysis,,5,0,0,0,batch,initial pressure,2,constant temperature,60,100,0,0,0,450,1.5625,manometric analysis,,,,17.7,2.3,0.6,27.9,5.9,8.9,2.8,0.2,9.4,42.3,10.020709926658059,21.5,78.5,0.6,2.8,0,0,0,0,0,0,3.4,0,0,0,0,0,0,44,0,0,0,8.9,0,0,0,3.3,3.5,12,0,0.031298909430416244
slurry--5.0--ji2019-bd0002--100.0--nan--0.0--nan--0.0--nan--0.0--nan--0.0--aqueous carbonation--batch--0.3--initial pressure--2.0--constant temperature--60.0--100.0--0.0--0.0--0.0--nan--nan--450.0--manometric analysis,,5,0,0,0,batch,initial pressure,2,constant temperature,60,100,0,0,0,450,1.625,manometric analysis,,,,17.7,2.3,0.6,27.9,5.9,8.9,2.8,0.2,9.4,42.3,10.020709926658059,21.5,78.5,0.6,2.8,0,0,0,0,0,0,3.4,0,0,0,0,0,0,44,0,0,0,8.9,0,0,0,3.3,3.5,12,0,0.031107676
slurry--5.0--ji2019-bd0002--100.0--nan--0.0--nan--0.0--nan--0.0--nan--0.0--aqueous carbonation--batch--0.3--initial pressure--2.0--constant temperature--60.0--100.0--0.0--0.0--0.0--nan--nan--450.0--manometric analysis,,5,0,0,0,batch,initial pressure,2,constant temperature,60,100,0,0,0,450,1.6875,manometric analysis,,,,17.7,2.3,0.6,27.9,5.9,8.9,2.8,0.2,9.4,42.3,10.020709926658059,21.5,78.5,0.6,2.8,0,0,0,0,0,0,3.4,0,0,0,0,0,0,44,0,0,0,8.9,0,0,0,3.3,3.5,12,0,0.032066672
slurry--5.0--ji2019-bd0002--100.0--nan--0.0--nan--0.0--nan--0.0--nan--0.0--aqueous carbonation--batch--0.3--initial pressure--2.0--constant temperature--60.0--100.0--0.0--0.0--0.0--nan--nan--450.0--manometric analysis,,5,0,0,0,batch,initial pressure,2,constant temperature,60,100,0,0,0,450,1.75,manometric analysis,,,,17.7,2.3,0.6,27.9,5.9,8.9,2.8,0.2,9.4,42.3,10.020709926658059,21.5,78.5,0.6,2.8,0,0,0,0,0,0,3.4,0,0,0,0,0,0,44,0,0,0,8.9,0,0,0,3.3,3.5,12,0,0.031909824
slurry--5.0--ji2019-bd0002--100.0--nan--0.0--nan--0.0--nan--0.0--nan--0.0--aqueous carbonation--batch--0.3--initial pressure--2.0--constant temperature--60.0--100.0--0.0--0.0--0.0--nan--nan--450.0--manometric analysis,,5,0,0,0,batch,initial pressure,2,constant temperature,60,100,0,0,0,450,1.8125,manometric analysis,,,,17.7,2.3,0.6,27.9,5.9,8.9,2.8,0.2,9.4,42.3,10.020709926658059,21.5,78.5,0.6,2.8,0,0,0,0,0,0,3.4,0,0,0,0,0,0,44,0,0,0,8.9,0,0,0,3.3,3.5,12,0,0.032353422
slurry--5.0--ji2019-bd0002--100.0--nan--0.0--nan--0.0--nan--0.0--nan--0.0--aqueous carbonation--batch--0.3--initial pressure--2.0--constant temperature--60.0--100.0--0.0--0.0--0.0--nan--nan--450.0--manometric analysis,,5,0,0,0,batch,initial pressure,2,constant temperature,60,100,0,0,0,450,1.875,manometric analysis,,,,17.7,2.3,0.6,27.9,5.9,8.9,2.8,0.2,9.4,42.3,10.020709926658059,21.5,78.5,0.6,2.8,0,0,0,0,0,0,3.4,0,0,0,0,0,0,44,0,0,0,8.9,0,0,0,3.3,3.5,12,0,0.031943700327827756
slurry--5.0--ji2019-bd0002--100.0--nan--0.0--nan--0.0--nan--0.0--nan--0.0--aqueous carbonation--batch--0.3--initial pressure--2.0--constant temperature--60.0--100.0--0.0--0.0--0.0--nan--nan--450.0--manometric analysis,,5,0,0,0,batch,initial pressure,2,constant temperature,60,100,0,0,0,450,1.9375,manometric analysis,,,,17.7,2.3,0.6,27.9,5.9,8.9,2.8,0.2,9.4,42.3,10.020709926658059,21.5,78.5,0.6,2.8,0,0,0,0,0,0,3.4,0,0,0,0,0,0,44,0,0,0,8.9,0,0,0,3.3,3.5,12,0,0.032360645471495274
slurry--5.0--ji2019-bd0002--100.0--nan--0.0--nan--0.0--nan--0.0--nan--0.0--aqueous carbonation--batch--0.3--initial pressure--2.0--constant temperature--60.0--100.0--0.0--0.0--0.0--nan--nan--450.0--manometric analysis,,5,0,0,0,batch,initial pressure,2,constant temperature,60,100,0,0,0,450,2,manometric analysis,,,,17.7,2.3,0.6,27.9,5.9,8.9,2.8,0.2,9.4,42.3,10.020709926658059,21.5,78.5,0.6,2.8,0,0,0,0,0,0,3.4,0,0,0,0,0,0,44,0,0,0,8.9,0,0,0,3.3,3.5,12,0,0.032656962027034636
slurry--5.0--ji2019-bd0002--100.0--nan--0.0--nan--0.0--nan--0.0--nan--0.0--aqueous carbonation--batch--0.3--initial pressure--2.0--constant temperature--80.0--100.0--0.0--0.0--0.0--nan--nan--450.0--manometric analysis,,5,0,0,0,batch,initial pressure,2,constant temperature,80,100,0,0,0,450,0,manometric analysis,,,,17.7,2.3,0.6,27.9,5.9,8.9,2.8,0.2,9.4,42.3,10.020709926658059,21.5,78.5,0.6,2.8,0,0,0,0,0,0,3.4,0,0,0,0,0,0,44,0,0,0,8.9,0,0,0,3.3,3.5,12,0,0
slurry--5.0--ji2019-bd0002--100.0--nan--0.0--nan--0.0--nan--0.0--nan--0.0--aqueous carbonation--batch--0.3--initial pressure--2.0--constant temperature--80.0--100.0--0.0--0.0--0.0--nan--nan--450.0--manometric analysis,,5,0,0,0,batch,initial pressure,2,constant temperature,80,100,0,0,0,450,0.0625,manometric analysis,,,,17.7,2.3,0.6,27.9,5.9,8.9,2.8,0.2,9.4,42.3,10.020709926658059,21.5,78.5,0.6,2.8,0,0,0,0,0,0,3.4,0,0,0,0,0,0,44,0,0,0,8.9,0,0,0,3.3,3.5,12,0,0.017911978269980724
