Repository: kycai/c3gb

# c3gb

**c3gb**, Gradient Boosting models for predicting the CO2 uptake of Coal ashes in Carbon mineralization, were developed in the research article: [AI-guided prediction and control of CO2 mineralization in coal ashes as carbon-efficient supplementary cementitious materials](). They are tree-based ensemble models. 

The models take the physicochemical properties of coal ashes, along with the process parameters related to reactant proportions and carbonation conditions as input features, while the output is CO2 uptake. The models can be used as a objective function to optimize the carbonation process for CO2 mineralization in coal ashes.

Kangyi Cai 2026 @ Missouri S&T

File: data/Xys_gt_augmented.csv (part 80 of 89)
Group id,Class id,Water-Solid ratio,Chemical admixture 1-content,Chemical admixture 2-content,Chemical admixture 3-content,Carbonation reactor operation mode,Carbonation pressure control type,Carbonation pressure,Carbonation temperature control type,Carbonation temperature,Carbonation gas 1-CO2,Carbonation gas 2-H2O vapor,Carbonation gas 3-N2,Carbonation gas flow rate,Carbonation stirring speed ,Carbonation duration,Method-CO2 uptake,Chemical admixture 1_Classification 2,Chemical admixture 2_Classification 2,Chemical admixture 3_Classification 2,"Solid_Dv,50",Solid_Specific surface area,Solid_Na2O,Solid_MgO,Solid_Al2O3,Solid_SiO2,Solid_SO3,Solid_K2O,Solid_CaO,Solid_Fe2O3,Solid_Loss on ignition,Solid_Amorphous+others,Solid_Crystalline,Solid_Albite,Solid_Anhydrite,Solid_Augite,Solid_Bassanite,Solid_Brownmillerite,Solid_Brucite,Solid_Calcite,Solid_Corundum,Solid_Diopside,Solid_Glauberite,Solid_Gypsum,Solid_Hematite,Solid_Hydrotalcite,Solid_Lime,Solid_Maghemite,Solid_Magnesioferrite,Solid_Magnetite,Solid_Microcline,Solid_Mullite,Solid_Periclase,Solid_Polyhalite,Solid_Portlandite,Solid_Pyroaurite,Solid_Quartz,Solid_Spinel,Solid_Srebrodolskite,Solid_Thenardite,Experimental CO2 uptake-U2
slurry--5.0--ji2019-bd0002--100.0--nan--0.0--nan--0.0--nan--0.0--nan--0.0--aqueous carbonation--batch--0.3--initial pressure--2.0--constant temperature--80.0--100.0--0.0--0.0--0.0--nan--nan--450.0--manometric analysis,,5,0,0,0,batch,initial pressure,2,constant temperature,80,100,0,0,0,450,0.125,manometric analysis,,,,17.7,2.3,0.6,27.9,5.9,8.9,2.8,0.2,9.4,42.3,10.020709926658059,21.5,78.5,0.6,2.8,0,0,0,0,0,0,3.4,0,0,0,0,0,0,44,0,0,0,8.9,0,0,0,3.3,3.5,12,0,0.020606973
slurry--5.0--ji2019-bd0002--100.0--nan--0.0--nan--0.0--nan--0.0--nan--0.0--aqueous carbonation--batch--0.3--initial pressure--2.0--constant temperature--80.0--100.0--0.0--0.0--0.0--nan--nan--450.0--manometric analysis,,5,0,0,0,batch,initial pressure,2,constant temperature,80,100,0,0,0,450,0.1875,manometric analysis,,,,17.7,2.3,0.6,27.9,5.9,8.9,2.8,0.2,9.4,42.3,10.020709926658059,21.5,78.5,0.6,2.8,0,0,0,0,0,0,3.4,0,0,0,0,0,0,44,0,0,0,8.9,0,0,0,3.3,3.5,12,0,0.023432531482185756
slurry--5.0--ji2019-bd0002--100.0--nan--0.0--nan--0.0--nan--0.0--nan--0.0--aqueous carbonation--batch--0.3--initial pressure--2.0--constant temperature--80.0--100.0--0.0--0.0--0.0--nan--nan--450.0--manometric analysis,,5,0,0,0,batch,initial pressure,2,constant temperature,80,100,0,0,0,450,0.25,manometric analysis,,,,17.7,2.3,0.6,27.9,5.9,8.9,2.8,0.2,9.4,42.3,10.020709926658059,21.5,78.5,0.6,2.8,0,0,0,0,0,0,3.4,0,0,0,0,0,0,44,0,0,0,8.9,0,0,0,3.3,3.5,12,0,0.023914221
slurry--5.0--ji2019-bd0002--100.0--nan--0.0--nan--0.0--nan--0.0--nan--0.0--aqueous carbonation--batch--0.3--initial pressure--2.0--constant temperature--80.0--100.0--0.0--0.0--0.0--nan--nan--450.0--manometric analysis,,5,0,0,0,batch,initial pressure,2,constant temperature,80,100,0,0,0,450,0.3125,manometric analysis,,,,17.7,2.3,0.6,27.9,5.9,8.9,2.8,0.2,9.4,42.3,10.020709926658059,21.5,78.5,0.6,2.8,0,0,0,0,0,0,3.4,0,0,0,0,0,0,44,0,0,0,8.9,0,0,0,3.3,3.5,12,0,0.025591841030173885
slurry--5.0--ji2019-bd0002--100.0--nan--0.0--nan--0.0--nan--0.0--nan--0.0--aqueous carbonation--batch--0.3--initial pressure--2.0--constant temperature--80.0--100.0--0.0--0.0--0.0--nan--nan--450.0--manometric analysis,,5,0,0,0,batch,initial pressure,2,constant temperature,80,100,0,0,0,450,0.375,manometric analysis,,,,17.7,2.3,0.6,27.9,5.9,8.9,2.8,0.2,9.4,42.3,10.020709926658059,21.5,78.5,0.6,2.8,0,0,0,0,0,0,3.4,0,0,0,0,0,0,44,0,0,0,8.9,0,0,0,3.3,3.5,12,0,0.026795494394458937
slurry--5.0--ji2019-bd0002--100.0--nan--0.0--nan--0.0--nan--0.0--nan--0.0--aqueous carbonation--batch--0.3--initial pressure--2.0--constant temperature--80.0--100.0--0.0--0.0--0.0--nan--nan--450.0--manometric analysis,,5,0,0,0,batch,initial pressure,2,constant temperature,80,100,0,0,0,450,0.4375,manometric analysis,,,,17.7,2.3,0.6,27.9,5.9,8.9,2.8,0.2,9.4,42.3,10.020709926658059,21.5,78.5,0.6,2.8,0,0,0,0,0,0,3.4,0,0,0,0,0,0,44,0,0,0,8.9,0,0,0,3.3,3.5,12,0,0.027590736896772133
slurry--5.0--ji2019-bd0002--100.0--nan--0.0--nan--0.0--nan--0.0--nan--0.0--aqueous carbonation--batch--0.3--initial pressure--2.0--constant temperature--80.0--100.0--0.0--0.0--0.0--nan--nan--450.0--manometric analysis,,5,0,0,0,batch,initial pressure,2,constant temperature,80,100,0,0,0,450,0.5,manometric analysis,,,,17.7,2.3,0.6,27.9,5.9,8.9,2.8,0.2,9.4,42.3,10.020709926658059,21.5,78.5,0.6,2.8,0,0,0,0,0,0,3.4,0,0,0,0,0,0,44,0,0,0,8.9,0,0,0,3.3,3.5,12,0,0.028333178706388833
slurry--5.0--ji2019-bd0002--100.0--nan--0.0--nan--0.0--nan--0.0--nan--0.0--aqueous carbonation--batch--0.3--initial pressure--2.0--constant temperature--80.0--100.0--0.0--0.0--0.0--nan--nan--450.0--manometric analysis,,5,0,0,0,batch,initial pressure,2,constant temperature,80,100,0,0,0,450,0.5625,manometric analysis,,,,17.7,2.3,0.6,27.9,5.9,8.9,2.8,0.2,9.4,42.3,10.020709926658059,21.5,78.5,0.6,2.8,0,0,0,0,0,0,3.4,0,0,0,0,0,0,44,0,0,0,8.9,0,0,0,3.3,3.5,12,0,0.029977314
slurry--5.0--ji2019-bd0002--100.0--nan--0.0--nan--0.0--nan--0.0--nan--0.0--aqueous carbonation--batch--0.3--initial pressure--2.0--constant temperature--80.0--100.0--0.0--0.0--0.0--nan--nan--450.0--manometric analysis,,5,0,0,0,batch,initial pressure,2,constant temperature,80,100,0,0,0,450,0.625,manometric analysis,,,,17.7,2.3,0.6,27.9,5.9,8.9,2.8,0.2,9.4,42.3,10.020709926658059,21.5,78.5,0.6,2.8,0,0,0,0,0,0,3.4,0,0,0,0,0,0,44,0,0,0,8.9,0,0,0,3.3,3.5,12,0,0.030392095
slurry--5.0--ji2019-bd0002--100.0--nan--0.0--nan--0.0--nan--0.0--nan--0.0--aqueous carbonation--batch--0.3--initial pressure--2.0--constant temperature--80.0--100.0--0.0--0.0--0.0--nan--nan--450.0--manometric analysis,,5,0,0,0,batch,initial pressure,2,constant temperature,80,100,0,0,0,450,0.6875,manometric analysis,,,,17.7,2.3,0.6,27.9,5.9,8.9,2.8,0.2,9.4,42.3,10.020709926658059,21.5,78.5,0.6,2.8,0,0,0,0,0,0,3.4,0,0,0,0,0,0,44,0,0,0,8.9,0,0,0,3.3,3.5,12,0,0.03130419
slurry--5.0--ji2019-bd0002--100.0--nan--0.0--nan--0.0--nan--0.0--nan--0.0--aqueous carbonation--batch--0.3--initial pressure--2.0--constant temperature--80.0--100.0--0.0--0.0--0.0--nan--nan--450.0--manometric analysis,,5,0,0,0,batch,initial pressure,2,constant temperature,80,100,0,0,0,450,0.75,manometric analysis,,,,17.7,2.3,0.6,27.9,5.9,8.9,2.8,0.2,9.4,42.3,10.020709926658059,21.5,78.5,0.6,2.8,0,0,0,0,0,0,3.4,0,0,0,0,0,0,44,0,0,0,8.9,0,0,0,3.3,3.5,12,0,0.032041941
slurry--5.0--ji2019-bd0002--100.0--nan--0.0--nan--0.0--nan--0.0--nan--0.0--aqueous carbonation--batch--0.3--initial pressure--2.0--constant temperature--80.0--100.0--0.0--0.0--0.0--nan--nan--450.0--manometric analysis,,5,0,0,0,batch,initial pressure,2,constant temperature,80,100,0,0,0,450,0.8125,manometric analysis,,,,17.7,2.3,0.6,27.9,5.9,8.9,2.8,0.2,9.4,42.3,10.020709926658059,21.5,78.5,0.6,2.8,0,0,0,0,0,0,3.4,0,0,0,0,0,0,44,0,0,0,8.9,0,0,0,3.3,3.5,12,0,0.03238526
slurry--5.0--ji2019-bd0002--100.0--nan--0.0--nan--0.0--nan--0.0--nan--0.0--aqueous carbonation--batch--0.3--initial pressure--2.0--constant temperature--80.0--100.0--0.0--0.0--0.0--nan--nan--450.0--manometric analysis,,5,0,0,0,batch,initial pressure,2,constant temperature,80,100,0,0,0,450,0.875,manometric analysis,,,,17.7,2.3,0.6,27.9,5.9,8.9,2.8,0.2,9.4,42.3,10.020709926658059,21.5,78.5,0.6,2.8,0,0,0,0,0,0,3.4,0,0,0,0,0,0,44,0,0,0,8.9,0,0,0,3.3,3.5,12,0,0.033085950963994366
slurry--5.0--ji2019-bd0002--100.0--nan--0.0--nan--0.0--nan--0.0--nan--0.0--aqueous carbonation--batch--0.3--initial pressure--2.0--constant temperature--80.0--100.0--0.0--0.0--0.0--nan--nan--450.0--manometric analysis,,5,0,0,0,batch,initial pressure,2,constant temperature,80,100,0,0,0,450,0.9375,manometric analysis,,,,17.7,2.3,0.6,27.9,5.9,8.9,2.8,0.2,9.4,42.3,10.020709926658059,21.5,78.5,0.6,2.8,0,0,0,0,0,0,3.4,0,0,0,0,0,0,44,0,0,0,8.9,0,0,0,3.3,3.5,12,0,0.033201424
slurry--5.0--ji2019-bd0002--100.0--nan--0.0--nan--0.0--nan--0.0--nan--0.0--aqueous carbonation--batch--0.3--initial pressure--2.0--constant temperature--80.0--100.0--0.0--0.0--0.0--nan--nan--450.0--manometric analysis,,5,0,0,0,batch,initial pressure,2,constant temperature,80,100,0,0,0,450,1,manometric analysis,,,,17.7,2.3,0.6,27.9,5.9,8.9,2.8,0.2,9.4,42.3,10.020709926658059,21.5,78.5,0.6,2.8,0,0,0,0,0,0,3.4,0,0,0,0,0,0,44,0,0,0,8.9,0,0,0,3.3,3.5,12,0,0.033081098
slurry--5.0--ji2019-bd0002--100.0--nan--0.0--nan--0.0--nan--0.0--nan--0.0--aqueous carbonation--batch--0.3--initial pressure--2.0--constant temperature--80.0--100.0--0.0--0.0--0.0--nan--nan--450.0--manometric analysis,,5,0,0,0,batch,initial pressure,2,constant temperature,80,100,0,0,0,450,1.0625,manometric analysis,,,,17.7,2.3,0.6,27.9,5.9,8.9,2.8,0.2,9.4,42.3,10.020709926658059,21.5,78.5,0.6,2.8,0,0,0,0,0,0,3.4,0,0,0,0,0,0,44,0,0,0,8.9,0,0,0,3.3,3.5,12,0,0.034641055
slurry--5.0--ji2019-bd0002--100.0--nan--0.0--nan--0.0--nan--0.0--nan--0.0--aqueous carbonation--batch--0.3--initial pressure--2.0--constant temperature--80.0--100.0--0.0--0.0--0.0--nan--nan--450.0--manometric analysis,,5,0,0,0,batch,initial pressure,2,constant temperature,80,100,0,0,0,450,1.125,manometric analysis,,,,17.7,2.3,0.6,27.9,5.9,8.9,2.8,0.2,9.4,42.3,10.020709926658059,21.5,78.5,0.6,2.8,0,0,0,0,0,0,3.4,0,0,0,0,0,0,44,0,0,0,8.9,0,0,0,3.3,3.5,12,0,0.034191552
slurry--5.0--ji2019-bd0002--100.0--nan--0.0--nan--0.0--nan--0.0--nan--0.0--aqueous carbonation--batch--0.3--initial pressure--2.0--constant temperature--80.0--100.0--0.0--0.0--0.0--nan--nan--450.0--manometric analysis,,5,0,0,0,batch,initial pressure,2,constant temperature,80,100,0,0,0,450,1.1875,manometric analysis,,,,17.7,2.3,0.6,27.9,5.9,8.9,2.8,0.2,9.4,42.3,10.020709926658059,21.5,78.5,0.6,2.8,0,0,0,0,0,0,3.4,0,0,0,0,0,0,44,0,0,0,8.9,0,0,0,3.3,3.5,12,0,0.034382874
slurry--5.0--ji2019-bd0002--100.0--nan--0.0--nan--0.0--nan--0.0--nan--0.0--aqueous carbonation--batch--0.3--initial pressure--2.0--constant temperature--80.0--100.0--0.0--0.0--0.0--nan--nan--450.0--manometric analysis,,5,0,0,0,batch,initial pressure,2,constant temperature,80,100,0,0,0,450,1.25,manometric analysis,,,,17.7,2.3,0.6,27.9,5.9,8.9,2.8,0.2,9.4,42.3,10.020709926658059,21.5,78.5,0.6,2.8,0,0,0,0,0,0,3.4,0,0,0,0,0,0,44,0,0,0,8.9,0,0,0,3.3,3.5,12,0,0.035135563
slurry--5.0--ji2019-bd0002--100.0--nan--0.0--nan--0.0--nan--0.0--nan--0.0--aqueous carbonation--batch--0.3--initial pressure--2.0--constant temperature--80.0--100.0--0.0--0.0--0.0--nan--nan--450.0--manometric analysis,,5,0,0,0,batch,initial pressure,2,constant temperature,80,100,0,0,0,450,1.3125,manometric analysis,,,,17.7,2.3,0.6,27.9,5.9,8.9,2.8,0.2,9.4,42.3,10.020709926658059,21.5,78.5,0.6,2.8,0,0,0,0,0,0,3.4,0,0,0,0,0,0,44,0,0,0,8.9,0,0,0,3.3,3.5,12,0,0.035082975
slurry--5.0--ji2019-bd0002--100.0--nan--0.0--nan--0.0--nan--0.0--nan--0.0--aqueous carbonation--batch--0.3--initial pressure--2.0--constant temperature--80.0--100.0--0.0--0.0--0.0--nan--nan--450.0--manometric analysis,,5,0,0,0,batch,initial pressure,2,constant temperature,80,100,0,0,0,450,1.375,manometric analysis,,,,17.7,2.3,0.6,27.9,5.9,8.9,2.8,0.2,9.4,42.3,10.020709926658059,21.5,78.5,0.6,2.8,0,0,0,0,0,0,3.4,0,0,0,0,0,0,44,0,0,0,8.9,0,0,0,3.3,3.5,12,0,0.035670242694814155
slurry--5.0--ji2019-bd0002--100.0--nan--0.0--nan--0.0--nan--0.0--nan--0.0--aqueous carbonation--batch--0.3--initial pressure--2.0--constant temperature--80.0--100.0--0.0--0.0--0.0--nan--nan--450.0--manometric analysis,,5,0,0,0,batch,initial pressure,2,constant temperature,80,100,0,0,0,450,1.4375,manometric analysis,,,,17.7,2.3,0.6,27.9,5.9,8.9,2.8,0.2,9.4,42.3,10.020709926658059,21.5,78.5,0.6,2.8,0,0,0,0,0,0,3.4,0,0,0,0,0,0,44,0,0,0,8.9,0,0,0,3.3,3.5,12,0,0.036392685753708874
slurry--5.0--ji2019-bd0002--100.0--nan--0.0--nan--0.0--nan--0.0--nan--0.0--aqueous carbonation--batch--0.3--initial pressure--2.0--constant temperature--80.0--100.0--0.0--0.0--0.0--nan--nan--450.0--manometric analysis,,5,0,0,0,batch,initial pressure,2,constant temperature,80,100,0,0,0,450,1.5,manometric analysis,,,,17.7,2.3,0.6,27.9,5.9,8.9,2.8,0.2,9.4,42.3,10.020709926658059,21.5,78.5,0.6,2.8,0,0,0,0,0,0,3.4,0,0,0,0,0,0,44,0,0,0,8.9,0,0,0,3.3,3.5,12,0,0.036694374
slurry--5.0--ji2019-bd0002--100.0--nan--0.0--nan--0.0--nan--0.0--nan--0.0--aqueous carbonation--batch--0.3--initial pressure--2.0--constant temperature--80.0--100.0--0.0--0.0--0.0--nan--nan--450.0--manometric analysis,,5,0,0,0,batch,initial pressure,2,constant temperature,80,100,0,0,0,450,1.5625,manometric analysis,,,,17.7,2.3,0.6,27.9,5.9,8.9,2.8,0.2,9.4,42.3,10.020709926658059,21.5,78.5,0.6,2.8,0,0,0,0,0,0,3.4,0,0,0,0,0,0,44,0,0,0,8.9,0,0,0,3.3,3.5,12,0,0.03629394
slurry--5.0--ji2019-bd0002--100.0--nan--0.0--nan--0.0--nan--0.0--nan--0.0--aqueous carbonation--batch--0.3--initial pressure--2.0--constant temperature--80.0--100.0--0.0--0.0--0.0--nan--nan--450.0--manometric analysis,,5,0,0,0,batch,initial pressure,2,constant temperature,80,100,0,0,0,450,1.625,manometric analysis,,,,17.7,2.3,0.6,27.9,5.9,8.9,2.8,0.2,9.4,42.3,10.020709926658059,21.5,78.5,0.6,2.8,0,0,0,0,0,0,3.4,0,0,0,0,0,0,44,0,0,0,8.9,0,0,0,3.3,3.5,12,0,0.036792857
slurry--5.0--ji2019-bd0002--100.0--nan--0.0--nan--0.0--nan--0.0--nan--0.0--aqueous carbonation--batch--0.3--initial pressure--2.0--constant temperature--80.0--100.0--0.0--0.0--0.0--nan--nan--450.0--manometric analysis,,5,0,0,0,batch,initial pressure,2,constant temperature,80,100,0,0,0,450,1.6875,manometric analysis,,,,17.7,2.3,0.6,27.9,5.9,8.9,2.8,0.2,9.4,42.3,10.020709926658059,21.5,78.5,0.6,2.8,0,0,0,0,0,0,3.4,0,0,0,0,0,0,44,0,0,0,8.9,0,0,0,3.3,3.5,12,0,0.037929777
slurry--5.0--ji2019-bd0002--100.0--nan--0.0--nan--0.0--nan--0.0--nan--0.0--aqueous carbonation--batch--0.3--initial pressure--2.0--constant temperature--80.0--100.0--0.0--0.0--0.0--nan--nan--450.0--manometric analysis,,5,0,0,0,batch,initial pressure,2,constant temperature,80,100,0,0,0,450,1.75,manometric analysis,,,,17.7,2.3,0.6,27.9,5.9,8.9,2.8,0.2,9.4,42.3,10.020709926658059,21.5,78.5,0.6,2.8,0,0,0,0,0,0,3.4,0,0,0,0,0,0,44,0,0,0,8.9,0,0,0,3.3,3.5,12,0,0.037862639
slurry--5.0--ji2019-bd0002--100.0--nan--0.0--nan--0.0--nan--0.0--nan--0.0--aqueous carbonation--batch--0.3--initial pressure--2.0--constant temperature--80.0--100.0--0.0--0.0--0.0--nan--nan--450.0--manometric analysis,,5,0,0,0,batch,initial pressure,2,constant temperature,80,100,0,0,0,450,1.8125,manometric analysis,,,,17.7,2.3,0.6,27.9,5.9,8.9,2.8,0.2,9.4,42.3,10.020709926658059,21.5,78.5,0.6,2.8,0,0,0,0,0,0,3.4,0,0,0,0,0,0,44,0,0,0,8.9,0,0,0,3.3,3.5,12,0,0.039005776
slurry--5.0--ji2019-bd0002--100.0--nan--0.0--nan--0.0--nan--0.0--nan--0.0--aqueous carbonation--batch--0.3--initial pressure--2.0--constant temperature--80.0--100.0--0.0--0.0--0.0--nan--nan--450.0--manometric analysis,,5,0,0,0,batch,initial pressure,2,constant temperature,80,100,0,0,0,450,1.875,manometric analysis,,,,17.7,2.3,0.6,27.9,5.9,8.9,2.8,0.2,9.4,42.3,10.020709926658059,21.5,78.5,0.6,2.8,0,0,0,0,0,0,3.4,0,0,0,0,0,0,44,0,0,0,8.9,0,0,0,3.3,3.5,12,0,0.038739242918453265
slurry--5.0--ji2019-bd0002--100.0--nan--0.0--nan--0.0--nan--0.0--nan--0.0--aqueous carbonation--batch--0.3--initial pressure--2.0--constant temperature--80.0--100.0--0.0--0.0--0.0--nan--nan--450.0--manometric analysis,,5,0,0,0,batch,initial pressure,2,constant temperature,80,100,0,0,0,450,1.9375,manometric analysis,,,,17.7,2.3,0.6,27.9,5.9,8.9,2.8,0.2,9.4,42.3,10.020709926658059,21.5,78.5,0.6,2.8,0,0,0,0,0,0,3.4,0,0,0,0,0,0,44,0,0,0,8.9,0,0,0,3.3,3.5,12,0,0.03895186
slurry--5.0--ji2019-bd0002--100.0--nan--0.0--nan--0.0--nan--0.0--nan--0.0--aqueous carbonation--batch--0.3--initial pressure--2.0--constant temperature--80.0--100.0--0.0--0.0--0.0--nan--nan--450.0--manometric analysis,,5,0,0,0,batch,initial pressure,2,constant temperature,80,100,0,0,0,450,2,manometric analysis,,,,17.7,2.3,0.6,27.9,5.9,8.9,2.8,0.2,9.4,42.3,10.020709926658059,21.5,78.5,0.6,2.8,0,0,0,0,0,0,3.4,0,0,0,0,0,0,44,0,0,0,8.9,0,0,0,3.3,3.5,12,0,0.037714411
slurry--5.0--ji2019-bd0003--100.0--nan--0.0--nan--0.0--nan--0.0--nan--0.0--aqueous carbonation--batch--0.3--initial pressure--2.0--constant temperature--140.0--100.0--0.0--0.0--0.0--nan--nan--450.0--manometric analysis,,5,0,0,0,batch,initial pressure,2,constant temperature,140,100,0,0,0,450,2,manometric analysis,,,,20.7,6.8,5,7.1,16.2,42.8,9.4,0.3,3.6,9.5,10.80125567607246,20.900000000000006,79.1,1.7,0,0,2.1,0,0,0,0,0,7.9,0,2.4,0,0,12,0,0,1.9,0,0,0.6,0,0,38,9.5,0,3,0.013473054
slurry--5.0--ji2019-bd0003--100.0--nan--0.0--nan--0.0--nan--0.0--nan--0.0--aqueous carbonation--batch--0.3--initial pressure--2.0--constant temperature--40.0--100.0--0.0--0.0--0.0--nan--nan--450.0--manometric analysis,,5,0,0,0,batch,initial pressure,2,constant temperature,40,100,0,0,0,450,2,manometric analysis,,,,20.7,6.8,5,7.1,16.2,42.8,9.4,0.3,3.6,9.5,10.80125567607246,20.900000000000006,79.1,1.7,0,0,2.1,0,0,0,0,0,7.9,0,2.4,0,0,12,0,0,1.9,0,0,0.6,0,0,38,9.5,0,3,0.005389222
slurry--5.0--ji2019-bd0004--100.0--nan--0.0--nan--0.0--nan--0.0--nan--0.0--aqueous carbonation--batch--0.3--initial pressure--2.0--constant temperature--140.0--100.0--0.0--0.0--0.0--nan--nan--450.0--manometric analysis,,5,0,0,0,batch,initial pressure,2,constant temperature,140,100,0,0,0,450,2,manometric analysis,,,,5.9,3.8,0.10625592730016202,0.531279637,34.851944154453136,43.458674265766255,0.21251185460032404,0.637535564,14.238294258221709,3.7189574555056697,5.400013670162503,57.8,42.2,0,0,0,0,0,0,0,3.7,0,0,0,0,0,0,0,0,0.9,0,35,0,0,0,0,2.6,0,0,0,0.027125749
slurry--5.0--ji2019-bd0004--100.0--nan--0.0--nan--0.0--nan--0.0--nan--0.0--aqueous carbonation--batch--0.3--initial pressure--2.0--constant temperature--40.0--100.0--0.0--0.0--0.0--nan--nan--450.0--manometric analysis,,5,0,0,0,batch,initial pressure,2,constant temperature,40,100,0,0,0,450,2,manometric analysis,,,,5.9,3.8,0.10625592730016202,0.531279637,34.851944154453136,43.458674265766255,0.21251185460032404,0.637535564,14.238294258221709,3.7189574555056697,5.400013670162503,57.8,42.2,0,0,0,0,0,0,0,3.7,0,0,0,0,0,0,0,0,0.9,0,35,0,0,0,0,2.6,0,0,0,0.007185629
slurry--5.0--ji2019-bd0005--100.0--nan--0.0--nan--0.0--nan--0.0--nan--0.0--aqueous carbonation--batch--0.3--initial pressure--2.0--constant temperature--100.0--100.0--0.0--0.0--0.0--nan--nan--450.0--manometric analysis,,5,0,0,0,batch,initial pressure,2,constant temperature,100,100,0,0,0,450,0,manometric analysis,,,,8.4,30.2,0.2,29.3,3,5.8,12.8,0.2,32.4,14,6.5708259371180135,22.5,77.5,0,0,2.2,11,0,4.8,23,0,0,0,3,0,26,0,0,0,0,0,0,3.2,0,0,0,1.3,0,3,0,0
slurry--5.0--ji2019-bd0005--100.0--nan--0.0--nan--0.0--nan--0.0--nan--0.0--aqueous carbonation--batch--0.3--initial pressure--2.0--constant temperature--100.0--100.0--0.0--0.0--0.0--nan--nan--450.0--manometric analysis,,5,0,0,0,batch,initial pressure,2,constant temperature,100,100,0,0,0,450,0.0625,manometric analysis,,,,8.4,30.2,0.2,29.3,3,5.8,12.8,0.2,32.4,14,6.5708259371180135,22.5,77.5,0,0,2.2,11,0,4.8,23,0,0,0,3,0,26,0,0,0,0,0,0,3.2,0,0,0,1.3,0,3,0,0.057716217
slurry--5.0--ji2019-bd0005--100.0--nan--0.0--nan--0.0--nan--0.0--nan--0.0--aqueous carbonation--batch--0.3--initial pressure--2.0--constant temperature--100.0--100.0--0.0--0.0--0.0--nan--nan--450.0--manometric analysis,,5,0,0,0,batch,initial pressure,2,constant temperature,100,100,0,0,0,450,0.125,manometric analysis,,,,8.4,30.2,0.2,29.3,3,5.8,12.8,0.2,32.4,14,6.5708259371180135,22.5,77.5,0,0,2.2,11,0,4.8,23,0,0,0,3,0,26,0,0,0,0,0,0,3.2,0,0,0,1.3,0,3,0,0.069175433
slurry--5.0--ji2019-bd0005--100.0--nan--0.0--nan--0.0--nan--0.0--nan--0.0--aqueous carbonation--batch--0.3--initial pressure--2.0--constant temperature--100.0--100.0--0.0--0.0--0.0--nan--nan--450.0--manometric analysis,,5,0,0,0,batch,initial pressure,2,constant temperature,100,100,0,0,0,450,0.1875,manometric analysis,,,,8.4,30.2,0.2,29.3,3,5.8,12.8,0.2,32.4,14,6.5708259371180135,22.5,77.5,0,0,2.2,11,0,4.8,23,0,0,0,3,0,26,0,0,0,0,0,0,3.2,0,0,0,1.3,0,3,0,0.077683411
slurry--5.0--ji2019-bd0005--100.0--nan--0.0--nan--0.0--nan--0.0--nan--0.0--aqueous carbonation--batch--0.3--initial pressure--2.0--constant temperature--100.0--100.0--0.0--0.0--0.0--nan--nan--450.0--manometric analysis,,5,0,0,0,batch,initial pressure,2,constant temperature,100,100,0,0,0,450,0.25,manometric analysis,,,,8.4,30.2,0.2,29.3,3,5.8,12.8,0.2,32.4,14,6.5708259371180135,22.5,77.5,0,0,2.2,11,0,4.8,23,0,0,0,3,0,26,0,0,0,0,0,0,3.2,0,0,0,1.3,0,3,0,0.084255195
slurry--5.0--ji2019-bd0005--100.0--nan--0.0--nan--0.0--nan--0.0--nan--0.0--aqueous carbonation--batch--0.3--initial pressure--2.0--constant temperature--100.0--100.0--0.0--0.0--0.0--nan--nan--450.0--manometric analysis,,5,0,0,0,batch,initial pressure,2,constant temperature,100,100,0,0,0,450,0.3125,manometric analysis,,,,8.4,30.2,0.2,29.3,3,5.8,12.8,0.2,32.4,14,6.5708259371180135,22.5,77.5,0,0,2.2,11,0,4.8,23,0,0,0,3,0,26,0,0,0,0,0,0,3.2,0,0,0,1.3,0,3,0,0.087333172
slurry--5.0--ji2019-bd0005--100.0--nan--0.0--nan--0.0--nan--0.0--nan--0.0--aqueous carbonation--batch--0.3--initial pressure--2.0--constant temperature--100.0--100.0--0.0--0.0--0.0--nan--nan--450.0--manometric analysis,,5,0,0,0,batch,initial pressure,2,constant temperature,100,100,0,0,0,450,0.375,manometric analysis,,,,8.4,30.2,0.2,29.3,3,5.8,12.8,0.2,32.4,14,6.5708259371180135,22.5,77.5,0,0,2.2,11,0,4.8,23,0,0,0,3,0,26,0,0,0,0,0,0,3.2,0,0,0,1.3,0,3,0,0.087645785
slurry--5.0--ji2019-bd0005--100.0--nan--0.0--nan--0.0--nan--0.0--nan--0.0--aqueous carbonation--batch--0.3--initial pressure--2.0--constant temperature--100.0--100.0--0.0--0.0--0.0--nan--nan--450.0--manometric analysis,,5,0,0,0,batch,initial pressure,2,constant temperature,100,100,0,0,0,450,0.4375,manometric analysis,,,,8.4,30.2,0.2,29.3,3,5.8,12.8,0.2,32.4,14,6.5708259371180135,22.5,77.5,0,0,2.2,11,0,4.8,23,0,0,0,3,0,26,0,0,0,0,0,0,3.2,0,0,0,1.3,0,3,0,0.093268513
slurry--5.0--ji2019-bd0005--100.0--nan--0.0--nan--0.0--nan--0.0--nan--0.0--aqueous carbonation--batch--0.3--initial pressure--2.0--constant temperature--100.0--100.0--0.0--0.0--0.0--nan--nan--450.0--manometric analysis,,5,0,0,0,batch,initial pressure,2,constant temperature,100,100,0,0,0,450,0.5,manometric analysis,,,,8.4,30.2,0.2,29.3,3,5.8,12.8,0.2,32.4,14,6.5708259371180135,22.5,77.5,0,0,2.2,11,0,4.8,23,0,0,0,3,0,26,0,0,0,0,0,0,3.2,0,0,0,1.3,0,3,0,0.092405992
slurry--5.0--ji2019-bd0005--100.0--nan--0.0--nan--0.0--nan--0.0--nan--0.0--aqueous carbonation--batch--0.3--initial pressure--2.0--constant temperature--100.0--100.0--0.0--0.0--0.0--nan--nan--450.0--manometric analysis,,5,0,0,0,batch,initial pressure,2,constant temperature,100,100,0,0,0,450,0.5625,manometric analysis,,,,8.4,30.2,0.2,29.3,3,5.8,12.8,0.2,32.4,14,6.5708259371180135,22.5,77.5,0,0,2.2,11,0,4.8,23,0,0,0,3,0,26,0,0,0,0,0,0,3.2,0,0,0,1.3,0,3,0,0.09578997
slurry--5.0--ji2019-bd0005--100.0--nan--0.0--nan--0.0--nan--0.0--nan--0.0--aqueous carbonation--batch--0.3--initial pressure--2.0--constant temperature--100.0--100.0--0.0--0.0--0.0--nan--nan--450.0--manometric analysis,,5,0,0,0,batch,initial pressure,2,constant temperature,100,100,0,0,0,450,0.625,manometric analysis,,,,8.4,30.2,0.2,29.3,3,5.8,12.8,0.2,32.4,14,6.5708259371180135,22.5,77.5,0,0,2.2,11,0,4.8,23,0,0,0,3,0,26,0,0,0,0,0,0,3.2,0,0,0,1.3,0,3,0,0.09603748
slurry--5.0--ji2019-bd0005--100.0--nan--0.0--nan--0.0--nan--0.0--nan--0.0--aqueous carbonation--batch--0.3--initial pressure--2.0--constant temperature--100.0--100.0--0.0--0.0--0.0--nan--nan--450.0--manometric analysis,,5,0,0,0,batch,initial pressure,2,constant temperature,100,100,0,0,0,450,0.6875,manometric analysis,,,,8.4,30.2,0.2,29.3,3,5.8,12.8,0.2,32.4,14,6.5708259371180135,22.5,77.5,0,0,2.2,11,0,4.8,23,0,0,0,3,0,26,0,0,0,0,0,0,3.2,0,0,0,1.3,0,3,0,0.097346025
slurry--5.0--ji2019-bd0005--100.0--nan--0.0--nan--0.0--nan--0.0--nan--0.0--aqueous carbonation--batch--0.3--initial pressure--2.0--constant temperature--100.0--100.0--0.0--0.0--0.0--nan--nan--450.0--manometric analysis,,5,0,0,0,batch,initial pressure,2,constant temperature,100,100,0,0,0,450,0.75,manometric analysis,,,,8.4,30.2,0.2,29.3,3,5.8,12.8,0.2,32.4,14,6.5708259371180135,22.5,77.5,0,0,2.2,11,0,4.8,23,0,0,0,3,0,26,0,0,0,0,0,0,3.2,0,0,0,1.3,0,3,0,0.10044330278983572
slurry--5.0--ji2019-bd0005--100.0--nan--0.0--nan--0.0--nan--0.0--nan--0.0--aqueous carbonation--batch--0.3--initial pressure--2.0--constant temperature--100.0--100.0--0.0--0.0--0.0--nan--nan--450.0--manometric analysis,,5,0,0,0,batch,initial pressure,2,constant temperature,100,100,0,0,0,450,0.8125,manometric analysis,,,,8.4,30.2,0.2,29.3,3,5.8,12.8,0.2,32.4,14,6.5708259371180135,22.5,77.5,0,0,2.2,11,0,4.8,23,0,0,0,3,0,26,0,0,0,0,0,0,3.2,0,0,0,1.3,0,3,0,0.097313075
slurry--5.0--ji2019-bd0005--100.0--nan--0.0--nan--0.0--nan--0.0--nan--0.0--aqueous carbonation--batch--0.3--initial pressure--2.0--constant temperature--100.0--100.0--0.0--0.0--0.0--nan--nan--450.0--manometric analysis,,5,0,0,0,batch,initial pressure,2,constant temperature,100,100,0,0,0,450,0.875,manometric analysis,,,,8.4,30.2,0.2,29.3,3,5.8,12.8,0.2,32.4,14,6.5708259371180135,22.5,77.5,0,0,2.2,11,0,4.8,23,0,0,0,3,0,26,0,0,0,0,0,0,3.2,0,0,0,1.3,0,3,0,0.10458334069621208
slurry--5.0--ji2019-bd0005--100.0--nan--0.0--nan--0.0--nan--0.0--nan--0.0--aqueous carbonation--batch--0.3--initial pressure--2.0--constant temperature--100.0--100.0--0.0--0.0--0.0--nan--nan--450.0--manometric analysis,,5,0,0,0,batch,initial pressure,2,constant temperature,100,100,0,0,0,450,0.9375,manometric analysis,,,,8.4,30.2,0.2,29.3,3,5.8,12.8,0.2,32.4,14,6.5708259371180135,22.5,77.5,0,0,2.2,11,0,4.8,23,0,0,0,3,0,26,0,0,0,0,0,0,3.2,0,0,0,1.3,0,3,0,0.096839902
slurry--5.0--ji2019-bd0005--100.0--nan--0.0--nan--0.0--nan--0.0--nan--0.0--aqueous carbonation--batch--0.3--initial pressure--2.0--constant temperature--100.0--100.0--0.0--0.0--0.0--nan--nan--450.0--manometric analysis,,5,0,0,0,batch,initial pressure,2,constant temperature,100,100,0,0,0,450,1,manometric analysis,,,,8.4,30.2,0.2,29.3,3,5.8,12.8,0.2,32.4,14,6.5708259371180135,22.5,77.5,0,0,2.2,11,0,4.8,23,0,0,0,3,0,26,0,0,0,0,0,0,3.2,0,0,0,1.3,0,3,0,0.10005852145356553
slurry--5.0--ji2019-bd0005--100.0--nan--0.0--nan--0.0--nan--0.0--nan--0.0--aqueous carbonation--batch--0.3--initial pressure--2.0--constant temperature--100.0--100.0--0.0--0.0--0.0--nan--nan--450.0--manometric analysis,,5,0,0,0,batch,initial pressure,2,constant temperature,100,100,0,0,0,450,1.0625,manometric analysis,,,,8.4,30.2,0.2,29.3,3,5.8,12.8,0.2,32.4,14,6.5708259371180135,22.5,77.5,0,0,2.2,11,0,4.8,23,0,0,0,3,0,26,0,0,0,0,0,0,3.2,0,0,0,1.3,0,3,0,0.10265732731741982
slurry--5.0--ji2019-bd0005--100.0--nan--0.0--nan--0.0--nan--0.0--nan--0.0--aqueous carbonation--batch--0.3--initial pressure--2.0--constant temperature--100.0--100.0--0.0--0.0--0.0--nan--nan--450.0--manometric analysis,,5,0,0,0,batch,initial pressure,2,constant temperature,100,100,0,0,0,450,1.125,manometric analysis,,,,8.4,30.2,0.2,29.3,3,5.8,12.8,0.2,32.4,14,6.5708259371180135,22.5,77.5,0,0,2.2,11,0,4.8,23,0,0,0,3,0,26,0,0,0,0,0,0,3.2,0,0,0,1.3,0,3,0,0.10351412402666824
slurry--5.0--ji2019-bd0005--100.0--nan--0.0--nan--0.0--nan--0.0--nan--0.0--aqueous carbonation--batch--0.3--initial pressure--2.0--constant temperature--100.0--100.0--0.0--0.0--0.0--nan--nan--450.0--manometric analysis,,5,0,0,0,batch,initial pressure,2,constant temperature,100,100,0,0,0,450,1.1875,manometric analysis,,,,8.4,30.2,0.2,29.3,3,5.8,12.8,0.2,32.4,14,6.5708259371180135,22.5,77.5,0,0,2.2,11,0,4.8,23,0,0,0,3,0,26,0,0,0,0,0,0,3.2,0,0,0,1.3,0,3,0,0.10229077084581638
slurry--5.0--ji2019-bd0005--100.0--nan--0.0--nan--0.0--nan--0.0--nan--0.0--aqueous carbonation--batch--0.3--initial pressure--2.0--constant temperature--100.0--100.0--0.0--0.0--0.0--nan--nan--450.0--manometric analysis,,5,0,0,0,batch,initial pressure,2,constant temperature,100,100,0,0,0,450,1.25,manometric analysis,,,,8.4,30.2,0.2,29.3,3,5.8,12.8,0.2,32.4,14,6.5708259371180135,22.5,77.5,0,0,2.2,11,0,4.8,23,0,0,0,3,0,26,0,0,0,0,0,0,3.2,0,0,0,1.3,0,3,0,0.1026585784529968
slurry--5.0--ji2019-bd0005--100.0--nan--0.0--nan--0.0--nan--0.0--nan--0.0--aqueous carbonation--batch--0.3--initial pressure--2.0--constant temperature--100.0--100.0--0.0--0.0--0.0--nan--nan--450.0--manometric analysis,,5,0,0,0,batch,initial pressure,2,constant temperature,100,100,0,0,0,450,1.3125,manometric analysis,,,,8.4,30.2,0.2,29.3,3,5.8,12.8,0.2,32.4,14,6.5708259371180135,22.5,77.5,0,0,2.2,11,0,4.8,23,0,0,0,3,0,26,0,0,0,0,0,0,3.2,0,0,0,1.3,0,3,0,0.10394968472509482
slurry--5.0--ji2019-bd0005--100.0--nan--0.0--nan--0.0--nan--0.0--nan--0.0--aqueous carbonation--batch--0.3--initial pressure--2.0--constant temperature--100.0--100.0--0.0--0.0--0.0--nan--nan--450.0--manometric analysis,,5,0,0,0,batch,initial pressure,2,constant temperature,100,100,0,0,0,450,1.375,manometric analysis,,,,8.4,30.2,0.2,29.3,3,5.8,12.8,0.2,32.4,14,6.5708259371180135,22.5,77.5,0,0,2.2,11,0,4.8,23,0,0,0,3,0,26,0,0,0,0,0,0,3.2,0,0,0,1.3,0,3,0,0.10268879354447771
slurry--5.0--ji2019-bd0005--100.0--nan--0.0--nan--0.0--nan--0.0--nan--0.0--aqueous carbonation--batch--0.3--initial pressure--2.0--constant temperature--100.0--100.0--0.0--0.0--0.0--nan--nan--450.0--manometric analysis,,5,0,0,0,batch,initial pressure,2,constant temperature,100,100,0,0,0,450,1.4375,manometric analysis,,,,8.4,30.2,0.2,29.3,3,5.8,12.8,0.2,32.4,14,6.5708259371180135,22.5,77.5,0,0,2.2,11,0,4.8,23,0,0,0,3,0,26,0,0,0,0,0,0,3.2,0,0,0,1.3,0,3,0,0.10654840917712233
slurry--5.0--ji2019-bd0005--100.0--nan--0.0--nan--0.0--nan--0.0--nan--0.0--aqueous carbonation--batch--0.3--initial pressure--2.0--constant temperature--100.0--100.0--0.0--0.0--0.0--nan--nan--450.0--manometric analysis,,5,0,0,0,batch,initial pressure,2,constant temperature,100,100,0,0,0,450,1.5,manometric analysis,,,,8.4,30.2,0.2,29.3,3,5.8,12.8,0.2,32.4,14,6.5708259371180135,22.5,77.5,0,0,2.2,11,0,4.8,23,0,0,0,3,0,26,0,0,0,0,0,0,3.2,0,0,0,1.3,0,3,0,0.1054285657451163
slurry--5.0--ji2019-bd0005--100.0--nan--0.0--nan--0.0--nan--0.0--nan--0.0--aqueous carbonation--batch--0.3--initial pressure--2.0--constant temperature--100.0--100.0--0.0--0.0--0.0--nan--nan--450.0--manometric analysis,,5,0,0,0,batch,initial pressure,2,constant temperature,100,100,0,0,0,450,1.5625,manometric analysis,,,,8.4,30.2,0.2,29.3,3,5.8,12.8,0.2,32.4,14,6.5708259371180135,22.5,77.5,0,0,2.2,11,0,4.8,23,0,0,0,3,0,26,0,0,0,0,0,0,3.2,0,0,0,1.3,0,3,0,0.10562185598207822
slurry--5.0--ji2019-bd0005--100.0--nan--0.0--nan--0.0--nan--0.0--nan--0.0--aqueous carbonation--batch--0.3--initial pressure--2.0--constant temperature--100.0--100.0--0.0--0.0--0.0--nan--nan--450.0--manometric analysis,,5,0,0,0,batch,initial pressure,2,constant temperature,100,100,0,0,0,450,1.625,manometric analysis,,,,8.4,30.2,0.2,29.3,3,5.8,12.8,0.2,32.4,14,6.5708259371180135,22.5,77.5,0,0,2.2,11,0,4.8,23,0,0,0,3,0,26,0,0,0,0,0,0,3.2,0,0,0,1.3,0,3,0,0.10151980893712859
slurry--5.0--ji2019-bd0005--100.0--nan--0.0--nan--0.0--nan--0.0--nan--0.0--aqueous carbonation--batch--0.3--initial pressure--2.0--constant temperature--100.0--100.0--0.0--0.0--0.0--nan--nan--450.0--manometric analysis,,5,0,0,0,batch,initial pressure,2,constant temperature,100,100,0,0,0,450,1.6875,manometric analysis,,,,8.4,30.2,0.2,29.3,3,5.8,12.8,0.2,32.4,14,6.5708259371180135,22.5,77.5,0,0,2.2,11,0,4.8,23,0,0,0,3,0,26,0,0,0,0,0,0,3.2,0,0,0,1.3,0,3,0,0.10362188813481606
slurry--5.0--ji2019-bd0005--100.0--nan--0.0--nan--0.0--nan--0.0--nan--0.0--aqueous carbonation--batch--0.3--initial pressure--2.0--constant temperature--100.0--100.0--0.0--0.0--0.0--nan--nan--450.0--manometric analysis,,5,0,0,0,batch,initial pressure,2,constant temperature,100,100,0,0,0,450,1.75,manometric analysis,,,,8.4,30.2,0.2,29.3,3,5.8,12.8,0.2,32.4,14,6.5708259371180135,22.5,77.5,0,0,2.2,11,0,4.8,23,0,0,0,3,0,26,0,0,0,0,0,0,3.2,0,0,0,1.3,0,3,0,0.10317904612576545
slurry--5.0--ji2019-bd0005--100.0--nan--0.0--nan--0.0--nan--0.0--nan--0.0--aqueous carbonation--batch--0.3--initial pressure--2.0--constant temperature--100.0--100.0--0.0--0.0--0.0--nan--nan--450.0--manometric analysis,,5,0,0,0,batch,initial pressure,2,constant temperature,100,100,0,0,0,450,1.8125,manometric analysis,,,,8.4,30.2,0.2,29.3,3,5.8,12.8,0.2,32.4,14,6.5708259371180135,22.5,77.5,0,0,2.2,11,0,4.8,23,0,0,0,3,0,26,0,0,0,0,0,0,3.2,0,0,0,1.3,0,3,0,0.10161578663213024
slurry--5.0--ji2019-bd0005--100.0--nan--0.0--nan--0.0--nan--0.0--nan--0.0--aqueous carbonation--batch--0.3--initial pressure--2.0--constant temperature--100.0--100.0--0.0--0.0--0.0--nan--nan--450.0--manometric analysis,,5,0,0,0,batch,initial pressure,2,constant temperature,100,100,0,0,0,450,1.875,manometric analysis,,,,8.4,30.2,0.2,29.3,3,5.8,12.8,0.2,32.4,14,6.5708259371180135,22.5,77.5,0,0,2.2,11,0,4.8,23,0,0,0,3,0,26,0,0,0,0,0,0,3.2,0,0,0,1.3,0,3,0,0.10477920655786155
slurry--5.0--ji2019-bd0005--100.0--nan--0.0--nan--0.0--nan--0.0--nan--0.0--aqueous carbonation--batch--0.3--initial pressure--2.0--constant temperature--100.0--100.0--0.0--0.0--0.0--nan--nan--450.0--manometric analysis,,5,0,0,0,batch,initial pressure,2,constant temperature,100,100,0,0,0,450,1.9375,manometric analysis,,,,8.4,30.2,0.2,29.3,3,5.8,12.8,0.2,32.4,14,6.5708259371180135,22.5,77.5,0,0,2.2,11,0,4.8,23,0,0,0,3,0,26,0,0,0,0,0,0,3.2,0,0,0,1.3,0,3,0,0.10275442235929982
slurry--5.0--ji2019-bd0005--100.0--nan--0.0--nan--0.0--nan--0.0--nan--0.0--aqueous carbonation--batch--0.3--initial pressure--2.0--constant temperature--100.0--100.0--0.0--0.0--0.0--nan--nan--450.0--manometric analysis,,5,0,0,0,batch,initial pressure,2,constant temperature,100,100,0,0,0,450,2,manometric analysis,,,,8.4,30.2,0.2,29.3,3,5.8,12.8,0.2,32.4,14,6.5708259371180135,22.5,77.5,0,0,2.2,11,0,4.8,23,0,0,0,3,0,26,0,0,0,0,0,0,3.2,0,0,0,1.3,0,3,0,0.10550778977201916
slurry--5.0--ji2019-bd0005--100.0--nan--0.0--nan--0.0--nan--0.0--nan--0.0--aqueous carbonation--batch--0.3--initial pressure--2.0--constant temperature--140.0--100.0--0.0--0.0--0.0--nan--nan--450.0--manometric analysis,,5,0,0,0,batch,initial pressure,2,constant temperature,140,100,0,0,0,450,0,manometric analysis,,,,8.4,30.2,0.2,29.3,3,5.8,12.8,0.2,32.4,14,6.5708259371180135,22.5,77.5,0,0,2.2,11,0,4.8,23,0,0,0,3,0,26,0,0,0,0,0,0,3.2,0,0,0,1.3,0,3,0,0
slurry--5.0--ji2019-bd0005--100.0--nan--0.0--nan--0.0--nan--0.0--nan--0.0--aqueous carbonation--batch--0.3--initial pressure--2.0--constant temperature--140.0--100.0--0.0--0.0--0.0--nan--nan--450.0--manometric analysis,,5,0,0,0,batch,initial pressure,2,constant temperature,140,100,0,0,0,450,0.0625,manometric analysis,,,,8.4,30.2,0.2,29.3,3,5.8,12.8,0.2,32.4,14,6.5708259371180135,22.5,77.5,0,0,2.2,11,0,4.8,23,0,0,0,3,0,26,0,0,0,0,0,0,3.2,0,0,0,1.3,0,3,0,0.059434491
slurry--5.0--ji2019-bd0005--100.0--nan--0.0--nan--0.0--nan--0.0--nan--0.0--aqueous carbonation--batch--0.3--initial pressure--2.0--constant temperature--140.0--100.0--0.0--0.0--0.0--nan--nan--450.0--manometric analysis,,5,0,0,0,batch,initial pressure,2,constant temperature,140,100,0,0,0,450,0.125,manometric analysis,,,,8.4,30.2,0.2,29.3,3,5.8,12.8,0.2,32.4,14,6.5708259371180135,22.5,77.5,0,0,2.2,11,0,4.8,23,0,0,0,3,0,26,0,0,0,0,0,0,3.2,0,0,0,1.3,0,3,0,0.06848373
slurry--5.0--ji2019-bd0005--100.0--nan--0.0--nan--0.0--nan--0.0--nan--0.0--aqueous carbonation--batch--0.3--initial pressure--2.0--constant temperature--140.0--100.0--0.0--0.0--0.0--nan--nan--450.0--manometric analysis,,5,0,0,0,batch,initial pressure,2,constant temperature,140,100,0,0,0,450,0.1875,manometric analysis,,,,8.4,30.2,0.2,29.3,3,5.8,12.8,0.2,32.4,14,6.5708259371180135,22.5,77.5,0,0,2.2,11,0,4.8,23,0,0,0,3,0,26,0,0,0,0,0,0,3.2,0,0,0,1.3,0,3,0,0.07654148
slurry--5.0--ji2019-bd0005--100.0--nan--0.0--nan--0.0--nan--0.0--nan--0.0--aqueous carbonation--batch--0.3--initial pressure--2.0--constant temperature--140.0--100.0--0.0--0.0--0.0--nan--nan--450.0--manometric analysis,,5,0,0,0,batch,initial pressure,2,constant temperature,140,100,0,0,0,450,0.25,manometric analysis,,,,8.4,30.2,0.2,29.3,3,5.8,12.8,0.2,32.4,14,6.5708259371180135,22.5,77.5,0,0,2.2,11,0,4.8,23,0,0,0,3,0,26,0,0,0,0,0,0,3.2,0,0,0,1.3,0,3,0,0.082042367
slurry--5.0--ji2019-bd0005--100.0--nan--0.0--nan--0.0--nan--0.0--nan--0.0--aqueous carbonation--batch--0.3--initial pressure--2.0--constant temperature--140.0--100.0--0.0--0.0--0.0--nan--nan--450.0--manometric analysis,,5,0,0,0,batch,initial pressure,2,constant temperature,140,100,0,0,0,450,0.3125,manometric analysis,,,,8.4,30.2,0.2,29.3,3,5.8,12.8,0.2,32.4,14,6.5708259371180135,22.5,77.5,0,0,2.2,11,0,4.8,23,0,0,0,3,0,26,0,0,0,0,0,0,3.2,0,0,0,1.3,0,3,0,0.08393989
slurry--5.0--ji2019-bd0005--100.0--nan--0.0--nan--0.0--nan--0.0--nan--0.0--aqueous carbonation--batch--0.3--initial pressure--2.0--constant temperature--140.0--100.0--0.0--0.0--0.0--nan--nan--450.0--manometric analysis,,5,0,0,0,batch,initial pressure,2,constant temperature,140,100,0,0,0,450,0.375,manometric analysis,,,,8.4,30.2,0.2,29.3,3,5.8,12.8,0.2,32.4,14,6.5708259371180135,22.5,77.5,0,0,2.2,11,0,4.8,23,0,0,0,3,0,26,0,0,0,0,0,0,3.2,0,0,0,1.3,0,3,0,0.088583916
slurry--5.0--ji2019-bd0005--100.0--nan--0.0--nan--0.0--nan--0.0--nan--0.0--aqueous carbonation--batch--0.3--initial pressure--2.0--constant temperature--140.0--100.0--0.0--0.0--0.0--nan--nan--450.0--manometric analysis,,5,0,0,0,batch,initial pressure,2,constant temperature,140,100,0,0,0,450,0.4375,manometric analysis,,,,8.4,30.2,0.2,29.3,3,5.8,12.8,0.2,32.4,14,6.5708259371180135,22.5,77.5,0,0,2.2,11,0,4.8,23,0,0,0,3,0,26,0,0,0,0,0,0,3.2,0,0,0,1.3,0,3,0,0.088061836
slurry--5.0--ji2019-bd0005--100.0--nan--0.0--nan--0.0--nan--0.0--nan--0.0--aqueous carbonation--batch--0.3--initial pressure--2.0--constant temperature--140.0--100.0--0.0--0.0--0.0--nan--nan--450.0--manometric analysis,,5,0,0,0,batch,initial pressure,2,constant temperature,140,100,0,0,0,450,0.5,manometric analysis,,,,8.4,30.2,0.2,29.3,3,5.8,12.8,0.2,32.4,14,6.5708259371180135,22.5,77.5,0,0,2.2,11,0,4.8,23,0,0,0,3,0,26,0,0,0,0,0,0,3.2,0,0,0,1.3,0,3,0,0.093554828
slurry--5.0--ji2019-bd0005--100.0--nan--0.0--nan--0.0--nan--0.0--nan--0.0--aqueous carbonation--batch--0.3--initial pressure--2.0--constant temperature--140.0--100.0--0.0--0.0--0.0--nan--nan--450.0--manometric analysis,,5,0,0,0,batch,initial pressure,2,constant temperature,140,100,0,0,0,450,0.5625,manometric analysis,,,,8.4,30.2,0.2,29.3,3,5.8,12.8,0.2,32.4,14,6.5708259371180135,22.5,77.5,0,0,2.2,11,0,4.8,23,0,0,0,3,0,26,0,0,0,0,0,0,3.2,0,0,0,1.3,0,3,0,0.093114196
slurry--5.0--ji2019-bd0005--100.0--nan--0.0--nan--0.0--nan--0.0--nan--0.0--aqueous carbonation--batch--0.3--initial pressure--2.0--constant temperature--140.0--100.0--0.0--0.0--0.0--nan--nan--450.0--manometric analysis,,5,0,0,0,batch,initial pressure,2,constant temperature,140,100,0,0,0,450,0.625,manometric analysis,,,,8.4,30.2,0.2,29.3,3,5.8,12.8,0.2,32.4,14,6.5708259371180135,22.5,77.5,0,0,2.2,11,0,4.8,23,0,0,0,3,0,26,0,0,0,0,0,0,3.2,0,0,0,1.3,0,3,0,0.093539974
slurry--5.0--ji2019-bd0005--100.0--nan--0.0--nan--0.0--nan--0.0--nan--0.0--aqueous carbonation--batch--0.3--initial pressure--2.0--constant temperature--140.0--100.0--0.0--0.0--0.0--nan--nan--450.0--manometric analysis,,5,0,0,0,batch,initial pressure,2,constant temperature,140,100,0,0,0,450,0.6875,manometric analysis,,,,8.4,30.2,0.2,29.3,3,5.8,12.8,0.2,32.4,14,6.5708259371180135,22.5,77.5,0,0,2.2,11,0,4.8,23,0,0,0,3,0,26,0,0,0,0,0,0,3.2,0,0,0,1.3,0,3,0,0.09504988
slurry--5.0--ji2019-bd0005--100.0--nan--0.0--nan--0.0--nan--0.0--nan--0.0--aqueous carbonation--batch--0.3--initial pressure--2.0--constant temperature--140.0--100.0--0.0--0.0--0.0--nan--nan--450.0--manometric analysis,,5,0,0,0,batch,initial pressure,2,constant temperature,140,100,0,0,0,450,0.75,manometric analysis,,,,8.4,30.2,0.2,29.3,3,5.8,12.8,0.2,32.4,14,6.5708259371180135,22.5,77.5,0,0,2.2,11,0,4.8,23,0,0,0,3,0,26,0,0,0,0,0,0,3.2,0,0,0,1.3,0,3,0,0.097582262
slurry--5.0--ji2019-bd0005--100.0--nan--0.0--nan--0.0--nan--0.0--nan--0.0--aqueous carbonation--batch--0.3--initial pressure--2.0--constant temperature--140.0--100.0--0.0--0.0--0.0--nan--nan--450.0--manometric analysis,,5,0,0,0,batch,initial pressure,2,constant temperature,140,100,0,0,0,450,0.8125,manometric analysis,,,,8.4,30.2,0.2,29.3,3,5.8,12.8,0.2,32.4,14,6.5708259371180135,22.5,77.5,0,0,2.2,11,0,4.8,23,0,0,0,3,0,26,0,0,0,0,0,0,3.2,0,0,0,1.3,0,3,0,0.096361794
slurry--5.0--ji2019-bd0005--100.0--nan--0.0--nan--0.0--nan--0.0--nan--0.0--aqueous carbonation--batch--0.3--initial pressure--2.0--constant temperature--140.0--100.0--0.0--0.0--0.0--nan--nan--450.0--manometric analysis,,5,0,0,0,batch,initial pressure,2,constant temperature,140,100,0,0,0,450,0.875,manometric analysis,,,,8.4,30.2,0.2,29.3,3,5.8,12.8,0.2,32.4,14,6.5708259371180135,22.5,77.5,0,0,2.2,11,0,4.8,23,0,0,0,3,0,26,0,0,0,0,0,0,3.2,0,0,0,1.3,0,3,0,0.09680434
slurry--5.0--ji2019-bd0005--100.0--nan--0.0--nan--0.0--nan--0.0--nan--0.0--aqueous carbonation--batch--0.3--initial pressure--2.0--constant temperature--140.0--100.0--0.0--0.0--0.0--nan--nan--450.0--manometric analysis,,5,0,0,0,batch,initial pressure,2,constant temperature,140,100,0,0,0,450,0.9375,manometric analysis,,,,8.4,30.2,0.2,29.3,3,5.8,12.8,0.2,32.4,14,6.5708259371180135,22.5,77.5,0,0,2.2,11,0,4.8,23,0,0,0,3,0,26,0,0,0,0,0,0,3.2,0,0,0,1.3,0,3,0,0.098174562
