Repository: kycai/c3gb

# c3gb

**c3gb**, Gradient Boosting models for predicting the CO2 uptake of Coal ashes in Carbon mineralization, were developed in the research article: [AI-guided prediction and control of CO2 mineralization in coal ashes as carbon-efficient supplementary cementitious materials](). They are tree-based ensemble models. 

The models take the physicochemical properties of coal ashes, along with the process parameters related to reactant proportions and carbonation conditions as input features, while the output is CO2 uptake. The models can be used as a objective function to optimize the carbonation process for CO2 mineralization in coal ashes.

Kangyi Cai 2026 @ Missouri S&T

File: data/Xys_gt_augmented.csv (part 81 of 89)
Group id,Class id,Water-Solid ratio,Chemical admixture 1-content,Chemical admixture 2-content,Chemical admixture 3-content,Carbonation reactor operation mode,Carbonation pressure control type,Carbonation pressure,Carbonation temperature control type,Carbonation temperature,Carbonation gas 1-CO2,Carbonation gas 2-H2O vapor,Carbonation gas 3-N2,Carbonation gas flow rate,Carbonation stirring speed ,Carbonation duration,Method-CO2 uptake,Chemical admixture 1_Classification 2,Chemical admixture 2_Classification 2,Chemical admixture 3_Classification 2,"Solid_Dv,50",Solid_Specific surface area,Solid_Na2O,Solid_MgO,Solid_Al2O3,Solid_SiO2,Solid_SO3,Solid_K2O,Solid_CaO,Solid_Fe2O3,Solid_Loss on ignition,Solid_Amorphous+others,Solid_Crystalline,Solid_Albite,Solid_Anhydrite,Solid_Augite,Solid_Bassanite,Solid_Brownmillerite,Solid_Brucite,Solid_Calcite,Solid_Corundum,Solid_Diopside,Solid_Glauberite,Solid_Gypsum,Solid_Hematite,Solid_Hydrotalcite,Solid_Lime,Solid_Maghemite,Solid_Magnesioferrite,Solid_Magnetite,Solid_Microcline,Solid_Mullite,Solid_Periclase,Solid_Polyhalite,Solid_Portlandite,Solid_Pyroaurite,Solid_Quartz,Solid_Spinel,Solid_Srebrodolskite,Solid_Thenardite,Experimental CO2 uptake-U2
slurry--5.0--ji2019-bd0005--100.0--nan--0.0--nan--0.0--nan--0.0--nan--0.0--aqueous carbonation--batch--0.3--initial pressure--2.0--constant temperature--140.0--100.0--0.0--0.0--0.0--nan--nan--450.0--manometric analysis,,5,0,0,0,batch,initial pressure,2,constant temperature,140,100,0,0,0,450,1,manometric analysis,,,,8.4,30.2,0.2,29.3,3,5.8,12.8,0.2,32.4,14,6.5708259371180135,22.5,77.5,0,0,2.2,11,0,4.8,23,0,0,0,3,0,26,0,0,0,0,0,0,3.2,0,0,0,1.3,0,3,0,0.097270986
slurry--5.0--ji2019-bd0005--100.0--nan--0.0--nan--0.0--nan--0.0--nan--0.0--aqueous carbonation--batch--0.3--initial pressure--2.0--constant temperature--140.0--100.0--0.0--0.0--0.0--nan--nan--450.0--manometric analysis,,5,0,0,0,batch,initial pressure,2,constant temperature,140,100,0,0,0,450,1.0625,manometric analysis,,,,8.4,30.2,0.2,29.3,3,5.8,12.8,0.2,32.4,14,6.5708259371180135,22.5,77.5,0,0,2.2,11,0,4.8,23,0,0,0,3,0,26,0,0,0,0,0,0,3.2,0,0,0,1.3,0,3,0,0.10218413770121709
slurry--5.0--ji2019-bd0005--100.0--nan--0.0--nan--0.0--nan--0.0--nan--0.0--aqueous carbonation--batch--0.3--initial pressure--2.0--constant temperature--140.0--100.0--0.0--0.0--0.0--nan--nan--450.0--manometric analysis,,5,0,0,0,batch,initial pressure,2,constant temperature,140,100,0,0,0,450,1.125,manometric analysis,,,,8.4,30.2,0.2,29.3,3,5.8,12.8,0.2,32.4,14,6.5708259371180135,22.5,77.5,0,0,2.2,11,0,4.8,23,0,0,0,3,0,26,0,0,0,0,0,0,3.2,0,0,0,1.3,0,3,0,0.099009144
slurry--5.0--ji2019-bd0005--100.0--nan--0.0--nan--0.0--nan--0.0--nan--0.0--aqueous carbonation--batch--0.3--initial pressure--2.0--constant temperature--140.0--100.0--0.0--0.0--0.0--nan--nan--450.0--manometric analysis,,5,0,0,0,batch,initial pressure,2,constant temperature,140,100,0,0,0,450,1.1875,manometric analysis,,,,8.4,30.2,0.2,29.3,3,5.8,12.8,0.2,32.4,14,6.5708259371180135,22.5,77.5,0,0,2.2,11,0,4.8,23,0,0,0,3,0,26,0,0,0,0,0,0,3.2,0,0,0,1.3,0,3,0,0.10144587010427195
slurry--5.0--ji2019-bd0005--100.0--nan--0.0--nan--0.0--nan--0.0--nan--0.0--aqueous carbonation--batch--0.3--initial pressure--2.0--constant temperature--140.0--100.0--0.0--0.0--0.0--nan--nan--450.0--manometric analysis,,5,0,0,0,batch,initial pressure,2,constant temperature,140,100,0,0,0,450,1.25,manometric analysis,,,,8.4,30.2,0.2,29.3,3,5.8,12.8,0.2,32.4,14,6.5708259371180135,22.5,77.5,0,0,2.2,11,0,4.8,23,0,0,0,3,0,26,0,0,0,0,0,0,3.2,0,0,0,1.3,0,3,0,0.1008056690314165
slurry--5.0--ji2019-bd0005--100.0--nan--0.0--nan--0.0--nan--0.0--nan--0.0--aqueous carbonation--batch--0.3--initial pressure--2.0--constant temperature--140.0--100.0--0.0--0.0--0.0--nan--nan--450.0--manometric analysis,,5,0,0,0,batch,initial pressure,2,constant temperature,140,100,0,0,0,450,1.3125,manometric analysis,,,,8.4,30.2,0.2,29.3,3,5.8,12.8,0.2,32.4,14,6.5708259371180135,22.5,77.5,0,0,2.2,11,0,4.8,23,0,0,0,3,0,26,0,0,0,0,0,0,3.2,0,0,0,1.3,0,3,0,0.099257152
slurry--5.0--ji2019-bd0005--100.0--nan--0.0--nan--0.0--nan--0.0--nan--0.0--aqueous carbonation--batch--0.3--initial pressure--2.0--constant temperature--140.0--100.0--0.0--0.0--0.0--nan--nan--450.0--manometric analysis,,5,0,0,0,batch,initial pressure,2,constant temperature,140,100,0,0,0,450,1.375,manometric analysis,,,,8.4,30.2,0.2,29.3,3,5.8,12.8,0.2,32.4,14,6.5708259371180135,22.5,77.5,0,0,2.2,11,0,4.8,23,0,0,0,3,0,26,0,0,0,0,0,0,3.2,0,0,0,1.3,0,3,0,0.10095691874844646
slurry--5.0--ji2019-bd0005--100.0--nan--0.0--nan--0.0--nan--0.0--nan--0.0--aqueous carbonation--batch--0.3--initial pressure--2.0--constant temperature--140.0--100.0--0.0--0.0--0.0--nan--nan--450.0--manometric analysis,,5,0,0,0,batch,initial pressure,2,constant temperature,140,100,0,0,0,450,1.4375,manometric analysis,,,,8.4,30.2,0.2,29.3,3,5.8,12.8,0.2,32.4,14,6.5708259371180135,22.5,77.5,0,0,2.2,11,0,4.8,23,0,0,0,3,0,26,0,0,0,0,0,0,3.2,0,0,0,1.3,0,3,0,0.10234666278358806
slurry--5.0--ji2019-bd0005--100.0--nan--0.0--nan--0.0--nan--0.0--nan--0.0--aqueous carbonation--batch--0.3--initial pressure--2.0--constant temperature--140.0--100.0--0.0--0.0--0.0--nan--nan--450.0--manometric analysis,,5,0,0,0,batch,initial pressure,2,constant temperature,140,100,0,0,0,450,1.5,manometric analysis,,,,8.4,30.2,0.2,29.3,3,5.8,12.8,0.2,32.4,14,6.5708259371180135,22.5,77.5,0,0,2.2,11,0,4.8,23,0,0,0,3,0,26,0,0,0,0,0,0,3.2,0,0,0,1.3,0,3,0,0.10103579924625569
slurry--5.0--ji2019-bd0005--100.0--nan--0.0--nan--0.0--nan--0.0--nan--0.0--aqueous carbonation--batch--0.3--initial pressure--2.0--constant temperature--140.0--100.0--0.0--0.0--0.0--nan--nan--450.0--manometric analysis,,5,0,0,0,batch,initial pressure,2,constant temperature,140,100,0,0,0,450,1.5625,manometric analysis,,,,8.4,30.2,0.2,29.3,3,5.8,12.8,0.2,32.4,14,6.5708259371180135,22.5,77.5,0,0,2.2,11,0,4.8,23,0,0,0,3,0,26,0,0,0,0,0,0,3.2,0,0,0,1.3,0,3,0,0.10327958196546531
slurry--5.0--ji2019-bd0005--100.0--nan--0.0--nan--0.0--nan--0.0--nan--0.0--aqueous carbonation--batch--0.3--initial pressure--2.0--constant temperature--140.0--100.0--0.0--0.0--0.0--nan--nan--450.0--manometric analysis,,5,0,0,0,batch,initial pressure,2,constant temperature,140,100,0,0,0,450,1.625,manometric analysis,,,,8.4,30.2,0.2,29.3,3,5.8,12.8,0.2,32.4,14,6.5708259371180135,22.5,77.5,0,0,2.2,11,0,4.8,23,0,0,0,3,0,26,0,0,0,0,0,0,3.2,0,0,0,1.3,0,3,0,0.10314176267296102
slurry--5.0--ji2019-bd0005--100.0--nan--0.0--nan--0.0--nan--0.0--nan--0.0--aqueous carbonation--batch--0.3--initial pressure--2.0--constant temperature--140.0--100.0--0.0--0.0--0.0--nan--nan--450.0--manometric analysis,,5,0,0,0,batch,initial pressure,2,constant temperature,140,100,0,0,0,450,1.6875,manometric analysis,,,,8.4,30.2,0.2,29.3,3,5.8,12.8,0.2,32.4,14,6.5708259371180135,22.5,77.5,0,0,2.2,11,0,4.8,23,0,0,0,3,0,26,0,0,0,0,0,0,3.2,0,0,0,1.3,0,3,0,0.10309046241455112
slurry--5.0--ji2019-bd0005--100.0--nan--0.0--nan--0.0--nan--0.0--nan--0.0--aqueous carbonation--batch--0.3--initial pressure--2.0--constant temperature--140.0--100.0--0.0--0.0--0.0--nan--nan--450.0--manometric analysis,,5,0,0,0,batch,initial pressure,2,constant temperature,140,100,0,0,0,450,1.75,manometric analysis,,,,8.4,30.2,0.2,29.3,3,5.8,12.8,0.2,32.4,14,6.5708259371180135,22.5,77.5,0,0,2.2,11,0,4.8,23,0,0,0,3,0,26,0,0,0,0,0,0,3.2,0,0,0,1.3,0,3,0,0.10107497227846915
slurry--5.0--ji2019-bd0005--100.0--nan--0.0--nan--0.0--nan--0.0--nan--0.0--aqueous carbonation--batch--0.3--initial pressure--2.0--constant temperature--140.0--100.0--0.0--0.0--0.0--nan--nan--450.0--manometric analysis,,5,0,0,0,batch,initial pressure,2,constant temperature,140,100,0,0,0,450,1.8125,manometric analysis,,,,8.4,30.2,0.2,29.3,3,5.8,12.8,0.2,32.4,14,6.5708259371180135,22.5,77.5,0,0,2.2,11,0,4.8,23,0,0,0,3,0,26,0,0,0,0,0,0,3.2,0,0,0,1.3,0,3,0,0.10020105546932273
slurry--5.0--ji2019-bd0005--100.0--nan--0.0--nan--0.0--nan--0.0--nan--0.0--aqueous carbonation--batch--0.3--initial pressure--2.0--constant temperature--140.0--100.0--0.0--0.0--0.0--nan--nan--450.0--manometric analysis,,5,0,0,0,batch,initial pressure,2,constant temperature,140,100,0,0,0,450,1.875,manometric analysis,,,,8.4,30.2,0.2,29.3,3,5.8,12.8,0.2,32.4,14,6.5708259371180135,22.5,77.5,0,0,2.2,11,0,4.8,23,0,0,0,3,0,26,0,0,0,0,0,0,3.2,0,0,0,1.3,0,3,0,0.10097479683563915
slurry--5.0--ji2019-bd0005--100.0--nan--0.0--nan--0.0--nan--0.0--nan--0.0--aqueous carbonation--batch--0.3--initial pressure--2.0--constant temperature--140.0--100.0--0.0--0.0--0.0--nan--nan--450.0--manometric analysis,,5,0,0,0,batch,initial pressure,2,constant temperature,140,100,0,0,0,450,1.9375,manometric analysis,,,,8.4,30.2,0.2,29.3,3,5.8,12.8,0.2,32.4,14,6.5708259371180135,22.5,77.5,0,0,2.2,11,0,4.8,23,0,0,0,3,0,26,0,0,0,0,0,0,3.2,0,0,0,1.3,0,3,0,0.1022643255908831
slurry--5.0--ji2019-bd0005--100.0--nan--0.0--nan--0.0--nan--0.0--nan--0.0--aqueous carbonation--batch--0.3--initial pressure--2.0--constant temperature--140.0--100.0--0.0--0.0--0.0--nan--nan--450.0--manometric analysis,,5,0,0,0,batch,initial pressure,2,constant temperature,140,100,0,0,0,450,2,manometric analysis,,,,8.4,30.2,0.2,29.3,3,5.8,12.8,0.2,32.4,14,6.5708259371180135,22.5,77.5,0,0,2.2,11,0,4.8,23,0,0,0,3,0,26,0,0,0,0,0,0,3.2,0,0,0,1.3,0,3,0,0.1028414607573201
slurry--5.0--ji2019-bd0005--100.0--nan--0.0--nan--0.0--nan--0.0--nan--0.0--aqueous carbonation--batch--0.3--initial pressure--2.0--constant temperature--180.0--100.0--0.0--0.0--0.0--nan--nan--450.0--manometric analysis,,5,0,0,0,batch,initial pressure,2,constant temperature,180,100,0,0,0,450,0,manometric analysis,,,,8.4,30.2,0.2,29.3,3,5.8,12.8,0.2,32.4,14,6.5708259371180135,22.5,77.5,0,0,2.2,11,0,4.8,23,0,0,0,3,0,26,0,0,0,0,0,0,3.2,0,0,0,1.3,0,3,0,0
slurry--5.0--ji2019-bd0005--100.0--nan--0.0--nan--0.0--nan--0.0--nan--0.0--aqueous carbonation--batch--0.3--initial pressure--2.0--constant temperature--180.0--100.0--0.0--0.0--0.0--nan--nan--450.0--manometric analysis,,5,0,0,0,batch,initial pressure,2,constant temperature,180,100,0,0,0,450,0.0625,manometric analysis,,,,8.4,30.2,0.2,29.3,3,5.8,12.8,0.2,32.4,14,6.5708259371180135,22.5,77.5,0,0,2.2,11,0,4.8,23,0,0,0,3,0,26,0,0,0,0,0,0,3.2,0,0,0,1.3,0,3,0,0.067253652
slurry--5.0--ji2019-bd0005--100.0--nan--0.0--nan--0.0--nan--0.0--nan--0.0--aqueous carbonation--batch--0.3--initial pressure--2.0--constant temperature--180.0--100.0--0.0--0.0--0.0--nan--nan--450.0--manometric analysis,,5,0,0,0,batch,initial pressure,2,constant temperature,180,100,0,0,0,450,0.125,manometric analysis,,,,8.4,30.2,0.2,29.3,3,5.8,12.8,0.2,32.4,14,6.5708259371180135,22.5,77.5,0,0,2.2,11,0,4.8,23,0,0,0,3,0,26,0,0,0,0,0,0,3.2,0,0,0,1.3,0,3,0,0.081940485
slurry--5.0--ji2019-bd0005--100.0--nan--0.0--nan--0.0--nan--0.0--nan--0.0--aqueous carbonation--batch--0.3--initial pressure--2.0--constant temperature--180.0--100.0--0.0--0.0--0.0--nan--nan--450.0--manometric analysis,,5,0,0,0,batch,initial pressure,2,constant temperature,180,100,0,0,0,450,0.1875,manometric analysis,,,,8.4,30.2,0.2,29.3,3,5.8,12.8,0.2,32.4,14,6.5708259371180135,22.5,77.5,0,0,2.2,11,0,4.8,23,0,0,0,3,0,26,0,0,0,0,0,0,3.2,0,0,0,1.3,0,3,0,0.090353148
slurry--5.0--ji2019-bd0005--100.0--nan--0.0--nan--0.0--nan--0.0--nan--0.0--aqueous carbonation--batch--0.3--initial pressure--2.0--constant temperature--180.0--100.0--0.0--0.0--0.0--nan--nan--450.0--manometric analysis,,5,0,0,0,batch,initial pressure,2,constant temperature,180,100,0,0,0,450,0.25,manometric analysis,,,,8.4,30.2,0.2,29.3,3,5.8,12.8,0.2,32.4,14,6.5708259371180135,22.5,77.5,0,0,2.2,11,0,4.8,23,0,0,0,3,0,26,0,0,0,0,0,0,3.2,0,0,0,1.3,0,3,0,0.099061095
slurry--5.0--ji2019-bd0005--100.0--nan--0.0--nan--0.0--nan--0.0--nan--0.0--aqueous carbonation--batch--0.3--initial pressure--2.0--constant temperature--180.0--100.0--0.0--0.0--0.0--nan--nan--450.0--manometric analysis,,5,0,0,0,batch,initial pressure,2,constant temperature,180,100,0,0,0,450,0.3125,manometric analysis,,,,8.4,30.2,0.2,29.3,3,5.8,12.8,0.2,32.4,14,6.5708259371180135,22.5,77.5,0,0,2.2,11,0,4.8,23,0,0,0,3,0,26,0,0,0,0,0,0,3.2,0,0,0,1.3,0,3,0,0.1027862614973964
slurry--5.0--ji2019-bd0005--100.0--nan--0.0--nan--0.0--nan--0.0--nan--0.0--aqueous carbonation--batch--0.3--initial pressure--2.0--constant temperature--180.0--100.0--0.0--0.0--0.0--nan--nan--450.0--manometric analysis,,5,0,0,0,batch,initial pressure,2,constant temperature,180,100,0,0,0,450,0.375,manometric analysis,,,,8.4,30.2,0.2,29.3,3,5.8,12.8,0.2,32.4,14,6.5708259371180135,22.5,77.5,0,0,2.2,11,0,4.8,23,0,0,0,3,0,26,0,0,0,0,0,0,3.2,0,0,0,1.3,0,3,0,0.10820416928234108
slurry--5.0--ji2019-bd0005--100.0--nan--0.0--nan--0.0--nan--0.0--nan--0.0--aqueous carbonation--batch--0.3--initial pressure--2.0--constant temperature--180.0--100.0--0.0--0.0--0.0--nan--nan--450.0--manometric analysis,,5,0,0,0,batch,initial pressure,2,constant temperature,180,100,0,0,0,450,0.4375,manometric analysis,,,,8.4,30.2,0.2,29.3,3,5.8,12.8,0.2,32.4,14,6.5708259371180135,22.5,77.5,0,0,2.2,11,0,4.8,23,0,0,0,3,0,26,0,0,0,0,0,0,3.2,0,0,0,1.3,0,3,0,0.10904394450248756
slurry--5.0--ji2019-bd0005--100.0--nan--0.0--nan--0.0--nan--0.0--nan--0.0--aqueous carbonation--batch--0.3--initial pressure--2.0--constant temperature--180.0--100.0--0.0--0.0--0.0--nan--nan--450.0--manometric analysis,,5,0,0,0,batch,initial pressure,2,constant temperature,180,100,0,0,0,450,0.5,manometric analysis,,,,8.4,30.2,0.2,29.3,3,5.8,12.8,0.2,32.4,14,6.5708259371180135,22.5,77.5,0,0,2.2,11,0,4.8,23,0,0,0,3,0,26,0,0,0,0,0,0,3.2,0,0,0,1.3,0,3,0,0.11373277583105891
slurry--5.0--ji2019-bd0005--100.0--nan--0.0--nan--0.0--nan--0.0--nan--0.0--aqueous carbonation--batch--0.3--initial pressure--2.0--constant temperature--180.0--100.0--0.0--0.0--0.0--nan--nan--450.0--manometric analysis,,5,0,0,0,batch,initial pressure,2,constant temperature,180,100,0,0,0,450,0.5625,manometric analysis,,,,8.4,30.2,0.2,29.3,3,5.8,12.8,0.2,32.4,14,6.5708259371180135,22.5,77.5,0,0,2.2,11,0,4.8,23,0,0,0,3,0,26,0,0,0,0,0,0,3.2,0,0,0,1.3,0,3,0,0.11731654288467697
slurry--5.0--ji2019-bd0005--100.0--nan--0.0--nan--0.0--nan--0.0--nan--0.0--aqueous carbonation--batch--0.3--initial pressure--2.0--constant temperature--180.0--100.0--0.0--0.0--0.0--nan--nan--450.0--manometric analysis,,5,0,0,0,batch,initial pressure,2,constant temperature,180,100,0,0,0,450,0.625,manometric analysis,,,,8.4,30.2,0.2,29.3,3,5.8,12.8,0.2,32.4,14,6.5708259371180135,22.5,77.5,0,0,2.2,11,0,4.8,23,0,0,0,3,0,26,0,0,0,0,0,0,3.2,0,0,0,1.3,0,3,0,0.11883119058139348
slurry--5.0--ji2019-bd0005--100.0--nan--0.0--nan--0.0--nan--0.0--nan--0.0--aqueous carbonation--batch--0.3--initial pressure--2.0--constant temperature--180.0--100.0--0.0--0.0--0.0--nan--nan--450.0--manometric analysis,,5,0,0,0,batch,initial pressure,2,constant temperature,180,100,0,0,0,450,0.6875,manometric analysis,,,,8.4,30.2,0.2,29.3,3,5.8,12.8,0.2,32.4,14,6.5708259371180135,22.5,77.5,0,0,2.2,11,0,4.8,23,0,0,0,3,0,26,0,0,0,0,0,0,3.2,0,0,0,1.3,0,3,0,0.11636803158571692
slurry--5.0--ji2019-bd0005--100.0--nan--0.0--nan--0.0--nan--0.0--nan--0.0--aqueous carbonation--batch--0.3--initial pressure--2.0--constant temperature--180.0--100.0--0.0--0.0--0.0--nan--nan--450.0--manometric analysis,,5,0,0,0,batch,initial pressure,2,constant temperature,180,100,0,0,0,450,0.75,manometric analysis,,,,8.4,30.2,0.2,29.3,3,5.8,12.8,0.2,32.4,14,6.5708259371180135,22.5,77.5,0,0,2.2,11,0,4.8,23,0,0,0,3,0,26,0,0,0,0,0,0,3.2,0,0,0,1.3,0,3,0,0.11940088876770749
slurry--5.0--ji2019-bd0005--100.0--nan--0.0--nan--0.0--nan--0.0--nan--0.0--aqueous carbonation--batch--0.3--initial pressure--2.0--constant temperature--180.0--100.0--0.0--0.0--0.0--nan--nan--450.0--manometric analysis,,5,0,0,0,batch,initial pressure,2,constant temperature,180,100,0,0,0,450,0.8125,manometric analysis,,,,8.4,30.2,0.2,29.3,3,5.8,12.8,0.2,32.4,14,6.5708259371180135,22.5,77.5,0,0,2.2,11,0,4.8,23,0,0,0,3,0,26,0,0,0,0,0,0,3.2,0,0,0,1.3,0,3,0,0.12059793248216476
slurry--5.0--ji2019-bd0005--100.0--nan--0.0--nan--0.0--nan--0.0--nan--0.0--aqueous carbonation--batch--0.3--initial pressure--2.0--constant temperature--180.0--100.0--0.0--0.0--0.0--nan--nan--450.0--manometric analysis,,5,0,0,0,batch,initial pressure,2,constant temperature,180,100,0,0,0,450,0.875,manometric analysis,,,,8.4,30.2,0.2,29.3,3,5.8,12.8,0.2,32.4,14,6.5708259371180135,22.5,77.5,0,0,2.2,11,0,4.8,23,0,0,0,3,0,26,0,0,0,0,0,0,3.2,0,0,0,1.3,0,3,0,0.12333797641153395
slurry--5.0--ji2019-bd0005--100.0--nan--0.0--nan--0.0--nan--0.0--nan--0.0--aqueous carbonation--batch--0.3--initial pressure--2.0--constant temperature--180.0--100.0--0.0--0.0--0.0--nan--nan--450.0--manometric analysis,,5,0,0,0,batch,initial pressure,2,constant temperature,180,100,0,0,0,450,0.9375,manometric analysis,,,,8.4,30.2,0.2,29.3,3,5.8,12.8,0.2,32.4,14,6.5708259371180135,22.5,77.5,0,0,2.2,11,0,4.8,23,0,0,0,3,0,26,0,0,0,0,0,0,3.2,0,0,0,1.3,0,3,0,0.12479215698576873
slurry--5.0--ji2019-bd0005--100.0--nan--0.0--nan--0.0--nan--0.0--nan--0.0--aqueous carbonation--batch--0.3--initial pressure--2.0--constant temperature--180.0--100.0--0.0--0.0--0.0--nan--nan--450.0--manometric analysis,,5,0,0,0,batch,initial pressure,2,constant temperature,180,100,0,0,0,450,1,manometric analysis,,,,8.4,30.2,0.2,29.3,3,5.8,12.8,0.2,32.4,14,6.5708259371180135,22.5,77.5,0,0,2.2,11,0,4.8,23,0,0,0,3,0,26,0,0,0,0,0,0,3.2,0,0,0,1.3,0,3,0,0.12292018224004066
slurry--5.0--ji2019-bd0005--100.0--nan--0.0--nan--0.0--nan--0.0--nan--0.0--aqueous carbonation--batch--0.3--initial pressure--2.0--constant temperature--180.0--100.0--0.0--0.0--0.0--nan--nan--450.0--manometric analysis,,5,0,0,0,batch,initial pressure,2,constant temperature,180,100,0,0,0,450,1.0625,manometric analysis,,,,8.4,30.2,0.2,29.3,3,5.8,12.8,0.2,32.4,14,6.5708259371180135,22.5,77.5,0,0,2.2,11,0,4.8,23,0,0,0,3,0,26,0,0,0,0,0,0,3.2,0,0,0,1.3,0,3,0,0.12548022849014928
slurry--5.0--ji2019-bd0005--100.0--nan--0.0--nan--0.0--nan--0.0--nan--0.0--aqueous carbonation--batch--0.3--initial pressure--2.0--constant temperature--180.0--100.0--0.0--0.0--0.0--nan--nan--450.0--manometric analysis,,5,0,0,0,batch,initial pressure,2,constant temperature,180,100,0,0,0,450,1.125,manometric analysis,,,,8.4,30.2,0.2,29.3,3,5.8,12.8,0.2,32.4,14,6.5708259371180135,22.5,77.5,0,0,2.2,11,0,4.8,23,0,0,0,3,0,26,0,0,0,0,0,0,3.2,0,0,0,1.3,0,3,0,0.12230922122550754
slurry--5.0--ji2019-bd0005--100.0--nan--0.0--nan--0.0--nan--0.0--nan--0.0--aqueous carbonation--batch--0.3--initial pressure--2.0--constant temperature--180.0--100.0--0.0--0.0--0.0--nan--nan--450.0--manometric analysis,,5,0,0,0,batch,initial pressure,2,constant temperature,180,100,0,0,0,450,1.1875,manometric analysis,,,,8.4,30.2,0.2,29.3,3,5.8,12.8,0.2,32.4,14,6.5708259371180135,22.5,77.5,0,0,2.2,11,0,4.8,23,0,0,0,3,0,26,0,0,0,0,0,0,3.2,0,0,0,1.3,0,3,0,0.1295747881523796
slurry--5.0--ji2019-bd0005--100.0--nan--0.0--nan--0.0--nan--0.0--nan--0.0--aqueous carbonation--batch--0.3--initial pressure--2.0--constant temperature--180.0--100.0--0.0--0.0--0.0--nan--nan--450.0--manometric analysis,,5,0,0,0,batch,initial pressure,2,constant temperature,180,100,0,0,0,450,1.25,manometric analysis,,,,8.4,30.2,0.2,29.3,3,5.8,12.8,0.2,32.4,14,6.5708259371180135,22.5,77.5,0,0,2.2,11,0,4.8,23,0,0,0,3,0,26,0,0,0,0,0,0,3.2,0,0,0,1.3,0,3,0,0.12648386792940783
slurry--5.0--ji2019-bd0005--100.0--nan--0.0--nan--0.0--nan--0.0--nan--0.0--aqueous carbonation--batch--0.3--initial pressure--2.0--constant temperature--180.0--100.0--0.0--0.0--0.0--nan--nan--450.0--manometric analysis,,5,0,0,0,batch,initial pressure,2,constant temperature,180,100,0,0,0,450,1.3125,manometric analysis,,,,8.4,30.2,0.2,29.3,3,5.8,12.8,0.2,32.4,14,6.5708259371180135,22.5,77.5,0,0,2.2,11,0,4.8,23,0,0,0,3,0,26,0,0,0,0,0,0,3.2,0,0,0,1.3,0,3,0,0.12814159733895394
slurry--5.0--ji2019-bd0005--100.0--nan--0.0--nan--0.0--nan--0.0--nan--0.0--aqueous carbonation--batch--0.3--initial pressure--2.0--constant temperature--180.0--100.0--0.0--0.0--0.0--nan--nan--450.0--manometric analysis,,5,0,0,0,batch,initial pressure,2,constant temperature,180,100,0,0,0,450,1.375,manometric analysis,,,,8.4,30.2,0.2,29.3,3,5.8,12.8,0.2,32.4,14,6.5708259371180135,22.5,77.5,0,0,2.2,11,0,4.8,23,0,0,0,3,0,26,0,0,0,0,0,0,3.2,0,0,0,1.3,0,3,0,0.12795335967849275
slurry--5.0--ji2019-bd0005--100.0--nan--0.0--nan--0.0--nan--0.0--nan--0.0--aqueous carbonation--batch--0.3--initial pressure--2.0--constant temperature--180.0--100.0--0.0--0.0--0.0--nan--nan--450.0--manometric analysis,,5,0,0,0,batch,initial pressure,2,constant temperature,180,100,0,0,0,450,1.4375,manometric analysis,,,,8.4,30.2,0.2,29.3,3,5.8,12.8,0.2,32.4,14,6.5708259371180135,22.5,77.5,0,0,2.2,11,0,4.8,23,0,0,0,3,0,26,0,0,0,0,0,0,3.2,0,0,0,1.3,0,3,0,0.13123541019104326
slurry--5.0--ji2019-bd0005--100.0--nan--0.0--nan--0.0--nan--0.0--nan--0.0--aqueous carbonation--batch--0.3--initial pressure--2.0--constant temperature--180.0--100.0--0.0--0.0--0.0--nan--nan--450.0--manometric analysis,,5,0,0,0,batch,initial pressure,2,constant temperature,180,100,0,0,0,450,1.5,manometric analysis,,,,8.4,30.2,0.2,29.3,3,5.8,12.8,0.2,32.4,14,6.5708259371180135,22.5,77.5,0,0,2.2,11,0,4.8,23,0,0,0,3,0,26,0,0,0,0,0,0,3.2,0,0,0,1.3,0,3,0,0.12393121370169936
slurry--5.0--ji2019-bd0005--100.0--nan--0.0--nan--0.0--nan--0.0--nan--0.0--aqueous carbonation--batch--0.3--initial pressure--2.0--constant temperature--180.0--100.0--0.0--0.0--0.0--nan--nan--450.0--manometric analysis,,5,0,0,0,batch,initial pressure,2,constant temperature,180,100,0,0,0,450,1.5625,manometric analysis,,,,8.4,30.2,0.2,29.3,3,5.8,12.8,0.2,32.4,14,6.5708259371180135,22.5,77.5,0,0,2.2,11,0,4.8,23,0,0,0,3,0,26,0,0,0,0,0,0,3.2,0,0,0,1.3,0,3,0,0.12979140302967643
slurry--5.0--ji2019-bd0005--100.0--nan--0.0--nan--0.0--nan--0.0--nan--0.0--aqueous carbonation--batch--0.3--initial pressure--2.0--constant temperature--180.0--100.0--0.0--0.0--0.0--nan--nan--450.0--manometric analysis,,5,0,0,0,batch,initial pressure,2,constant temperature,180,100,0,0,0,450,1.625,manometric analysis,,,,8.4,30.2,0.2,29.3,3,5.8,12.8,0.2,32.4,14,6.5708259371180135,22.5,77.5,0,0,2.2,11,0,4.8,23,0,0,0,3,0,26,0,0,0,0,0,0,3.2,0,0,0,1.3,0,3,0,0.12996437195651728
slurry--5.0--ji2019-bd0005--100.0--nan--0.0--nan--0.0--nan--0.0--nan--0.0--aqueous carbonation--batch--0.3--initial pressure--2.0--constant temperature--180.0--100.0--0.0--0.0--0.0--nan--nan--450.0--manometric analysis,,5,0,0,0,batch,initial pressure,2,constant temperature,180,100,0,0,0,450,1.6875,manometric analysis,,,,8.4,30.2,0.2,29.3,3,5.8,12.8,0.2,32.4,14,6.5708259371180135,22.5,77.5,0,0,2.2,11,0,4.8,23,0,0,0,3,0,26,0,0,0,0,0,0,3.2,0,0,0,1.3,0,3,0,0.12959774574271923
slurry--5.0--ji2019-bd0005--100.0--nan--0.0--nan--0.0--nan--0.0--nan--0.0--aqueous carbonation--batch--0.3--initial pressure--2.0--constant temperature--180.0--100.0--0.0--0.0--0.0--nan--nan--450.0--manometric analysis,,5,0,0,0,batch,initial pressure,2,constant temperature,180,100,0,0,0,450,1.75,manometric analysis,,,,8.4,30.2,0.2,29.3,3,5.8,12.8,0.2,32.4,14,6.5708259371180135,22.5,77.5,0,0,2.2,11,0,4.8,23,0,0,0,3,0,26,0,0,0,0,0,0,3.2,0,0,0,1.3,0,3,0,0.13415680911741815
slurry--5.0--ji2019-bd0005--100.0--nan--0.0--nan--0.0--nan--0.0--nan--0.0--aqueous carbonation--batch--0.3--initial pressure--2.0--constant temperature--180.0--100.0--0.0--0.0--0.0--nan--nan--450.0--manometric analysis,,5,0,0,0,batch,initial pressure,2,constant temperature,180,100,0,0,0,450,1.8125,manometric analysis,,,,8.4,30.2,0.2,29.3,3,5.8,12.8,0.2,32.4,14,6.5708259371180135,22.5,77.5,0,0,2.2,11,0,4.8,23,0,0,0,3,0,26,0,0,0,0,0,0,3.2,0,0,0,1.3,0,3,0,0.12928489904271295
slurry--5.0--ji2019-bd0005--100.0--nan--0.0--nan--0.0--nan--0.0--nan--0.0--aqueous carbonation--batch--0.3--initial pressure--2.0--constant temperature--180.0--100.0--0.0--0.0--0.0--nan--nan--450.0--manometric analysis,,5,0,0,0,batch,initial pressure,2,constant temperature,180,100,0,0,0,450,1.875,manometric analysis,,,,8.4,30.2,0.2,29.3,3,5.8,12.8,0.2,32.4,14,6.5708259371180135,22.5,77.5,0,0,2.2,11,0,4.8,23,0,0,0,3,0,26,0,0,0,0,0,0,3.2,0,0,0,1.3,0,3,0,0.13278219356154838
slurry--5.0--ji2019-bd0005--100.0--nan--0.0--nan--0.0--nan--0.0--nan--0.0--aqueous carbonation--batch--0.3--initial pressure--2.0--constant temperature--180.0--100.0--0.0--0.0--0.0--nan--nan--450.0--manometric analysis,,5,0,0,0,batch,initial pressure,2,constant temperature,180,100,0,0,0,450,1.9375,manometric analysis,,,,8.4,30.2,0.2,29.3,3,5.8,12.8,0.2,32.4,14,6.5708259371180135,22.5,77.5,0,0,2.2,11,0,4.8,23,0,0,0,3,0,26,0,0,0,0,0,0,3.2,0,0,0,1.3,0,3,0,0.13217651152956855
slurry--5.0--ji2019-bd0005--100.0--nan--0.0--nan--0.0--nan--0.0--nan--0.0--aqueous carbonation--batch--0.3--initial pressure--2.0--constant temperature--180.0--100.0--0.0--0.0--0.0--nan--nan--450.0--manometric analysis,,5,0,0,0,batch,initial pressure,2,constant temperature,180,100,0,0,0,450,2,manometric analysis,,,,8.4,30.2,0.2,29.3,3,5.8,12.8,0.2,32.4,14,6.5708259371180135,22.5,77.5,0,0,2.2,11,0,4.8,23,0,0,0,3,0,26,0,0,0,0,0,0,3.2,0,0,0,1.3,0,3,0,0.13415641150845184
slurry--5.0--ji2019-bd0005--100.0--nan--0.0--nan--0.0--nan--0.0--nan--0.0--aqueous carbonation--batch--0.3--initial pressure--2.0--constant temperature--220.0--100.0--0.0--0.0--0.0--nan--nan--450.0--manometric analysis,,5,0,0,0,batch,initial pressure,2,constant temperature,220,100,0,0,0,450,0,manometric analysis,,,,8.4,30.2,0.2,29.3,3,5.8,12.8,0.2,32.4,14,6.5708259371180135,22.5,77.5,0,0,2.2,11,0,4.8,23,0,0,0,3,0,26,0,0,0,0,0,0,3.2,0,0,0,1.3,0,3,0,0
slurry--5.0--ji2019-bd0005--100.0--nan--0.0--nan--0.0--nan--0.0--nan--0.0--aqueous carbonation--batch--0.3--initial pressure--2.0--constant temperature--220.0--100.0--0.0--0.0--0.0--nan--nan--450.0--manometric analysis,,5,0,0,0,batch,initial pressure,2,constant temperature,220,100,0,0,0,450,0.0625,manometric analysis,,,,8.4,30.2,0.2,29.3,3,5.8,12.8,0.2,32.4,14,6.5708259371180135,22.5,77.5,0,0,2.2,11,0,4.8,23,0,0,0,3,0,26,0,0,0,0,0,0,3.2,0,0,0,1.3,0,3,0,0.073463908
slurry--5.0--ji2019-bd0005--100.0--nan--0.0--nan--0.0--nan--0.0--nan--0.0--aqueous carbonation--batch--0.3--initial pressure--2.0--constant temperature--220.0--100.0--0.0--0.0--0.0--nan--nan--450.0--manometric analysis,,5,0,0,0,batch,initial pressure,2,constant temperature,220,100,0,0,0,450,0.125,manometric analysis,,,,8.4,30.2,0.2,29.3,3,5.8,12.8,0.2,32.4,14,6.5708259371180135,22.5,77.5,0,0,2.2,11,0,4.8,23,0,0,0,3,0,26,0,0,0,0,0,0,3.2,0,0,0,1.3,0,3,0,0.092411323
slurry--5.0--ji2019-bd0005--100.0--nan--0.0--nan--0.0--nan--0.0--nan--0.0--aqueous carbonation--batch--0.3--initial pressure--2.0--constant temperature--220.0--100.0--0.0--0.0--0.0--nan--nan--450.0--manometric analysis,,5,0,0,0,batch,initial pressure,2,constant temperature,220,100,0,0,0,450,0.1875,manometric analysis,,,,8.4,30.2,0.2,29.3,3,5.8,12.8,0.2,32.4,14,6.5708259371180135,22.5,77.5,0,0,2.2,11,0,4.8,23,0,0,0,3,0,26,0,0,0,0,0,0,3.2,0,0,0,1.3,0,3,0,0.10153162262086791
slurry--5.0--ji2019-bd0005--100.0--nan--0.0--nan--0.0--nan--0.0--nan--0.0--aqueous carbonation--batch--0.3--initial pressure--2.0--constant temperature--220.0--100.0--0.0--0.0--0.0--nan--nan--450.0--manometric analysis,,5,0,0,0,batch,initial pressure,2,constant temperature,220,100,0,0,0,450,0.25,manometric analysis,,,,8.4,30.2,0.2,29.3,3,5.8,12.8,0.2,32.4,14,6.5708259371180135,22.5,77.5,0,0,2.2,11,0,4.8,23,0,0,0,3,0,26,0,0,0,0,0,0,3.2,0,0,0,1.3,0,3,0,0.10527601896677165
slurry--5.0--ji2019-bd0005--100.0--nan--0.0--nan--0.0--nan--0.0--nan--0.0--aqueous carbonation--batch--0.3--initial pressure--2.0--constant temperature--220.0--100.0--0.0--0.0--0.0--nan--nan--450.0--manometric analysis,,5,0,0,0,batch,initial pressure,2,constant temperature,220,100,0,0,0,450,0.3125,manometric analysis,,,,8.4,30.2,0.2,29.3,3,5.8,12.8,0.2,32.4,14,6.5708259371180135,22.5,77.5,0,0,2.2,11,0,4.8,23,0,0,0,3,0,26,0,0,0,0,0,0,3.2,0,0,0,1.3,0,3,0,0.11194400068393945
slurry--5.0--ji2019-bd0005--100.0--nan--0.0--nan--0.0--nan--0.0--nan--0.0--aqueous carbonation--batch--0.3--initial pressure--2.0--constant temperature--220.0--100.0--0.0--0.0--0.0--nan--nan--450.0--manometric analysis,,5,0,0,0,batch,initial pressure,2,constant temperature,220,100,0,0,0,450,0.375,manometric analysis,,,,8.4,30.2,0.2,29.3,3,5.8,12.8,0.2,32.4,14,6.5708259371180135,22.5,77.5,0,0,2.2,11,0,4.8,23,0,0,0,3,0,26,0,0,0,0,0,0,3.2,0,0,0,1.3,0,3,0,0.11743551871117619
slurry--5.0--ji2019-bd0005--100.0--nan--0.0--nan--0.0--nan--0.0--nan--0.0--aqueous carbonation--batch--0.3--initial pressure--2.0--constant temperature--220.0--100.0--0.0--0.0--0.0--nan--nan--450.0--manometric analysis,,5,0,0,0,batch,initial pressure,2,constant temperature,220,100,0,0,0,450,0.4375,manometric analysis,,,,8.4,30.2,0.2,29.3,3,5.8,12.8,0.2,32.4,14,6.5708259371180135,22.5,77.5,0,0,2.2,11,0,4.8,23,0,0,0,3,0,26,0,0,0,0,0,0,3.2,0,0,0,1.3,0,3,0,0.12133559926571029
slurry--5.0--ji2019-bd0005--100.0--nan--0.0--nan--0.0--nan--0.0--nan--0.0--aqueous carbonation--batch--0.3--initial pressure--2.0--constant temperature--220.0--100.0--0.0--0.0--0.0--nan--nan--450.0--manometric analysis,,5,0,0,0,batch,initial pressure,2,constant temperature,220,100,0,0,0,450,0.5,manometric analysis,,,,8.4,30.2,0.2,29.3,3,5.8,12.8,0.2,32.4,14,6.5708259371180135,22.5,77.5,0,0,2.2,11,0,4.8,23,0,0,0,3,0,26,0,0,0,0,0,0,3.2,0,0,0,1.3,0,3,0,0.12104231761310622
slurry--5.0--ji2019-bd0005--100.0--nan--0.0--nan--0.0--nan--0.0--nan--0.0--aqueous carbonation--batch--0.3--initial pressure--2.0--constant temperature--220.0--100.0--0.0--0.0--0.0--nan--nan--450.0--manometric analysis,,5,0,0,0,batch,initial pressure,2,constant temperature,220,100,0,0,0,450,0.5625,manometric analysis,,,,8.4,30.2,0.2,29.3,3,5.8,12.8,0.2,32.4,14,6.5708259371180135,22.5,77.5,0,0,2.2,11,0,4.8,23,0,0,0,3,0,26,0,0,0,0,0,0,3.2,0,0,0,1.3,0,3,0,0.11884710866276178
slurry--5.0--ji2019-bd0005--100.0--nan--0.0--nan--0.0--nan--0.0--nan--0.0--aqueous carbonation--batch--0.3--initial pressure--2.0--constant temperature--220.0--100.0--0.0--0.0--0.0--nan--nan--450.0--manometric analysis,,5,0,0,0,batch,initial pressure,2,constant temperature,220,100,0,0,0,450,0.625,manometric analysis,,,,8.4,30.2,0.2,29.3,3,5.8,12.8,0.2,32.4,14,6.5708259371180135,22.5,77.5,0,0,2.2,11,0,4.8,23,0,0,0,3,0,26,0,0,0,0,0,0,3.2,0,0,0,1.3,0,3,0,0.12689474354741034
slurry--5.0--ji2019-bd0005--100.0--nan--0.0--nan--0.0--nan--0.0--nan--0.0--aqueous carbonation--batch--0.3--initial pressure--2.0--constant temperature--220.0--100.0--0.0--0.0--0.0--nan--nan--450.0--manometric analysis,,5,0,0,0,batch,initial pressure,2,constant temperature,220,100,0,0,0,450,0.6875,manometric analysis,,,,8.4,30.2,0.2,29.3,3,5.8,12.8,0.2,32.4,14,6.5708259371180135,22.5,77.5,0,0,2.2,11,0,4.8,23,0,0,0,3,0,26,0,0,0,0,0,0,3.2,0,0,0,1.3,0,3,0,0.12491349113250837
slurry--5.0--ji2019-bd0005--100.0--nan--0.0--nan--0.0--nan--0.0--nan--0.0--aqueous carbonation--batch--0.3--initial pressure--2.0--constant temperature--220.0--100.0--0.0--0.0--0.0--nan--nan--450.0--manometric analysis,,5,0,0,0,batch,initial pressure,2,constant temperature,220,100,0,0,0,450,0.75,manometric analysis,,,,8.4,30.2,0.2,29.3,3,5.8,12.8,0.2,32.4,14,6.5708259371180135,22.5,77.5,0,0,2.2,11,0,4.8,23,0,0,0,3,0,26,0,0,0,0,0,0,3.2,0,0,0,1.3,0,3,0,0.12446001143475674
slurry--5.0--ji2019-bd0005--100.0--nan--0.0--nan--0.0--nan--0.0--nan--0.0--aqueous carbonation--batch--0.3--initial pressure--2.0--constant temperature--220.0--100.0--0.0--0.0--0.0--nan--nan--450.0--manometric analysis,,5,0,0,0,batch,initial pressure,2,constant temperature,220,100,0,0,0,450,0.8125,manometric analysis,,,,8.4,30.2,0.2,29.3,3,5.8,12.8,0.2,32.4,14,6.5708259371180135,22.5,77.5,0,0,2.2,11,0,4.8,23,0,0,0,3,0,26,0,0,0,0,0,0,3.2,0,0,0,1.3,0,3,0,0.12376127232932055
slurry--5.0--ji2019-bd0005--100.0--nan--0.0--nan--0.0--nan--0.0--nan--0.0--aqueous carbonation--batch--0.3--initial pressure--2.0--constant temperature--220.0--100.0--0.0--0.0--0.0--nan--nan--450.0--manometric analysis,,5,0,0,0,batch,initial pressure,2,constant temperature,220,100,0,0,0,450,0.875,manometric analysis,,,,8.4,30.2,0.2,29.3,3,5.8,12.8,0.2,32.4,14,6.5708259371180135,22.5,77.5,0,0,2.2,11,0,4.8,23,0,0,0,3,0,26,0,0,0,0,0,0,3.2,0,0,0,1.3,0,3,0,0.13159005942094731
slurry--5.0--ji2019-bd0005--100.0--nan--0.0--nan--0.0--nan--0.0--nan--0.0--aqueous carbonation--batch--0.3--initial pressure--2.0--constant temperature--220.0--100.0--0.0--0.0--0.0--nan--nan--450.0--manometric analysis,,5,0,0,0,batch,initial pressure,2,constant temperature,220,100,0,0,0,450,0.9375,manometric analysis,,,,8.4,30.2,0.2,29.3,3,5.8,12.8,0.2,32.4,14,6.5708259371180135,22.5,77.5,0,0,2.2,11,0,4.8,23,0,0,0,3,0,26,0,0,0,0,0,0,3.2,0,0,0,1.3,0,3,0,0.13087312327820122
slurry--5.0--ji2019-bd0005--100.0--nan--0.0--nan--0.0--nan--0.0--nan--0.0--aqueous carbonation--batch--0.3--initial pressure--2.0--constant temperature--220.0--100.0--0.0--0.0--0.0--nan--nan--450.0--manometric analysis,,5,0,0,0,batch,initial pressure,2,constant temperature,220,100,0,0,0,450,1,manometric analysis,,,,8.4,30.2,0.2,29.3,3,5.8,12.8,0.2,32.4,14,6.5708259371180135,22.5,77.5,0,0,2.2,11,0,4.8,23,0,0,0,3,0,26,0,0,0,0,0,0,3.2,0,0,0,1.3,0,3,0,0.13068546397282582
slurry--5.0--ji2019-bd0005--100.0--nan--0.0--nan--0.0--nan--0.0--nan--0.0--aqueous carbonation--batch--0.3--initial pressure--2.0--constant temperature--220.0--100.0--0.0--0.0--0.0--nan--nan--450.0--manometric analysis,,5,0,0,0,batch,initial pressure,2,constant temperature,220,100,0,0,0,450,1.0625,manometric analysis,,,,8.4,30.2,0.2,29.3,3,5.8,12.8,0.2,32.4,14,6.5708259371180135,22.5,77.5,0,0,2.2,11,0,4.8,23,0,0,0,3,0,26,0,0,0,0,0,0,3.2,0,0,0,1.3,0,3,0,0.13428592497222894
slurry--5.0--ji2019-bd0005--100.0--nan--0.0--nan--0.0--nan--0.0--nan--0.0--aqueous carbonation--batch--0.3--initial pressure--2.0--constant temperature--220.0--100.0--0.0--0.0--0.0--nan--nan--450.0--manometric analysis,,5,0,0,0,batch,initial pressure,2,constant temperature,220,100,0,0,0,450,1.125,manometric analysis,,,,8.4,30.2,0.2,29.3,3,5.8,12.8,0.2,32.4,14,6.5708259371180135,22.5,77.5,0,0,2.2,11,0,4.8,23,0,0,0,3,0,26,0,0,0,0,0,0,3.2,0,0,0,1.3,0,3,0,0.133144103
slurry--5.0--ji2019-bd0005--100.0--nan--0.0--nan--0.0--nan--0.0--nan--0.0--aqueous carbonation--batch--0.3--initial pressure--2.0--constant temperature--220.0--100.0--0.0--0.0--0.0--nan--nan--450.0--manometric analysis,,5,0,0,0,batch,initial pressure,2,constant temperature,220,100,0,0,0,450,1.1875,manometric analysis,,,,8.4,30.2,0.2,29.3,3,5.8,12.8,0.2,32.4,14,6.5708259371180135,22.5,77.5,0,0,2.2,11,0,4.8,23,0,0,0,3,0,26,0,0,0,0,0,0,3.2,0,0,0,1.3,0,3,0,0.13536026135720589
slurry--5.0--ji2019-bd0005--100.0--nan--0.0--nan--0.0--nan--0.0--nan--0.0--aqueous carbonation--batch--0.3--initial pressure--2.0--constant temperature--220.0--100.0--0.0--0.0--0.0--nan--nan--450.0--manometric analysis,,5,0,0,0,batch,initial pressure,2,constant temperature,220,100,0,0,0,450,1.25,manometric analysis,,,,8.4,30.2,0.2,29.3,3,5.8,12.8,0.2,32.4,14,6.5708259371180135,22.5,77.5,0,0,2.2,11,0,4.8,23,0,0,0,3,0,26,0,0,0,0,0,0,3.2,0,0,0,1.3,0,3,0,0.1296087673774957
slurry--5.0--ji2019-bd0005--100.0--nan--0.0--nan--0.0--nan--0.0--nan--0.0--aqueous carbonation--batch--0.3--initial pressure--2.0--constant temperature--220.0--100.0--0.0--0.0--0.0--nan--nan--450.0--manometric analysis,,5,0,0,0,batch,initial pressure,2,constant temperature,220,100,0,0,0,450,1.3125,manometric analysis,,,,8.4,30.2,0.2,29.3,3,5.8,12.8,0.2,32.4,14,6.5708259371180135,22.5,77.5,0,0,2.2,11,0,4.8,23,0,0,0,3,0,26,0,0,0,0,0,0,3.2,0,0,0,1.3,0,3,0,0.13247748102570497
slurry--5.0--ji2019-bd0005--100.0--nan--0.0--nan--0.0--nan--0.0--nan--0.0--aqueous carbonation--batch--0.3--initial pressure--2.0--constant temperature--220.0--100.0--0.0--0.0--0.0--nan--nan--450.0--manometric analysis,,5,0,0,0,batch,initial pressure,2,constant temperature,220,100,0,0,0,450,1.375,manometric analysis,,,,8.4,30.2,0.2,29.3,3,5.8,12.8,0.2,32.4,14,6.5708259371180135,22.5,77.5,0,0,2.2,11,0,4.8,23,0,0,0,3,0,26,0,0,0,0,0,0,3.2,0,0,0,1.3,0,3,0,0.129462126
slurry--5.0--ji2019-bd0005--100.0--nan--0.0--nan--0.0--nan--0.0--nan--0.0--aqueous carbonation--batch--0.3--initial pressure--2.0--constant temperature--220.0--100.0--0.0--0.0--0.0--nan--nan--450.0--manometric analysis,,5,0,0,0,batch,initial pressure,2,constant temperature,220,100,0,0,0,450,1.4375,manometric analysis,,,,8.4,30.2,0.2,29.3,3,5.8,12.8,0.2,32.4,14,6.5708259371180135,22.5,77.5,0,0,2.2,11,0,4.8,23,0,0,0,3,0,26,0,0,0,0,0,0,3.2,0,0,0,1.3,0,3,0,0.13232444950223513
slurry--5.0--ji2019-bd0005--100.0--nan--0.0--nan--0.0--nan--0.0--nan--0.0--aqueous carbonation--batch--0.3--initial pressure--2.0--constant temperature--220.0--100.0--0.0--0.0--0.0--nan--nan--450.0--manometric analysis,,5,0,0,0,batch,initial pressure,2,constant temperature,220,100,0,0,0,450,1.5,manometric analysis,,,,8.4,30.2,0.2,29.3,3,5.8,12.8,0.2,32.4,14,6.5708259371180135,22.5,77.5,0,0,2.2,11,0,4.8,23,0,0,0,3,0,26,0,0,0,0,0,0,3.2,0,0,0,1.3,0,3,0,0.13236121378772622
slurry--5.0--ji2019-bd0005--100.0--nan--0.0--nan--0.0--nan--0.0--nan--0.0--aqueous carbonation--batch--0.3--initial pressure--2.0--constant temperature--220.0--100.0--0.0--0.0--0.0--nan--nan--450.0--manometric analysis,,5,0,0,0,batch,initial pressure,2,constant temperature,220,100,0,0,0,450,1.5625,manometric analysis,,,,8.4,30.2,0.2,29.3,3,5.8,12.8,0.2,32.4,14,6.5708259371180135,22.5,77.5,0,0,2.2,11,0,4.8,23,0,0,0,3,0,26,0,0,0,0,0,0,3.2,0,0,0,1.3,0,3,0,0.13415993760735545
slurry--5.0--ji2019-bd0005--100.0--nan--0.0--nan--0.0--nan--0.0--nan--0.0--aqueous carbonation--batch--0.3--initial pressure--2.0--constant temperature--220.0--100.0--0.0--0.0--0.0--nan--nan--450.0--manometric analysis,,5,0,0,0,batch,initial pressure,2,constant temperature,220,100,0,0,0,450,1.625,manometric analysis,,,,8.4,30.2,0.2,29.3,3,5.8,12.8,0.2,32.4,14,6.5708259371180135,22.5,77.5,0,0,2.2,11,0,4.8,23,0,0,0,3,0,26,0,0,0,0,0,0,3.2,0,0,0,1.3,0,3,0,0.13303852610524544
slurry--5.0--ji2019-bd0005--100.0--nan--0.0--nan--0.0--nan--0.0--nan--0.0--aqueous carbonation--batch--0.3--initial pressure--2.0--constant temperature--220.0--100.0--0.0--0.0--0.0--nan--nan--450.0--manometric analysis,,5,0,0,0,batch,initial pressure,2,constant temperature,220,100,0,0,0,450,1.6875,manometric analysis,,,,8.4,30.2,0.2,29.3,3,5.8,12.8,0.2,32.4,14,6.5708259371180135,22.5,77.5,0,0,2.2,11,0,4.8,23,0,0,0,3,0,26,0,0,0,0,0,0,3.2,0,0,0,1.3,0,3,0,0.1342148103124456
slurry--5.0--ji2019-bd0005--100.0--nan--0.0--nan--0.0--nan--0.0--nan--0.0--aqueous carbonation--batch--0.3--initial pressure--2.0--constant temperature--220.0--100.0--0.0--0.0--0.0--nan--nan--450.0--manometric analysis,,5,0,0,0,batch,initial pressure,2,constant temperature,220,100,0,0,0,450,1.75,manometric analysis,,,,8.4,30.2,0.2,29.3,3,5.8,12.8,0.2,32.4,14,6.5708259371180135,22.5,77.5,0,0,2.2,11,0,4.8,23,0,0,0,3,0,26,0,0,0,0,0,0,3.2,0,0,0,1.3,0,3,0,0.1343883716754868
slurry--5.0--ji2019-bd0005--100.0--nan--0.0--nan--0.0--nan--0.0--nan--0.0--aqueous carbonation--batch--0.3--initial pressure--2.0--constant temperature--220.0--100.0--0.0--0.0--0.0--nan--nan--450.0--manometric analysis,,5,0,0,0,batch,initial pressure,2,constant temperature,220,100,0,0,0,450,1.8125,manometric analysis,,,,8.4,30.2,0.2,29.3,3,5.8,12.8,0.2,32.4,14,6.5708259371180135,22.5,77.5,0,0,2.2,11,0,4.8,23,0,0,0,3,0,26,0,0,0,0,0,0,3.2,0,0,0,1.3,0,3,0,0.1372907774774433
slurry--5.0--ji2019-bd0005--100.0--nan--0.0--nan--0.0--nan--0.0--nan--0.0--aqueous carbonation--batch--0.3--initial pressure--2.0--constant temperature--220.0--100.0--0.0--0.0--0.0--nan--nan--450.0--manometric analysis,,5,0,0,0,batch,initial pressure,2,constant temperature,220,100,0,0,0,450,1.875,manometric analysis,,,,8.4,30.2,0.2,29.3,3,5.8,12.8,0.2,32.4,14,6.5708259371180135,22.5,77.5,0,0,2.2,11,0,4.8,23,0,0,0,3,0,26,0,0,0,0,0,0,3.2,0,0,0,1.3,0,3,0,0.13236536552863237
slurry--5.0--ji2019-bd0005--100.0--nan--0.0--nan--0.0--nan--0.0--nan--0.0--aqueous carbonation--batch--0.3--initial pressure--2.0--constant temperature--220.0--100.0--0.0--0.0--0.0--nan--nan--450.0--manometric analysis,,5,0,0,0,batch,initial pressure,2,constant temperature,220,100,0,0,0,450,1.9375,manometric analysis,,,,8.4,30.2,0.2,29.3,3,5.8,12.8,0.2,32.4,14,6.5708259371180135,22.5,77.5,0,0,2.2,11,0,4.8,23,0,0,0,3,0,26,0,0,0,0,0,0,3.2,0,0,0,1.3,0,3,0,0.13111741901932877
slurry--5.0--ji2019-bd0005--100.0--nan--0.0--nan--0.0--nan--0.0--nan--0.0--aqueous carbonation--batch--0.3--initial pressure--2.0--constant temperature--220.0--100.0--0.0--0.0--0.0--nan--nan--450.0--manometric analysis,,5,0,0,0,batch,initial pressure,2,constant temperature,220,100,0,0,0,450,2,manometric analysis,,,,8.4,30.2,0.2,29.3,3,5.8,12.8,0.2,32.4,14,6.5708259371180135,22.5,77.5,0,0,2.2,11,0,4.8,23,0,0,0,3,0,26,0,0,0,0,0,0,3.2,0,0,0,1.3,0,3,0,0.13348592362490774
slurry--5.0--ji2019-bd0005--100.0--nan--0.0--nan--0.0--nan--0.0--nan--0.0--aqueous carbonation--batch--0.3--initial pressure--2.0--constant temperature--40.0--100.0--0.0--0.0--0.0--nan--nan--450.0--manometric analysis,,5,0,0,0,batch,initial pressure,2,constant temperature,40,100,0,0,0,450,0,manometric analysis,,,,8.4,30.2,0.2,29.3,3,5.8,12.8,0.2,32.4,14,6.5708259371180135,22.5,77.5,0,0,2.2,11,0,4.8,23,0,0,0,3,0,26,0,0,0,0,0,0,3.2,0,0,0,1.3,0,3,0,0
