Repository: kycai/c3gb

# c3gb

**c3gb**, Gradient Boosting models for predicting the CO2 uptake of Coal ashes in Carbon mineralization, were developed in the research article: [AI-guided prediction and control of CO2 mineralization in coal ashes as carbon-efficient supplementary cementitious materials](). They are tree-based ensemble models. 

The models take the physicochemical properties of coal ashes, along with the process parameters related to reactant proportions and carbonation conditions as input features, while the output is CO2 uptake. The models can be used as a objective function to optimize the carbonation process for CO2 mineralization in coal ashes.

Kangyi Cai 2026 @ Missouri S&T

File: data/Xys_gt_augmented.csv (part 82 of 89)
Group id,Class id,Water-Solid ratio,Chemical admixture 1-content,Chemical admixture 2-content,Chemical admixture 3-content,Carbonation reactor operation mode,Carbonation pressure control type,Carbonation pressure,Carbonation temperature control type,Carbonation temperature,Carbonation gas 1-CO2,Carbonation gas 2-H2O vapor,Carbonation gas 3-N2,Carbonation gas flow rate,Carbonation stirring speed ,Carbonation duration,Method-CO2 uptake,Chemical admixture 1_Classification 2,Chemical admixture 2_Classification 2,Chemical admixture 3_Classification 2,"Solid_Dv,50",Solid_Specific surface area,Solid_Na2O,Solid_MgO,Solid_Al2O3,Solid_SiO2,Solid_SO3,Solid_K2O,Solid_CaO,Solid_Fe2O3,Solid_Loss on ignition,Solid_Amorphous+others,Solid_Crystalline,Solid_Albite,Solid_Anhydrite,Solid_Augite,Solid_Bassanite,Solid_Brownmillerite,Solid_Brucite,Solid_Calcite,Solid_Corundum,Solid_Diopside,Solid_Glauberite,Solid_Gypsum,Solid_Hematite,Solid_Hydrotalcite,Solid_Lime,Solid_Maghemite,Solid_Magnesioferrite,Solid_Magnetite,Solid_Microcline,Solid_Mullite,Solid_Periclase,Solid_Polyhalite,Solid_Portlandite,Solid_Pyroaurite,Solid_Quartz,Solid_Spinel,Solid_Srebrodolskite,Solid_Thenardite,Experimental CO2 uptake-U2
slurry--5.0--ji2019-bd0005--100.0--nan--0.0--nan--0.0--nan--0.0--nan--0.0--aqueous carbonation--batch--0.3--initial pressure--2.0--constant temperature--40.0--100.0--0.0--0.0--0.0--nan--nan--450.0--manometric analysis,,5,0,0,0,batch,initial pressure,2,constant temperature,40,100,0,0,0,450,0.0625,manometric analysis,,,,8.4,30.2,0.2,29.3,3,5.8,12.8,0.2,32.4,14,6.5708259371180135,22.5,77.5,0,0,2.2,11,0,4.8,23,0,0,0,3,0,26,0,0,0,0,0,0,3.2,0,0,0,1.3,0,3,0,0.054790083
slurry--5.0--ji2019-bd0005--100.0--nan--0.0--nan--0.0--nan--0.0--nan--0.0--aqueous carbonation--batch--0.3--initial pressure--2.0--constant temperature--40.0--100.0--0.0--0.0--0.0--nan--nan--450.0--manometric analysis,,5,0,0,0,batch,initial pressure,2,constant temperature,40,100,0,0,0,450,0.125,manometric analysis,,,,8.4,30.2,0.2,29.3,3,5.8,12.8,0.2,32.4,14,6.5708259371180135,22.5,77.5,0,0,2.2,11,0,4.8,23,0,0,0,3,0,26,0,0,0,0,0,0,3.2,0,0,0,1.3,0,3,0,0.065462297
slurry--5.0--ji2019-bd0005--100.0--nan--0.0--nan--0.0--nan--0.0--nan--0.0--aqueous carbonation--batch--0.3--initial pressure--2.0--constant temperature--40.0--100.0--0.0--0.0--0.0--nan--nan--450.0--manometric analysis,,5,0,0,0,batch,initial pressure,2,constant temperature,40,100,0,0,0,450,0.1875,manometric analysis,,,,8.4,30.2,0.2,29.3,3,5.8,12.8,0.2,32.4,14,6.5708259371180135,22.5,77.5,0,0,2.2,11,0,4.8,23,0,0,0,3,0,26,0,0,0,0,0,0,3.2,0,0,0,1.3,0,3,0,0.072883137
slurry--5.0--ji2019-bd0005--100.0--nan--0.0--nan--0.0--nan--0.0--nan--0.0--aqueous carbonation--batch--0.3--initial pressure--2.0--constant temperature--40.0--100.0--0.0--0.0--0.0--nan--nan--450.0--manometric analysis,,5,0,0,0,batch,initial pressure,2,constant temperature,40,100,0,0,0,450,0.25,manometric analysis,,,,8.4,30.2,0.2,29.3,3,5.8,12.8,0.2,32.4,14,6.5708259371180135,22.5,77.5,0,0,2.2,11,0,4.8,23,0,0,0,3,0,26,0,0,0,0,0,0,3.2,0,0,0,1.3,0,3,0,0.078596333
slurry--5.0--ji2019-bd0005--100.0--nan--0.0--nan--0.0--nan--0.0--nan--0.0--aqueous carbonation--batch--0.3--initial pressure--2.0--constant temperature--40.0--100.0--0.0--0.0--0.0--nan--nan--450.0--manometric analysis,,5,0,0,0,batch,initial pressure,2,constant temperature,40,100,0,0,0,450,0.3125,manometric analysis,,,,8.4,30.2,0.2,29.3,3,5.8,12.8,0.2,32.4,14,6.5708259371180135,22.5,77.5,0,0,2.2,11,0,4.8,23,0,0,0,3,0,26,0,0,0,0,0,0,3.2,0,0,0,1.3,0,3,0,0.085066747
slurry--5.0--ji2019-bd0005--100.0--nan--0.0--nan--0.0--nan--0.0--nan--0.0--aqueous carbonation--batch--0.3--initial pressure--2.0--constant temperature--40.0--100.0--0.0--0.0--0.0--nan--nan--450.0--manometric analysis,,5,0,0,0,batch,initial pressure,2,constant temperature,40,100,0,0,0,450,0.375,manometric analysis,,,,8.4,30.2,0.2,29.3,3,5.8,12.8,0.2,32.4,14,6.5708259371180135,22.5,77.5,0,0,2.2,11,0,4.8,23,0,0,0,3,0,26,0,0,0,0,0,0,3.2,0,0,0,1.3,0,3,0,0.086677
slurry--5.0--ji2019-bd0005--100.0--nan--0.0--nan--0.0--nan--0.0--nan--0.0--aqueous carbonation--batch--0.3--initial pressure--2.0--constant temperature--40.0--100.0--0.0--0.0--0.0--nan--nan--450.0--manometric analysis,,5,0,0,0,batch,initial pressure,2,constant temperature,40,100,0,0,0,450,0.4375,manometric analysis,,,,8.4,30.2,0.2,29.3,3,5.8,12.8,0.2,32.4,14,6.5708259371180135,22.5,77.5,0,0,2.2,11,0,4.8,23,0,0,0,3,0,26,0,0,0,0,0,0,3.2,0,0,0,1.3,0,3,0,0.088322179
slurry--5.0--ji2019-bd0005--100.0--nan--0.0--nan--0.0--nan--0.0--nan--0.0--aqueous carbonation--batch--0.3--initial pressure--2.0--constant temperature--40.0--100.0--0.0--0.0--0.0--nan--nan--450.0--manometric analysis,,5,0,0,0,batch,initial pressure,2,constant temperature,40,100,0,0,0,450,0.5,manometric analysis,,,,8.4,30.2,0.2,29.3,3,5.8,12.8,0.2,32.4,14,6.5708259371180135,22.5,77.5,0,0,2.2,11,0,4.8,23,0,0,0,3,0,26,0,0,0,0,0,0,3.2,0,0,0,1.3,0,3,0,0.095320598
slurry--5.0--ji2019-bd0005--100.0--nan--0.0--nan--0.0--nan--0.0--nan--0.0--aqueous carbonation--batch--0.3--initial pressure--2.0--constant temperature--40.0--100.0--0.0--0.0--0.0--nan--nan--450.0--manometric analysis,,5,0,0,0,batch,initial pressure,2,constant temperature,40,100,0,0,0,450,0.5625,manometric analysis,,,,8.4,30.2,0.2,29.3,3,5.8,12.8,0.2,32.4,14,6.5708259371180135,22.5,77.5,0,0,2.2,11,0,4.8,23,0,0,0,3,0,26,0,0,0,0,0,0,3.2,0,0,0,1.3,0,3,0,0.091751004
slurry--5.0--ji2019-bd0005--100.0--nan--0.0--nan--0.0--nan--0.0--nan--0.0--aqueous carbonation--batch--0.3--initial pressure--2.0--constant temperature--40.0--100.0--0.0--0.0--0.0--nan--nan--450.0--manometric analysis,,5,0,0,0,batch,initial pressure,2,constant temperature,40,100,0,0,0,450,0.625,manometric analysis,,,,8.4,30.2,0.2,29.3,3,5.8,12.8,0.2,32.4,14,6.5708259371180135,22.5,77.5,0,0,2.2,11,0,4.8,23,0,0,0,3,0,26,0,0,0,0,0,0,3.2,0,0,0,1.3,0,3,0,0.095157714
slurry--5.0--ji2019-bd0005--100.0--nan--0.0--nan--0.0--nan--0.0--nan--0.0--aqueous carbonation--batch--0.3--initial pressure--2.0--constant temperature--40.0--100.0--0.0--0.0--0.0--nan--nan--450.0--manometric analysis,,5,0,0,0,batch,initial pressure,2,constant temperature,40,100,0,0,0,450,0.6875,manometric analysis,,,,8.4,30.2,0.2,29.3,3,5.8,12.8,0.2,32.4,14,6.5708259371180135,22.5,77.5,0,0,2.2,11,0,4.8,23,0,0,0,3,0,26,0,0,0,0,0,0,3.2,0,0,0,1.3,0,3,0,0.097771085
slurry--5.0--ji2019-bd0005--100.0--nan--0.0--nan--0.0--nan--0.0--nan--0.0--aqueous carbonation--batch--0.3--initial pressure--2.0--constant temperature--40.0--100.0--0.0--0.0--0.0--nan--nan--450.0--manometric analysis,,5,0,0,0,batch,initial pressure,2,constant temperature,40,100,0,0,0,450,0.75,manometric analysis,,,,8.4,30.2,0.2,29.3,3,5.8,12.8,0.2,32.4,14,6.5708259371180135,22.5,77.5,0,0,2.2,11,0,4.8,23,0,0,0,3,0,26,0,0,0,0,0,0,3.2,0,0,0,1.3,0,3,0,0.093726537
slurry--5.0--ji2019-bd0005--100.0--nan--0.0--nan--0.0--nan--0.0--nan--0.0--aqueous carbonation--batch--0.3--initial pressure--2.0--constant temperature--40.0--100.0--0.0--0.0--0.0--nan--nan--450.0--manometric analysis,,5,0,0,0,batch,initial pressure,2,constant temperature,40,100,0,0,0,450,0.8125,manometric analysis,,,,8.4,30.2,0.2,29.3,3,5.8,12.8,0.2,32.4,14,6.5708259371180135,22.5,77.5,0,0,2.2,11,0,4.8,23,0,0,0,3,0,26,0,0,0,0,0,0,3.2,0,0,0,1.3,0,3,0,0.09934912
slurry--5.0--ji2019-bd0005--100.0--nan--0.0--nan--0.0--nan--0.0--nan--0.0--aqueous carbonation--batch--0.3--initial pressure--2.0--constant temperature--40.0--100.0--0.0--0.0--0.0--nan--nan--450.0--manometric analysis,,5,0,0,0,batch,initial pressure,2,constant temperature,40,100,0,0,0,450,0.875,manometric analysis,,,,8.4,30.2,0.2,29.3,3,5.8,12.8,0.2,32.4,14,6.5708259371180135,22.5,77.5,0,0,2.2,11,0,4.8,23,0,0,0,3,0,26,0,0,0,0,0,0,3.2,0,0,0,1.3,0,3,0,0.09661448
slurry--5.0--ji2019-bd0005--100.0--nan--0.0--nan--0.0--nan--0.0--nan--0.0--aqueous carbonation--batch--0.3--initial pressure--2.0--constant temperature--40.0--100.0--0.0--0.0--0.0--nan--nan--450.0--manometric analysis,,5,0,0,0,batch,initial pressure,2,constant temperature,40,100,0,0,0,450,0.9375,manometric analysis,,,,8.4,30.2,0.2,29.3,3,5.8,12.8,0.2,32.4,14,6.5708259371180135,22.5,77.5,0,0,2.2,11,0,4.8,23,0,0,0,3,0,26,0,0,0,0,0,0,3.2,0,0,0,1.3,0,3,0,0.10153561239708746
slurry--5.0--ji2019-bd0005--100.0--nan--0.0--nan--0.0--nan--0.0--nan--0.0--aqueous carbonation--batch--0.3--initial pressure--2.0--constant temperature--40.0--100.0--0.0--0.0--0.0--nan--nan--450.0--manometric analysis,,5,0,0,0,batch,initial pressure,2,constant temperature,40,100,0,0,0,450,1,manometric analysis,,,,8.4,30.2,0.2,29.3,3,5.8,12.8,0.2,32.4,14,6.5708259371180135,22.5,77.5,0,0,2.2,11,0,4.8,23,0,0,0,3,0,26,0,0,0,0,0,0,3.2,0,0,0,1.3,0,3,0,0.09797308
slurry--5.0--ji2019-bd0005--100.0--nan--0.0--nan--0.0--nan--0.0--nan--0.0--aqueous carbonation--batch--0.3--initial pressure--2.0--constant temperature--40.0--100.0--0.0--0.0--0.0--nan--nan--450.0--manometric analysis,,5,0,0,0,batch,initial pressure,2,constant temperature,40,100,0,0,0,450,1.0625,manometric analysis,,,,8.4,30.2,0.2,29.3,3,5.8,12.8,0.2,32.4,14,6.5708259371180135,22.5,77.5,0,0,2.2,11,0,4.8,23,0,0,0,3,0,26,0,0,0,0,0,0,3.2,0,0,0,1.3,0,3,0,0.1022470781563941
slurry--5.0--ji2019-bd0005--100.0--nan--0.0--nan--0.0--nan--0.0--nan--0.0--aqueous carbonation--batch--0.3--initial pressure--2.0--constant temperature--40.0--100.0--0.0--0.0--0.0--nan--nan--450.0--manometric analysis,,5,0,0,0,batch,initial pressure,2,constant temperature,40,100,0,0,0,450,1.125,manometric analysis,,,,8.4,30.2,0.2,29.3,3,5.8,12.8,0.2,32.4,14,6.5708259371180135,22.5,77.5,0,0,2.2,11,0,4.8,23,0,0,0,3,0,26,0,0,0,0,0,0,3.2,0,0,0,1.3,0,3,0,0.10359610929850545
slurry--5.0--ji2019-bd0005--100.0--nan--0.0--nan--0.0--nan--0.0--nan--0.0--aqueous carbonation--batch--0.3--initial pressure--2.0--constant temperature--40.0--100.0--0.0--0.0--0.0--nan--nan--450.0--manometric analysis,,5,0,0,0,batch,initial pressure,2,constant temperature,40,100,0,0,0,450,1.1875,manometric analysis,,,,8.4,30.2,0.2,29.3,3,5.8,12.8,0.2,32.4,14,6.5708259371180135,22.5,77.5,0,0,2.2,11,0,4.8,23,0,0,0,3,0,26,0,0,0,0,0,0,3.2,0,0,0,1.3,0,3,0,0.10335776672138336
slurry--5.0--ji2019-bd0005--100.0--nan--0.0--nan--0.0--nan--0.0--nan--0.0--aqueous carbonation--batch--0.3--initial pressure--2.0--constant temperature--40.0--100.0--0.0--0.0--0.0--nan--nan--450.0--manometric analysis,,5,0,0,0,batch,initial pressure,2,constant temperature,40,100,0,0,0,450,1.25,manometric analysis,,,,8.4,30.2,0.2,29.3,3,5.8,12.8,0.2,32.4,14,6.5708259371180135,22.5,77.5,0,0,2.2,11,0,4.8,23,0,0,0,3,0,26,0,0,0,0,0,0,3.2,0,0,0,1.3,0,3,0,0.10220833796276642
slurry--5.0--ji2019-bd0005--100.0--nan--0.0--nan--0.0--nan--0.0--nan--0.0--aqueous carbonation--batch--0.3--initial pressure--2.0--constant temperature--40.0--100.0--0.0--0.0--0.0--nan--nan--450.0--manometric analysis,,5,0,0,0,batch,initial pressure,2,constant temperature,40,100,0,0,0,450,1.3125,manometric analysis,,,,8.4,30.2,0.2,29.3,3,5.8,12.8,0.2,32.4,14,6.5708259371180135,22.5,77.5,0,0,2.2,11,0,4.8,23,0,0,0,3,0,26,0,0,0,0,0,0,3.2,0,0,0,1.3,0,3,0,0.10130486985136701
slurry--5.0--ji2019-bd0005--100.0--nan--0.0--nan--0.0--nan--0.0--nan--0.0--aqueous carbonation--batch--0.3--initial pressure--2.0--constant temperature--40.0--100.0--0.0--0.0--0.0--nan--nan--450.0--manometric analysis,,5,0,0,0,batch,initial pressure,2,constant temperature,40,100,0,0,0,450,1.375,manometric analysis,,,,8.4,30.2,0.2,29.3,3,5.8,12.8,0.2,32.4,14,6.5708259371180135,22.5,77.5,0,0,2.2,11,0,4.8,23,0,0,0,3,0,26,0,0,0,0,0,0,3.2,0,0,0,1.3,0,3,0,0.1006805067388773
slurry--5.0--ji2019-bd0005--100.0--nan--0.0--nan--0.0--nan--0.0--nan--0.0--aqueous carbonation--batch--0.3--initial pressure--2.0--constant temperature--40.0--100.0--0.0--0.0--0.0--nan--nan--450.0--manometric analysis,,5,0,0,0,batch,initial pressure,2,constant temperature,40,100,0,0,0,450,1.4375,manometric analysis,,,,8.4,30.2,0.2,29.3,3,5.8,12.8,0.2,32.4,14,6.5708259371180135,22.5,77.5,0,0,2.2,11,0,4.8,23,0,0,0,3,0,26,0,0,0,0,0,0,3.2,0,0,0,1.3,0,3,0,0.10563906869831008
slurry--5.0--ji2019-bd0005--100.0--nan--0.0--nan--0.0--nan--0.0--nan--0.0--aqueous carbonation--batch--0.3--initial pressure--2.0--constant temperature--40.0--100.0--0.0--0.0--0.0--nan--nan--450.0--manometric analysis,,5,0,0,0,batch,initial pressure,2,constant temperature,40,100,0,0,0,450,1.5,manometric analysis,,,,8.4,30.2,0.2,29.3,3,5.8,12.8,0.2,32.4,14,6.5708259371180135,22.5,77.5,0,0,2.2,11,0,4.8,23,0,0,0,3,0,26,0,0,0,0,0,0,3.2,0,0,0,1.3,0,3,0,0.10066349980201109
slurry--5.0--ji2019-bd0005--100.0--nan--0.0--nan--0.0--nan--0.0--nan--0.0--aqueous carbonation--batch--0.3--initial pressure--2.0--constant temperature--40.0--100.0--0.0--0.0--0.0--nan--nan--450.0--manometric analysis,,5,0,0,0,batch,initial pressure,2,constant temperature,40,100,0,0,0,450,1.5625,manometric analysis,,,,8.4,30.2,0.2,29.3,3,5.8,12.8,0.2,32.4,14,6.5708259371180135,22.5,77.5,0,0,2.2,11,0,4.8,23,0,0,0,3,0,26,0,0,0,0,0,0,3.2,0,0,0,1.3,0,3,0,0.099966505
slurry--5.0--ji2019-bd0005--100.0--nan--0.0--nan--0.0--nan--0.0--nan--0.0--aqueous carbonation--batch--0.3--initial pressure--2.0--constant temperature--40.0--100.0--0.0--0.0--0.0--nan--nan--450.0--manometric analysis,,5,0,0,0,batch,initial pressure,2,constant temperature,40,100,0,0,0,450,1.625,manometric analysis,,,,8.4,30.2,0.2,29.3,3,5.8,12.8,0.2,32.4,14,6.5708259371180135,22.5,77.5,0,0,2.2,11,0,4.8,23,0,0,0,3,0,26,0,0,0,0,0,0,3.2,0,0,0,1.3,0,3,0,0.10405253745321552
slurry--5.0--ji2019-bd0005--100.0--nan--0.0--nan--0.0--nan--0.0--nan--0.0--aqueous carbonation--batch--0.3--initial pressure--2.0--constant temperature--40.0--100.0--0.0--0.0--0.0--nan--nan--450.0--manometric analysis,,5,0,0,0,batch,initial pressure,2,constant temperature,40,100,0,0,0,450,1.6875,manometric analysis,,,,8.4,30.2,0.2,29.3,3,5.8,12.8,0.2,32.4,14,6.5708259371180135,22.5,77.5,0,0,2.2,11,0,4.8,23,0,0,0,3,0,26,0,0,0,0,0,0,3.2,0,0,0,1.3,0,3,0,0.10066965018123797
slurry--5.0--ji2019-bd0005--100.0--nan--0.0--nan--0.0--nan--0.0--nan--0.0--aqueous carbonation--batch--0.3--initial pressure--2.0--constant temperature--40.0--100.0--0.0--0.0--0.0--nan--nan--450.0--manometric analysis,,5,0,0,0,batch,initial pressure,2,constant temperature,40,100,0,0,0,450,1.75,manometric analysis,,,,8.4,30.2,0.2,29.3,3,5.8,12.8,0.2,32.4,14,6.5708259371180135,22.5,77.5,0,0,2.2,11,0,4.8,23,0,0,0,3,0,26,0,0,0,0,0,0,3.2,0,0,0,1.3,0,3,0,0.1003515905148665
slurry--5.0--ji2019-bd0005--100.0--nan--0.0--nan--0.0--nan--0.0--nan--0.0--aqueous carbonation--batch--0.3--initial pressure--2.0--constant temperature--40.0--100.0--0.0--0.0--0.0--nan--nan--450.0--manometric analysis,,5,0,0,0,batch,initial pressure,2,constant temperature,40,100,0,0,0,450,1.8125,manometric analysis,,,,8.4,30.2,0.2,29.3,3,5.8,12.8,0.2,32.4,14,6.5708259371180135,22.5,77.5,0,0,2.2,11,0,4.8,23,0,0,0,3,0,26,0,0,0,0,0,0,3.2,0,0,0,1.3,0,3,0,0.099220293
slurry--5.0--ji2019-bd0005--100.0--nan--0.0--nan--0.0--nan--0.0--nan--0.0--aqueous carbonation--batch--0.3--initial pressure--2.0--constant temperature--40.0--100.0--0.0--0.0--0.0--nan--nan--450.0--manometric analysis,,5,0,0,0,batch,initial pressure,2,constant temperature,40,100,0,0,0,450,1.875,manometric analysis,,,,8.4,30.2,0.2,29.3,3,5.8,12.8,0.2,32.4,14,6.5708259371180135,22.5,77.5,0,0,2.2,11,0,4.8,23,0,0,0,3,0,26,0,0,0,0,0,0,3.2,0,0,0,1.3,0,3,0,0.10150931708207978
slurry--5.0--ji2019-bd0005--100.0--nan--0.0--nan--0.0--nan--0.0--nan--0.0--aqueous carbonation--batch--0.3--initial pressure--2.0--constant temperature--40.0--100.0--0.0--0.0--0.0--nan--nan--450.0--manometric analysis,,5,0,0,0,batch,initial pressure,2,constant temperature,40,100,0,0,0,450,1.9375,manometric analysis,,,,8.4,30.2,0.2,29.3,3,5.8,12.8,0.2,32.4,14,6.5708259371180135,22.5,77.5,0,0,2.2,11,0,4.8,23,0,0,0,3,0,26,0,0,0,0,0,0,3.2,0,0,0,1.3,0,3,0,0.10246892458961468
slurry--5.0--ji2019-bd0005--100.0--nan--0.0--nan--0.0--nan--0.0--nan--0.0--aqueous carbonation--batch--0.3--initial pressure--2.0--constant temperature--40.0--100.0--0.0--0.0--0.0--nan--nan--450.0--manometric analysis,,5,0,0,0,batch,initial pressure,2,constant temperature,40,100,0,0,0,450,2,manometric analysis,,,,8.4,30.2,0.2,29.3,3,5.8,12.8,0.2,32.4,14,6.5708259371180135,22.5,77.5,0,0,2.2,11,0,4.8,23,0,0,0,3,0,26,0,0,0,0,0,0,3.2,0,0,0,1.3,0,3,0,0.10324715440261446
slurry--5.0--ji2019-bd0005--100.0--nan--0.0--nan--0.0--nan--0.0--nan--0.0--aqueous carbonation--batch--0.3--initial pressure--2.0--constant temperature--60.0--100.0--0.0--0.0--0.0--nan--nan--450.0--manometric analysis,,5,0,0,0,batch,initial pressure,2,constant temperature,60,100,0,0,0,450,0,manometric analysis,,,,8.4,30.2,0.2,29.3,3,5.8,12.8,0.2,32.4,14,6.5708259371180135,22.5,77.5,0,0,2.2,11,0,4.8,23,0,0,0,3,0,26,0,0,0,0,0,0,3.2,0,0,0,1.3,0,3,0,0
slurry--5.0--ji2019-bd0005--100.0--nan--0.0--nan--0.0--nan--0.0--nan--0.0--aqueous carbonation--batch--0.3--initial pressure--2.0--constant temperature--60.0--100.0--0.0--0.0--0.0--nan--nan--450.0--manometric analysis,,5,0,0,0,batch,initial pressure,2,constant temperature,60,100,0,0,0,450,0.0625,manometric analysis,,,,8.4,30.2,0.2,29.3,3,5.8,12.8,0.2,32.4,14,6.5708259371180135,22.5,77.5,0,0,2.2,11,0,4.8,23,0,0,0,3,0,26,0,0,0,0,0,0,3.2,0,0,0,1.3,0,3,0,0.055573272
slurry--5.0--ji2019-bd0005--100.0--nan--0.0--nan--0.0--nan--0.0--nan--0.0--aqueous carbonation--batch--0.3--initial pressure--2.0--constant temperature--60.0--100.0--0.0--0.0--0.0--nan--nan--450.0--manometric analysis,,5,0,0,0,batch,initial pressure,2,constant temperature,60,100,0,0,0,450,0.125,manometric analysis,,,,8.4,30.2,0.2,29.3,3,5.8,12.8,0.2,32.4,14,6.5708259371180135,22.5,77.5,0,0,2.2,11,0,4.8,23,0,0,0,3,0,26,0,0,0,0,0,0,3.2,0,0,0,1.3,0,3,0,0.065683745
slurry--5.0--ji2019-bd0005--100.0--nan--0.0--nan--0.0--nan--0.0--nan--0.0--aqueous carbonation--batch--0.3--initial pressure--2.0--constant temperature--60.0--100.0--0.0--0.0--0.0--nan--nan--450.0--manometric analysis,,5,0,0,0,batch,initial pressure,2,constant temperature,60,100,0,0,0,450,0.1875,manometric analysis,,,,8.4,30.2,0.2,29.3,3,5.8,12.8,0.2,32.4,14,6.5708259371180135,22.5,77.5,0,0,2.2,11,0,4.8,23,0,0,0,3,0,26,0,0,0,0,0,0,3.2,0,0,0,1.3,0,3,0,0.072374532
slurry--5.0--ji2019-bd0005--100.0--nan--0.0--nan--0.0--nan--0.0--nan--0.0--aqueous carbonation--batch--0.3--initial pressure--2.0--constant temperature--60.0--100.0--0.0--0.0--0.0--nan--nan--450.0--manometric analysis,,5,0,0,0,batch,initial pressure,2,constant temperature,60,100,0,0,0,450,0.25,manometric analysis,,,,8.4,30.2,0.2,29.3,3,5.8,12.8,0.2,32.4,14,6.5708259371180135,22.5,77.5,0,0,2.2,11,0,4.8,23,0,0,0,3,0,26,0,0,0,0,0,0,3.2,0,0,0,1.3,0,3,0,0.078370504
slurry--5.0--ji2019-bd0005--100.0--nan--0.0--nan--0.0--nan--0.0--nan--0.0--aqueous carbonation--batch--0.3--initial pressure--2.0--constant temperature--60.0--100.0--0.0--0.0--0.0--nan--nan--450.0--manometric analysis,,5,0,0,0,batch,initial pressure,2,constant temperature,60,100,0,0,0,450,0.3125,manometric analysis,,,,8.4,30.2,0.2,29.3,3,5.8,12.8,0.2,32.4,14,6.5708259371180135,22.5,77.5,0,0,2.2,11,0,4.8,23,0,0,0,3,0,26,0,0,0,0,0,0,3.2,0,0,0,1.3,0,3,0,0.08344607
slurry--5.0--ji2019-bd0005--100.0--nan--0.0--nan--0.0--nan--0.0--nan--0.0--aqueous carbonation--batch--0.3--initial pressure--2.0--constant temperature--60.0--100.0--0.0--0.0--0.0--nan--nan--450.0--manometric analysis,,5,0,0,0,batch,initial pressure,2,constant temperature,60,100,0,0,0,450,0.375,manometric analysis,,,,8.4,30.2,0.2,29.3,3,5.8,12.8,0.2,32.4,14,6.5708259371180135,22.5,77.5,0,0,2.2,11,0,4.8,23,0,0,0,3,0,26,0,0,0,0,0,0,3.2,0,0,0,1.3,0,3,0,0.084199762
slurry--5.0--ji2019-bd0005--100.0--nan--0.0--nan--0.0--nan--0.0--nan--0.0--aqueous carbonation--batch--0.3--initial pressure--2.0--constant temperature--60.0--100.0--0.0--0.0--0.0--nan--nan--450.0--manometric analysis,,5,0,0,0,batch,initial pressure,2,constant temperature,60,100,0,0,0,450,0.4375,manometric analysis,,,,8.4,30.2,0.2,29.3,3,5.8,12.8,0.2,32.4,14,6.5708259371180135,22.5,77.5,0,0,2.2,11,0,4.8,23,0,0,0,3,0,26,0,0,0,0,0,0,3.2,0,0,0,1.3,0,3,0,0.085373347
slurry--5.0--ji2019-bd0005--100.0--nan--0.0--nan--0.0--nan--0.0--nan--0.0--aqueous carbonation--batch--0.3--initial pressure--2.0--constant temperature--60.0--100.0--0.0--0.0--0.0--nan--nan--450.0--manometric analysis,,5,0,0,0,batch,initial pressure,2,constant temperature,60,100,0,0,0,450,0.5,manometric analysis,,,,8.4,30.2,0.2,29.3,3,5.8,12.8,0.2,32.4,14,6.5708259371180135,22.5,77.5,0,0,2.2,11,0,4.8,23,0,0,0,3,0,26,0,0,0,0,0,0,3.2,0,0,0,1.3,0,3,0,0.086244849
slurry--5.0--ji2019-bd0005--100.0--nan--0.0--nan--0.0--nan--0.0--nan--0.0--aqueous carbonation--batch--0.3--initial pressure--2.0--constant temperature--60.0--100.0--0.0--0.0--0.0--nan--nan--450.0--manometric analysis,,5,0,0,0,batch,initial pressure,2,constant temperature,60,100,0,0,0,450,0.5625,manometric analysis,,,,8.4,30.2,0.2,29.3,3,5.8,12.8,0.2,32.4,14,6.5708259371180135,22.5,77.5,0,0,2.2,11,0,4.8,23,0,0,0,3,0,26,0,0,0,0,0,0,3.2,0,0,0,1.3,0,3,0,0.086924684
slurry--5.0--ji2019-bd0005--100.0--nan--0.0--nan--0.0--nan--0.0--nan--0.0--aqueous carbonation--batch--0.3--initial pressure--2.0--constant temperature--60.0--100.0--0.0--0.0--0.0--nan--nan--450.0--manometric analysis,,5,0,0,0,batch,initial pressure,2,constant temperature,60,100,0,0,0,450,0.625,manometric analysis,,,,8.4,30.2,0.2,29.3,3,5.8,12.8,0.2,32.4,14,6.5708259371180135,22.5,77.5,0,0,2.2,11,0,4.8,23,0,0,0,3,0,26,0,0,0,0,0,0,3.2,0,0,0,1.3,0,3,0,0.092694005
slurry--5.0--ji2019-bd0005--100.0--nan--0.0--nan--0.0--nan--0.0--nan--0.0--aqueous carbonation--batch--0.3--initial pressure--2.0--constant temperature--60.0--100.0--0.0--0.0--0.0--nan--nan--450.0--manometric analysis,,5,0,0,0,batch,initial pressure,2,constant temperature,60,100,0,0,0,450,0.6875,manometric analysis,,,,8.4,30.2,0.2,29.3,3,5.8,12.8,0.2,32.4,14,6.5708259371180135,22.5,77.5,0,0,2.2,11,0,4.8,23,0,0,0,3,0,26,0,0,0,0,0,0,3.2,0,0,0,1.3,0,3,0,0.093740174
slurry--5.0--ji2019-bd0005--100.0--nan--0.0--nan--0.0--nan--0.0--nan--0.0--aqueous carbonation--batch--0.3--initial pressure--2.0--constant temperature--60.0--100.0--0.0--0.0--0.0--nan--nan--450.0--manometric analysis,,5,0,0,0,batch,initial pressure,2,constant temperature,60,100,0,0,0,450,0.75,manometric analysis,,,,8.4,30.2,0.2,29.3,3,5.8,12.8,0.2,32.4,14,6.5708259371180135,22.5,77.5,0,0,2.2,11,0,4.8,23,0,0,0,3,0,26,0,0,0,0,0,0,3.2,0,0,0,1.3,0,3,0,0.09480813
slurry--5.0--ji2019-bd0005--100.0--nan--0.0--nan--0.0--nan--0.0--nan--0.0--aqueous carbonation--batch--0.3--initial pressure--2.0--constant temperature--60.0--100.0--0.0--0.0--0.0--nan--nan--450.0--manometric analysis,,5,0,0,0,batch,initial pressure,2,constant temperature,60,100,0,0,0,450,0.8125,manometric analysis,,,,8.4,30.2,0.2,29.3,3,5.8,12.8,0.2,32.4,14,6.5708259371180135,22.5,77.5,0,0,2.2,11,0,4.8,23,0,0,0,3,0,26,0,0,0,0,0,0,3.2,0,0,0,1.3,0,3,0,0.094217387
slurry--5.0--ji2019-bd0005--100.0--nan--0.0--nan--0.0--nan--0.0--nan--0.0--aqueous carbonation--batch--0.3--initial pressure--2.0--constant temperature--60.0--100.0--0.0--0.0--0.0--nan--nan--450.0--manometric analysis,,5,0,0,0,batch,initial pressure,2,constant temperature,60,100,0,0,0,450,0.875,manometric analysis,,,,8.4,30.2,0.2,29.3,3,5.8,12.8,0.2,32.4,14,6.5708259371180135,22.5,77.5,0,0,2.2,11,0,4.8,23,0,0,0,3,0,26,0,0,0,0,0,0,3.2,0,0,0,1.3,0,3,0,0.098371724
slurry--5.0--ji2019-bd0005--100.0--nan--0.0--nan--0.0--nan--0.0--nan--0.0--aqueous carbonation--batch--0.3--initial pressure--2.0--constant temperature--60.0--100.0--0.0--0.0--0.0--nan--nan--450.0--manometric analysis,,5,0,0,0,batch,initial pressure,2,constant temperature,60,100,0,0,0,450,0.9375,manometric analysis,,,,8.4,30.2,0.2,29.3,3,5.8,12.8,0.2,32.4,14,6.5708259371180135,22.5,77.5,0,0,2.2,11,0,4.8,23,0,0,0,3,0,26,0,0,0,0,0,0,3.2,0,0,0,1.3,0,3,0,0.094957649
slurry--5.0--ji2019-bd0005--100.0--nan--0.0--nan--0.0--nan--0.0--nan--0.0--aqueous carbonation--batch--0.3--initial pressure--2.0--constant temperature--60.0--100.0--0.0--0.0--0.0--nan--nan--450.0--manometric analysis,,5,0,0,0,batch,initial pressure,2,constant temperature,60,100,0,0,0,450,1,manometric analysis,,,,8.4,30.2,0.2,29.3,3,5.8,12.8,0.2,32.4,14,6.5708259371180135,22.5,77.5,0,0,2.2,11,0,4.8,23,0,0,0,3,0,26,0,0,0,0,0,0,3.2,0,0,0,1.3,0,3,0,0.098764143
slurry--5.0--ji2019-bd0005--100.0--nan--0.0--nan--0.0--nan--0.0--nan--0.0--aqueous carbonation--batch--0.3--initial pressure--2.0--constant temperature--60.0--100.0--0.0--0.0--0.0--nan--nan--450.0--manometric analysis,,5,0,0,0,batch,initial pressure,2,constant temperature,60,100,0,0,0,450,1.0625,manometric analysis,,,,8.4,30.2,0.2,29.3,3,5.8,12.8,0.2,32.4,14,6.5708259371180135,22.5,77.5,0,0,2.2,11,0,4.8,23,0,0,0,3,0,26,0,0,0,0,0,0,3.2,0,0,0,1.3,0,3,0,0.097128103
slurry--5.0--ji2019-bd0005--100.0--nan--0.0--nan--0.0--nan--0.0--nan--0.0--aqueous carbonation--batch--0.3--initial pressure--2.0--constant temperature--60.0--100.0--0.0--0.0--0.0--nan--nan--450.0--manometric analysis,,5,0,0,0,batch,initial pressure,2,constant temperature,60,100,0,0,0,450,1.125,manometric analysis,,,,8.4,30.2,0.2,29.3,3,5.8,12.8,0.2,32.4,14,6.5708259371180135,22.5,77.5,0,0,2.2,11,0,4.8,23,0,0,0,3,0,26,0,0,0,0,0,0,3.2,0,0,0,1.3,0,3,0,0.096354067
slurry--5.0--ji2019-bd0005--100.0--nan--0.0--nan--0.0--nan--0.0--nan--0.0--aqueous carbonation--batch--0.3--initial pressure--2.0--constant temperature--60.0--100.0--0.0--0.0--0.0--nan--nan--450.0--manometric analysis,,5,0,0,0,batch,initial pressure,2,constant temperature,60,100,0,0,0,450,1.1875,manometric analysis,,,,8.4,30.2,0.2,29.3,3,5.8,12.8,0.2,32.4,14,6.5708259371180135,22.5,77.5,0,0,2.2,11,0,4.8,23,0,0,0,3,0,26,0,0,0,0,0,0,3.2,0,0,0,1.3,0,3,0,0.099487645
slurry--5.0--ji2019-bd0005--100.0--nan--0.0--nan--0.0--nan--0.0--nan--0.0--aqueous carbonation--batch--0.3--initial pressure--2.0--constant temperature--60.0--100.0--0.0--0.0--0.0--nan--nan--450.0--manometric analysis,,5,0,0,0,batch,initial pressure,2,constant temperature,60,100,0,0,0,450,1.25,manometric analysis,,,,8.4,30.2,0.2,29.3,3,5.8,12.8,0.2,32.4,14,6.5708259371180135,22.5,77.5,0,0,2.2,11,0,4.8,23,0,0,0,3,0,26,0,0,0,0,0,0,3.2,0,0,0,1.3,0,3,0,0.099477385
slurry--5.0--ji2019-bd0005--100.0--nan--0.0--nan--0.0--nan--0.0--nan--0.0--aqueous carbonation--batch--0.3--initial pressure--2.0--constant temperature--60.0--100.0--0.0--0.0--0.0--nan--nan--450.0--manometric analysis,,5,0,0,0,batch,initial pressure,2,constant temperature,60,100,0,0,0,450,1.3125,manometric analysis,,,,8.4,30.2,0.2,29.3,3,5.8,12.8,0.2,32.4,14,6.5708259371180135,22.5,77.5,0,0,2.2,11,0,4.8,23,0,0,0,3,0,26,0,0,0,0,0,0,3.2,0,0,0,1.3,0,3,0,0.099715631
slurry--5.0--ji2019-bd0005--100.0--nan--0.0--nan--0.0--nan--0.0--nan--0.0--aqueous carbonation--batch--0.3--initial pressure--2.0--constant temperature--60.0--100.0--0.0--0.0--0.0--nan--nan--450.0--manometric analysis,,5,0,0,0,batch,initial pressure,2,constant temperature,60,100,0,0,0,450,1.375,manometric analysis,,,,8.4,30.2,0.2,29.3,3,5.8,12.8,0.2,32.4,14,6.5708259371180135,22.5,77.5,0,0,2.2,11,0,4.8,23,0,0,0,3,0,26,0,0,0,0,0,0,3.2,0,0,0,1.3,0,3,0,0.099409036
slurry--5.0--ji2019-bd0005--100.0--nan--0.0--nan--0.0--nan--0.0--nan--0.0--aqueous carbonation--batch--0.3--initial pressure--2.0--constant temperature--60.0--100.0--0.0--0.0--0.0--nan--nan--450.0--manometric analysis,,5,0,0,0,batch,initial pressure,2,constant temperature,60,100,0,0,0,450,1.4375,manometric analysis,,,,8.4,30.2,0.2,29.3,3,5.8,12.8,0.2,32.4,14,6.5708259371180135,22.5,77.5,0,0,2.2,11,0,4.8,23,0,0,0,3,0,26,0,0,0,0,0,0,3.2,0,0,0,1.3,0,3,0,0.09942113
slurry--5.0--ji2019-bd0005--100.0--nan--0.0--nan--0.0--nan--0.0--nan--0.0--aqueous carbonation--batch--0.3--initial pressure--2.0--constant temperature--60.0--100.0--0.0--0.0--0.0--nan--nan--450.0--manometric analysis,,5,0,0,0,batch,initial pressure,2,constant temperature,60,100,0,0,0,450,1.5,manometric analysis,,,,8.4,30.2,0.2,29.3,3,5.8,12.8,0.2,32.4,14,6.5708259371180135,22.5,77.5,0,0,2.2,11,0,4.8,23,0,0,0,3,0,26,0,0,0,0,0,0,3.2,0,0,0,1.3,0,3,0,0.10520795869740508
slurry--5.0--ji2019-bd0005--100.0--nan--0.0--nan--0.0--nan--0.0--nan--0.0--aqueous carbonation--batch--0.3--initial pressure--2.0--constant temperature--60.0--100.0--0.0--0.0--0.0--nan--nan--450.0--manometric analysis,,5,0,0,0,batch,initial pressure,2,constant temperature,60,100,0,0,0,450,1.5625,manometric analysis,,,,8.4,30.2,0.2,29.3,3,5.8,12.8,0.2,32.4,14,6.5708259371180135,22.5,77.5,0,0,2.2,11,0,4.8,23,0,0,0,3,0,26,0,0,0,0,0,0,3.2,0,0,0,1.3,0,3,0,0.10269329584688563
slurry--5.0--ji2019-bd0005--100.0--nan--0.0--nan--0.0--nan--0.0--nan--0.0--aqueous carbonation--batch--0.3--initial pressure--2.0--constant temperature--60.0--100.0--0.0--0.0--0.0--nan--nan--450.0--manometric analysis,,5,0,0,0,batch,initial pressure,2,constant temperature,60,100,0,0,0,450,1.625,manometric analysis,,,,8.4,30.2,0.2,29.3,3,5.8,12.8,0.2,32.4,14,6.5708259371180135,22.5,77.5,0,0,2.2,11,0,4.8,23,0,0,0,3,0,26,0,0,0,0,0,0,3.2,0,0,0,1.3,0,3,0,0.10184343458330014
slurry--5.0--ji2019-bd0005--100.0--nan--0.0--nan--0.0--nan--0.0--nan--0.0--aqueous carbonation--batch--0.3--initial pressure--2.0--constant temperature--60.0--100.0--0.0--0.0--0.0--nan--nan--450.0--manometric analysis,,5,0,0,0,batch,initial pressure,2,constant temperature,60,100,0,0,0,450,1.6875,manometric analysis,,,,8.4,30.2,0.2,29.3,3,5.8,12.8,0.2,32.4,14,6.5708259371180135,22.5,77.5,0,0,2.2,11,0,4.8,23,0,0,0,3,0,26,0,0,0,0,0,0,3.2,0,0,0,1.3,0,3,0,0.10062420109586884
slurry--5.0--ji2019-bd0005--100.0--nan--0.0--nan--0.0--nan--0.0--nan--0.0--aqueous carbonation--batch--0.3--initial pressure--2.0--constant temperature--60.0--100.0--0.0--0.0--0.0--nan--nan--450.0--manometric analysis,,5,0,0,0,batch,initial pressure,2,constant temperature,60,100,0,0,0,450,1.75,manometric analysis,,,,8.4,30.2,0.2,29.3,3,5.8,12.8,0.2,32.4,14,6.5708259371180135,22.5,77.5,0,0,2.2,11,0,4.8,23,0,0,0,3,0,26,0,0,0,0,0,0,3.2,0,0,0,1.3,0,3,0,0.10284319618202936
slurry--5.0--ji2019-bd0005--100.0--nan--0.0--nan--0.0--nan--0.0--nan--0.0--aqueous carbonation--batch--0.3--initial pressure--2.0--constant temperature--60.0--100.0--0.0--0.0--0.0--nan--nan--450.0--manometric analysis,,5,0,0,0,batch,initial pressure,2,constant temperature,60,100,0,0,0,450,1.8125,manometric analysis,,,,8.4,30.2,0.2,29.3,3,5.8,12.8,0.2,32.4,14,6.5708259371180135,22.5,77.5,0,0,2.2,11,0,4.8,23,0,0,0,3,0,26,0,0,0,0,0,0,3.2,0,0,0,1.3,0,3,0,0.10186346330562669
slurry--5.0--ji2019-bd0005--100.0--nan--0.0--nan--0.0--nan--0.0--nan--0.0--aqueous carbonation--batch--0.3--initial pressure--2.0--constant temperature--60.0--100.0--0.0--0.0--0.0--nan--nan--450.0--manometric analysis,,5,0,0,0,batch,initial pressure,2,constant temperature,60,100,0,0,0,450,1.875,manometric analysis,,,,8.4,30.2,0.2,29.3,3,5.8,12.8,0.2,32.4,14,6.5708259371180135,22.5,77.5,0,0,2.2,11,0,4.8,23,0,0,0,3,0,26,0,0,0,0,0,0,3.2,0,0,0,1.3,0,3,0,0.10085860615799866
slurry--5.0--ji2019-bd0005--100.0--nan--0.0--nan--0.0--nan--0.0--nan--0.0--aqueous carbonation--batch--0.3--initial pressure--2.0--constant temperature--60.0--100.0--0.0--0.0--0.0--nan--nan--450.0--manometric analysis,,5,0,0,0,batch,initial pressure,2,constant temperature,60,100,0,0,0,450,1.9375,manometric analysis,,,,8.4,30.2,0.2,29.3,3,5.8,12.8,0.2,32.4,14,6.5708259371180135,22.5,77.5,0,0,2.2,11,0,4.8,23,0,0,0,3,0,26,0,0,0,0,0,0,3.2,0,0,0,1.3,0,3,0,0.1002105630112818
slurry--5.0--ji2019-bd0005--100.0--nan--0.0--nan--0.0--nan--0.0--nan--0.0--aqueous carbonation--batch--0.3--initial pressure--2.0--constant temperature--60.0--100.0--0.0--0.0--0.0--nan--nan--450.0--manometric analysis,,5,0,0,0,batch,initial pressure,2,constant temperature,60,100,0,0,0,450,2,manometric analysis,,,,8.4,30.2,0.2,29.3,3,5.8,12.8,0.2,32.4,14,6.5708259371180135,22.5,77.5,0,0,2.2,11,0,4.8,23,0,0,0,3,0,26,0,0,0,0,0,0,3.2,0,0,0,1.3,0,3,0,0.10082394683830062
slurry--5.0--ji2019-bd0005--100.0--nan--0.0--nan--0.0--nan--0.0--nan--0.0--aqueous carbonation--batch--0.3--initial pressure--2.0--constant temperature--80.0--100.0--0.0--0.0--0.0--nan--nan--450.0--manometric analysis,,5,0,0,0,batch,initial pressure,2,constant temperature,80,100,0,0,0,450,0,manometric analysis,,,,8.4,30.2,0.2,29.3,3,5.8,12.8,0.2,32.4,14,6.5708259371180135,22.5,77.5,0,0,2.2,11,0,4.8,23,0,0,0,3,0,26,0,0,0,0,0,0,3.2,0,0,0,1.3,0,3,0,0
slurry--5.0--ji2019-bd0005--100.0--nan--0.0--nan--0.0--nan--0.0--nan--0.0--aqueous carbonation--batch--0.3--initial pressure--2.0--constant temperature--80.0--100.0--0.0--0.0--0.0--nan--nan--450.0--manometric analysis,,5,0,0,0,batch,initial pressure,2,constant temperature,80,100,0,0,0,450,0.0625,manometric analysis,,,,8.4,30.2,0.2,29.3,3,5.8,12.8,0.2,32.4,14,6.5708259371180135,22.5,77.5,0,0,2.2,11,0,4.8,23,0,0,0,3,0,26,0,0,0,0,0,0,3.2,0,0,0,1.3,0,3,0,0.061054372002135794
slurry--5.0--ji2019-bd0005--100.0--nan--0.0--nan--0.0--nan--0.0--nan--0.0--aqueous carbonation--batch--0.3--initial pressure--2.0--constant temperature--80.0--100.0--0.0--0.0--0.0--nan--nan--450.0--manometric analysis,,5,0,0,0,batch,initial pressure,2,constant temperature,80,100,0,0,0,450,0.125,manometric analysis,,,,8.4,30.2,0.2,29.3,3,5.8,12.8,0.2,32.4,14,6.5708259371180135,22.5,77.5,0,0,2.2,11,0,4.8,23,0,0,0,3,0,26,0,0,0,0,0,0,3.2,0,0,0,1.3,0,3,0,0.069942966
slurry--5.0--ji2019-bd0005--100.0--nan--0.0--nan--0.0--nan--0.0--nan--0.0--aqueous carbonation--batch--0.3--initial pressure--2.0--constant temperature--80.0--100.0--0.0--0.0--0.0--nan--nan--450.0--manometric analysis,,5,0,0,0,batch,initial pressure,2,constant temperature,80,100,0,0,0,450,0.1875,manometric analysis,,,,8.4,30.2,0.2,29.3,3,5.8,12.8,0.2,32.4,14,6.5708259371180135,22.5,77.5,0,0,2.2,11,0,4.8,23,0,0,0,3,0,26,0,0,0,0,0,0,3.2,0,0,0,1.3,0,3,0,0.078681172
slurry--5.0--ji2019-bd0005--100.0--nan--0.0--nan--0.0--nan--0.0--nan--0.0--aqueous carbonation--batch--0.3--initial pressure--2.0--constant temperature--80.0--100.0--0.0--0.0--0.0--nan--nan--450.0--manometric analysis,,5,0,0,0,batch,initial pressure,2,constant temperature,80,100,0,0,0,450,0.25,manometric analysis,,,,8.4,30.2,0.2,29.3,3,5.8,12.8,0.2,32.4,14,6.5708259371180135,22.5,77.5,0,0,2.2,11,0,4.8,23,0,0,0,3,0,26,0,0,0,0,0,0,3.2,0,0,0,1.3,0,3,0,0.080310279
slurry--5.0--ji2019-bd0005--100.0--nan--0.0--nan--0.0--nan--0.0--nan--0.0--aqueous carbonation--batch--0.3--initial pressure--2.0--constant temperature--80.0--100.0--0.0--0.0--0.0--nan--nan--450.0--manometric analysis,,5,0,0,0,batch,initial pressure,2,constant temperature,80,100,0,0,0,450,0.3125,manometric analysis,,,,8.4,30.2,0.2,29.3,3,5.8,12.8,0.2,32.4,14,6.5708259371180135,22.5,77.5,0,0,2.2,11,0,4.8,23,0,0,0,3,0,26,0,0,0,0,0,0,3.2,0,0,0,1.3,0,3,0,0.081308182
slurry--5.0--ji2019-bd0005--100.0--nan--0.0--nan--0.0--nan--0.0--nan--0.0--aqueous carbonation--batch--0.3--initial pressure--2.0--constant temperature--80.0--100.0--0.0--0.0--0.0--nan--nan--450.0--manometric analysis,,5,0,0,0,batch,initial pressure,2,constant temperature,80,100,0,0,0,450,0.375,manometric analysis,,,,8.4,30.2,0.2,29.3,3,5.8,12.8,0.2,32.4,14,6.5708259371180135,22.5,77.5,0,0,2.2,11,0,4.8,23,0,0,0,3,0,26,0,0,0,0,0,0,3.2,0,0,0,1.3,0,3,0,0.085423793
slurry--5.0--ji2019-bd0005--100.0--nan--0.0--nan--0.0--nan--0.0--nan--0.0--aqueous carbonation--batch--0.3--initial pressure--2.0--constant temperature--80.0--100.0--0.0--0.0--0.0--nan--nan--450.0--manometric analysis,,5,0,0,0,batch,initial pressure,2,constant temperature,80,100,0,0,0,450,0.4375,manometric analysis,,,,8.4,30.2,0.2,29.3,3,5.8,12.8,0.2,32.4,14,6.5708259371180135,22.5,77.5,0,0,2.2,11,0,4.8,23,0,0,0,3,0,26,0,0,0,0,0,0,3.2,0,0,0,1.3,0,3,0,0.085584425
slurry--5.0--ji2019-bd0005--100.0--nan--0.0--nan--0.0--nan--0.0--nan--0.0--aqueous carbonation--batch--0.3--initial pressure--2.0--constant temperature--80.0--100.0--0.0--0.0--0.0--nan--nan--450.0--manometric analysis,,5,0,0,0,batch,initial pressure,2,constant temperature,80,100,0,0,0,450,0.5,manometric analysis,,,,8.4,30.2,0.2,29.3,3,5.8,12.8,0.2,32.4,14,6.5708259371180135,22.5,77.5,0,0,2.2,11,0,4.8,23,0,0,0,3,0,26,0,0,0,0,0,0,3.2,0,0,0,1.3,0,3,0,0.089671191
slurry--5.0--ji2019-bd0005--100.0--nan--0.0--nan--0.0--nan--0.0--nan--0.0--aqueous carbonation--batch--0.3--initial pressure--2.0--constant temperature--80.0--100.0--0.0--0.0--0.0--nan--nan--450.0--manometric analysis,,5,0,0,0,batch,initial pressure,2,constant temperature,80,100,0,0,0,450,0.5625,manometric analysis,,,,8.4,30.2,0.2,29.3,3,5.8,12.8,0.2,32.4,14,6.5708259371180135,22.5,77.5,0,0,2.2,11,0,4.8,23,0,0,0,3,0,26,0,0,0,0,0,0,3.2,0,0,0,1.3,0,3,0,0.090629359
slurry--5.0--ji2019-bd0005--100.0--nan--0.0--nan--0.0--nan--0.0--nan--0.0--aqueous carbonation--batch--0.3--initial pressure--2.0--constant temperature--80.0--100.0--0.0--0.0--0.0--nan--nan--450.0--manometric analysis,,5,0,0,0,batch,initial pressure,2,constant temperature,80,100,0,0,0,450,0.625,manometric analysis,,,,8.4,30.2,0.2,29.3,3,5.8,12.8,0.2,32.4,14,6.5708259371180135,22.5,77.5,0,0,2.2,11,0,4.8,23,0,0,0,3,0,26,0,0,0,0,0,0,3.2,0,0,0,1.3,0,3,0,0.092877486
slurry--5.0--ji2019-bd0005--100.0--nan--0.0--nan--0.0--nan--0.0--nan--0.0--aqueous carbonation--batch--0.3--initial pressure--2.0--constant temperature--80.0--100.0--0.0--0.0--0.0--nan--nan--450.0--manometric analysis,,5,0,0,0,batch,initial pressure,2,constant temperature,80,100,0,0,0,450,0.6875,manometric analysis,,,,8.4,30.2,0.2,29.3,3,5.8,12.8,0.2,32.4,14,6.5708259371180135,22.5,77.5,0,0,2.2,11,0,4.8,23,0,0,0,3,0,26,0,0,0,0,0,0,3.2,0,0,0,1.3,0,3,0,0.090701025
slurry--5.0--ji2019-bd0005--100.0--nan--0.0--nan--0.0--nan--0.0--nan--0.0--aqueous carbonation--batch--0.3--initial pressure--2.0--constant temperature--80.0--100.0--0.0--0.0--0.0--nan--nan--450.0--manometric analysis,,5,0,0,0,batch,initial pressure,2,constant temperature,80,100,0,0,0,450,0.75,manometric analysis,,,,8.4,30.2,0.2,29.3,3,5.8,12.8,0.2,32.4,14,6.5708259371180135,22.5,77.5,0,0,2.2,11,0,4.8,23,0,0,0,3,0,26,0,0,0,0,0,0,3.2,0,0,0,1.3,0,3,0,0.09295364
slurry--5.0--ji2019-bd0005--100.0--nan--0.0--nan--0.0--nan--0.0--nan--0.0--aqueous carbonation--batch--0.3--initial pressure--2.0--constant temperature--80.0--100.0--0.0--0.0--0.0--nan--nan--450.0--manometric analysis,,5,0,0,0,batch,initial pressure,2,constant temperature,80,100,0,0,0,450,0.8125,manometric analysis,,,,8.4,30.2,0.2,29.3,3,5.8,12.8,0.2,32.4,14,6.5708259371180135,22.5,77.5,0,0,2.2,11,0,4.8,23,0,0,0,3,0,26,0,0,0,0,0,0,3.2,0,0,0,1.3,0,3,0,0.091110817
slurry--5.0--ji2019-bd0005--100.0--nan--0.0--nan--0.0--nan--0.0--nan--0.0--aqueous carbonation--batch--0.3--initial pressure--2.0--constant temperature--80.0--100.0--0.0--0.0--0.0--nan--nan--450.0--manometric analysis,,5,0,0,0,batch,initial pressure,2,constant temperature,80,100,0,0,0,450,0.875,manometric analysis,,,,8.4,30.2,0.2,29.3,3,5.8,12.8,0.2,32.4,14,6.5708259371180135,22.5,77.5,0,0,2.2,11,0,4.8,23,0,0,0,3,0,26,0,0,0,0,0,0,3.2,0,0,0,1.3,0,3,0,0.095442865
slurry--5.0--ji2019-bd0005--100.0--nan--0.0--nan--0.0--nan--0.0--nan--0.0--aqueous carbonation--batch--0.3--initial pressure--2.0--constant temperature--80.0--100.0--0.0--0.0--0.0--nan--nan--450.0--manometric analysis,,5,0,0,0,batch,initial pressure,2,constant temperature,80,100,0,0,0,450,0.9375,manometric analysis,,,,8.4,30.2,0.2,29.3,3,5.8,12.8,0.2,32.4,14,6.5708259371180135,22.5,77.5,0,0,2.2,11,0,4.8,23,0,0,0,3,0,26,0,0,0,0,0,0,3.2,0,0,0,1.3,0,3,0,0.095636368
slurry--5.0--ji2019-bd0005--100.0--nan--0.0--nan--0.0--nan--0.0--nan--0.0--aqueous carbonation--batch--0.3--initial pressure--2.0--constant temperature--80.0--100.0--0.0--0.0--0.0--nan--nan--450.0--manometric analysis,,5,0,0,0,batch,initial pressure,2,constant temperature,80,100,0,0,0,450,1,manometric analysis,,,,8.4,30.2,0.2,29.3,3,5.8,12.8,0.2,32.4,14,6.5708259371180135,22.5,77.5,0,0,2.2,11,0,4.8,23,0,0,0,3,0,26,0,0,0,0,0,0,3.2,0,0,0,1.3,0,3,0,0.096055357
slurry--5.0--ji2019-bd0005--100.0--nan--0.0--nan--0.0--nan--0.0--nan--0.0--aqueous carbonation--batch--0.3--initial pressure--2.0--constant temperature--80.0--100.0--0.0--0.0--0.0--nan--nan--450.0--manometric analysis,,5,0,0,0,batch,initial pressure,2,constant temperature,80,100,0,0,0,450,1.0625,manometric analysis,,,,8.4,30.2,0.2,29.3,3,5.8,12.8,0.2,32.4,14,6.5708259371180135,22.5,77.5,0,0,2.2,11,0,4.8,23,0,0,0,3,0,26,0,0,0,0,0,0,3.2,0,0,0,1.3,0,3,0,0.095550803
slurry--5.0--ji2019-bd0005--100.0--nan--0.0--nan--0.0--nan--0.0--nan--0.0--aqueous carbonation--batch--0.3--initial pressure--2.0--constant temperature--80.0--100.0--0.0--0.0--0.0--nan--nan--450.0--manometric analysis,,5,0,0,0,batch,initial pressure,2,constant temperature,80,100,0,0,0,450,1.125,manometric analysis,,,,8.4,30.2,0.2,29.3,3,5.8,12.8,0.2,32.4,14,6.5708259371180135,22.5,77.5,0,0,2.2,11,0,4.8,23,0,0,0,3,0,26,0,0,0,0,0,0,3.2,0,0,0,1.3,0,3,0,0.096670367
slurry--5.0--ji2019-bd0005--100.0--nan--0.0--nan--0.0--nan--0.0--nan--0.0--aqueous carbonation--batch--0.3--initial pressure--2.0--constant temperature--80.0--100.0--0.0--0.0--0.0--nan--nan--450.0--manometric analysis,,5,0,0,0,batch,initial pressure,2,constant temperature,80,100,0,0,0,450,1.1875,manometric analysis,,,,8.4,30.2,0.2,29.3,3,5.8,12.8,0.2,32.4,14,6.5708259371180135,22.5,77.5,0,0,2.2,11,0,4.8,23,0,0,0,3,0,26,0,0,0,0,0,0,3.2,0,0,0,1.3,0,3,0,0.099194895
