Repository: kycai/c3gb

# c3gb

**c3gb**, Gradient Boosting models for predicting the CO2 uptake of Coal ashes in Carbon mineralization, were developed in the research article: [AI-guided prediction and control of CO2 mineralization in coal ashes as carbon-efficient supplementary cementitious materials](). They are tree-based ensemble models. 

The models take the physicochemical properties of coal ashes, along with the process parameters related to reactant proportions and carbonation conditions as input features, while the output is CO2 uptake. The models can be used as a objective function to optimize the carbonation process for CO2 mineralization in coal ashes.

Kangyi Cai 2026 @ Missouri S&T

File: data/Xys_gt_augmented.csv (part 83 of 89)
Group id,Class id,Water-Solid ratio,Chemical admixture 1-content,Chemical admixture 2-content,Chemical admixture 3-content,Carbonation reactor operation mode,Carbonation pressure control type,Carbonation pressure,Carbonation temperature control type,Carbonation temperature,Carbonation gas 1-CO2,Carbonation gas 2-H2O vapor,Carbonation gas 3-N2,Carbonation gas flow rate,Carbonation stirring speed ,Carbonation duration,Method-CO2 uptake,Chemical admixture 1_Classification 2,Chemical admixture 2_Classification 2,Chemical admixture 3_Classification 2,"Solid_Dv,50",Solid_Specific surface area,Solid_Na2O,Solid_MgO,Solid_Al2O3,Solid_SiO2,Solid_SO3,Solid_K2O,Solid_CaO,Solid_Fe2O3,Solid_Loss on ignition,Solid_Amorphous+others,Solid_Crystalline,Solid_Albite,Solid_Anhydrite,Solid_Augite,Solid_Bassanite,Solid_Brownmillerite,Solid_Brucite,Solid_Calcite,Solid_Corundum,Solid_Diopside,Solid_Glauberite,Solid_Gypsum,Solid_Hematite,Solid_Hydrotalcite,Solid_Lime,Solid_Maghemite,Solid_Magnesioferrite,Solid_Magnetite,Solid_Microcline,Solid_Mullite,Solid_Periclase,Solid_Polyhalite,Solid_Portlandite,Solid_Pyroaurite,Solid_Quartz,Solid_Spinel,Solid_Srebrodolskite,Solid_Thenardite,Experimental CO2 uptake-U2
slurry--5.0--ji2019-bd0005--100.0--nan--0.0--nan--0.0--nan--0.0--nan--0.0--aqueous carbonation--batch--0.3--initial pressure--2.0--constant temperature--80.0--100.0--0.0--0.0--0.0--nan--nan--450.0--manometric analysis,,5,0,0,0,batch,initial pressure,2,constant temperature,80,100,0,0,0,450,1.25,manometric analysis,,,,8.4,30.2,0.2,29.3,3,5.8,12.8,0.2,32.4,14,6.5708259371180135,22.5,77.5,0,0,2.2,11,0,4.8,23,0,0,0,3,0,26,0,0,0,0,0,0,3.2,0,0,0,1.3,0,3,0,0.095965296
slurry--5.0--ji2019-bd0005--100.0--nan--0.0--nan--0.0--nan--0.0--nan--0.0--aqueous carbonation--batch--0.3--initial pressure--2.0--constant temperature--80.0--100.0--0.0--0.0--0.0--nan--nan--450.0--manometric analysis,,5,0,0,0,batch,initial pressure,2,constant temperature,80,100,0,0,0,450,1.3125,manometric analysis,,,,8.4,30.2,0.2,29.3,3,5.8,12.8,0.2,32.4,14,6.5708259371180135,22.5,77.5,0,0,2.2,11,0,4.8,23,0,0,0,3,0,26,0,0,0,0,0,0,3.2,0,0,0,1.3,0,3,0,0.097001638
slurry--5.0--ji2019-bd0005--100.0--nan--0.0--nan--0.0--nan--0.0--nan--0.0--aqueous carbonation--batch--0.3--initial pressure--2.0--constant temperature--80.0--100.0--0.0--0.0--0.0--nan--nan--450.0--manometric analysis,,5,0,0,0,batch,initial pressure,2,constant temperature,80,100,0,0,0,450,1.375,manometric analysis,,,,8.4,30.2,0.2,29.3,3,5.8,12.8,0.2,32.4,14,6.5708259371180135,22.5,77.5,0,0,2.2,11,0,4.8,23,0,0,0,3,0,26,0,0,0,0,0,0,3.2,0,0,0,1.3,0,3,0,0.09493083
slurry--5.0--ji2019-bd0005--100.0--nan--0.0--nan--0.0--nan--0.0--nan--0.0--aqueous carbonation--batch--0.3--initial pressure--2.0--constant temperature--80.0--100.0--0.0--0.0--0.0--nan--nan--450.0--manometric analysis,,5,0,0,0,batch,initial pressure,2,constant temperature,80,100,0,0,0,450,1.4375,manometric analysis,,,,8.4,30.2,0.2,29.3,3,5.8,12.8,0.2,32.4,14,6.5708259371180135,22.5,77.5,0,0,2.2,11,0,4.8,23,0,0,0,3,0,26,0,0,0,0,0,0,3.2,0,0,0,1.3,0,3,0,0.095529677
slurry--5.0--ji2019-bd0005--100.0--nan--0.0--nan--0.0--nan--0.0--nan--0.0--aqueous carbonation--batch--0.3--initial pressure--2.0--constant temperature--80.0--100.0--0.0--0.0--0.0--nan--nan--450.0--manometric analysis,,5,0,0,0,batch,initial pressure,2,constant temperature,80,100,0,0,0,450,1.5,manometric analysis,,,,8.4,30.2,0.2,29.3,3,5.8,12.8,0.2,32.4,14,6.5708259371180135,22.5,77.5,0,0,2.2,11,0,4.8,23,0,0,0,3,0,26,0,0,0,0,0,0,3.2,0,0,0,1.3,0,3,0,0.097513253
slurry--5.0--ji2019-bd0005--100.0--nan--0.0--nan--0.0--nan--0.0--nan--0.0--aqueous carbonation--batch--0.3--initial pressure--2.0--constant temperature--80.0--100.0--0.0--0.0--0.0--nan--nan--450.0--manometric analysis,,5,0,0,0,batch,initial pressure,2,constant temperature,80,100,0,0,0,450,1.5625,manometric analysis,,,,8.4,30.2,0.2,29.3,3,5.8,12.8,0.2,32.4,14,6.5708259371180135,22.5,77.5,0,0,2.2,11,0,4.8,23,0,0,0,3,0,26,0,0,0,0,0,0,3.2,0,0,0,1.3,0,3,0,0.099558763
slurry--5.0--ji2019-bd0005--100.0--nan--0.0--nan--0.0--nan--0.0--nan--0.0--aqueous carbonation--batch--0.3--initial pressure--2.0--constant temperature--80.0--100.0--0.0--0.0--0.0--nan--nan--450.0--manometric analysis,,5,0,0,0,batch,initial pressure,2,constant temperature,80,100,0,0,0,450,1.625,manometric analysis,,,,8.4,30.2,0.2,29.3,3,5.8,12.8,0.2,32.4,14,6.5708259371180135,22.5,77.5,0,0,2.2,11,0,4.8,23,0,0,0,3,0,26,0,0,0,0,0,0,3.2,0,0,0,1.3,0,3,0,0.097136616
slurry--5.0--ji2019-bd0005--100.0--nan--0.0--nan--0.0--nan--0.0--nan--0.0--aqueous carbonation--batch--0.3--initial pressure--2.0--constant temperature--80.0--100.0--0.0--0.0--0.0--nan--nan--450.0--manometric analysis,,5,0,0,0,batch,initial pressure,2,constant temperature,80,100,0,0,0,450,1.6875,manometric analysis,,,,8.4,30.2,0.2,29.3,3,5.8,12.8,0.2,32.4,14,6.5708259371180135,22.5,77.5,0,0,2.2,11,0,4.8,23,0,0,0,3,0,26,0,0,0,0,0,0,3.2,0,0,0,1.3,0,3,0,0.097295074
slurry--5.0--ji2019-bd0005--100.0--nan--0.0--nan--0.0--nan--0.0--nan--0.0--aqueous carbonation--batch--0.3--initial pressure--2.0--constant temperature--80.0--100.0--0.0--0.0--0.0--nan--nan--450.0--manometric analysis,,5,0,0,0,batch,initial pressure,2,constant temperature,80,100,0,0,0,450,1.75,manometric analysis,,,,8.4,30.2,0.2,29.3,3,5.8,12.8,0.2,32.4,14,6.5708259371180135,22.5,77.5,0,0,2.2,11,0,4.8,23,0,0,0,3,0,26,0,0,0,0,0,0,3.2,0,0,0,1.3,0,3,0,0.097078755
slurry--5.0--ji2019-bd0005--100.0--nan--0.0--nan--0.0--nan--0.0--nan--0.0--aqueous carbonation--batch--0.3--initial pressure--2.0--constant temperature--80.0--100.0--0.0--0.0--0.0--nan--nan--450.0--manometric analysis,,5,0,0,0,batch,initial pressure,2,constant temperature,80,100,0,0,0,450,1.8125,manometric analysis,,,,8.4,30.2,0.2,29.3,3,5.8,12.8,0.2,32.4,14,6.5708259371180135,22.5,77.5,0,0,2.2,11,0,4.8,23,0,0,0,3,0,26,0,0,0,0,0,0,3.2,0,0,0,1.3,0,3,0,0.096930901
slurry--5.0--ji2019-bd0005--100.0--nan--0.0--nan--0.0--nan--0.0--nan--0.0--aqueous carbonation--batch--0.3--initial pressure--2.0--constant temperature--80.0--100.0--0.0--0.0--0.0--nan--nan--450.0--manometric analysis,,5,0,0,0,batch,initial pressure,2,constant temperature,80,100,0,0,0,450,1.875,manometric analysis,,,,8.4,30.2,0.2,29.3,3,5.8,12.8,0.2,32.4,14,6.5708259371180135,22.5,77.5,0,0,2.2,11,0,4.8,23,0,0,0,3,0,26,0,0,0,0,0,0,3.2,0,0,0,1.3,0,3,0,0.098582184
slurry--5.0--ji2019-bd0005--100.0--nan--0.0--nan--0.0--nan--0.0--nan--0.0--aqueous carbonation--batch--0.3--initial pressure--2.0--constant temperature--80.0--100.0--0.0--0.0--0.0--nan--nan--450.0--manometric analysis,,5,0,0,0,batch,initial pressure,2,constant temperature,80,100,0,0,0,450,1.9375,manometric analysis,,,,8.4,30.2,0.2,29.3,3,5.8,12.8,0.2,32.4,14,6.5708259371180135,22.5,77.5,0,0,2.2,11,0,4.8,23,0,0,0,3,0,26,0,0,0,0,0,0,3.2,0,0,0,1.3,0,3,0,0.095264835
slurry--5.0--ji2019-bd0005--100.0--nan--0.0--nan--0.0--nan--0.0--nan--0.0--aqueous carbonation--batch--0.3--initial pressure--2.0--constant temperature--80.0--100.0--0.0--0.0--0.0--nan--nan--450.0--manometric analysis,,5,0,0,0,batch,initial pressure,2,constant temperature,80,100,0,0,0,450,2,manometric analysis,,,,8.4,30.2,0.2,29.3,3,5.8,12.8,0.2,32.4,14,6.5708259371180135,22.5,77.5,0,0,2.2,11,0,4.8,23,0,0,0,3,0,26,0,0,0,0,0,0,3.2,0,0,0,1.3,0,3,0,0.1005876428716128
slurry--60.0--mayoral2013-bd0001--100.0--nan--0.0--mayoral2013-ca0003--nan--mayoral2013-ca0001--0.2223--mayoral2013-ca0008--0.00134--aqueous carbonation--semi-batch--nan--constant pressure--0.101--constant temperature--55.0--100.0--0.0--0.0--0.11--constant pH--7.0--1200.0--thermogravimetric analysis,,60,,0.2223,0.00134,semi-batch,constant pressure,0.101,constant temperature,55,100,0,0,0.11,1200,0.5,thermogravimetric analysis,C3H4N2,NaCl,EDTA,16.91502278,32.20956352091841,1.867889894857091,19.656016080798153,2.573314958214287,7.283619103777744,17.65,0.41741133590250035,34.77,9.628955615100361,7.219926305986794,28.085795666537138,71.91420433346286,0,6.903907248261868,0.681825458,3.316151091019835,17.837197813330196,1.4876191810182435,9.395758745797663,0,0,0,0.9297619881364024,0,0,8.116295408,0,0,0,0,0,9.981725393120076,0,0,7.933968965430633,2.6169658225061765,0,0.9297619881364024,1.7832652307672503,0.12960818326756643
slurry--60.0--mayoral2013-bd0001--100.0--nan--0.0--mayoral2013-ca0006--nan--mayoral2013-ca0001--nan--nan--0.0--aqueous carbonation--semi-batch--nan--constant pressure--0.101--constant temperature--75.0--100.0--0.0--0.0--0.11--constant pH--11.5--1200.0--thermogravimetric analysis,,60,,,0,semi-batch,constant pressure,0.101,constant temperature,75,100,0,0,0.11,1200,1,thermogravimetric analysis,Na2CO3,NaCl,,16.91502278,32.20956352091841,1.867889894857091,19.656016080798153,2.573314958214287,7.283619103777744,17.65,0.41741133590250035,34.77,9.628955615100361,7.219926305986794,28.085795666537138,71.91420433346286,0,6.903907248261868,0.681825458,3.316151091019835,17.837197813330196,1.4876191810182435,9.395758745797663,0,0,0,0.9297619881364024,0,0,8.116295408,0,0,0,0,0,9.981725393120076,0,0,7.933968965430633,2.6169658225061765,0,0.9297619881364024,1.7832652307672503,0.24378109452736318
slurry--60.0--mayoral2013-bd0002--100.0--nan--0.0--mayoral2013-ca0003--nan--mayoral2013-ca0001--0.2223--mayoral2013-ca0008--0.00134--aqueous carbonation--semi-batch--nan--constant pressure--0.101--constant temperature--55.0--100.0--0.0--0.0--0.11--constant pH--7.0--1200.0--thermogravimetric analysis,,60,,0.2223,0.00134,semi-batch,constant pressure,0.101,constant temperature,55,100,0,0,0.11,1200,0.5,thermogravimetric analysis,C3H4N2,NaCl,EDTA,10,29.354676840562973,0.7751087055576538,24.18178887534435,2.650862230974143,6.290715537692162,13.85,0.35953717080267905,42.67,10.745386366291918,6.645008902931511,24.885648419575418,75.11435158042458,0,2.4762842085614416,1.3988912266824298,6.8990771861383475,11.495411096624641,3.0521263127616645,15.737963898981546,0,0,0,1.9075789454760406,0,8.266175430396176,4.384613323416128,0,0,0,0,0,7.3735287560178895,0,0,8.139003500697774,2.0761187491944706,0,1.9075789454760406,0,0.19231212874430229
slurry--60.0--mayoral2013-bd0002--100.0--nan--0.0--mayoral2013-ca0006--nan--mayoral2013-ca0001--nan--nan--0.0--aqueous carbonation--semi-batch--nan--constant pressure--0.101--constant temperature--75.0--100.0--0.0--0.0--0.11--constant pH--11.5--1200.0--thermogravimetric analysis,,60,,,0,semi-batch,constant pressure,0.101,constant temperature,75,100,0,0,0.11,1200,1,thermogravimetric analysis,Na2CO3,NaCl,,10,29.354676840562973,0.7751087055576538,24.18178887534435,2.650862230974143,6.290715537692162,13.85,0.35953717080267905,42.67,10.745386366291918,6.645008902931511,24.885648419575418,75.11435158042458,0,2.4762842085614416,1.3988912266824298,6.8990771861383475,11.495411096624641,3.0521263127616645,15.737963898981546,0,0,0,1.9075789454760406,0,8.266175430396176,4.384613323416128,0,0,0,0,0,7.3735287560178895,0,0,8.139003500697774,2.0761187491944706,0,1.9075789454760406,0,0.27877237851662406
slurry--7.5--ebrahimi2017-bd0001--100.0--nan--0.0--nan--0.0--nan--0.0--nan--0.0--aqueous carbonation--semi-batch--nan--constant pressure--0.101--constant temperature--30.0--99.0--0.0--0.0--0.002--nan--nan--nan--thermogravimetric analysis,,7.5,0,0,0,semi-batch,constant pressure,0.101,constant temperature,30,99,0,0,0.002,,0,thermogravimetric analysis,,,,10.197015584871732,7.244216060200795,0.66,0.43,25.76,59.4,0.07,0.64,3.35,3.45,3.57,67.96767138648275,32.03232861351725,0,0.49906733390957475,0,0,0.16635577796985823,0,0,0.8631839345311522,0,0,0,0.8458958112754409,0,0.9200484536655723,0,0,0.6377356602447419,0,19.20605708141042,0,0,0.8317788898492912,0,8.062205671,0,0,0,0
slurry--7.5--ebrahimi2017-bd0001--100.0--nan--0.0--nan--0.0--nan--0.0--nan--0.0--aqueous carbonation--semi-batch--nan--constant pressure--0.101--constant temperature--30.0--99.0--0.0--0.0--0.002--nan--nan--nan--thermogravimetric analysis,,7.5,0,0,0,semi-batch,constant pressure,0.101,constant temperature,30,99,0,0,0.002,,0.0625,thermogravimetric analysis,,,,10.197015584871732,7.244216060200795,0.66,0.43,25.76,59.4,0.07,0.64,3.35,3.45,3.57,67.96767138648275,32.03232861351725,0,0.49906733390957475,0,0,0.16635577796985823,0,0,0.8631839345311522,0,0,0,0.8458958112754409,0,0.9200484536655723,0,0,0.6377356602447419,0,19.20605708141042,0,0,0.8317788898492912,0,8.062205671,0,0,0,0.013515623817093713
slurry--7.5--ebrahimi2017-bd0001--100.0--nan--0.0--nan--0.0--nan--0.0--nan--0.0--aqueous carbonation--semi-batch--nan--constant pressure--0.101--constant temperature--30.0--99.0--0.0--0.0--0.002--nan--nan--nan--thermogravimetric analysis,,7.5,0,0,0,semi-batch,constant pressure,0.101,constant temperature,30,99,0,0,0.002,,0.125,thermogravimetric analysis,,,,10.197015584871732,7.244216060200795,0.66,0.43,25.76,59.4,0.07,0.64,3.35,3.45,3.57,67.96767138648275,32.03232861351725,0,0.49906733390957475,0,0,0.16635577796985823,0,0,0.8631839345311522,0,0,0,0.8458958112754409,0,0.9200484536655723,0,0,0.6377356602447419,0,19.20605708141042,0,0,0.8317788898492912,0,8.062205671,0,0,0,0.014486406797921162
slurry--7.5--ebrahimi2017-bd0001--100.0--nan--0.0--nan--0.0--nan--0.0--nan--0.0--aqueous carbonation--semi-batch--nan--constant pressure--0.101--constant temperature--30.0--99.0--0.0--0.0--0.002--nan--nan--nan--thermogravimetric analysis,,7.5,0,0,0,semi-batch,constant pressure,0.101,constant temperature,30,99,0,0,0.002,,0.1875,thermogravimetric analysis,,,,10.197015584871732,7.244216060200795,0.66,0.43,25.76,59.4,0.07,0.64,3.35,3.45,3.57,67.96767138648275,32.03232861351725,0,0.49906733390957475,0,0,0.16635577796985823,0,0,0.8631839345311522,0,0,0,0.8458958112754409,0,0.9200484536655723,0,0,0.6377356602447419,0,19.20605708141042,0,0,0.8317788898492912,0,8.062205671,0,0,0,0.017661834125094134
slurry--7.5--ebrahimi2017-bd0001--100.0--nan--0.0--nan--0.0--nan--0.0--nan--0.0--aqueous carbonation--semi-batch--nan--constant pressure--0.101--constant temperature--30.0--99.0--0.0--0.0--0.002--nan--nan--nan--thermogravimetric analysis,,7.5,0,0,0,semi-batch,constant pressure,0.101,constant temperature,30,99,0,0,0.002,,0.25,thermogravimetric analysis,,,,10.197015584871732,7.244216060200795,0.66,0.43,25.76,59.4,0.07,0.64,3.35,3.45,3.57,67.96767138648275,32.03232861351725,0,0.49906733390957475,0,0,0.16635577796985823,0,0,0.8631839345311522,0,0,0,0.8458958112754409,0,0.9200484536655723,0,0,0.6377356602447419,0,19.20605708141042,0,0,0.8317788898492912,0,8.062205671,0,0,0,0.018959226594397055
slurry--7.5--ebrahimi2017-bd0001--100.0--nan--0.0--nan--0.0--nan--0.0--nan--0.0--aqueous carbonation--semi-batch--nan--constant pressure--0.101--constant temperature--30.0--99.0--0.0--0.0--0.002--nan--nan--nan--thermogravimetric analysis,,7.5,0,0,0,semi-batch,constant pressure,0.101,constant temperature,30,99,0,0,0.002,,0.3125,thermogravimetric analysis,,,,10.197015584871732,7.244216060200795,0.66,0.43,25.76,59.4,0.07,0.64,3.35,3.45,3.57,67.96767138648275,32.03232861351725,0,0.49906733390957475,0,0,0.16635577796985823,0,0,0.8631839345311522,0,0,0,0.8458958112754409,0,0.9200484536655723,0,0,0.6377356602447419,0,19.20605708141042,0,0,0.8317788898492912,0,8.062205671,0,0,0,0.019749721
slurry--7.5--ebrahimi2017-bd0001--100.0--nan--0.0--nan--0.0--nan--0.0--nan--0.0--aqueous carbonation--semi-batch--nan--constant pressure--0.101--constant temperature--30.0--99.0--0.0--0.0--0.002--nan--nan--nan--thermogravimetric analysis,,7.5,0,0,0,semi-batch,constant pressure,0.101,constant temperature,30,99,0,0,0.002,,0.375,thermogravimetric analysis,,,,10.197015584871732,7.244216060200795,0.66,0.43,25.76,59.4,0.07,0.64,3.35,3.45,3.57,67.96767138648275,32.03232861351725,0,0.49906733390957475,0,0,0.16635577796985823,0,0,0.8631839345311522,0,0,0,0.8458958112754409,0,0.9200484536655723,0,0,0.6377356602447419,0,19.20605708141042,0,0,0.8317788898492912,0,8.062205671,0,0,0,0.01925826
slurry--7.5--ebrahimi2017-bd0001--100.0--nan--0.0--nan--0.0--nan--0.0--nan--0.0--aqueous carbonation--semi-batch--nan--constant pressure--0.101--constant temperature--30.0--99.0--0.0--0.0--0.002--nan--nan--nan--thermogravimetric analysis,,7.5,0,0,0,semi-batch,constant pressure,0.101,constant temperature,30,99,0,0,0.002,,0.4375,thermogravimetric analysis,,,,10.197015584871732,7.244216060200795,0.66,0.43,25.76,59.4,0.07,0.64,3.35,3.45,3.57,67.96767138648275,32.03232861351725,0,0.49906733390957475,0,0,0.16635577796985823,0,0,0.8631839345311522,0,0,0,0.8458958112754409,0,0.9200484536655723,0,0,0.6377356602447419,0,19.20605708141042,0,0,0.8317788898492912,0,8.062205671,0,0,0,0.021311407894724823
slurry--7.5--ebrahimi2017-bd0001--100.0--nan--0.0--nan--0.0--nan--0.0--nan--0.0--aqueous carbonation--semi-batch--nan--constant pressure--0.101--constant temperature--30.0--99.0--0.0--0.0--0.002--nan--nan--nan--thermogravimetric analysis,,7.5,0,0,0,semi-batch,constant pressure,0.101,constant temperature,30,99,0,0,0.002,,0.5,thermogravimetric analysis,,,,10.197015584871732,7.244216060200795,0.66,0.43,25.76,59.4,0.07,0.64,3.35,3.45,3.57,67.96767138648275,32.03232861351725,0,0.49906733390957475,0,0,0.16635577796985823,0,0,0.8631839345311522,0,0,0,0.8458958112754409,0,0.9200484536655723,0,0,0.6377356602447419,0,19.20605708141042,0,0,0.8317788898492912,0,8.062205671,0,0,0,0.020464672105478327
slurry--7.5--ebrahimi2017-bd0001--100.0--nan--0.0--nan--0.0--nan--0.0--nan--0.0--aqueous carbonation--semi-batch--nan--constant pressure--0.101--constant temperature--30.0--99.0--0.0--0.0--0.002--nan--nan--nan--thermogravimetric analysis,,7.5,0,0,0,semi-batch,constant pressure,0.101,constant temperature,30,99,0,0,0.002,,0.5625,thermogravimetric analysis,,,,10.197015584871732,7.244216060200795,0.66,0.43,25.76,59.4,0.07,0.64,3.35,3.45,3.57,67.96767138648275,32.03232861351725,0,0.49906733390957475,0,0,0.16635577796985823,0,0,0.8631839345311522,0,0,0,0.8458958112754409,0,0.9200484536655723,0,0,0.6377356602447419,0,19.20605708141042,0,0,0.8317788898492912,0,8.062205671,0,0,0,0.022107481749441105
slurry--7.5--ebrahimi2017-bd0001--100.0--nan--0.0--nan--0.0--nan--0.0--nan--0.0--aqueous carbonation--semi-batch--nan--constant pressure--0.101--constant temperature--30.0--99.0--0.0--0.0--0.002--nan--nan--nan--thermogravimetric analysis,,7.5,0,0,0,semi-batch,constant pressure,0.101,constant temperature,30,99,0,0,0.002,,0.625,thermogravimetric analysis,,,,10.197015584871732,7.244216060200795,0.66,0.43,25.76,59.4,0.07,0.64,3.35,3.45,3.57,67.96767138648275,32.03232861351725,0,0.49906733390957475,0,0,0.16635577796985823,0,0,0.8631839345311522,0,0,0,0.8458958112754409,0,0.9200484536655723,0,0,0.6377356602447419,0,19.20605708141042,0,0,0.8317788898492912,0,8.062205671,0,0,0,0.024160772674355697
slurry--7.5--ebrahimi2017-bd0001--100.0--nan--0.0--nan--0.0--nan--0.0--nan--0.0--aqueous carbonation--semi-batch--nan--constant pressure--0.101--constant temperature--30.0--99.0--0.0--0.0--0.002--nan--nan--nan--thermogravimetric analysis,,7.5,0,0,0,semi-batch,constant pressure,0.101,constant temperature,30,99,0,0,0.002,,0.6875,thermogravimetric analysis,,,,10.197015584871732,7.244216060200795,0.66,0.43,25.76,59.4,0.07,0.64,3.35,3.45,3.57,67.96767138648275,32.03232861351725,0,0.49906733390957475,0,0,0.16635577796985823,0,0,0.8631839345311522,0,0,0,0.8458958112754409,0,0.9200484536655723,0,0,0.6377356602447419,0,19.20605708141042,0,0,0.8317788898492912,0,8.062205671,0,0,0,0.024459954920661404
slurry--7.5--ebrahimi2017-bd0001--100.0--nan--0.0--nan--0.0--nan--0.0--nan--0.0--aqueous carbonation--semi-batch--nan--constant pressure--0.101--constant temperature--30.0--99.0--0.0--0.0--0.002--nan--nan--nan--thermogravimetric analysis,,7.5,0,0,0,semi-batch,constant pressure,0.101,constant temperature,30,99,0,0,0.002,,0.75,thermogravimetric analysis,,,,10.197015584871732,7.244216060200795,0.66,0.43,25.76,59.4,0.07,0.64,3.35,3.45,3.57,67.96767138648275,32.03232861351725,0,0.49906733390957475,0,0,0.16635577796985823,0,0,0.8631839345311522,0,0,0,0.8458958112754409,0,0.9200484536655723,0,0,0.6377356602447419,0,19.20605708141042,0,0,0.8317788898492912,0,8.062205671,0,0,0,0.024049834675154095
slurry--7.5--ebrahimi2017-bd0001--100.0--nan--0.0--nan--0.0--nan--0.0--nan--0.0--aqueous carbonation--semi-batch--nan--constant pressure--0.101--constant temperature--30.0--99.0--0.0--0.0--0.002--nan--nan--nan--thermogravimetric analysis,,7.5,0,0,0,semi-batch,constant pressure,0.101,constant temperature,30,99,0,0,0.002,,0.8125,thermogravimetric analysis,,,,10.197015584871732,7.244216060200795,0.66,0.43,25.76,59.4,0.07,0.64,3.35,3.45,3.57,67.96767138648275,32.03232861351725,0,0.49906733390957475,0,0,0.16635577796985823,0,0,0.8631839345311522,0,0,0,0.8458958112754409,0,0.9200484536655723,0,0,0.6377356602447419,0,19.20605708141042,0,0,0.8317788898492912,0,8.062205671,0,0,0,0.023314645805625766
slurry--7.5--ebrahimi2017-bd0001--100.0--nan--0.0--nan--0.0--nan--0.0--nan--0.0--aqueous carbonation--semi-batch--nan--constant pressure--0.101--constant temperature--30.0--99.0--0.0--0.0--0.002--nan--nan--nan--thermogravimetric analysis,,7.5,0,0,0,semi-batch,constant pressure,0.101,constant temperature,30,99,0,0,0.002,,0.875,thermogravimetric analysis,,,,10.197015584871732,7.244216060200795,0.66,0.43,25.76,59.4,0.07,0.64,3.35,3.45,3.57,67.96767138648275,32.03232861351725,0,0.49906733390957475,0,0,0.16635577796985823,0,0,0.8631839345311522,0,0,0,0.8458958112754409,0,0.9200484536655723,0,0,0.6377356602447419,0,19.20605708141042,0,0,0.8317788898492912,0,8.062205671,0,0,0,0.025765613
slurry--7.5--ebrahimi2017-bd0001--100.0--nan--0.0--nan--0.0--nan--0.0--nan--0.0--aqueous carbonation--semi-batch--nan--constant pressure--0.101--constant temperature--30.0--99.0--0.0--0.0--0.002--nan--nan--nan--thermogravimetric analysis,,7.5,0,0,0,semi-batch,constant pressure,0.101,constant temperature,30,99,0,0,0.002,,0.9375,thermogravimetric analysis,,,,10.197015584871732,7.244216060200795,0.66,0.43,25.76,59.4,0.07,0.64,3.35,3.45,3.57,67.96767138648275,32.03232861351725,0,0.49906733390957475,0,0,0.16635577796985823,0,0,0.8631839345311522,0,0,0,0.8458958112754409,0,0.9200484536655723,0,0,0.6377356602447419,0,19.20605708141042,0,0,0.8317788898492912,0,8.062205671,0,0,0,0.025411549
slurry--7.5--ebrahimi2017-bd0001--100.0--nan--0.0--nan--0.0--nan--0.0--nan--0.0--aqueous carbonation--semi-batch--nan--constant pressure--0.101--constant temperature--30.0--99.0--0.0--0.0--0.002--nan--nan--nan--thermogravimetric analysis,,7.5,0,0,0,semi-batch,constant pressure,0.101,constant temperature,30,99,0,0,0.002,,1,thermogravimetric analysis,,,,10.197015584871732,7.244216060200795,0.66,0.43,25.76,59.4,0.07,0.64,3.35,3.45,3.57,67.96767138648275,32.03232861351725,0,0.49906733390957475,0,0,0.16635577796985823,0,0,0.8631839345311522,0,0,0,0.8458958112754409,0,0.9200484536655723,0,0,0.6377356602447419,0,19.20605708141042,0,0,0.8317788898492912,0,8.062205671,0,0,0,0.022800618521500757
slurry--7.5--ebrahimi2017-bd0001--100.0--nan--0.0--nan--0.0--nan--0.0--nan--0.0--aqueous carbonation--semi-batch--nan--constant pressure--0.101--constant temperature--30.0--99.0--0.0--0.0--0.002--nan--nan--nan--thermogravimetric analysis,,7.5,0,0,0,semi-batch,constant pressure,0.101,constant temperature,30,99,0,0,0.002,,1.0001376666666666,thermogravimetric analysis,,,,10.197015584871732,7.244216060200795,0.66,0.43,25.76,59.4,0.07,0.64,3.35,3.45,3.57,67.96767138648275,32.03232861351725,0,0.49906733390957475,0,0,0.16635577796985823,0,0,0.8631839345311522,0,0,0,0.8458958112754409,0,0.9200484536655723,0,0,0.6377356602447419,0,19.20605708141042,0,0,0.8317788898492912,0,8.062205671,0,0,0,0.026803241651119334
slurry--7.5--ebrahimi2017-bd0001--100.0--nan--0.0--nan--0.0--nan--0.0--nan--0.0--aqueous carbonation--semi-batch--nan--constant pressure--0.101--constant temperature--30.0--99.0--0.0--0.0--0.004--nan--nan--nan--thermogravimetric analysis,,7.5,0,0,0,semi-batch,constant pressure,0.101,constant temperature,30,99,0,0,0.004,,0,thermogravimetric analysis,,,,10.197015584871732,7.244216060200795,0.66,0.43,25.76,59.4,0.07,0.64,3.35,3.45,3.57,67.96767138648275,32.03232861351725,0,0.49906733390957475,0,0,0.16635577796985823,0,0,0.8631839345311522,0,0,0,0.8458958112754409,0,0.9200484536655723,0,0,0.6377356602447419,0,19.20605708141042,0,0,0.8317788898492912,0,8.062205671,0,0,0,0
slurry--7.5--ebrahimi2017-bd0001--100.0--nan--0.0--nan--0.0--nan--0.0--nan--0.0--aqueous carbonation--semi-batch--nan--constant pressure--0.101--constant temperature--30.0--99.0--0.0--0.0--0.004--nan--nan--nan--thermogravimetric analysis,,7.5,0,0,0,semi-batch,constant pressure,0.101,constant temperature,30,99,0,0,0.004,,0.0625,thermogravimetric analysis,,,,10.197015584871732,7.244216060200795,0.66,0.43,25.76,59.4,0.07,0.64,3.35,3.45,3.57,67.96767138648275,32.03232861351725,0,0.49906733390957475,0,0,0.16635577796985823,0,0,0.8631839345311522,0,0,0,0.8458958112754409,0,0.9200484536655723,0,0,0.6377356602447419,0,19.20605708141042,0,0,0.8317788898492912,0,8.062205671,0,0,0,0.017534972
slurry--7.5--ebrahimi2017-bd0001--100.0--nan--0.0--nan--0.0--nan--0.0--nan--0.0--aqueous carbonation--semi-batch--nan--constant pressure--0.101--constant temperature--30.0--99.0--0.0--0.0--0.004--nan--nan--nan--thermogravimetric analysis,,7.5,0,0,0,semi-batch,constant pressure,0.101,constant temperature,30,99,0,0,0.004,,0.125,thermogravimetric analysis,,,,10.197015584871732,7.244216060200795,0.66,0.43,25.76,59.4,0.07,0.64,3.35,3.45,3.57,67.96767138648275,32.03232861351725,0,0.49906733390957475,0,0,0.16635577796985823,0,0,0.8631839345311522,0,0,0,0.8458958112754409,0,0.9200484536655723,0,0,0.6377356602447419,0,19.20605708141042,0,0,0.8317788898492912,0,8.062205671,0,0,0,0.019179989474556992
slurry--7.5--ebrahimi2017-bd0001--100.0--nan--0.0--nan--0.0--nan--0.0--nan--0.0--aqueous carbonation--semi-batch--nan--constant pressure--0.101--constant temperature--30.0--99.0--0.0--0.0--0.004--nan--nan--nan--thermogravimetric analysis,,7.5,0,0,0,semi-batch,constant pressure,0.101,constant temperature,30,99,0,0,0.004,,0.1875,thermogravimetric analysis,,,,10.197015584871732,7.244216060200795,0.66,0.43,25.76,59.4,0.07,0.64,3.35,3.45,3.57,67.96767138648275,32.03232861351725,0,0.49906733390957475,0,0,0.16635577796985823,0,0,0.8631839345311522,0,0,0,0.8458958112754409,0,0.9200484536655723,0,0,0.6377356602447419,0,19.20605708141042,0,0,0.8317788898492912,0,8.062205671,0,0,0,0.019969587920018066
slurry--7.5--ebrahimi2017-bd0001--100.0--nan--0.0--nan--0.0--nan--0.0--nan--0.0--aqueous carbonation--semi-batch--nan--constant pressure--0.101--constant temperature--30.0--99.0--0.0--0.0--0.004--nan--nan--nan--thermogravimetric analysis,,7.5,0,0,0,semi-batch,constant pressure,0.101,constant temperature,30,99,0,0,0.004,,0.25,thermogravimetric analysis,,,,10.197015584871732,7.244216060200795,0.66,0.43,25.76,59.4,0.07,0.64,3.35,3.45,3.57,67.96767138648275,32.03232861351725,0,0.49906733390957475,0,0,0.16635577796985823,0,0,0.8631839345311522,0,0,0,0.8458958112754409,0,0.9200484536655723,0,0,0.6377356602447419,0,19.20605708141042,0,0,0.8317788898492912,0,8.062205671,0,0,0,0.022169607505396354
slurry--7.5--ebrahimi2017-bd0001--100.0--nan--0.0--nan--0.0--nan--0.0--nan--0.0--aqueous carbonation--semi-batch--nan--constant pressure--0.101--constant temperature--30.0--99.0--0.0--0.0--0.004--nan--nan--nan--thermogravimetric analysis,,7.5,0,0,0,semi-batch,constant pressure,0.101,constant temperature,30,99,0,0,0.004,,0.3125,thermogravimetric analysis,,,,10.197015584871732,7.244216060200795,0.66,0.43,25.76,59.4,0.07,0.64,3.35,3.45,3.57,67.96767138648275,32.03232861351725,0,0.49906733390957475,0,0,0.16635577796985823,0,0,0.8631839345311522,0,0,0,0.8458958112754409,0,0.9200484536655723,0,0,0.6377356602447419,0,19.20605708141042,0,0,0.8317788898492912,0,8.062205671,0,0,0,0.023077630784461914
slurry--7.5--ebrahimi2017-bd0001--100.0--nan--0.0--nan--0.0--nan--0.0--nan--0.0--aqueous carbonation--semi-batch--nan--constant pressure--0.101--constant temperature--30.0--99.0--0.0--0.0--0.004--nan--nan--nan--thermogravimetric analysis,,7.5,0,0,0,semi-batch,constant pressure,0.101,constant temperature,30,99,0,0,0.004,,0.375,thermogravimetric analysis,,,,10.197015584871732,7.244216060200795,0.66,0.43,25.76,59.4,0.07,0.64,3.35,3.45,3.57,67.96767138648275,32.03232861351725,0,0.49906733390957475,0,0,0.16635577796985823,0,0,0.8631839345311522,0,0,0,0.8458958112754409,0,0.9200484536655723,0,0,0.6377356602447419,0,19.20605708141042,0,0,0.8317788898492912,0,8.062205671,0,0,0,0.023137584881251585
slurry--7.5--ebrahimi2017-bd0001--100.0--nan--0.0--nan--0.0--nan--0.0--nan--0.0--aqueous carbonation--semi-batch--nan--constant pressure--0.101--constant temperature--30.0--99.0--0.0--0.0--0.004--nan--nan--nan--thermogravimetric analysis,,7.5,0,0,0,semi-batch,constant pressure,0.101,constant temperature,30,99,0,0,0.004,,0.4159785,thermogravimetric analysis,,,,10.197015584871732,7.244216060200795,0.66,0.43,25.76,59.4,0.07,0.64,3.35,3.45,3.57,67.96767138648275,32.03232861351725,0,0.49906733390957475,0,0,0.16635577796985823,0,0,0.8631839345311522,0,0,0,0.8458958112754409,0,0.9200484536655723,0,0,0.6377356602447419,0,19.20605708141042,0,0,0.8317788898492912,0,8.062205671,0,0,0,0.023829603603172673
slurry--80.0--mayoral2013-bd0001--100.0--nan--0.0--mayoral2013-ca0002--nan--mayoral2013-ca0001--0.0171--mayoral2013-ca0008--0.00269--aqueous carbonation--semi-batch--nan--constant pressure--0.101--constant temperature--80.0--100.0--0.0--0.0--0.11--constant pH--5.0--1200.0--thermogravimetric analysis,,80,,0.0171,0.00269,semi-batch,constant pressure,0.101,constant temperature,80,100,0,0,0.11,1200,0.16666666666666666,thermogravimetric analysis,CH3COOH,NaCl,EDTA,16.91502278,32.20956352091841,1.867889894857091,19.656016080798153,2.573314958214287,7.283619103777744,17.65,0.41741133590250035,34.77,9.628955615100361,7.219926305986794,28.085795666537138,71.91420433346286,0,6.903907248261868,0.681825458,3.316151091019835,17.837197813330196,1.4876191810182435,9.395758745797663,0,0,0,0.9297619881364024,0,0,8.116295408,0,0,0,0,0,9.981725393120076,0,0,7.933968965430633,2.6169658225061765,0,0.9297619881364024,1.7832652307672503,0.12372176649061693
slurry--80.0--mayoral2013-bd0001--100.0--nan--0.0--mayoral2013-ca0002--nan--mayoral2013-ca0001--0.0171--nan--0.0--aqueous carbonation--semi-batch--nan--constant pressure--0.101--constant temperature--30.0--100.0--0.0--0.0--0.11--constant pH--5.0--1200.0--thermogravimetric analysis,,80,,0.0171,0,semi-batch,constant pressure,0.101,constant temperature,30,100,0,0,0.11,1200,0.8333333333333334,thermogravimetric analysis,CH3COOH,NaCl,,16.91502278,32.20956352091841,1.867889894857091,19.656016080798153,2.573314958214287,7.283619103777744,17.65,0.41741133590250035,34.77,9.628955615100361,7.219926305986794,28.085795666537138,71.91420433346286,0,6.903907248261868,0.681825458,3.316151091019835,17.837197813330196,1.4876191810182435,9.395758745797663,0,0,0,0.9297619881364024,0,0,8.116295408,0,0,0,0,0,9.981725393120076,0,0,7.933968965430633,2.6169658225061765,0,0.9297619881364024,1.7832652307672503,0.10107905747632681
slurry--80.0--mayoral2013-bd0001--100.0--nan--0.0--mayoral2013-ca0002--nan--mayoral2013-ca0001--0.4275--mayoral2013-ca0008--0.00269--aqueous carbonation--semi-batch--nan--constant pressure--0.101--constant temperature--30.0--100.0--0.0--0.0--0.11--constant pH--5.0--1200.0--thermogravimetric analysis,,80,,0.4275,0.00269,semi-batch,constant pressure,0.101,constant temperature,30,100,0,0,0.11,1200,0.8333333333333334,thermogravimetric analysis,CH3COOH,NaCl,EDTA,16.91502278,32.20956352091841,1.867889894857091,19.656016080798153,2.573314958214287,7.283619103777744,17.65,0.41741133590250035,34.77,9.628955615100361,7.219926305986794,28.085795666537138,71.91420433346286,0,6.903907248261868,0.681825458,3.316151091019835,17.837197813330196,1.4876191810182435,9.395758745797663,0,0,0,0.9297619881364024,0,0,8.116295408,0,0,0,0,0,9.981725393120076,0,0,7.933968965430633,2.6169658225061765,0,0.9297619881364024,1.7832652307672503,0.075037626
slurry--80.0--mayoral2013-bd0001--100.0--nan--0.0--mayoral2013-ca0002--nan--mayoral2013-ca0001--0.4275--nan--0.0--aqueous carbonation--semi-batch--nan--constant pressure--0.101--constant temperature--80.0--100.0--0.0--0.0--0.11--constant pH--5.0--1200.0--thermogravimetric analysis,,80,,0.4275,0,semi-batch,constant pressure,0.101,constant temperature,80,100,0,0,0.11,1200,0.16666666666666666,thermogravimetric analysis,CH3COOH,NaCl,,16.91502278,32.20956352091841,1.867889894857091,19.656016080798153,2.573314958214287,7.283619103777744,17.65,0.41741133590250035,34.77,9.628955615100361,7.219926305986794,28.085795666537138,71.91420433346286,0,6.903907248261868,0.681825458,3.316151091019835,17.837197813330196,1.4876191810182435,9.395758745797663,0,0,0,0.9297619881364024,0,0,8.116295408,0,0,0,0,0,9.981725393120076,0,0,7.933968965430633,2.6169658225061765,0,0.9297619881364024,1.7832652307672503,0.1138338159946536
slurry--80.0--mayoral2013-bd0001--100.0--nan--0.0--mayoral2013-ca0004--nan--mayoral2013-ca0001--0.0171--mayoral2013-ca0008--0.00269--aqueous carbonation--semi-batch--nan--constant pressure--0.101--constant temperature--30.0--100.0--0.0--0.0--0.11--constant pH--9.0--1200.0--thermogravimetric analysis,,80,,0.0171,0.00269,semi-batch,constant pressure,0.101,constant temperature,30,100,0,0,0.11,1200,0.16666666666666666,thermogravimetric analysis,Na2B4O7,NaCl,EDTA,16.91502278,32.20956352091841,1.867889894857091,19.656016080798153,2.573314958214287,7.283619103777744,17.65,0.41741133590250035,34.77,9.628955615100361,7.219926305986794,28.085795666537138,71.91420433346286,0,6.903907248261868,0.681825458,3.316151091019835,17.837197813330196,1.4876191810182435,9.395758745797663,0,0,0,0.9297619881364024,0,0,8.116295408,0,0,0,0,0,9.981725393120076,0,0,7.933968965430633,2.6169658225061765,0,0.9297619881364024,1.7832652307672503,0.008166146
slurry--80.0--mayoral2013-bd0001--100.0--nan--0.0--mayoral2013-ca0004--nan--mayoral2013-ca0001--0.0171--nan--0.0--aqueous carbonation--semi-batch--nan--constant pressure--0.101--constant temperature--80.0--100.0--0.0--0.0--0.11--constant pH--9.0--1200.0--thermogravimetric analysis,,80,,0.0171,0,semi-batch,constant pressure,0.101,constant temperature,80,100,0,0,0.11,1200,0.8333333333333334,thermogravimetric analysis,Na2B4O7,NaCl,,16.91502278,32.20956352091841,1.867889894857091,19.656016080798153,2.573314958214287,7.283619103777744,17.65,0.41741133590250035,34.77,9.628955615100361,7.219926305986794,28.085795666537138,71.91420433346286,0,6.903907248261868,0.681825458,3.316151091019835,17.837197813330196,1.4876191810182435,9.395758745797663,0,0,0,0.9297619881364024,0,0,8.116295408,0,0,0,0,0,9.981725393120076,0,0,7.933968965430633,2.6169658225061765,0,0.9297619881364024,1.7832652307672503,0.15767538782125493
slurry--80.0--mayoral2013-bd0001--100.0--nan--0.0--mayoral2013-ca0004--nan--mayoral2013-ca0001--0.4275--mayoral2013-ca0008--0.00269--aqueous carbonation--semi-batch--nan--constant pressure--0.101--constant temperature--80.0--100.0--0.0--0.0--0.11--constant pH--9.0--1200.0--thermogravimetric analysis,,80,,0.4275,0.00269,semi-batch,constant pressure,0.101,constant temperature,80,100,0,0,0.11,1200,0.8333333333333334,thermogravimetric analysis,Na2B4O7,NaCl,EDTA,16.91502278,32.20956352091841,1.867889894857091,19.656016080798153,2.573314958214287,7.283619103777744,17.65,0.41741133590250035,34.77,9.628955615100361,7.219926305986794,28.085795666537138,71.91420433346286,0,6.903907248261868,0.681825458,3.316151091019835,17.837197813330196,1.4876191810182435,9.395758745797663,0,0,0,0.9297619881364024,0,0,8.116295408,0,0,0,0,0,9.981725393120076,0,0,7.933968965430633,2.6169658225061765,0,0.9297619881364024,1.7832652307672503,0.12057373375168086
slurry--80.0--mayoral2013-bd0001--100.0--nan--0.0--mayoral2013-ca0004--nan--mayoral2013-ca0001--0.4275--nan--0.0--aqueous carbonation--semi-batch--nan--constant pressure--0.101--constant temperature--30.0--100.0--0.0--0.0--0.11--constant pH--9.0--1200.0--thermogravimetric analysis,,80,,0.4275,0,semi-batch,constant pressure,0.101,constant temperature,30,100,0,0,0.11,1200,0.16666666666666666,thermogravimetric analysis,Na2B4O7,NaCl,,16.91502278,32.20956352091841,1.867889894857091,19.656016080798153,2.573314958214287,7.283619103777744,17.65,0.41741133590250035,34.77,9.628955615100361,7.219926305986794,28.085795666537138,71.91420433346286,0,6.903907248261868,0.681825458,3.316151091019835,17.837197813330196,1.4876191810182435,9.395758745797663,0,0,0,0.9297619881364024,0,0,8.116295408,0,0,0,0,0,9.981725393120076,0,0,7.933968965430633,2.6169658225061765,0,0.9297619881364024,1.7832652307672503,0.007962907
slurry--80.0--mayoral2013-bd0002--100.0--nan--0.0--mayoral2013-ca0002--nan--mayoral2013-ca0001--0.0171--mayoral2013-ca0008--0.00269--aqueous carbonation--semi-batch--nan--constant pressure--0.101--constant temperature--80.0--100.0--0.0--0.0--0.11--constant pH--5.0--1200.0--thermogravimetric analysis,,80,,0.0171,0.00269,semi-batch,constant pressure,0.101,constant temperature,80,100,0,0,0.11,1200,0.16666666666666666,thermogravimetric analysis,CH3COOH,NaCl,EDTA,10,29.354676840562973,0.7751087055576538,24.18178887534435,2.650862230974143,6.290715537692162,13.85,0.35953717080267905,42.67,10.745386366291918,6.645008902931511,24.885648419575418,75.11435158042458,0,2.4762842085614416,1.3988912266824298,6.8990771861383475,11.495411096624641,3.0521263127616645,15.737963898981546,0,0,0,1.9075789454760406,0,8.266175430396176,4.384613323416128,0,0,0,0,0,7.3735287560178895,0,0,8.139003500697774,2.0761187491944706,0,1.9075789454760406,0,0.19388729703915947
slurry--80.0--mayoral2013-bd0002--100.0--nan--0.0--mayoral2013-ca0002--nan--mayoral2013-ca0001--0.0171--nan--0.0--aqueous carbonation--semi-batch--nan--constant pressure--0.101--constant temperature--30.0--100.0--0.0--0.0--0.11--constant pH--5.0--1200.0--thermogravimetric analysis,,80,,0.0171,0,semi-batch,constant pressure,0.101,constant temperature,30,100,0,0,0.11,1200,0.8333333333333334,thermogravimetric analysis,CH3COOH,NaCl,,10,29.354676840562973,0.7751087055576538,24.18178887534435,2.650862230974143,6.290715537692162,13.85,0.35953717080267905,42.67,10.745386366291918,6.645008902931511,24.885648419575418,75.11435158042458,0,2.4762842085614416,1.3988912266824298,6.8990771861383475,11.495411096624641,3.0521263127616645,15.737963898981546,0,0,0,1.9075789454760406,0,8.266175430396176,4.384613323416128,0,0,0,0,0,7.3735287560178895,0,0,8.139003500697774,2.0761187491944706,0,1.9075789454760406,0,0.19203719156037669
slurry--80.0--mayoral2013-bd0002--100.0--nan--0.0--mayoral2013-ca0002--nan--mayoral2013-ca0001--0.4275--mayoral2013-ca0008--0.00269--aqueous carbonation--semi-batch--nan--constant pressure--0.101--constant temperature--30.0--100.0--0.0--0.0--0.11--constant pH--5.0--1200.0--thermogravimetric analysis,,80,,0.4275,0.00269,semi-batch,constant pressure,0.101,constant temperature,30,100,0,0,0.11,1200,0.8333333333333334,thermogravimetric analysis,CH3COOH,NaCl,EDTA,10,29.354676840562973,0.7751087055576538,24.18178887534435,2.650862230974143,6.290715537692162,13.85,0.35953717080267905,42.67,10.745386366291918,6.645008902931511,24.885648419575418,75.11435158042458,0,2.4762842085614416,1.3988912266824298,6.8990771861383475,11.495411096624641,3.0521263127616645,15.737963898981546,0,0,0,1.9075789454760406,0,8.266175430396176,4.384613323416128,0,0,0,0,0,7.3735287560178895,0,0,8.139003500697774,2.0761187491944706,0,1.9075789454760406,0,0.1506155793349442
slurry--80.0--mayoral2013-bd0002--100.0--nan--0.0--mayoral2013-ca0002--nan--mayoral2013-ca0001--0.4275--nan--0.0--aqueous carbonation--semi-batch--nan--constant pressure--0.101--constant temperature--80.0--100.0--0.0--0.0--0.11--constant pH--5.0--1200.0--thermogravimetric analysis,,80,,0.4275,0,semi-batch,constant pressure,0.101,constant temperature,80,100,0,0,0.11,1200,0.16666666666666666,thermogravimetric analysis,CH3COOH,NaCl,,10,29.354676840562973,0.7751087055576538,24.18178887534435,2.650862230974143,6.290715537692162,13.85,0.35953717080267905,42.67,10.745386366291918,6.645008902931511,24.885648419575418,75.11435158042458,0,2.4762842085614416,1.3988912266824298,6.8990771861383475,11.495411096624641,3.0521263127616645,15.737963898981546,0,0,0,1.9075789454760406,0,8.266175430396176,4.384613323416128,0,0,0,0,0,7.3735287560178895,0,0,8.139003500697774,2.0761187491944706,0,1.9075789454760406,0,0.1834319526627219
slurry--80.0--mayoral2013-bd0002--100.0--nan--0.0--mayoral2013-ca0004--nan--mayoral2013-ca0001--0.0171--mayoral2013-ca0008--0.00269--aqueous carbonation--semi-batch--nan--constant pressure--0.101--constant temperature--30.0--100.0--0.0--0.0--0.11--constant pH--9.0--1200.0--thermogravimetric analysis,,80,,0.0171,0.00269,semi-batch,constant pressure,0.101,constant temperature,30,100,0,0,0.11,1200,0.16666666666666666,thermogravimetric analysis,Na2B4O7,NaCl,EDTA,10,29.354676840562973,0.7751087055576538,24.18178887534435,2.650862230974143,6.290715537692162,13.85,0.35953717080267905,42.67,10.745386366291918,6.645008902931511,24.885648419575418,75.11435158042458,0,2.4762842085614416,1.3988912266824298,6.8990771861383475,11.495411096624641,3.0521263127616645,15.737963898981546,0,0,0,1.9075789454760406,0,8.266175430396176,4.384613323416128,0,0,0,0,0,7.3735287560178895,0,0,8.139003500697774,2.0761187491944706,0,1.9075789454760406,0,0.023855841097573462
