Repository: kycai/c3gb

# c3gb

**c3gb**, Gradient Boosting models for predicting the CO2 uptake of Coal ashes in Carbon mineralization, were developed in the research article: [AI-guided prediction and control of CO2 mineralization in coal ashes as carbon-efficient supplementary cementitious materials](). They are tree-based ensemble models. 

The models take the physicochemical properties of coal ashes, along with the process parameters related to reactant proportions and carbonation conditions as input features, while the output is CO2 uptake. The models can be used as a objective function to optimize the carbonation process for CO2 mineralization in coal ashes.

Kangyi Cai 2026 @ Missouri S&T

File: data/Xys_gt_augmented.csv (part 85 of 89)
Group id,Class id,Water-Solid ratio,Chemical admixture 1-content,Chemical admixture 2-content,Chemical admixture 3-content,Carbonation reactor operation mode,Carbonation pressure control type,Carbonation pressure,Carbonation temperature control type,Carbonation temperature,Carbonation gas 1-CO2,Carbonation gas 2-H2O vapor,Carbonation gas 3-N2,Carbonation gas flow rate,Carbonation stirring speed ,Carbonation duration,Method-CO2 uptake,Chemical admixture 1_Classification 2,Chemical admixture 2_Classification 2,Chemical admixture 3_Classification 2,"Solid_Dv,50",Solid_Specific surface area,Solid_Na2O,Solid_MgO,Solid_Al2O3,Solid_SiO2,Solid_SO3,Solid_K2O,Solid_CaO,Solid_Fe2O3,Solid_Loss on ignition,Solid_Amorphous+others,Solid_Crystalline,Solid_Albite,Solid_Anhydrite,Solid_Augite,Solid_Bassanite,Solid_Brownmillerite,Solid_Brucite,Solid_Calcite,Solid_Corundum,Solid_Diopside,Solid_Glauberite,Solid_Gypsum,Solid_Hematite,Solid_Hydrotalcite,Solid_Lime,Solid_Maghemite,Solid_Magnesioferrite,Solid_Magnetite,Solid_Microcline,Solid_Mullite,Solid_Periclase,Solid_Polyhalite,Solid_Portlandite,Solid_Pyroaurite,Solid_Quartz,Solid_Spinel,Solid_Srebrodolskite,Solid_Thenardite,Experimental CO2 uptake-U2
"slurry--83.3333333333333--gonz??lez2014-bd0001--100.0--nan--0.0--nan--0.0--nan--0.0--nan--0.0--aqueous carbonation--semi-batch--nan--constant pressure--0.101--constant temperature--60.0--99.9--0.0--0.0--0.8--nan--nan--0.0--acidification, infrared spectroscopy",,83.33333333,0,0,0,semi-batch,constant pressure,0.101,constant temperature,60,99.9,0,0,0.8,0,3.25,"acidification, infrared spectroscopy",,,,28.3,5,0.38438773770075263,0.5125169836010037,0.25625849180050186,2.050067934404015,38.05438603237452,0.032032311,57.40190216,0.25625849180050186,23.4,27.86965415945076,72.13034584054924,0,6.797916619313841,0.6151865972938646,3.075932986469323,19.350415124694017,1.3422253031866136,8.769388302,0,0,0,0.8388908144916336,0,7.270387059,8.508245859911455,0,0,0,0,0,10.487975920564761,0,0,0,2.703233295210294,0,0.8388908144916336,1.531657143756361,0.206347414
"slurry--83.3333333333333--gonz??lez2014-bd0001--100.0--nan--0.0--nan--0.0--nan--0.0--nan--0.0--aqueous carbonation--semi-batch--nan--constant pressure--0.101--constant temperature--60.0--99.9--0.0--0.0--0.8--nan--nan--0.0--acidification, infrared spectroscopy",,83.33333333,0,0,0,semi-batch,constant pressure,0.101,constant temperature,60,99.9,0,0,0.8,0,3.375,"acidification, infrared spectroscopy",,,,28.3,5,0.38438773770075263,0.5125169836010037,0.25625849180050186,2.050067934404015,38.05438603237452,0.032032311,57.40190216,0.25625849180050186,23.4,27.86965415945076,72.13034584054924,0,6.797916619313841,0.6151865972938646,3.075932986469323,19.350415124694017,1.3422253031866136,8.769388302,0,0,0,0.8388908144916336,0,7.270387059,8.508245859911455,0,0,0,0,0,10.487975920564761,0,0,0,2.703233295210294,0,0.8388908144916336,1.531657143756361,0.2088526841561583
"slurry--83.3333333333333--gonz??lez2014-bd0001--100.0--nan--0.0--nan--0.0--nan--0.0--nan--0.0--aqueous carbonation--semi-batch--nan--constant pressure--0.101--constant temperature--60.0--99.9--0.0--0.0--0.8--nan--nan--0.0--acidification, infrared spectroscopy",,83.33333333,0,0,0,semi-batch,constant pressure,0.101,constant temperature,60,99.9,0,0,0.8,0,3.5,"acidification, infrared spectroscopy",,,,28.3,5,0.38438773770075263,0.5125169836010037,0.25625849180050186,2.050067934404015,38.05438603237452,0.032032311,57.40190216,0.25625849180050186,23.4,27.86965415945076,72.13034584054924,0,6.797916619313841,0.6151865972938646,3.075932986469323,19.350415124694017,1.3422253031866136,8.769388302,0,0,0,0.8388908144916336,0,7.270387059,8.508245859911455,0,0,0,0,0,10.487975920564761,0,0,0,2.703233295210294,0,0.8388908144916336,1.531657143756361,0.2095229091200664
"slurry--83.3333333333333--gonz??lez2014-bd0001--100.0--nan--0.0--nan--0.0--nan--0.0--nan--0.0--aqueous carbonation--semi-batch--nan--constant pressure--0.101--constant temperature--60.0--99.9--0.0--0.0--0.8--nan--nan--0.0--acidification, infrared spectroscopy",,83.33333333,0,0,0,semi-batch,constant pressure,0.101,constant temperature,60,99.9,0,0,0.8,0,3.625,"acidification, infrared spectroscopy",,,,28.3,5,0.38438773770075263,0.5125169836010037,0.25625849180050186,2.050067934404015,38.05438603237452,0.032032311,57.40190216,0.25625849180050186,23.4,27.86965415945076,72.13034584054924,0,6.797916619313841,0.6151865972938646,3.075932986469323,19.350415124694017,1.3422253031866136,8.769388302,0,0,0,0.8388908144916336,0,7.270387059,8.508245859911455,0,0,0,0,0,10.487975920564761,0,0,0,2.703233295210294,0,0.8388908144916336,1.531657143756361,0.20365983281989933
"slurry--83.3333333333333--gonz??lez2014-bd0001--100.0--nan--0.0--nan--0.0--nan--0.0--nan--0.0--aqueous carbonation--semi-batch--nan--constant pressure--0.101--constant temperature--60.0--99.9--0.0--0.0--0.8--nan--nan--0.0--acidification, infrared spectroscopy",,83.33333333,0,0,0,semi-batch,constant pressure,0.101,constant temperature,60,99.9,0,0,0.8,0,3.75,"acidification, infrared spectroscopy",,,,28.3,5,0.38438773770075263,0.5125169836010037,0.25625849180050186,2.050067934404015,38.05438603237452,0.032032311,57.40190216,0.25625849180050186,23.4,27.86965415945076,72.13034584054924,0,6.797916619313841,0.6151865972938646,3.075932986469323,19.350415124694017,1.3422253031866136,8.769388302,0,0,0,0.8388908144916336,0,7.270387059,8.508245859911455,0,0,0,0,0,10.487975920564761,0,0,0,2.703233295210294,0,0.8388908144916336,1.531657143756361,0.20986499868991093
"slurry--83.3333333333333--gonz??lez2014-bd0001--100.0--nan--0.0--nan--0.0--nan--0.0--nan--0.0--aqueous carbonation--semi-batch--nan--constant pressure--0.101--constant temperature--60.0--99.9--0.0--0.0--0.8--nan--nan--0.0--acidification, infrared spectroscopy",,83.33333333,0,0,0,semi-batch,constant pressure,0.101,constant temperature,60,99.9,0,0,0.8,0,3.875,"acidification, infrared spectroscopy",,,,28.3,5,0.38438773770075263,0.5125169836010037,0.25625849180050186,2.050067934404015,38.05438603237452,0.032032311,57.40190216,0.25625849180050186,23.4,27.86965415945076,72.13034584054924,0,6.797916619313841,0.6151865972938646,3.075932986469323,19.350415124694017,1.3422253031866136,8.769388302,0,0,0,0.8388908144916336,0,7.270387059,8.508245859911455,0,0,0,0,0,10.487975920564761,0,0,0,2.703233295210294,0,0.8388908144916336,1.531657143756361,0.20370412880332775
"slurry--83.3333333333333--gonz??lez2014-bd0001--100.0--nan--0.0--nan--0.0--nan--0.0--nan--0.0--aqueous carbonation--semi-batch--nan--constant pressure--0.101--constant temperature--60.0--99.9--0.0--0.0--0.8--nan--nan--0.0--acidification, infrared spectroscopy",,83.33333333,0,0,0,semi-batch,constant pressure,0.101,constant temperature,60,99.9,0,0,0.8,0,4,"acidification, infrared spectroscopy",,,,28.3,5,0.38438773770075263,0.5125169836010037,0.25625849180050186,2.050067934404015,38.05438603237452,0.032032311,57.40190216,0.25625849180050186,23.4,27.86965415945076,72.13034584054924,0,6.797916619313841,0.6151865972938646,3.075932986469323,19.350415124694017,1.3422253031866136,8.769388302,0,0,0,0.8388908144916336,0,7.270387059,8.508245859911455,0,0,0,0,0,10.487975920564761,0,0,0,2.703233295210294,0,0.8388908144916336,1.531657143756361,0.2094406401534458
"slurry--83.3333333333333--gonz??lez2014-bd0001--100.0--nan--0.0--nan--0.0--nan--0.0--nan--0.0--aqueous carbonation--semi-batch--nan--constant pressure--0.101--constant temperature--60.0--99.9--0.0--0.0--0.8--nan--nan--0.0--acidification, infrared spectroscopy",,83.33333333,0,0,0,semi-batch,constant pressure,0.101,constant temperature,60,99.9,0,0,0.8,0,4.25,"acidification, infrared spectroscopy",,,,28.3,5,0.38438773770075263,0.5125169836010037,0.25625849180050186,2.050067934404015,38.05438603237452,0.032032311,57.40190216,0.25625849180050186,23.4,27.86965415945076,72.13034584054924,0,6.797916619313841,0.6151865972938646,3.075932986469323,19.350415124694017,1.3422253031866136,8.769388302,0,0,0,0.8388908144916336,0,7.270387059,8.508245859911455,0,0,0,0,0,10.487975920564761,0,0,0,2.703233295210294,0,0.8388908144916336,1.531657143756361,0.2099349602493344
"slurry--83.3333333333333--gonz??lez2014-bd0001--100.0--nan--0.0--nan--0.0--nan--0.0--nan--0.0--aqueous carbonation--semi-batch--nan--constant pressure--0.101--constant temperature--60.0--99.9--0.0--0.0--0.8--nan--nan--0.0--acidification, infrared spectroscopy",,83.33333333,0,0,0,semi-batch,constant pressure,0.101,constant temperature,60,99.9,0,0,0.8,0,4.5,"acidification, infrared spectroscopy",,,,28.3,5,0.38438773770075263,0.5125169836010037,0.25625849180050186,2.050067934404015,38.05438603237452,0.032032311,57.40190216,0.25625849180050186,23.4,27.86965415945076,72.13034584054924,0,6.797916619313841,0.6151865972938646,3.075932986469323,19.350415124694017,1.3422253031866136,8.769388302,0,0,0,0.8388908144916336,0,7.270387059,8.508245859911455,0,0,0,0,0,10.487975920564761,0,0,0,2.703233295210294,0,0.8388908144916336,1.531657143756361,0.2023726434737014
"slurry--83.3333333333333--gonz??lez2014-bd0001--100.0--nan--0.0--nan--0.0--nan--0.0--nan--0.0--aqueous carbonation--semi-batch--nan--constant pressure--0.101--constant temperature--60.0--99.9--0.0--0.0--0.8--nan--nan--0.0--acidification, infrared spectroscopy",,83.33333333,0,0,0,semi-batch,constant pressure,0.101,constant temperature,60,99.9,0,0,0.8,0,4.75,"acidification, infrared spectroscopy",,,,28.3,5,0.38438773770075263,0.5125169836010037,0.25625849180050186,2.050067934404015,38.05438603237452,0.032032311,57.40190216,0.25625849180050186,23.4,27.86965415945076,72.13034584054924,0,6.797916619313841,0.6151865972938646,3.075932986469323,19.350415124694017,1.3422253031866136,8.769388302,0,0,0,0.8388908144916336,0,7.270387059,8.508245859911455,0,0,0,0,0,10.487975920564761,0,0,0,2.703233295210294,0,0.8388908144916336,1.531657143756361,0.20894010329403753
"slurry--83.3333333333333--gonz??lez2014-bd0001--100.0--nan--0.0--nan--0.0--nan--0.0--nan--0.0--aqueous carbonation--semi-batch--nan--constant pressure--0.101--constant temperature--60.0--99.9--0.0--0.0--0.8--nan--nan--0.0--acidification, infrared spectroscopy",,83.33333333,0,0,0,semi-batch,constant pressure,0.101,constant temperature,60,99.9,0,0,0.8,0,5,"acidification, infrared spectroscopy",,,,28.3,5,0.38438773770075263,0.5125169836010037,0.25625849180050186,2.050067934404015,38.05438603237452,0.032032311,57.40190216,0.25625849180050186,23.4,27.86965415945076,72.13034584054924,0,6.797916619313841,0.6151865972938646,3.075932986469323,19.350415124694017,1.3422253031866136,8.769388302,0,0,0,0.8388908144916336,0,7.270387059,8.508245859911455,0,0,0,0,0,10.487975920564761,0,0,0,2.703233295210294,0,0.8388908144916336,1.531657143756361,0.20744786550537697
"slurry--83.3333333333333--gonz??lez2014-bd0001--100.0--nan--0.0--nan--0.0--nan--0.0--nan--0.0--aqueous carbonation--semi-batch--nan--constant pressure--0.101--constant temperature--60.0--99.9--0.0--0.0--0.8--nan--nan--0.0--acidification, infrared spectroscopy",,83.33333333,0,0,0,semi-batch,constant pressure,0.101,constant temperature,60,99.9,0,0,0.8,0,5.25,"acidification, infrared spectroscopy",,,,28.3,5,0.38438773770075263,0.5125169836010037,0.25625849180050186,2.050067934404015,38.05438603237452,0.032032311,57.40190216,0.25625849180050186,23.4,27.86965415945076,72.13034584054924,0,6.797916619313841,0.6151865972938646,3.075932986469323,19.350415124694017,1.3422253031866136,8.769388302,0,0,0,0.8388908144916336,0,7.270387059,8.508245859911455,0,0,0,0,0,10.487975920564761,0,0,0,2.703233295210294,0,0.8388908144916336,1.531657143756361,0.2067704964705597
"slurry--83.3333333333333--gonz??lez2014-bd0001--100.0--nan--0.0--nan--0.0--nan--0.0--nan--0.0--aqueous carbonation--semi-batch--nan--constant pressure--0.101--constant temperature--60.0--99.9--0.0--0.0--0.8--nan--nan--0.0--acidification, infrared spectroscopy",,83.33333333,0,0,0,semi-batch,constant pressure,0.101,constant temperature,60,99.9,0,0,0.8,0,5.5,"acidification, infrared spectroscopy",,,,28.3,5,0.38438773770075263,0.5125169836010037,0.25625849180050186,2.050067934404015,38.05438603237452,0.032032311,57.40190216,0.25625849180050186,23.4,27.86965415945076,72.13034584054924,0,6.797916619313841,0.6151865972938646,3.075932986469323,19.350415124694017,1.3422253031866136,8.769388302,0,0,0,0.8388908144916336,0,7.270387059,8.508245859911455,0,0,0,0,0,10.487975920564761,0,0,0,2.703233295210294,0,0.8388908144916336,1.531657143756361,0.2135999027444189
"slurry--83.3333333333333--gonz??lez2014-bd0001--100.0--nan--0.0--nan--0.0--nan--0.0--nan--0.0--aqueous carbonation--semi-batch--nan--constant pressure--0.101--constant temperature--60.0--99.9--0.0--0.0--0.8--nan--nan--0.0--acidification, infrared spectroscopy",,83.33333333,0,0,0,semi-batch,constant pressure,0.101,constant temperature,60,99.9,0,0,0.8,0,5.75,"acidification, infrared spectroscopy",,,,28.3,5,0.38438773770075263,0.5125169836010037,0.25625849180050186,2.050067934404015,38.05438603237452,0.032032311,57.40190216,0.25625849180050186,23.4,27.86965415945076,72.13034584054924,0,6.797916619313841,0.6151865972938646,3.075932986469323,19.350415124694017,1.3422253031866136,8.769388302,0,0,0,0.8388908144916336,0,7.270387059,8.508245859911455,0,0,0,0,0,10.487975920564761,0,0,0,2.703233295210294,0,0.8388908144916336,1.531657143756361,0.20748517136425568
"slurry--83.3333333333333--gonz??lez2014-bd0001--100.0--nan--0.0--nan--0.0--nan--0.0--nan--0.0--aqueous carbonation--semi-batch--nan--constant pressure--0.101--constant temperature--60.0--99.9--0.0--0.0--0.8--nan--nan--0.0--acidification, infrared spectroscopy",,83.33333333,0,0,0,semi-batch,constant pressure,0.101,constant temperature,60,99.9,0,0,0.8,0,6,"acidification, infrared spectroscopy",,,,28.3,5,0.38438773770075263,0.5125169836010037,0.25625849180050186,2.050067934404015,38.05438603237452,0.032032311,57.40190216,0.25625849180050186,23.4,27.86965415945076,72.13034584054924,0,6.797916619313841,0.6151865972938646,3.075932986469323,19.350415124694017,1.3422253031866136,8.769388302,0,0,0,0.8388908144916336,0,7.270387059,8.508245859911455,0,0,0,0,0,10.487975920564761,0,0,0,2.703233295210294,0,0.8388908144916336,1.531657143756361,0.2071635003779991
"slurry--83.3333333333333--gonz??lez2014-bd0001--100.0--nan--0.0--nan--0.0--nan--0.0--nan--0.0--aqueous carbonation--semi-batch--nan--constant pressure--0.101--constant temperature--60.0--99.9--0.0--0.0--0.8--nan--nan--0.0--acidification, infrared spectroscopy",,83.33333333,0,0,0,semi-batch,constant pressure,0.101,constant temperature,60,99.9,0,0,0.8,0,6.25,"acidification, infrared spectroscopy",,,,28.3,5,0.38438773770075263,0.5125169836010037,0.25625849180050186,2.050067934404015,38.05438603237452,0.032032311,57.40190216,0.25625849180050186,23.4,27.86965415945076,72.13034584054924,0,6.797916619313841,0.6151865972938646,3.075932986469323,19.350415124694017,1.3422253031866136,8.769388302,0,0,0,0.8388908144916336,0,7.270387059,8.508245859911455,0,0,0,0,0,10.487975920564761,0,0,0,2.703233295210294,0,0.8388908144916336,1.531657143756361,0.2100792348595071
"slurry--83.3333333333333--gonz??lez2014-bd0001--100.0--nan--0.0--nan--0.0--nan--0.0--nan--0.0--aqueous carbonation--semi-batch--nan--constant pressure--0.101--constant temperature--60.0--99.9--0.0--0.0--0.8--nan--nan--0.0--acidification, infrared spectroscopy",,83.33333333,0,0,0,semi-batch,constant pressure,0.101,constant temperature,60,99.9,0,0,0.8,0,6.5,"acidification, infrared spectroscopy",,,,28.3,5,0.38438773770075263,0.5125169836010037,0.25625849180050186,2.050067934404015,38.05438603237452,0.032032311,57.40190216,0.25625849180050186,23.4,27.86965415945076,72.13034584054924,0,6.797916619313841,0.6151865972938646,3.075932986469323,19.350415124694017,1.3422253031866136,8.769388302,0,0,0,0.8388908144916336,0,7.270387059,8.508245859911455,0,0,0,0,0,10.487975920564761,0,0,0,2.703233295210294,0,0.8388908144916336,1.531657143756361,0.21212434941063313
"slurry--83.3333333333333--gonz??lez2014-bd0001--100.0--nan--0.0--nan--0.0--nan--0.0--nan--0.0--aqueous carbonation--semi-batch--nan--constant pressure--0.101--constant temperature--60.0--99.9--0.0--0.0--0.8--nan--nan--0.0--acidification, infrared spectroscopy",,83.33333333,0,0,0,semi-batch,constant pressure,0.101,constant temperature,60,99.9,0,0,0.8,0,6.75,"acidification, infrared spectroscopy",,,,28.3,5,0.38438773770075263,0.5125169836010037,0.25625849180050186,2.050067934404015,38.05438603237452,0.032032311,57.40190216,0.25625849180050186,23.4,27.86965415945076,72.13034584054924,0,6.797916619313841,0.6151865972938646,3.075932986469323,19.350415124694017,1.3422253031866136,8.769388302,0,0,0,0.8388908144916336,0,7.270387059,8.508245859911455,0,0,0,0,0,10.487975920564761,0,0,0,2.703233295210294,0,0.8388908144916336,1.531657143756361,0.20962800404482537
"slurry--83.3333333333333--gonz??lez2014-bd0001--100.0--nan--0.0--nan--0.0--nan--0.0--nan--0.0--aqueous carbonation--semi-batch--nan--constant pressure--0.101--constant temperature--60.0--99.9--0.0--0.0--0.8--nan--nan--0.0--acidification, infrared spectroscopy",,83.33333333,0,0,0,semi-batch,constant pressure,0.101,constant temperature,60,99.9,0,0,0.8,0,7,"acidification, infrared spectroscopy",,,,28.3,5,0.38438773770075263,0.5125169836010037,0.25625849180050186,2.050067934404015,38.05438603237452,0.032032311,57.40190216,0.25625849180050186,23.4,27.86965415945076,72.13034584054924,0,6.797916619313841,0.6151865972938646,3.075932986469323,19.350415124694017,1.3422253031866136,8.769388302,0,0,0,0.8388908144916336,0,7.270387059,8.508245859911455,0,0,0,0,0,10.487975920564761,0,0,0,2.703233295210294,0,0.8388908144916336,1.531657143756361,0.21384757169953467
"slurry--83.3333333333333--gonz??lez2014-bd0001--100.0--nan--0.0--nan--0.0--nan--0.0--nan--0.0--aqueous carbonation--semi-batch--nan--constant pressure--0.101--constant temperature--60.0--99.9--0.0--0.0--0.8--nan--nan--0.0--acidification, infrared spectroscopy",,83.33333333,0,0,0,semi-batch,constant pressure,0.101,constant temperature,60,99.9,0,0,0.8,0,7.25,"acidification, infrared spectroscopy",,,,28.3,5,0.38438773770075263,0.5125169836010037,0.25625849180050186,2.050067934404015,38.05438603237452,0.032032311,57.40190216,0.25625849180050186,23.4,27.86965415945076,72.13034584054924,0,6.797916619313841,0.6151865972938646,3.075932986469323,19.350415124694017,1.3422253031866136,8.769388302,0,0,0,0.8388908144916336,0,7.270387059,8.508245859911455,0,0,0,0,0,10.487975920564761,0,0,0,2.703233295210294,0,0.8388908144916336,1.531657143756361,0.21192977234621085
"slurry--83.3333333333333--gonz??lez2014-bd0001--100.0--nan--0.0--nan--0.0--nan--0.0--nan--0.0--aqueous carbonation--semi-batch--nan--constant pressure--0.101--constant temperature--60.0--99.9--0.0--0.0--0.8--nan--nan--0.0--acidification, infrared spectroscopy",,83.33333333,0,0,0,semi-batch,constant pressure,0.101,constant temperature,60,99.9,0,0,0.8,0,7.5,"acidification, infrared spectroscopy",,,,28.3,5,0.38438773770075263,0.5125169836010037,0.25625849180050186,2.050067934404015,38.05438603237452,0.032032311,57.40190216,0.25625849180050186,23.4,27.86965415945076,72.13034584054924,0,6.797916619313841,0.6151865972938646,3.075932986469323,19.350415124694017,1.3422253031866136,8.769388302,0,0,0,0.8388908144916336,0,7.270387059,8.508245859911455,0,0,0,0,0,10.487975920564761,0,0,0,2.703233295210294,0,0.8388908144916336,1.531657143756361,0.2034575348625317
"slurry--83.3333333333333--gonz??lez2014-bd0001--100.0--nan--0.0--nan--0.0--nan--0.0--nan--0.0--aqueous carbonation--semi-batch--nan--constant pressure--0.101--constant temperature--60.0--99.9--0.0--0.0--0.8--nan--nan--0.0--acidification, infrared spectroscopy",,83.33333333,0,0,0,semi-batch,constant pressure,0.101,constant temperature,60,99.9,0,0,0.8,0,7.75,"acidification, infrared spectroscopy",,,,28.3,5,0.38438773770075263,0.5125169836010037,0.25625849180050186,2.050067934404015,38.05438603237452,0.032032311,57.40190216,0.25625849180050186,23.4,27.86965415945076,72.13034584054924,0,6.797916619313841,0.6151865972938646,3.075932986469323,19.350415124694017,1.3422253031866136,8.769388302,0,0,0,0.8388908144916336,0,7.270387059,8.508245859911455,0,0,0,0,0,10.487975920564761,0,0,0,2.703233295210294,0,0.8388908144916336,1.531657143756361,0.20872429161851389
"slurry--83.3333333333333--gonz??lez2014-bd0001--100.0--nan--0.0--nan--0.0--nan--0.0--nan--0.0--aqueous carbonation--semi-batch--nan--constant pressure--0.101--constant temperature--60.0--99.9--0.0--0.0--0.8--nan--nan--0.0--acidification, infrared spectroscopy",,83.33333333,0,0,0,semi-batch,constant pressure,0.101,constant temperature,60,99.9,0,0,0.8,0,8,"acidification, infrared spectroscopy",,,,28.3,5,0.38438773770075263,0.5125169836010037,0.25625849180050186,2.050067934404015,38.05438603237452,0.032032311,57.40190216,0.25625849180050186,23.4,27.86965415945076,72.13034584054924,0,6.797916619313841,0.6151865972938646,3.075932986469323,19.350415124694017,1.3422253031866136,8.769388302,0,0,0,0.8388908144916336,0,7.270387059,8.508245859911455,0,0,0,0,0,10.487975920564761,0,0,0,2.703233295210294,0,0.8388908144916336,1.531657143756361,0.20867935493099005
"slurry--83.3333333333333--gonz??lez2014-bd0001--100.0--nan--0.0--nan--0.0--nan--0.0--nan--0.0--aqueous carbonation--semi-batch--nan--constant pressure--0.101--constant temperature--60.0--99.9--0.0--0.0--0.8--nan--nan--0.0--acidification, infrared spectroscopy",,83.33333333,0,0,0,semi-batch,constant pressure,0.101,constant temperature,60,99.9,0,0,0.8,0,8.5,"acidification, infrared spectroscopy",,,,28.3,5,0.38438773770075263,0.5125169836010037,0.25625849180050186,2.050067934404015,38.05438603237452,0.032032311,57.40190216,0.25625849180050186,23.4,27.86965415945076,72.13034584054924,0,6.797916619313841,0.6151865972938646,3.075932986469323,19.350415124694017,1.3422253031866136,8.769388302,0,0,0,0.8388908144916336,0,7.270387059,8.508245859911455,0,0,0,0,0,10.487975920564761,0,0,0,2.703233295210294,0,0.8388908144916336,1.531657143756361,0.21206243588505833
"slurry--83.3333333333333--gonz??lez2014-bd0001--100.0--nan--0.0--nan--0.0--nan--0.0--nan--0.0--aqueous carbonation--semi-batch--nan--constant pressure--0.101--constant temperature--60.0--99.9--0.0--0.0--0.8--nan--nan--0.0--acidification, infrared spectroscopy",,83.33333333,0,0,0,semi-batch,constant pressure,0.101,constant temperature,60,99.9,0,0,0.8,0,9,"acidification, infrared spectroscopy",,,,28.3,5,0.38438773770075263,0.5125169836010037,0.25625849180050186,2.050067934404015,38.05438603237452,0.032032311,57.40190216,0.25625849180050186,23.4,27.86965415945076,72.13034584054924,0,6.797916619313841,0.6151865972938646,3.075932986469323,19.350415124694017,1.3422253031866136,8.769388302,0,0,0,0.8388908144916336,0,7.270387059,8.508245859911455,0,0,0,0,0,10.487975920564761,0,0,0,2.703233295210294,0,0.8388908144916336,1.531657143756361,0.2023298336215944
"slurry--83.3333333333333--gonz??lez2014-bd0001--100.0--nan--0.0--nan--0.0--nan--0.0--nan--0.0--aqueous carbonation--semi-batch--nan--constant pressure--0.101--constant temperature--60.0--99.9--0.0--0.0--0.8--nan--nan--0.0--acidification, infrared spectroscopy",,83.33333333,0,0,0,semi-batch,constant pressure,0.101,constant temperature,60,99.9,0,0,0.8,0,9.5,"acidification, infrared spectroscopy",,,,28.3,5,0.38438773770075263,0.5125169836010037,0.25625849180050186,2.050067934404015,38.05438603237452,0.032032311,57.40190216,0.25625849180050186,23.4,27.86965415945076,72.13034584054924,0,6.797916619313841,0.6151865972938646,3.075932986469323,19.350415124694017,1.3422253031866136,8.769388302,0,0,0,0.8388908144916336,0,7.270387059,8.508245859911455,0,0,0,0,0,10.487975920564761,0,0,0,2.703233295210294,0,0.8388908144916336,1.531657143756361,0.21873523387596913
"slurry--83.3333333333333--gonz??lez2014-bd0001--100.0--nan--0.0--nan--0.0--nan--0.0--nan--0.0--aqueous carbonation--semi-batch--nan--constant pressure--0.101--constant temperature--60.0--99.9--0.0--0.0--0.8--nan--nan--0.0--acidification, infrared spectroscopy",,83.33333333,0,0,0,semi-batch,constant pressure,0.101,constant temperature,60,99.9,0,0,0.8,0,10,"acidification, infrared spectroscopy",,,,28.3,5,0.38438773770075263,0.5125169836010037,0.25625849180050186,2.050067934404015,38.05438603237452,0.032032311,57.40190216,0.25625849180050186,23.4,27.86965415945076,72.13034584054924,0,6.797916619313841,0.6151865972938646,3.075932986469323,19.350415124694017,1.3422253031866136,8.769388302,0,0,0,0.8388908144916336,0,7.270387059,8.508245859911455,0,0,0,0,0,10.487975920564761,0,0,0,2.703233295210294,0,0.8388908144916336,1.531657143756361,0.21240278591672238
"slurry--83.3333333333333--gonz??lez2014-bd0001--100.0--nan--0.0--nan--0.0--nan--0.0--nan--0.0--aqueous carbonation--semi-batch--nan--constant pressure--0.101--constant temperature--60.0--99.9--0.0--0.0--0.8--nan--nan--0.0--acidification, infrared spectroscopy",,83.33333333,0,0,0,semi-batch,constant pressure,0.101,constant temperature,60,99.9,0,0,0.8,0,10.5,"acidification, infrared spectroscopy",,,,28.3,5,0.38438773770075263,0.5125169836010037,0.25625849180050186,2.050067934404015,38.05438603237452,0.032032311,57.40190216,0.25625849180050186,23.4,27.86965415945076,72.13034584054924,0,6.797916619313841,0.6151865972938646,3.075932986469323,19.350415124694017,1.3422253031866136,8.769388302,0,0,0,0.8388908144916336,0,7.270387059,8.508245859911455,0,0,0,0,0,10.487975920564761,0,0,0,2.703233295210294,0,0.8388908144916336,1.531657143756361,0.2112293598423781
"slurry--83.3333333333333--gonz??lez2014-bd0001--100.0--nan--0.0--nan--0.0--nan--0.0--nan--0.0--aqueous carbonation--semi-batch--nan--constant pressure--0.101--constant temperature--60.0--99.9--0.0--0.0--0.8--nan--nan--0.0--acidification, infrared spectroscopy",,83.33333333,0,0,0,semi-batch,constant pressure,0.101,constant temperature,60,99.9,0,0,0.8,0,11,"acidification, infrared spectroscopy",,,,28.3,5,0.38438773770075263,0.5125169836010037,0.25625849180050186,2.050067934404015,38.05438603237452,0.032032311,57.40190216,0.25625849180050186,23.4,27.86965415945076,72.13034584054924,0,6.797916619313841,0.6151865972938646,3.075932986469323,19.350415124694017,1.3422253031866136,8.769388302,0,0,0,0.8388908144916336,0,7.270387059,8.508245859911455,0,0,0,0,0,10.487975920564761,0,0,0,2.703233295210294,0,0.8388908144916336,1.531657143756361,0.21452122784902655
"slurry--83.3333333333333--gonz??lez2014-bd0001--100.0--nan--0.0--nan--0.0--nan--0.0--nan--0.0--aqueous carbonation--semi-batch--nan--constant pressure--0.101--constant temperature--60.0--99.9--0.0--0.0--0.8--nan--nan--0.0--acidification, infrared spectroscopy",,83.33333333,0,0,0,semi-batch,constant pressure,0.101,constant temperature,60,99.9,0,0,0.8,0,11.5,"acidification, infrared spectroscopy",,,,28.3,5,0.38438773770075263,0.5125169836010037,0.25625849180050186,2.050067934404015,38.05438603237452,0.032032311,57.40190216,0.25625849180050186,23.4,27.86965415945076,72.13034584054924,0,6.797916619313841,0.6151865972938646,3.075932986469323,19.350415124694017,1.3422253031866136,8.769388302,0,0,0,0.8388908144916336,0,7.270387059,8.508245859911455,0,0,0,0,0,10.487975920564761,0,0,0,2.703233295210294,0,0.8388908144916336,1.531657143756361,0.2182168760949598
"slurry--83.3333333333333--gonz??lez2014-bd0001--100.0--nan--0.0--nan--0.0--nan--0.0--nan--0.0--aqueous carbonation--semi-batch--nan--constant pressure--0.101--constant temperature--60.0--99.9--0.0--0.0--0.8--nan--nan--0.0--acidification, infrared spectroscopy",,83.33333333,0,0,0,semi-batch,constant pressure,0.101,constant temperature,60,99.9,0,0,0.8,0,12,"acidification, infrared spectroscopy",,,,28.3,5,0.38438773770075263,0.5125169836010037,0.25625849180050186,2.050067934404015,38.05438603237452,0.032032311,57.40190216,0.25625849180050186,23.4,27.86965415945076,72.13034584054924,0,6.797916619313841,0.6151865972938646,3.075932986469323,19.350415124694017,1.3422253031866136,8.769388302,0,0,0,0.8388908144916336,0,7.270387059,8.508245859911455,0,0,0,0,0,10.487975920564761,0,0,0,2.703233295210294,0,0.8388908144916336,1.531657143756361,0.2135756251523074
"slurry--83.3333333333333--gonz??lez2014-bd0001--100.0--nan--0.0--nan--0.0--nan--0.0--nan--0.0--aqueous carbonation--semi-batch--nan--constant pressure--0.101--constant temperature--60.0--99.9--0.0--0.0--0.8--nan--nan--0.0--acidification, infrared spectroscopy",,83.33333333,0,0,0,semi-batch,constant pressure,0.101,constant temperature,60,99.9,0,0,0.8,0,12.5,"acidification, infrared spectroscopy",,,,28.3,5,0.38438773770075263,0.5125169836010037,0.25625849180050186,2.050067934404015,38.05438603237452,0.032032311,57.40190216,0.25625849180050186,23.4,27.86965415945076,72.13034584054924,0,6.797916619313841,0.6151865972938646,3.075932986469323,19.350415124694017,1.3422253031866136,8.769388302,0,0,0,0.8388908144916336,0,7.270387059,8.508245859911455,0,0,0,0,0,10.487975920564761,0,0,0,2.703233295210294,0,0.8388908144916336,1.531657143756361,0.213835075
"slurry--83.3333333333333--gonz??lez2014-bd0001--100.0--nan--0.0--nan--0.0--nan--0.0--nan--0.0--aqueous carbonation--semi-batch--nan--constant pressure--0.101--constant temperature--60.0--99.9--0.0--0.0--0.8--nan--nan--0.0--acidification, infrared spectroscopy",,83.33333333,0,0,0,semi-batch,constant pressure,0.101,constant temperature,60,99.9,0,0,0.8,0,13,"acidification, infrared spectroscopy",,,,28.3,5,0.38438773770075263,0.5125169836010037,0.25625849180050186,2.050067934404015,38.05438603237452,0.032032311,57.40190216,0.25625849180050186,23.4,27.86965415945076,72.13034584054924,0,6.797916619313841,0.6151865972938646,3.075932986469323,19.350415124694017,1.3422253031866136,8.769388302,0,0,0,0.8388908144916336,0,7.270387059,8.508245859911455,0,0,0,0,0,10.487975920564761,0,0,0,2.703233295210294,0,0.8388908144916336,1.531657143756361,0.211257374
"slurry--83.3333333333333--gonz??lez2014-bd0001--100.0--nan--0.0--nan--0.0--nan--0.0--nan--0.0--aqueous carbonation--semi-batch--nan--constant pressure--0.101--constant temperature--60.0--99.9--0.0--0.0--0.8--nan--nan--0.0--acidification, infrared spectroscopy",,83.33333333,0,0,0,semi-batch,constant pressure,0.101,constant temperature,60,99.9,0,0,0.8,0,13.5,"acidification, infrared spectroscopy",,,,28.3,5,0.38438773770075263,0.5125169836010037,0.25625849180050186,2.050067934404015,38.05438603237452,0.032032311,57.40190216,0.25625849180050186,23.4,27.86965415945076,72.13034584054924,0,6.797916619313841,0.6151865972938646,3.075932986469323,19.350415124694017,1.3422253031866136,8.769388302,0,0,0,0.8388908144916336,0,7.270387059,8.508245859911455,0,0,0,0,0,10.487975920564761,0,0,0,2.703233295210294,0,0.8388908144916336,1.531657143756361,0.2104038753407315
"slurry--83.3333333333333--gonz??lez2014-bd0001--100.0--nan--0.0--nan--0.0--nan--0.0--nan--0.0--aqueous carbonation--semi-batch--nan--constant pressure--0.101--constant temperature--60.0--99.9--0.0--0.0--0.8--nan--nan--0.0--acidification, infrared spectroscopy",,83.33333333,0,0,0,semi-batch,constant pressure,0.101,constant temperature,60,99.9,0,0,0.8,0,14,"acidification, infrared spectroscopy",,,,28.3,5,0.38438773770075263,0.5125169836010037,0.25625849180050186,2.050067934404015,38.05438603237452,0.032032311,57.40190216,0.25625849180050186,23.4,27.86965415945076,72.13034584054924,0,6.797916619313841,0.6151865972938646,3.075932986469323,19.350415124694017,1.3422253031866136,8.769388302,0,0,0,0.8388908144916336,0,7.270387059,8.508245859911455,0,0,0,0,0,10.487975920564761,0,0,0,2.703233295210294,0,0.8388908144916336,1.531657143756361,0.2093523823215706
"slurry--83.3333333333333--gonz??lez2014-bd0001--100.0--nan--0.0--nan--0.0--nan--0.0--nan--0.0--aqueous carbonation--semi-batch--nan--constant pressure--0.101--constant temperature--60.0--99.9--0.0--0.0--0.8--nan--nan--0.0--acidification, infrared spectroscopy",,83.33333333,0,0,0,semi-batch,constant pressure,0.101,constant temperature,60,99.9,0,0,0.8,0,14.5,"acidification, infrared spectroscopy",,,,28.3,5,0.38438773770075263,0.5125169836010037,0.25625849180050186,2.050067934404015,38.05438603237452,0.032032311,57.40190216,0.25625849180050186,23.4,27.86965415945076,72.13034584054924,0,6.797916619313841,0.6151865972938646,3.075932986469323,19.350415124694017,1.3422253031866136,8.769388302,0,0,0,0.8388908144916336,0,7.270387059,8.508245859911455,0,0,0,0,0,10.487975920564761,0,0,0,2.703233295210294,0,0.8388908144916336,1.531657143756361,0.20824879323811746
"slurry--83.3333333333333--gonz??lez2014-bd0001--100.0--nan--0.0--nan--0.0--nan--0.0--nan--0.0--aqueous carbonation--semi-batch--nan--constant pressure--0.101--constant temperature--60.0--99.9--0.0--0.0--0.8--nan--nan--0.0--acidification, infrared spectroscopy",,83.33333333,0,0,0,semi-batch,constant pressure,0.101,constant temperature,60,99.9,0,0,0.8,0,15,"acidification, infrared spectroscopy",,,,28.3,5,0.38438773770075263,0.5125169836010037,0.25625849180050186,2.050067934404015,38.05438603237452,0.032032311,57.40190216,0.25625849180050186,23.4,27.86965415945076,72.13034584054924,0,6.797916619313841,0.6151865972938646,3.075932986469323,19.350415124694017,1.3422253031866136,8.769388302,0,0,0,0.8388908144916336,0,7.270387059,8.508245859911455,0,0,0,0,0,10.487975920564761,0,0,0,2.703233295210294,0,0.8388908144916336,1.531657143756361,0.20869217555345687
"slurry--83.3333333333333--gonz??lez2014-bd0001--100.0--nan--0.0--nan--0.0--nan--0.0--nan--0.0--aqueous carbonation--semi-batch--nan--constant pressure--0.101--constant temperature--60.0--99.9--0.0--0.0--0.8--nan--nan--0.0--acidification, infrared spectroscopy",,83.33333333,0,0,0,semi-batch,constant pressure,0.101,constant temperature,60,99.9,0,0,0.8,0,15.5,"acidification, infrared spectroscopy",,,,28.3,5,0.38438773770075263,0.5125169836010037,0.25625849180050186,2.050067934404015,38.05438603237452,0.032032311,57.40190216,0.25625849180050186,23.4,27.86965415945076,72.13034584054924,0,6.797916619313841,0.6151865972938646,3.075932986469323,19.350415124694017,1.3422253031866136,8.769388302,0,0,0,0.8388908144916336,0,7.270387059,8.508245859911455,0,0,0,0,0,10.487975920564761,0,0,0,2.703233295210294,0,0.8388908144916336,1.531657143756361,0.20659603499140136
"slurry--83.3333333333333--gonz??lez2014-bd0001--100.0--nan--0.0--nan--0.0--nan--0.0--nan--0.0--aqueous carbonation--semi-batch--nan--constant pressure--0.101--constant temperature--60.0--99.9--0.0--0.0--0.8--nan--nan--0.0--acidification, infrared spectroscopy",,83.33333333,0,0,0,semi-batch,constant pressure,0.101,constant temperature,60,99.9,0,0,0.8,0,16,"acidification, infrared spectroscopy",,,,28.3,5,0.38438773770075263,0.5125169836010037,0.25625849180050186,2.050067934404015,38.05438603237452,0.032032311,57.40190216,0.25625849180050186,23.4,27.86965415945076,72.13034584054924,0,6.797916619313841,0.6151865972938646,3.075932986469323,19.350415124694017,1.3422253031866136,8.769388302,0,0,0,0.8388908144916336,0,7.270387059,8.508245859911455,0,0,0,0,0,10.487975920564761,0,0,0,2.703233295210294,0,0.8388908144916336,1.531657143756361,0.21062996056717215
"slurry--83.3333333333333--gonz??lez2014-bd0001--100.0--nan--0.0--nan--0.0--nan--0.0--nan--0.0--aqueous carbonation--semi-batch--nan--constant pressure--0.101--constant temperature--60.0--99.9--0.0--0.0--0.8--nan--nan--0.0--acidification, infrared spectroscopy",,83.33333333,0,0,0,semi-batch,constant pressure,0.101,constant temperature,60,99.9,0,0,0.8,0,16.133839833333333,"acidification, infrared spectroscopy",,,,28.3,5,0.38438773770075263,0.5125169836010037,0.25625849180050186,2.050067934404015,38.05438603237452,0.032032311,57.40190216,0.25625849180050186,23.4,27.86965415945076,72.13034584054924,0,6.797916619313841,0.6151865972938646,3.075932986469323,19.350415124694017,1.3422253031866136,8.769388302,0,0,0,0.8388908144916336,0,7.270387059,8.508245859911455,0,0,0,0,0,10.487975920564761,0,0,0,2.703233295210294,0,0.8388908144916336,1.531657143756361,0.2055417193027615
"slurry--83.3333333333333--gonz??lez2014-bd0001--100.0--nan--0.0--nan--0.0--nan--0.0--nan--0.0--aqueous carbonation--semi-batch--nan--constant pressure--0.101--constant temperature--90.0--99.9--0.0--0.0--0.8--nan--nan--0.0--acidification, infrared spectroscopy",,83.33333333,0,0,0,semi-batch,constant pressure,0.101,constant temperature,90,99.9,0,0,0.8,0,0,"acidification, infrared spectroscopy",,,,28.3,5,0.38438773770075263,0.5125169836010037,0.25625849180050186,2.050067934404015,38.05438603237452,0.032032311,57.40190216,0.25625849180050186,23.4,27.86965415945076,72.13034584054924,0,6.797916619313841,0.6151865972938646,3.075932986469323,19.350415124694017,1.3422253031866136,8.769388302,0,0,0,0.8388908144916336,0,7.270387059,8.508245859911455,0,0,0,0,0,10.487975920564761,0,0,0,2.703233295210294,0,0.8388908144916336,1.531657143756361,1e-05
"slurry--83.3333333333333--gonz??lez2014-bd0001--100.0--nan--0.0--nan--0.0--nan--0.0--nan--0.0--aqueous carbonation--semi-batch--nan--constant pressure--0.101--constant temperature--90.0--99.9--0.0--0.0--0.8--nan--nan--0.0--acidification, infrared spectroscopy",,83.33333333,0,0,0,semi-batch,constant pressure,0.101,constant temperature,90,99.9,0,0,0.8,0,0.0625,"acidification, infrared spectroscopy",,,,28.3,5,0.38438773770075263,0.5125169836010037,0.25625849180050186,2.050067934404015,38.05438603237452,0.032032311,57.40190216,0.25625849180050186,23.4,27.86965415945076,72.13034584054924,0,6.797916619313841,0.6151865972938646,3.075932986469323,19.350415124694017,1.3422253031866136,8.769388302,0,0,0,0.8388908144916336,0,7.270387059,8.508245859911455,0,0,0,0,0,10.487975920564761,0,0,0,2.703233295210294,0,0.8388908144916336,1.531657143756361,0.15802475302351687
"slurry--83.3333333333333--gonz??lez2014-bd0001--100.0--nan--0.0--nan--0.0--nan--0.0--nan--0.0--aqueous carbonation--semi-batch--nan--constant pressure--0.101--constant temperature--90.0--99.9--0.0--0.0--0.8--nan--nan--0.0--acidification, infrared spectroscopy",,83.33333333,0,0,0,semi-batch,constant pressure,0.101,constant temperature,90,99.9,0,0,0.8,0,0.125,"acidification, infrared spectroscopy",,,,28.3,5,0.38438773770075263,0.5125169836010037,0.25625849180050186,2.050067934404015,38.05438603237452,0.032032311,57.40190216,0.25625849180050186,23.4,27.86965415945076,72.13034584054924,0,6.797916619313841,0.6151865972938646,3.075932986469323,19.350415124694017,1.3422253031866136,8.769388302,0,0,0,0.8388908144916336,0,7.270387059,8.508245859911455,0,0,0,0,0,10.487975920564761,0,0,0,2.703233295210294,0,0.8388908144916336,1.531657143756361,0.16763959494875733
"slurry--83.3333333333333--gonz??lez2014-bd0001--100.0--nan--0.0--nan--0.0--nan--0.0--nan--0.0--aqueous carbonation--semi-batch--nan--constant pressure--0.101--constant temperature--90.0--99.9--0.0--0.0--0.8--nan--nan--0.0--acidification, infrared spectroscopy",,83.33333333,0,0,0,semi-batch,constant pressure,0.101,constant temperature,90,99.9,0,0,0.8,0,0.1875,"acidification, infrared spectroscopy",,,,28.3,5,0.38438773770075263,0.5125169836010037,0.25625849180050186,2.050067934404015,38.05438603237452,0.032032311,57.40190216,0.25625849180050186,23.4,27.86965415945076,72.13034584054924,0,6.797916619313841,0.6151865972938646,3.075932986469323,19.350415124694017,1.3422253031866136,8.769388302,0,0,0,0.8388908144916336,0,7.270387059,8.508245859911455,0,0,0,0,0,10.487975920564761,0,0,0,2.703233295210294,0,0.8388908144916336,1.531657143756361,0.17107449024771962
"slurry--83.3333333333333--gonz??lez2014-bd0001--100.0--nan--0.0--nan--0.0--nan--0.0--nan--0.0--aqueous carbonation--semi-batch--nan--constant pressure--0.101--constant temperature--90.0--99.9--0.0--0.0--0.8--nan--nan--0.0--acidification, infrared spectroscopy",,83.33333333,0,0,0,semi-batch,constant pressure,0.101,constant temperature,90,99.9,0,0,0.8,0,0.25,"acidification, infrared spectroscopy",,,,28.3,5,0.38438773770075263,0.5125169836010037,0.25625849180050186,2.050067934404015,38.05438603237452,0.032032311,57.40190216,0.25625849180050186,23.4,27.86965415945076,72.13034584054924,0,6.797916619313841,0.6151865972938646,3.075932986469323,19.350415124694017,1.3422253031866136,8.769388302,0,0,0,0.8388908144916336,0,7.270387059,8.508245859911455,0,0,0,0,0,10.487975920564761,0,0,0,2.703233295210294,0,0.8388908144916336,1.531657143756361,0.1840788142099834
"slurry--83.3333333333333--gonz??lez2014-bd0001--100.0--nan--0.0--nan--0.0--nan--0.0--nan--0.0--aqueous carbonation--semi-batch--nan--constant pressure--0.101--constant temperature--90.0--99.9--0.0--0.0--0.8--nan--nan--0.0--acidification, infrared spectroscopy",,83.33333333,0,0,0,semi-batch,constant pressure,0.101,constant temperature,90,99.9,0,0,0.8,0,0.3125,"acidification, infrared spectroscopy",,,,28.3,5,0.38438773770075263,0.5125169836010037,0.25625849180050186,2.050067934404015,38.05438603237452,0.032032311,57.40190216,0.25625849180050186,23.4,27.86965415945076,72.13034584054924,0,6.797916619313841,0.6151865972938646,3.075932986469323,19.350415124694017,1.3422253031866136,8.769388302,0,0,0,0.8388908144916336,0,7.270387059,8.508245859911455,0,0,0,0,0,10.487975920564761,0,0,0,2.703233295210294,0,0.8388908144916336,1.531657143756361,0.18225844074686737
