Repository: kycai/c3gb

# c3gb

**c3gb**, Gradient Boosting models for predicting the CO2 uptake of Coal ashes in Carbon mineralization, were developed in the research article: [AI-guided prediction and control of CO2 mineralization in coal ashes as carbon-efficient supplementary cementitious materials](). They are tree-based ensemble models. 

The models take the physicochemical properties of coal ashes, along with the process parameters related to reactant proportions and carbonation conditions as input features, while the output is CO2 uptake. The models can be used as a objective function to optimize the carbonation process for CO2 mineralization in coal ashes.

Kangyi Cai 2026 @ Missouri S&T

File: data/Xys_gt_augmented.csv (part 86 of 89)
Group id,Class id,Water-Solid ratio,Chemical admixture 1-content,Chemical admixture 2-content,Chemical admixture 3-content,Carbonation reactor operation mode,Carbonation pressure control type,Carbonation pressure,Carbonation temperature control type,Carbonation temperature,Carbonation gas 1-CO2,Carbonation gas 2-H2O vapor,Carbonation gas 3-N2,Carbonation gas flow rate,Carbonation stirring speed ,Carbonation duration,Method-CO2 uptake,Chemical admixture 1_Classification 2,Chemical admixture 2_Classification 2,Chemical admixture 3_Classification 2,"Solid_Dv,50",Solid_Specific surface area,Solid_Na2O,Solid_MgO,Solid_Al2O3,Solid_SiO2,Solid_SO3,Solid_K2O,Solid_CaO,Solid_Fe2O3,Solid_Loss on ignition,Solid_Amorphous+others,Solid_Crystalline,Solid_Albite,Solid_Anhydrite,Solid_Augite,Solid_Bassanite,Solid_Brownmillerite,Solid_Brucite,Solid_Calcite,Solid_Corundum,Solid_Diopside,Solid_Glauberite,Solid_Gypsum,Solid_Hematite,Solid_Hydrotalcite,Solid_Lime,Solid_Maghemite,Solid_Magnesioferrite,Solid_Magnetite,Solid_Microcline,Solid_Mullite,Solid_Periclase,Solid_Polyhalite,Solid_Portlandite,Solid_Pyroaurite,Solid_Quartz,Solid_Spinel,Solid_Srebrodolskite,Solid_Thenardite,Experimental CO2 uptake-U2
"slurry--83.3333333333333--gonz??lez2014-bd0001--100.0--nan--0.0--nan--0.0--nan--0.0--nan--0.0--aqueous carbonation--semi-batch--nan--constant pressure--0.101--constant temperature--90.0--99.9--0.0--0.0--0.8--nan--nan--0.0--acidification, infrared spectroscopy",,83.33333333,0,0,0,semi-batch,constant pressure,0.101,constant temperature,90,99.9,0,0,0.8,0,0.375,"acidification, infrared spectroscopy",,,,28.3,5,0.38438773770075263,0.5125169836010037,0.25625849180050186,2.050067934404015,38.05438603237452,0.032032311,57.40190216,0.25625849180050186,23.4,27.86965415945076,72.13034584054924,0,6.797916619313841,0.6151865972938646,3.075932986469323,19.350415124694017,1.3422253031866136,8.769388302,0,0,0,0.8388908144916336,0,7.270387059,8.508245859911455,0,0,0,0,0,10.487975920564761,0,0,0,2.703233295210294,0,0.8388908144916336,1.531657143756361,0.177350265
"slurry--83.3333333333333--gonz??lez2014-bd0001--100.0--nan--0.0--nan--0.0--nan--0.0--nan--0.0--aqueous carbonation--semi-batch--nan--constant pressure--0.101--constant temperature--90.0--99.9--0.0--0.0--0.8--nan--nan--0.0--acidification, infrared spectroscopy",,83.33333333,0,0,0,semi-batch,constant pressure,0.101,constant temperature,90,99.9,0,0,0.8,0,0.4375,"acidification, infrared spectroscopy",,,,28.3,5,0.38438773770075263,0.5125169836010037,0.25625849180050186,2.050067934404015,38.05438603237452,0.032032311,57.40190216,0.25625849180050186,23.4,27.86965415945076,72.13034584054924,0,6.797916619313841,0.6151865972938646,3.075932986469323,19.350415124694017,1.3422253031866136,8.769388302,0,0,0,0.8388908144916336,0,7.270387059,8.508245859911455,0,0,0,0,0,10.487975920564761,0,0,0,2.703233295210294,0,0.8388908144916336,1.531657143756361,0.18309856657559748
"slurry--83.3333333333333--gonz??lez2014-bd0001--100.0--nan--0.0--nan--0.0--nan--0.0--nan--0.0--aqueous carbonation--semi-batch--nan--constant pressure--0.101--constant temperature--90.0--99.9--0.0--0.0--0.8--nan--nan--0.0--acidification, infrared spectroscopy",,83.33333333,0,0,0,semi-batch,constant pressure,0.101,constant temperature,90,99.9,0,0,0.8,0,0.5,"acidification, infrared spectroscopy",,,,28.3,5,0.38438773770075263,0.5125169836010037,0.25625849180050186,2.050067934404015,38.05438603237452,0.032032311,57.40190216,0.25625849180050186,23.4,27.86965415945076,72.13034584054924,0,6.797916619313841,0.6151865972938646,3.075932986469323,19.350415124694017,1.3422253031866136,8.769388302,0,0,0,0.8388908144916336,0,7.270387059,8.508245859911455,0,0,0,0,0,10.487975920564761,0,0,0,2.703233295210294,0,0.8388908144916336,1.531657143756361,0.18225178253754876
"slurry--83.3333333333333--gonz??lez2014-bd0001--100.0--nan--0.0--nan--0.0--nan--0.0--nan--0.0--aqueous carbonation--semi-batch--nan--constant pressure--0.101--constant temperature--90.0--99.9--0.0--0.0--0.8--nan--nan--0.0--acidification, infrared spectroscopy",,83.33333333,0,0,0,semi-batch,constant pressure,0.101,constant temperature,90,99.9,0,0,0.8,0,0.5625,"acidification, infrared spectroscopy",,,,28.3,5,0.38438773770075263,0.5125169836010037,0.25625849180050186,2.050067934404015,38.05438603237452,0.032032311,57.40190216,0.25625849180050186,23.4,27.86965415945076,72.13034584054924,0,6.797916619313841,0.6151865972938646,3.075932986469323,19.350415124694017,1.3422253031866136,8.769388302,0,0,0,0.8388908144916336,0,7.270387059,8.508245859911455,0,0,0,0,0,10.487975920564761,0,0,0,2.703233295210294,0,0.8388908144916336,1.531657143756361,0.18237604070595817
"slurry--83.3333333333333--gonz??lez2014-bd0001--100.0--nan--0.0--nan--0.0--nan--0.0--nan--0.0--aqueous carbonation--semi-batch--nan--constant pressure--0.101--constant temperature--90.0--99.9--0.0--0.0--0.8--nan--nan--0.0--acidification, infrared spectroscopy",,83.33333333,0,0,0,semi-batch,constant pressure,0.101,constant temperature,90,99.9,0,0,0.8,0,0.625,"acidification, infrared spectroscopy",,,,28.3,5,0.38438773770075263,0.5125169836010037,0.25625849180050186,2.050067934404015,38.05438603237452,0.032032311,57.40190216,0.25625849180050186,23.4,27.86965415945076,72.13034584054924,0,6.797916619313841,0.6151865972938646,3.075932986469323,19.350415124694017,1.3422253031866136,8.769388302,0,0,0,0.8388908144916336,0,7.270387059,8.508245859911455,0,0,0,0,0,10.487975920564761,0,0,0,2.703233295210294,0,0.8388908144916336,1.531657143756361,0.18255598751152488
"slurry--83.3333333333333--gonz??lez2014-bd0001--100.0--nan--0.0--nan--0.0--nan--0.0--nan--0.0--aqueous carbonation--semi-batch--nan--constant pressure--0.101--constant temperature--90.0--99.9--0.0--0.0--0.8--nan--nan--0.0--acidification, infrared spectroscopy",,83.33333333,0,0,0,semi-batch,constant pressure,0.101,constant temperature,90,99.9,0,0,0.8,0,0.6875,"acidification, infrared spectroscopy",,,,28.3,5,0.38438773770075263,0.5125169836010037,0.25625849180050186,2.050067934404015,38.05438603237452,0.032032311,57.40190216,0.25625849180050186,23.4,27.86965415945076,72.13034584054924,0,6.797916619313841,0.6151865972938646,3.075932986469323,19.350415124694017,1.3422253031866136,8.769388302,0,0,0,0.8388908144916336,0,7.270387059,8.508245859911455,0,0,0,0,0,10.487975920564761,0,0,0,2.703233295210294,0,0.8388908144916336,1.531657143756361,0.18849509417856403
"slurry--83.3333333333333--gonz??lez2014-bd0001--100.0--nan--0.0--nan--0.0--nan--0.0--nan--0.0--aqueous carbonation--semi-batch--nan--constant pressure--0.101--constant temperature--90.0--99.9--0.0--0.0--0.8--nan--nan--0.0--acidification, infrared spectroscopy",,83.33333333,0,0,0,semi-batch,constant pressure,0.101,constant temperature,90,99.9,0,0,0.8,0,0.75,"acidification, infrared spectroscopy",,,,28.3,5,0.38438773770075263,0.5125169836010037,0.25625849180050186,2.050067934404015,38.05438603237452,0.032032311,57.40190216,0.25625849180050186,23.4,27.86965415945076,72.13034584054924,0,6.797916619313841,0.6151865972938646,3.075932986469323,19.350415124694017,1.3422253031866136,8.769388302,0,0,0,0.8388908144916336,0,7.270387059,8.508245859911455,0,0,0,0,0,10.487975920564761,0,0,0,2.703233295210294,0,0.8388908144916336,1.531657143756361,0.1862345060202633
"slurry--83.3333333333333--gonz??lez2014-bd0001--100.0--nan--0.0--nan--0.0--nan--0.0--nan--0.0--aqueous carbonation--semi-batch--nan--constant pressure--0.101--constant temperature--90.0--99.9--0.0--0.0--0.8--nan--nan--0.0--acidification, infrared spectroscopy",,83.33333333,0,0,0,semi-batch,constant pressure,0.101,constant temperature,90,99.9,0,0,0.8,0,0.8125,"acidification, infrared spectroscopy",,,,28.3,5,0.38438773770075263,0.5125169836010037,0.25625849180050186,2.050067934404015,38.05438603237452,0.032032311,57.40190216,0.25625849180050186,23.4,27.86965415945076,72.13034584054924,0,6.797916619313841,0.6151865972938646,3.075932986469323,19.350415124694017,1.3422253031866136,8.769388302,0,0,0,0.8388908144916336,0,7.270387059,8.508245859911455,0,0,0,0,0,10.487975920564761,0,0,0,2.703233295210294,0,0.8388908144916336,1.531657143756361,0.19169149102949135
"slurry--83.3333333333333--gonz??lez2014-bd0001--100.0--nan--0.0--nan--0.0--nan--0.0--nan--0.0--aqueous carbonation--semi-batch--nan--constant pressure--0.101--constant temperature--90.0--99.9--0.0--0.0--0.8--nan--nan--0.0--acidification, infrared spectroscopy",,83.33333333,0,0,0,semi-batch,constant pressure,0.101,constant temperature,90,99.9,0,0,0.8,0,0.875,"acidification, infrared spectroscopy",,,,28.3,5,0.38438773770075263,0.5125169836010037,0.25625849180050186,2.050067934404015,38.05438603237452,0.032032311,57.40190216,0.25625849180050186,23.4,27.86965415945076,72.13034584054924,0,6.797916619313841,0.6151865972938646,3.075932986469323,19.350415124694017,1.3422253031866136,8.769388302,0,0,0,0.8388908144916336,0,7.270387059,8.508245859911455,0,0,0,0,0,10.487975920564761,0,0,0,2.703233295210294,0,0.8388908144916336,1.531657143756361,0.19249425723858474
"slurry--83.3333333333333--gonz??lez2014-bd0001--100.0--nan--0.0--nan--0.0--nan--0.0--nan--0.0--aqueous carbonation--semi-batch--nan--constant pressure--0.101--constant temperature--90.0--99.9--0.0--0.0--0.8--nan--nan--0.0--acidification, infrared spectroscopy",,83.33333333,0,0,0,semi-batch,constant pressure,0.101,constant temperature,90,99.9,0,0,0.8,0,0.9375,"acidification, infrared spectroscopy",,,,28.3,5,0.38438773770075263,0.5125169836010037,0.25625849180050186,2.050067934404015,38.05438603237452,0.032032311,57.40190216,0.25625849180050186,23.4,27.86965415945076,72.13034584054924,0,6.797916619313841,0.6151865972938646,3.075932986469323,19.350415124694017,1.3422253031866136,8.769388302,0,0,0,0.8388908144916336,0,7.270387059,8.508245859911455,0,0,0,0,0,10.487975920564761,0,0,0,2.703233295210294,0,0.8388908144916336,1.531657143756361,0.19424603762000245
"slurry--83.3333333333333--gonz??lez2014-bd0001--100.0--nan--0.0--nan--0.0--nan--0.0--nan--0.0--aqueous carbonation--semi-batch--nan--constant pressure--0.101--constant temperature--90.0--99.9--0.0--0.0--0.8--nan--nan--0.0--acidification, infrared spectroscopy",,83.33333333,0,0,0,semi-batch,constant pressure,0.101,constant temperature,90,99.9,0,0,0.8,0,1,"acidification, infrared spectroscopy",,,,28.3,5,0.38438773770075263,0.5125169836010037,0.25625849180050186,2.050067934404015,38.05438603237452,0.032032311,57.40190216,0.25625849180050186,23.4,27.86965415945076,72.13034584054924,0,6.797916619313841,0.6151865972938646,3.075932986469323,19.350415124694017,1.3422253031866136,8.769388302,0,0,0,0.8388908144916336,0,7.270387059,8.508245859911455,0,0,0,0,0,10.487975920564761,0,0,0,2.703233295210294,0,0.8388908144916336,1.531657143756361,0.18848610708191987
"slurry--83.3333333333333--gonz??lez2014-bd0001--100.0--nan--0.0--nan--0.0--nan--0.0--nan--0.0--aqueous carbonation--semi-batch--nan--constant pressure--0.101--constant temperature--90.0--99.9--0.0--0.0--0.8--nan--nan--0.0--acidification, infrared spectroscopy",,83.33333333,0,0,0,semi-batch,constant pressure,0.101,constant temperature,90,99.9,0,0,0.8,0,1.0625,"acidification, infrared spectroscopy",,,,28.3,5,0.38438773770075263,0.5125169836010037,0.25625849180050186,2.050067934404015,38.05438603237452,0.032032311,57.40190216,0.25625849180050186,23.4,27.86965415945076,72.13034584054924,0,6.797916619313841,0.6151865972938646,3.075932986469323,19.350415124694017,1.3422253031866136,8.769388302,0,0,0,0.8388908144916336,0,7.270387059,8.508245859911455,0,0,0,0,0,10.487975920564761,0,0,0,2.703233295210294,0,0.8388908144916336,1.531657143756361,0.1928498967953216
"slurry--83.3333333333333--gonz??lez2014-bd0001--100.0--nan--0.0--nan--0.0--nan--0.0--nan--0.0--aqueous carbonation--semi-batch--nan--constant pressure--0.101--constant temperature--90.0--99.9--0.0--0.0--0.8--nan--nan--0.0--acidification, infrared spectroscopy",,83.33333333,0,0,0,semi-batch,constant pressure,0.101,constant temperature,90,99.9,0,0,0.8,0,1.125,"acidification, infrared spectroscopy",,,,28.3,5,0.38438773770075263,0.5125169836010037,0.25625849180050186,2.050067934404015,38.05438603237452,0.032032311,57.40190216,0.25625849180050186,23.4,27.86965415945076,72.13034584054924,0,6.797916619313841,0.6151865972938646,3.075932986469323,19.350415124694017,1.3422253031866136,8.769388302,0,0,0,0.8388908144916336,0,7.270387059,8.508245859911455,0,0,0,0,0,10.487975920564761,0,0,0,2.703233295210294,0,0.8388908144916336,1.531657143756361,0.19382263935394575
"slurry--83.3333333333333--gonz??lez2014-bd0001--100.0--nan--0.0--nan--0.0--nan--0.0--nan--0.0--aqueous carbonation--semi-batch--nan--constant pressure--0.101--constant temperature--90.0--99.9--0.0--0.0--0.8--nan--nan--0.0--acidification, infrared spectroscopy",,83.33333333,0,0,0,semi-batch,constant pressure,0.101,constant temperature,90,99.9,0,0,0.8,0,1.1875,"acidification, infrared spectroscopy",,,,28.3,5,0.38438773770075263,0.5125169836010037,0.25625849180050186,2.050067934404015,38.05438603237452,0.032032311,57.40190216,0.25625849180050186,23.4,27.86965415945076,72.13034584054924,0,6.797916619313841,0.6151865972938646,3.075932986469323,19.350415124694017,1.3422253031866136,8.769388302,0,0,0,0.8388908144916336,0,7.270387059,8.508245859911455,0,0,0,0,0,10.487975920564761,0,0,0,2.703233295210294,0,0.8388908144916336,1.531657143756361,0.19111285861709482
"slurry--83.3333333333333--gonz??lez2014-bd0001--100.0--nan--0.0--nan--0.0--nan--0.0--nan--0.0--aqueous carbonation--semi-batch--nan--constant pressure--0.101--constant temperature--90.0--99.9--0.0--0.0--0.8--nan--nan--0.0--acidification, infrared spectroscopy",,83.33333333,0,0,0,semi-batch,constant pressure,0.101,constant temperature,90,99.9,0,0,0.8,0,1.25,"acidification, infrared spectroscopy",,,,28.3,5,0.38438773770075263,0.5125169836010037,0.25625849180050186,2.050067934404015,38.05438603237452,0.032032311,57.40190216,0.25625849180050186,23.4,27.86965415945076,72.13034584054924,0,6.797916619313841,0.6151865972938646,3.075932986469323,19.350415124694017,1.3422253031866136,8.769388302,0,0,0,0.8388908144916336,0,7.270387059,8.508245859911455,0,0,0,0,0,10.487975920564761,0,0,0,2.703233295210294,0,0.8388908144916336,1.531657143756361,0.1906972960764398
"slurry--83.3333333333333--gonz??lez2014-bd0001--100.0--nan--0.0--nan--0.0--nan--0.0--nan--0.0--aqueous carbonation--semi-batch--nan--constant pressure--0.101--constant temperature--90.0--99.9--0.0--0.0--0.8--nan--nan--0.0--acidification, infrared spectroscopy",,83.33333333,0,0,0,semi-batch,constant pressure,0.101,constant temperature,90,99.9,0,0,0.8,0,1.3125,"acidification, infrared spectroscopy",,,,28.3,5,0.38438773770075263,0.5125169836010037,0.25625849180050186,2.050067934404015,38.05438603237452,0.032032311,57.40190216,0.25625849180050186,23.4,27.86965415945076,72.13034584054924,0,6.797916619313841,0.6151865972938646,3.075932986469323,19.350415124694017,1.3422253031866136,8.769388302,0,0,0,0.8388908144916336,0,7.270387059,8.508245859911455,0,0,0,0,0,10.487975920564761,0,0,0,2.703233295210294,0,0.8388908144916336,1.531657143756361,0.1980191368021631
"slurry--83.3333333333333--gonz??lez2014-bd0001--100.0--nan--0.0--nan--0.0--nan--0.0--nan--0.0--aqueous carbonation--semi-batch--nan--constant pressure--0.101--constant temperature--90.0--99.9--0.0--0.0--0.8--nan--nan--0.0--acidification, infrared spectroscopy",,83.33333333,0,0,0,semi-batch,constant pressure,0.101,constant temperature,90,99.9,0,0,0.8,0,1.375,"acidification, infrared spectroscopy",,,,28.3,5,0.38438773770075263,0.5125169836010037,0.25625849180050186,2.050067934404015,38.05438603237452,0.032032311,57.40190216,0.25625849180050186,23.4,27.86965415945076,72.13034584054924,0,6.797916619313841,0.6151865972938646,3.075932986469323,19.350415124694017,1.3422253031866136,8.769388302,0,0,0,0.8388908144916336,0,7.270387059,8.508245859911455,0,0,0,0,0,10.487975920564761,0,0,0,2.703233295210294,0,0.8388908144916336,1.531657143756361,0.19440691882438443
"slurry--83.3333333333333--gonz??lez2014-bd0001--100.0--nan--0.0--nan--0.0--nan--0.0--nan--0.0--aqueous carbonation--semi-batch--nan--constant pressure--0.101--constant temperature--90.0--99.9--0.0--0.0--0.8--nan--nan--0.0--acidification, infrared spectroscopy",,83.33333333,0,0,0,semi-batch,constant pressure,0.101,constant temperature,90,99.9,0,0,0.8,0,1.4375,"acidification, infrared spectroscopy",,,,28.3,5,0.38438773770075263,0.5125169836010037,0.25625849180050186,2.050067934404015,38.05438603237452,0.032032311,57.40190216,0.25625849180050186,23.4,27.86965415945076,72.13034584054924,0,6.797916619313841,0.6151865972938646,3.075932986469323,19.350415124694017,1.3422253031866136,8.769388302,0,0,0,0.8388908144916336,0,7.270387059,8.508245859911455,0,0,0,0,0,10.487975920564761,0,0,0,2.703233295210294,0,0.8388908144916336,1.531657143756361,0.19596906871618305
"slurry--83.3333333333333--gonz??lez2014-bd0001--100.0--nan--0.0--nan--0.0--nan--0.0--nan--0.0--aqueous carbonation--semi-batch--nan--constant pressure--0.101--constant temperature--90.0--99.9--0.0--0.0--0.8--nan--nan--0.0--acidification, infrared spectroscopy",,83.33333333,0,0,0,semi-batch,constant pressure,0.101,constant temperature,90,99.9,0,0,0.8,0,1.5,"acidification, infrared spectroscopy",,,,28.3,5,0.38438773770075263,0.5125169836010037,0.25625849180050186,2.050067934404015,38.05438603237452,0.032032311,57.40190216,0.25625849180050186,23.4,27.86965415945076,72.13034584054924,0,6.797916619313841,0.6151865972938646,3.075932986469323,19.350415124694017,1.3422253031866136,8.769388302,0,0,0,0.8388908144916336,0,7.270387059,8.508245859911455,0,0,0,0,0,10.487975920564761,0,0,0,2.703233295210294,0,0.8388908144916336,1.531657143756361,0.19206977223785254
"slurry--83.3333333333333--gonz??lez2014-bd0001--100.0--nan--0.0--nan--0.0--nan--0.0--nan--0.0--aqueous carbonation--semi-batch--nan--constant pressure--0.101--constant temperature--90.0--99.9--0.0--0.0--0.8--nan--nan--0.0--acidification, infrared spectroscopy",,83.33333333,0,0,0,semi-batch,constant pressure,0.101,constant temperature,90,99.9,0,0,0.8,0,1.5625,"acidification, infrared spectroscopy",,,,28.3,5,0.38438773770075263,0.5125169836010037,0.25625849180050186,2.050067934404015,38.05438603237452,0.032032311,57.40190216,0.25625849180050186,23.4,27.86965415945076,72.13034584054924,0,6.797916619313841,0.6151865972938646,3.075932986469323,19.350415124694017,1.3422253031866136,8.769388302,0,0,0,0.8388908144916336,0,7.270387059,8.508245859911455,0,0,0,0,0,10.487975920564761,0,0,0,2.703233295210294,0,0.8388908144916336,1.531657143756361,0.19123641118546678
"slurry--83.3333333333333--gonz??lez2014-bd0001--100.0--nan--0.0--nan--0.0--nan--0.0--nan--0.0--aqueous carbonation--semi-batch--nan--constant pressure--0.101--constant temperature--90.0--99.9--0.0--0.0--0.8--nan--nan--0.0--acidification, infrared spectroscopy",,83.33333333,0,0,0,semi-batch,constant pressure,0.101,constant temperature,90,99.9,0,0,0.8,0,1.625,"acidification, infrared spectroscopy",,,,28.3,5,0.38438773770075263,0.5125169836010037,0.25625849180050186,2.050067934404015,38.05438603237452,0.032032311,57.40190216,0.25625849180050186,23.4,27.86965415945076,72.13034584054924,0,6.797916619313841,0.6151865972938646,3.075932986469323,19.350415124694017,1.3422253031866136,8.769388302,0,0,0,0.8388908144916336,0,7.270387059,8.508245859911455,0,0,0,0,0,10.487975920564761,0,0,0,2.703233295210294,0,0.8388908144916336,1.531657143756361,0.19344641345813515
"slurry--83.3333333333333--gonz??lez2014-bd0001--100.0--nan--0.0--nan--0.0--nan--0.0--nan--0.0--aqueous carbonation--semi-batch--nan--constant pressure--0.101--constant temperature--90.0--99.9--0.0--0.0--0.8--nan--nan--0.0--acidification, infrared spectroscopy",,83.33333333,0,0,0,semi-batch,constant pressure,0.101,constant temperature,90,99.9,0,0,0.8,0,1.6875,"acidification, infrared spectroscopy",,,,28.3,5,0.38438773770075263,0.5125169836010037,0.25625849180050186,2.050067934404015,38.05438603237452,0.032032311,57.40190216,0.25625849180050186,23.4,27.86965415945076,72.13034584054924,0,6.797916619313841,0.6151865972938646,3.075932986469323,19.350415124694017,1.3422253031866136,8.769388302,0,0,0,0.8388908144916336,0,7.270387059,8.508245859911455,0,0,0,0,0,10.487975920564761,0,0,0,2.703233295210294,0,0.8388908144916336,1.531657143756361,0.19504733035890218
"slurry--83.3333333333333--gonz??lez2014-bd0001--100.0--nan--0.0--nan--0.0--nan--0.0--nan--0.0--aqueous carbonation--semi-batch--nan--constant pressure--0.101--constant temperature--90.0--99.9--0.0--0.0--0.8--nan--nan--0.0--acidification, infrared spectroscopy",,83.33333333,0,0,0,semi-batch,constant pressure,0.101,constant temperature,90,99.9,0,0,0.8,0,1.75,"acidification, infrared spectroscopy",,,,28.3,5,0.38438773770075263,0.5125169836010037,0.25625849180050186,2.050067934404015,38.05438603237452,0.032032311,57.40190216,0.25625849180050186,23.4,27.86965415945076,72.13034584054924,0,6.797916619313841,0.6151865972938646,3.075932986469323,19.350415124694017,1.3422253031866136,8.769388302,0,0,0,0.8388908144916336,0,7.270387059,8.508245859911455,0,0,0,0,0,10.487975920564761,0,0,0,2.703233295210294,0,0.8388908144916336,1.531657143756361,0.19257002261856979
"slurry--83.3333333333333--gonz??lez2014-bd0001--100.0--nan--0.0--nan--0.0--nan--0.0--nan--0.0--aqueous carbonation--semi-batch--nan--constant pressure--0.101--constant temperature--90.0--99.9--0.0--0.0--0.8--nan--nan--0.0--acidification, infrared spectroscopy",,83.33333333,0,0,0,semi-batch,constant pressure,0.101,constant temperature,90,99.9,0,0,0.8,0,1.8125,"acidification, infrared spectroscopy",,,,28.3,5,0.38438773770075263,0.5125169836010037,0.25625849180050186,2.050067934404015,38.05438603237452,0.032032311,57.40190216,0.25625849180050186,23.4,27.86965415945076,72.13034584054924,0,6.797916619313841,0.6151865972938646,3.075932986469323,19.350415124694017,1.3422253031866136,8.769388302,0,0,0,0.8388908144916336,0,7.270387059,8.508245859911455,0,0,0,0,0,10.487975920564761,0,0,0,2.703233295210294,0,0.8388908144916336,1.531657143756361,0.19593448429779106
"slurry--83.3333333333333--gonz??lez2014-bd0001--100.0--nan--0.0--nan--0.0--nan--0.0--nan--0.0--aqueous carbonation--semi-batch--nan--constant pressure--0.101--constant temperature--90.0--99.9--0.0--0.0--0.8--nan--nan--0.0--acidification, infrared spectroscopy",,83.33333333,0,0,0,semi-batch,constant pressure,0.101,constant temperature,90,99.9,0,0,0.8,0,1.875,"acidification, infrared spectroscopy",,,,28.3,5,0.38438773770075263,0.5125169836010037,0.25625849180050186,2.050067934404015,38.05438603237452,0.032032311,57.40190216,0.25625849180050186,23.4,27.86965415945076,72.13034584054924,0,6.797916619313841,0.6151865972938646,3.075932986469323,19.350415124694017,1.3422253031866136,8.769388302,0,0,0,0.8388908144916336,0,7.270387059,8.508245859911455,0,0,0,0,0,10.487975920564761,0,0,0,2.703233295210294,0,0.8388908144916336,1.531657143756361,0.1912505299939756
"slurry--83.3333333333333--gonz??lez2014-bd0001--100.0--nan--0.0--nan--0.0--nan--0.0--nan--0.0--aqueous carbonation--semi-batch--nan--constant pressure--0.101--constant temperature--90.0--99.9--0.0--0.0--0.8--nan--nan--0.0--acidification, infrared spectroscopy",,83.33333333,0,0,0,semi-batch,constant pressure,0.101,constant temperature,90,99.9,0,0,0.8,0,1.9375,"acidification, infrared spectroscopy",,,,28.3,5,0.38438773770075263,0.5125169836010037,0.25625849180050186,2.050067934404015,38.05438603237452,0.032032311,57.40190216,0.25625849180050186,23.4,27.86965415945076,72.13034584054924,0,6.797916619313841,0.6151865972938646,3.075932986469323,19.350415124694017,1.3422253031866136,8.769388302,0,0,0,0.8388908144916336,0,7.270387059,8.508245859911455,0,0,0,0,0,10.487975920564761,0,0,0,2.703233295210294,0,0.8388908144916336,1.531657143756361,0.19316477680577274
"slurry--83.3333333333333--gonz??lez2014-bd0001--100.0--nan--0.0--nan--0.0--nan--0.0--nan--0.0--aqueous carbonation--semi-batch--nan--constant pressure--0.101--constant temperature--90.0--99.9--0.0--0.0--0.8--nan--nan--0.0--acidification, infrared spectroscopy",,83.33333333,0,0,0,semi-batch,constant pressure,0.101,constant temperature,90,99.9,0,0,0.8,0,2,"acidification, infrared spectroscopy",,,,28.3,5,0.38438773770075263,0.5125169836010037,0.25625849180050186,2.050067934404015,38.05438603237452,0.032032311,57.40190216,0.25625849180050186,23.4,27.86965415945076,72.13034584054924,0,6.797916619313841,0.6151865972938646,3.075932986469323,19.350415124694017,1.3422253031866136,8.769388302,0,0,0,0.8388908144916336,0,7.270387059,8.508245859911455,0,0,0,0,0,10.487975920564761,0,0,0,2.703233295210294,0,0.8388908144916336,1.531657143756361,0.1986794362767284
"slurry--83.3333333333333--gonz??lez2014-bd0001--100.0--nan--0.0--nan--0.0--nan--0.0--nan--0.0--aqueous carbonation--semi-batch--nan--constant pressure--0.101--constant temperature--90.0--99.9--0.0--0.0--0.8--nan--nan--0.0--acidification, infrared spectroscopy",,83.33333333,0,0,0,semi-batch,constant pressure,0.101,constant temperature,90,99.9,0,0,0.8,0,2.125,"acidification, infrared spectroscopy",,,,28.3,5,0.38438773770075263,0.5125169836010037,0.25625849180050186,2.050067934404015,38.05438603237452,0.032032311,57.40190216,0.25625849180050186,23.4,27.86965415945076,72.13034584054924,0,6.797916619313841,0.6151865972938646,3.075932986469323,19.350415124694017,1.3422253031866136,8.769388302,0,0,0,0.8388908144916336,0,7.270387059,8.508245859911455,0,0,0,0,0,10.487975920564761,0,0,0,2.703233295210294,0,0.8388908144916336,1.531657143756361,0.1989244914960547
"slurry--83.3333333333333--gonz??lez2014-bd0001--100.0--nan--0.0--nan--0.0--nan--0.0--nan--0.0--aqueous carbonation--semi-batch--nan--constant pressure--0.101--constant temperature--90.0--99.9--0.0--0.0--0.8--nan--nan--0.0--acidification, infrared spectroscopy",,83.33333333,0,0,0,semi-batch,constant pressure,0.101,constant temperature,90,99.9,0,0,0.8,0,2.25,"acidification, infrared spectroscopy",,,,28.3,5,0.38438773770075263,0.5125169836010037,0.25625849180050186,2.050067934404015,38.05438603237452,0.032032311,57.40190216,0.25625849180050186,23.4,27.86965415945076,72.13034584054924,0,6.797916619313841,0.6151865972938646,3.075932986469323,19.350415124694017,1.3422253031866136,8.769388302,0,0,0,0.8388908144916336,0,7.270387059,8.508245859911455,0,0,0,0,0,10.487975920564761,0,0,0,2.703233295210294,0,0.8388908144916336,1.531657143756361,0.1963816387660874
"slurry--83.3333333333333--gonz??lez2014-bd0001--100.0--nan--0.0--nan--0.0--nan--0.0--nan--0.0--aqueous carbonation--semi-batch--nan--constant pressure--0.101--constant temperature--90.0--99.9--0.0--0.0--0.8--nan--nan--0.0--acidification, infrared spectroscopy",,83.33333333,0,0,0,semi-batch,constant pressure,0.101,constant temperature,90,99.9,0,0,0.8,0,2.375,"acidification, infrared spectroscopy",,,,28.3,5,0.38438773770075263,0.5125169836010037,0.25625849180050186,2.050067934404015,38.05438603237452,0.032032311,57.40190216,0.25625849180050186,23.4,27.86965415945076,72.13034584054924,0,6.797916619313841,0.6151865972938646,3.075932986469323,19.350415124694017,1.3422253031866136,8.769388302,0,0,0,0.8388908144916336,0,7.270387059,8.508245859911455,0,0,0,0,0,10.487975920564761,0,0,0,2.703233295210294,0,0.8388908144916336,1.531657143756361,0.1948940988096399
"slurry--83.3333333333333--gonz??lez2014-bd0001--100.0--nan--0.0--nan--0.0--nan--0.0--nan--0.0--aqueous carbonation--semi-batch--nan--constant pressure--0.101--constant temperature--90.0--99.9--0.0--0.0--0.8--nan--nan--0.0--acidification, infrared spectroscopy",,83.33333333,0,0,0,semi-batch,constant pressure,0.101,constant temperature,90,99.9,0,0,0.8,0,2.5,"acidification, infrared spectroscopy",,,,28.3,5,0.38438773770075263,0.5125169836010037,0.25625849180050186,2.050067934404015,38.05438603237452,0.032032311,57.40190216,0.25625849180050186,23.4,27.86965415945076,72.13034584054924,0,6.797916619313841,0.6151865972938646,3.075932986469323,19.350415124694017,1.3422253031866136,8.769388302,0,0,0,0.8388908144916336,0,7.270387059,8.508245859911455,0,0,0,0,0,10.487975920564761,0,0,0,2.703233295210294,0,0.8388908144916336,1.531657143756361,0.19520543481206531
"slurry--83.3333333333333--gonz??lez2014-bd0001--100.0--nan--0.0--nan--0.0--nan--0.0--nan--0.0--aqueous carbonation--semi-batch--nan--constant pressure--0.101--constant temperature--90.0--99.9--0.0--0.0--0.8--nan--nan--0.0--acidification, infrared spectroscopy",,83.33333333,0,0,0,semi-batch,constant pressure,0.101,constant temperature,90,99.9,0,0,0.8,0,2.625,"acidification, infrared spectroscopy",,,,28.3,5,0.38438773770075263,0.5125169836010037,0.25625849180050186,2.050067934404015,38.05438603237452,0.032032311,57.40190216,0.25625849180050186,23.4,27.86965415945076,72.13034584054924,0,6.797916619313841,0.6151865972938646,3.075932986469323,19.350415124694017,1.3422253031866136,8.769388302,0,0,0,0.8388908144916336,0,7.270387059,8.508245859911455,0,0,0,0,0,10.487975920564761,0,0,0,2.703233295210294,0,0.8388908144916336,1.531657143756361,0.19746980562420768
"slurry--83.3333333333333--gonz??lez2014-bd0001--100.0--nan--0.0--nan--0.0--nan--0.0--nan--0.0--aqueous carbonation--semi-batch--nan--constant pressure--0.101--constant temperature--90.0--99.9--0.0--0.0--0.8--nan--nan--0.0--acidification, infrared spectroscopy",,83.33333333,0,0,0,semi-batch,constant pressure,0.101,constant temperature,90,99.9,0,0,0.8,0,2.75,"acidification, infrared spectroscopy",,,,28.3,5,0.38438773770075263,0.5125169836010037,0.25625849180050186,2.050067934404015,38.05438603237452,0.032032311,57.40190216,0.25625849180050186,23.4,27.86965415945076,72.13034584054924,0,6.797916619313841,0.6151865972938646,3.075932986469323,19.350415124694017,1.3422253031866136,8.769388302,0,0,0,0.8388908144916336,0,7.270387059,8.508245859911455,0,0,0,0,0,10.487975920564761,0,0,0,2.703233295210294,0,0.8388908144916336,1.531657143756361,0.2008033565804746
"slurry--83.3333333333333--gonz??lez2014-bd0001--100.0--nan--0.0--nan--0.0--nan--0.0--nan--0.0--aqueous carbonation--semi-batch--nan--constant pressure--0.101--constant temperature--90.0--99.9--0.0--0.0--0.8--nan--nan--0.0--acidification, infrared spectroscopy",,83.33333333,0,0,0,semi-batch,constant pressure,0.101,constant temperature,90,99.9,0,0,0.8,0,2.875,"acidification, infrared spectroscopy",,,,28.3,5,0.38438773770075263,0.5125169836010037,0.25625849180050186,2.050067934404015,38.05438603237452,0.032032311,57.40190216,0.25625849180050186,23.4,27.86965415945076,72.13034584054924,0,6.797916619313841,0.6151865972938646,3.075932986469323,19.350415124694017,1.3422253031866136,8.769388302,0,0,0,0.8388908144916336,0,7.270387059,8.508245859911455,0,0,0,0,0,10.487975920564761,0,0,0,2.703233295210294,0,0.8388908144916336,1.531657143756361,0.20193295508011302
"slurry--83.3333333333333--gonz??lez2014-bd0001--100.0--nan--0.0--nan--0.0--nan--0.0--nan--0.0--aqueous carbonation--semi-batch--nan--constant pressure--0.101--constant temperature--90.0--99.9--0.0--0.0--0.8--nan--nan--0.0--acidification, infrared spectroscopy",,83.33333333,0,0,0,semi-batch,constant pressure,0.101,constant temperature,90,99.9,0,0,0.8,0,3,"acidification, infrared spectroscopy",,,,28.3,5,0.38438773770075263,0.5125169836010037,0.25625849180050186,2.050067934404015,38.05438603237452,0.032032311,57.40190216,0.25625849180050186,23.4,27.86965415945076,72.13034584054924,0,6.797916619313841,0.6151865972938646,3.075932986469323,19.350415124694017,1.3422253031866136,8.769388302,0,0,0,0.8388908144916336,0,7.270387059,8.508245859911455,0,0,0,0,0,10.487975920564761,0,0,0,2.703233295210294,0,0.8388908144916336,1.531657143756361,0.1979361685262758
"slurry--83.3333333333333--gonz??lez2014-bd0001--100.0--nan--0.0--nan--0.0--nan--0.0--nan--0.0--aqueous carbonation--semi-batch--nan--constant pressure--0.101--constant temperature--90.0--99.9--0.0--0.0--0.8--nan--nan--0.0--acidification, infrared spectroscopy",,83.33333333,0,0,0,semi-batch,constant pressure,0.101,constant temperature,90,99.9,0,0,0.8,0,3.125,"acidification, infrared spectroscopy",,,,28.3,5,0.38438773770075263,0.5125169836010037,0.25625849180050186,2.050067934404015,38.05438603237452,0.032032311,57.40190216,0.25625849180050186,23.4,27.86965415945076,72.13034584054924,0,6.797916619313841,0.6151865972938646,3.075932986469323,19.350415124694017,1.3422253031866136,8.769388302,0,0,0,0.8388908144916336,0,7.270387059,8.508245859911455,0,0,0,0,0,10.487975920564761,0,0,0,2.703233295210294,0,0.8388908144916336,1.531657143756361,0.19621218774825205
"slurry--83.3333333333333--gonz??lez2014-bd0001--100.0--nan--0.0--nan--0.0--nan--0.0--nan--0.0--aqueous carbonation--semi-batch--nan--constant pressure--0.101--constant temperature--90.0--99.9--0.0--0.0--0.8--nan--nan--0.0--acidification, infrared spectroscopy",,83.33333333,0,0,0,semi-batch,constant pressure,0.101,constant temperature,90,99.9,0,0,0.8,0,3.25,"acidification, infrared spectroscopy",,,,28.3,5,0.38438773770075263,0.5125169836010037,0.25625849180050186,2.050067934404015,38.05438603237452,0.032032311,57.40190216,0.25625849180050186,23.4,27.86965415945076,72.13034584054924,0,6.797916619313841,0.6151865972938646,3.075932986469323,19.350415124694017,1.3422253031866136,8.769388302,0,0,0,0.8388908144916336,0,7.270387059,8.508245859911455,0,0,0,0,0,10.487975920564761,0,0,0,2.703233295210294,0,0.8388908144916336,1.531657143756361,0.2007008264183317
"slurry--83.3333333333333--gonz??lez2014-bd0001--100.0--nan--0.0--nan--0.0--nan--0.0--nan--0.0--aqueous carbonation--semi-batch--nan--constant pressure--0.101--constant temperature--90.0--99.9--0.0--0.0--0.8--nan--nan--0.0--acidification, infrared spectroscopy",,83.33333333,0,0,0,semi-batch,constant pressure,0.101,constant temperature,90,99.9,0,0,0.8,0,3.375,"acidification, infrared spectroscopy",,,,28.3,5,0.38438773770075263,0.5125169836010037,0.25625849180050186,2.050067934404015,38.05438603237452,0.032032311,57.40190216,0.25625849180050186,23.4,27.86965415945076,72.13034584054924,0,6.797916619313841,0.6151865972938646,3.075932986469323,19.350415124694017,1.3422253031866136,8.769388302,0,0,0,0.8388908144916336,0,7.270387059,8.508245859911455,0,0,0,0,0,10.487975920564761,0,0,0,2.703233295210294,0,0.8388908144916336,1.531657143756361,0.19764311670035878
"slurry--83.3333333333333--gonz??lez2014-bd0001--100.0--nan--0.0--nan--0.0--nan--0.0--nan--0.0--aqueous carbonation--semi-batch--nan--constant pressure--0.101--constant temperature--90.0--99.9--0.0--0.0--0.8--nan--nan--0.0--acidification, infrared spectroscopy",,83.33333333,0,0,0,semi-batch,constant pressure,0.101,constant temperature,90,99.9,0,0,0.8,0,3.5,"acidification, infrared spectroscopy",,,,28.3,5,0.38438773770075263,0.5125169836010037,0.25625849180050186,2.050067934404015,38.05438603237452,0.032032311,57.40190216,0.25625849180050186,23.4,27.86965415945076,72.13034584054924,0,6.797916619313841,0.6151865972938646,3.075932986469323,19.350415124694017,1.3422253031866136,8.769388302,0,0,0,0.8388908144916336,0,7.270387059,8.508245859911455,0,0,0,0,0,10.487975920564761,0,0,0,2.703233295210294,0,0.8388908144916336,1.531657143756361,0.19876309132251554
"slurry--83.3333333333333--gonz??lez2014-bd0001--100.0--nan--0.0--nan--0.0--nan--0.0--nan--0.0--aqueous carbonation--semi-batch--nan--constant pressure--0.101--constant temperature--90.0--99.9--0.0--0.0--0.8--nan--nan--0.0--acidification, infrared spectroscopy",,83.33333333,0,0,0,semi-batch,constant pressure,0.101,constant temperature,90,99.9,0,0,0.8,0,3.625,"acidification, infrared spectroscopy",,,,28.3,5,0.38438773770075263,0.5125169836010037,0.25625849180050186,2.050067934404015,38.05438603237452,0.032032311,57.40190216,0.25625849180050186,23.4,27.86965415945076,72.13034584054924,0,6.797916619313841,0.6151865972938646,3.075932986469323,19.350415124694017,1.3422253031866136,8.769388302,0,0,0,0.8388908144916336,0,7.270387059,8.508245859911455,0,0,0,0,0,10.487975920564761,0,0,0,2.703233295210294,0,0.8388908144916336,1.531657143756361,0.20450034283686136
"slurry--83.3333333333333--gonz??lez2014-bd0001--100.0--nan--0.0--nan--0.0--nan--0.0--nan--0.0--aqueous carbonation--semi-batch--nan--constant pressure--0.101--constant temperature--90.0--99.9--0.0--0.0--0.8--nan--nan--0.0--acidification, infrared spectroscopy",,83.33333333,0,0,0,semi-batch,constant pressure,0.101,constant temperature,90,99.9,0,0,0.8,0,3.75,"acidification, infrared spectroscopy",,,,28.3,5,0.38438773770075263,0.5125169836010037,0.25625849180050186,2.050067934404015,38.05438603237452,0.032032311,57.40190216,0.25625849180050186,23.4,27.86965415945076,72.13034584054924,0,6.797916619313841,0.6151865972938646,3.075932986469323,19.350415124694017,1.3422253031866136,8.769388302,0,0,0,0.8388908144916336,0,7.270387059,8.508245859911455,0,0,0,0,0,10.487975920564761,0,0,0,2.703233295210294,0,0.8388908144916336,1.531657143756361,0.20318789155522493
"slurry--83.3333333333333--gonz??lez2014-bd0001--100.0--nan--0.0--nan--0.0--nan--0.0--nan--0.0--aqueous carbonation--semi-batch--nan--constant pressure--0.101--constant temperature--90.0--99.9--0.0--0.0--0.8--nan--nan--0.0--acidification, infrared spectroscopy",,83.33333333,0,0,0,semi-batch,constant pressure,0.101,constant temperature,90,99.9,0,0,0.8,0,3.875,"acidification, infrared spectroscopy",,,,28.3,5,0.38438773770075263,0.5125169836010037,0.25625849180050186,2.050067934404015,38.05438603237452,0.032032311,57.40190216,0.25625849180050186,23.4,27.86965415945076,72.13034584054924,0,6.797916619313841,0.6151865972938646,3.075932986469323,19.350415124694017,1.3422253031866136,8.769388302,0,0,0,0.8388908144916336,0,7.270387059,8.508245859911455,0,0,0,0,0,10.487975920564761,0,0,0,2.703233295210294,0,0.8388908144916336,1.531657143756361,0.2013479103595953
"slurry--83.3333333333333--gonz??lez2014-bd0001--100.0--nan--0.0--nan--0.0--nan--0.0--nan--0.0--aqueous carbonation--semi-batch--nan--constant pressure--0.101--constant temperature--90.0--99.9--0.0--0.0--0.8--nan--nan--0.0--acidification, infrared spectroscopy",,83.33333333,0,0,0,semi-batch,constant pressure,0.101,constant temperature,90,99.9,0,0,0.8,0,4,"acidification, infrared spectroscopy",,,,28.3,5,0.38438773770075263,0.5125169836010037,0.25625849180050186,2.050067934404015,38.05438603237452,0.032032311,57.40190216,0.25625849180050186,23.4,27.86965415945076,72.13034584054924,0,6.797916619313841,0.6151865972938646,3.075932986469323,19.350415124694017,1.3422253031866136,8.769388302,0,0,0,0.8388908144916336,0,7.270387059,8.508245859911455,0,0,0,0,0,10.487975920564761,0,0,0,2.703233295210294,0,0.8388908144916336,1.531657143756361,0.19720156315694437
"slurry--83.3333333333333--gonz??lez2014-bd0001--100.0--nan--0.0--nan--0.0--nan--0.0--nan--0.0--aqueous carbonation--semi-batch--nan--constant pressure--0.101--constant temperature--90.0--99.9--0.0--0.0--0.8--nan--nan--0.0--acidification, infrared spectroscopy",,83.33333333,0,0,0,semi-batch,constant pressure,0.101,constant temperature,90,99.9,0,0,0.8,0,4.25,"acidification, infrared spectroscopy",,,,28.3,5,0.38438773770075263,0.5125169836010037,0.25625849180050186,2.050067934404015,38.05438603237452,0.032032311,57.40190216,0.25625849180050186,23.4,27.86965415945076,72.13034584054924,0,6.797916619313841,0.6151865972938646,3.075932986469323,19.350415124694017,1.3422253031866136,8.769388302,0,0,0,0.8388908144916336,0,7.270387059,8.508245859911455,0,0,0,0,0,10.487975920564761,0,0,0,2.703233295210294,0,0.8388908144916336,1.531657143756361,0.20198188335464823
"slurry--83.3333333333333--gonz??lez2014-bd0001--100.0--nan--0.0--nan--0.0--nan--0.0--nan--0.0--aqueous carbonation--semi-batch--nan--constant pressure--0.101--constant temperature--90.0--99.9--0.0--0.0--0.8--nan--nan--0.0--acidification, infrared spectroscopy",,83.33333333,0,0,0,semi-batch,constant pressure,0.101,constant temperature,90,99.9,0,0,0.8,0,4.5,"acidification, infrared spectroscopy",,,,28.3,5,0.38438773770075263,0.5125169836010037,0.25625849180050186,2.050067934404015,38.05438603237452,0.032032311,57.40190216,0.25625849180050186,23.4,27.86965415945076,72.13034584054924,0,6.797916619313841,0.6151865972938646,3.075932986469323,19.350415124694017,1.3422253031866136,8.769388302,0,0,0,0.8388908144916336,0,7.270387059,8.508245859911455,0,0,0,0,0,10.487975920564761,0,0,0,2.703233295210294,0,0.8388908144916336,1.531657143756361,0.204835109
"slurry--83.3333333333333--gonz??lez2014-bd0001--100.0--nan--0.0--nan--0.0--nan--0.0--nan--0.0--aqueous carbonation--semi-batch--nan--constant pressure--0.101--constant temperature--90.0--99.9--0.0--0.0--0.8--nan--nan--0.0--acidification, infrared spectroscopy",,83.33333333,0,0,0,semi-batch,constant pressure,0.101,constant temperature,90,99.9,0,0,0.8,0,4.75,"acidification, infrared spectroscopy",,,,28.3,5,0.38438773770075263,0.5125169836010037,0.25625849180050186,2.050067934404015,38.05438603237452,0.032032311,57.40190216,0.25625849180050186,23.4,27.86965415945076,72.13034584054924,0,6.797916619313841,0.6151865972938646,3.075932986469323,19.350415124694017,1.3422253031866136,8.769388302,0,0,0,0.8388908144916336,0,7.270387059,8.508245859911455,0,0,0,0,0,10.487975920564761,0,0,0,2.703233295210294,0,0.8388908144916336,1.531657143756361,0.20073687164783166
