Repository: kycai/c3gb

# c3gb

**c3gb**, Gradient Boosting models for predicting the CO2 uptake of Coal ashes in Carbon mineralization, were developed in the research article: [AI-guided prediction and control of CO2 mineralization in coal ashes as carbon-efficient supplementary cementitious materials](). They are tree-based ensemble models. 

The models take the physicochemical properties of coal ashes, along with the process parameters related to reactant proportions and carbonation conditions as input features, while the output is CO2 uptake. The models can be used as a objective function to optimize the carbonation process for CO2 mineralization in coal ashes.

Kangyi Cai 2026 @ Missouri S&T

File: data/Xys_gt_augmented.csv (part 87 of 89)
Group id,Class id,Water-Solid ratio,Chemical admixture 1-content,Chemical admixture 2-content,Chemical admixture 3-content,Carbonation reactor operation mode,Carbonation pressure control type,Carbonation pressure,Carbonation temperature control type,Carbonation temperature,Carbonation gas 1-CO2,Carbonation gas 2-H2O vapor,Carbonation gas 3-N2,Carbonation gas flow rate,Carbonation stirring speed ,Carbonation duration,Method-CO2 uptake,Chemical admixture 1_Classification 2,Chemical admixture 2_Classification 2,Chemical admixture 3_Classification 2,"Solid_Dv,50",Solid_Specific surface area,Solid_Na2O,Solid_MgO,Solid_Al2O3,Solid_SiO2,Solid_SO3,Solid_K2O,Solid_CaO,Solid_Fe2O3,Solid_Loss on ignition,Solid_Amorphous+others,Solid_Crystalline,Solid_Albite,Solid_Anhydrite,Solid_Augite,Solid_Bassanite,Solid_Brownmillerite,Solid_Brucite,Solid_Calcite,Solid_Corundum,Solid_Diopside,Solid_Glauberite,Solid_Gypsum,Solid_Hematite,Solid_Hydrotalcite,Solid_Lime,Solid_Maghemite,Solid_Magnesioferrite,Solid_Magnetite,Solid_Microcline,Solid_Mullite,Solid_Periclase,Solid_Polyhalite,Solid_Portlandite,Solid_Pyroaurite,Solid_Quartz,Solid_Spinel,Solid_Srebrodolskite,Solid_Thenardite,Experimental CO2 uptake-U2
"slurry--83.3333333333333--gonz??lez2014-bd0001--100.0--nan--0.0--nan--0.0--nan--0.0--nan--0.0--aqueous carbonation--semi-batch--nan--constant pressure--0.101--constant temperature--90.0--99.9--0.0--0.0--0.8--nan--nan--0.0--acidification, infrared spectroscopy",,83.33333333,0,0,0,semi-batch,constant pressure,0.101,constant temperature,90,99.9,0,0,0.8,0,5,"acidification, infrared spectroscopy",,,,28.3,5,0.38438773770075263,0.5125169836010037,0.25625849180050186,2.050067934404015,38.05438603237452,0.032032311,57.40190216,0.25625849180050186,23.4,27.86965415945076,72.13034584054924,0,6.797916619313841,0.6151865972938646,3.075932986469323,19.350415124694017,1.3422253031866136,8.769388302,0,0,0,0.8388908144916336,0,7.270387059,8.508245859911455,0,0,0,0,0,10.487975920564761,0,0,0,2.703233295210294,0,0.8388908144916336,1.531657143756361,0.20620160633580634
"slurry--83.3333333333333--gonz??lez2014-bd0001--100.0--nan--0.0--nan--0.0--nan--0.0--nan--0.0--aqueous carbonation--semi-batch--nan--constant pressure--0.101--constant temperature--90.0--99.9--0.0--0.0--0.8--nan--nan--0.0--acidification, infrared spectroscopy",,83.33333333,0,0,0,semi-batch,constant pressure,0.101,constant temperature,90,99.9,0,0,0.8,0,5.25,"acidification, infrared spectroscopy",,,,28.3,5,0.38438773770075263,0.5125169836010037,0.25625849180050186,2.050067934404015,38.05438603237452,0.032032311,57.40190216,0.25625849180050186,23.4,27.86965415945076,72.13034584054924,0,6.797916619313841,0.6151865972938646,3.075932986469323,19.350415124694017,1.3422253031866136,8.769388302,0,0,0,0.8388908144916336,0,7.270387059,8.508245859911455,0,0,0,0,0,10.487975920564761,0,0,0,2.703233295210294,0,0.8388908144916336,1.531657143756361,0.20624079316900285
"slurry--83.3333333333333--gonz??lez2014-bd0001--100.0--nan--0.0--nan--0.0--nan--0.0--nan--0.0--aqueous carbonation--semi-batch--nan--constant pressure--0.101--constant temperature--90.0--99.9--0.0--0.0--0.8--nan--nan--0.0--acidification, infrared spectroscopy",,83.33333333,0,0,0,semi-batch,constant pressure,0.101,constant temperature,90,99.9,0,0,0.8,0,5.5,"acidification, infrared spectroscopy",,,,28.3,5,0.38438773770075263,0.5125169836010037,0.25625849180050186,2.050067934404015,38.05438603237452,0.032032311,57.40190216,0.25625849180050186,23.4,27.86965415945076,72.13034584054924,0,6.797916619313841,0.6151865972938646,3.075932986469323,19.350415124694017,1.3422253031866136,8.769388302,0,0,0,0.8388908144916336,0,7.270387059,8.508245859911455,0,0,0,0,0,10.487975920564761,0,0,0,2.703233295210294,0,0.8388908144916336,1.531657143756361,0.2075664731082479
"slurry--83.3333333333333--gonz??lez2014-bd0001--100.0--nan--0.0--nan--0.0--nan--0.0--nan--0.0--aqueous carbonation--semi-batch--nan--constant pressure--0.101--constant temperature--90.0--99.9--0.0--0.0--0.8--nan--nan--0.0--acidification, infrared spectroscopy",,83.33333333,0,0,0,semi-batch,constant pressure,0.101,constant temperature,90,99.9,0,0,0.8,0,5.75,"acidification, infrared spectroscopy",,,,28.3,5,0.38438773770075263,0.5125169836010037,0.25625849180050186,2.050067934404015,38.05438603237452,0.032032311,57.40190216,0.25625849180050186,23.4,27.86965415945076,72.13034584054924,0,6.797916619313841,0.6151865972938646,3.075932986469323,19.350415124694017,1.3422253031866136,8.769388302,0,0,0,0.8388908144916336,0,7.270387059,8.508245859911455,0,0,0,0,0,10.487975920564761,0,0,0,2.703233295210294,0,0.8388908144916336,1.531657143756361,0.20362035660762387
"slurry--83.3333333333333--gonz??lez2014-bd0001--100.0--nan--0.0--nan--0.0--nan--0.0--nan--0.0--aqueous carbonation--semi-batch--nan--constant pressure--0.101--constant temperature--90.0--99.9--0.0--0.0--0.8--nan--nan--0.0--acidification, infrared spectroscopy",,83.33333333,0,0,0,semi-batch,constant pressure,0.101,constant temperature,90,99.9,0,0,0.8,0,6,"acidification, infrared spectroscopy",,,,28.3,5,0.38438773770075263,0.5125169836010037,0.25625849180050186,2.050067934404015,38.05438603237452,0.032032311,57.40190216,0.25625849180050186,23.4,27.86965415945076,72.13034584054924,0,6.797916619313841,0.6151865972938646,3.075932986469323,19.350415124694017,1.3422253031866136,8.769388302,0,0,0,0.8388908144916336,0,7.270387059,8.508245859911455,0,0,0,0,0,10.487975920564761,0,0,0,2.703233295210294,0,0.8388908144916336,1.531657143756361,0.20464574886535136
"slurry--83.3333333333333--gonz??lez2014-bd0001--100.0--nan--0.0--nan--0.0--nan--0.0--nan--0.0--aqueous carbonation--semi-batch--nan--constant pressure--0.101--constant temperature--90.0--99.9--0.0--0.0--0.8--nan--nan--0.0--acidification, infrared spectroscopy",,83.33333333,0,0,0,semi-batch,constant pressure,0.101,constant temperature,90,99.9,0,0,0.8,0,6.25,"acidification, infrared spectroscopy",,,,28.3,5,0.38438773770075263,0.5125169836010037,0.25625849180050186,2.050067934404015,38.05438603237452,0.032032311,57.40190216,0.25625849180050186,23.4,27.86965415945076,72.13034584054924,0,6.797916619313841,0.6151865972938646,3.075932986469323,19.350415124694017,1.3422253031866136,8.769388302,0,0,0,0.8388908144916336,0,7.270387059,8.508245859911455,0,0,0,0,0,10.487975920564761,0,0,0,2.703233295210294,0,0.8388908144916336,1.531657143756361,0.2073186669674903
"slurry--83.3333333333333--gonz??lez2014-bd0001--100.0--nan--0.0--nan--0.0--nan--0.0--nan--0.0--aqueous carbonation--semi-batch--nan--constant pressure--0.101--constant temperature--90.0--99.9--0.0--0.0--0.8--nan--nan--0.0--acidification, infrared spectroscopy",,83.33333333,0,0,0,semi-batch,constant pressure,0.101,constant temperature,90,99.9,0,0,0.8,0,6.5,"acidification, infrared spectroscopy",,,,28.3,5,0.38438773770075263,0.5125169836010037,0.25625849180050186,2.050067934404015,38.05438603237452,0.032032311,57.40190216,0.25625849180050186,23.4,27.86965415945076,72.13034584054924,0,6.797916619313841,0.6151865972938646,3.075932986469323,19.350415124694017,1.3422253031866136,8.769388302,0,0,0,0.8388908144916336,0,7.270387059,8.508245859911455,0,0,0,0,0,10.487975920564761,0,0,0,2.703233295210294,0,0.8388908144916336,1.531657143756361,0.2045183029711856
"slurry--83.3333333333333--gonz??lez2014-bd0001--100.0--nan--0.0--nan--0.0--nan--0.0--nan--0.0--aqueous carbonation--semi-batch--nan--constant pressure--0.101--constant temperature--90.0--99.9--0.0--0.0--0.8--nan--nan--0.0--acidification, infrared spectroscopy",,83.33333333,0,0,0,semi-batch,constant pressure,0.101,constant temperature,90,99.9,0,0,0.8,0,6.75,"acidification, infrared spectroscopy",,,,28.3,5,0.38438773770075263,0.5125169836010037,0.25625849180050186,2.050067934404015,38.05438603237452,0.032032311,57.40190216,0.25625849180050186,23.4,27.86965415945076,72.13034584054924,0,6.797916619313841,0.6151865972938646,3.075932986469323,19.350415124694017,1.3422253031866136,8.769388302,0,0,0,0.8388908144916336,0,7.270387059,8.508245859911455,0,0,0,0,0,10.487975920564761,0,0,0,2.703233295210294,0,0.8388908144916336,1.531657143756361,0.20175923275457772
"slurry--83.3333333333333--gonz??lez2014-bd0001--100.0--nan--0.0--nan--0.0--nan--0.0--nan--0.0--aqueous carbonation--semi-batch--nan--constant pressure--0.101--constant temperature--90.0--99.9--0.0--0.0--0.8--nan--nan--0.0--acidification, infrared spectroscopy",,83.33333333,0,0,0,semi-batch,constant pressure,0.101,constant temperature,90,99.9,0,0,0.8,0,7,"acidification, infrared spectroscopy",,,,28.3,5,0.38438773770075263,0.5125169836010037,0.25625849180050186,2.050067934404015,38.05438603237452,0.032032311,57.40190216,0.25625849180050186,23.4,27.86965415945076,72.13034584054924,0,6.797916619313841,0.6151865972938646,3.075932986469323,19.350415124694017,1.3422253031866136,8.769388302,0,0,0,0.8388908144916336,0,7.270387059,8.508245859911455,0,0,0,0,0,10.487975920564761,0,0,0,2.703233295210294,0,0.8388908144916336,1.531657143756361,0.2020426573002442
"slurry--83.3333333333333--gonz??lez2014-bd0001--100.0--nan--0.0--nan--0.0--nan--0.0--nan--0.0--aqueous carbonation--semi-batch--nan--constant pressure--0.101--constant temperature--90.0--99.9--0.0--0.0--0.8--nan--nan--0.0--acidification, infrared spectroscopy",,83.33333333,0,0,0,semi-batch,constant pressure,0.101,constant temperature,90,99.9,0,0,0.8,0,7.25,"acidification, infrared spectroscopy",,,,28.3,5,0.38438773770075263,0.5125169836010037,0.25625849180050186,2.050067934404015,38.05438603237452,0.032032311,57.40190216,0.25625849180050186,23.4,27.86965415945076,72.13034584054924,0,6.797916619313841,0.6151865972938646,3.075932986469323,19.350415124694017,1.3422253031866136,8.769388302,0,0,0,0.8388908144916336,0,7.270387059,8.508245859911455,0,0,0,0,0,10.487975920564761,0,0,0,2.703233295210294,0,0.8388908144916336,1.531657143756361,0.20425479113447248
"slurry--83.3333333333333--gonz??lez2014-bd0001--100.0--nan--0.0--nan--0.0--nan--0.0--nan--0.0--aqueous carbonation--semi-batch--nan--constant pressure--0.101--constant temperature--90.0--99.9--0.0--0.0--0.8--nan--nan--0.0--acidification, infrared spectroscopy",,83.33333333,0,0,0,semi-batch,constant pressure,0.101,constant temperature,90,99.9,0,0,0.8,0,7.5,"acidification, infrared spectroscopy",,,,28.3,5,0.38438773770075263,0.5125169836010037,0.25625849180050186,2.050067934404015,38.05438603237452,0.032032311,57.40190216,0.25625849180050186,23.4,27.86965415945076,72.13034584054924,0,6.797916619313841,0.6151865972938646,3.075932986469323,19.350415124694017,1.3422253031866136,8.769388302,0,0,0,0.8388908144916336,0,7.270387059,8.508245859911455,0,0,0,0,0,10.487975920564761,0,0,0,2.703233295210294,0,0.8388908144916336,1.531657143756361,0.19969214299771038
"slurry--83.3333333333333--gonz??lez2014-bd0001--100.0--nan--0.0--nan--0.0--nan--0.0--nan--0.0--aqueous carbonation--semi-batch--nan--constant pressure--0.101--constant temperature--90.0--99.9--0.0--0.0--0.8--nan--nan--0.0--acidification, infrared spectroscopy",,83.33333333,0,0,0,semi-batch,constant pressure,0.101,constant temperature,90,99.9,0,0,0.8,0,7.75,"acidification, infrared spectroscopy",,,,28.3,5,0.38438773770075263,0.5125169836010037,0.25625849180050186,2.050067934404015,38.05438603237452,0.032032311,57.40190216,0.25625849180050186,23.4,27.86965415945076,72.13034584054924,0,6.797916619313841,0.6151865972938646,3.075932986469323,19.350415124694017,1.3422253031866136,8.769388302,0,0,0,0.8388908144916336,0,7.270387059,8.508245859911455,0,0,0,0,0,10.487975920564761,0,0,0,2.703233295210294,0,0.8388908144916336,1.531657143756361,0.20329708657282503
"slurry--83.3333333333333--gonz??lez2014-bd0001--100.0--nan--0.0--nan--0.0--nan--0.0--nan--0.0--aqueous carbonation--semi-batch--nan--constant pressure--0.101--constant temperature--90.0--99.9--0.0--0.0--0.8--nan--nan--0.0--acidification, infrared spectroscopy",,83.33333333,0,0,0,semi-batch,constant pressure,0.101,constant temperature,90,99.9,0,0,0.8,0,8,"acidification, infrared spectroscopy",,,,28.3,5,0.38438773770075263,0.5125169836010037,0.25625849180050186,2.050067934404015,38.05438603237452,0.032032311,57.40190216,0.25625849180050186,23.4,27.86965415945076,72.13034584054924,0,6.797916619313841,0.6151865972938646,3.075932986469323,19.350415124694017,1.3422253031866136,8.769388302,0,0,0,0.8388908144916336,0,7.270387059,8.508245859911455,0,0,0,0,0,10.487975920564761,0,0,0,2.703233295210294,0,0.8388908144916336,1.531657143756361,0.20718183
"slurry--83.3333333333333--gonz??lez2014-bd0001--100.0--nan--0.0--nan--0.0--nan--0.0--nan--0.0--aqueous carbonation--semi-batch--nan--constant pressure--0.101--constant temperature--90.0--99.9--0.0--0.0--0.8--nan--nan--0.0--acidification, infrared spectroscopy",,83.33333333,0,0,0,semi-batch,constant pressure,0.101,constant temperature,90,99.9,0,0,0.8,0,8.5,"acidification, infrared spectroscopy",,,,28.3,5,0.38438773770075263,0.5125169836010037,0.25625849180050186,2.050067934404015,38.05438603237452,0.032032311,57.40190216,0.25625849180050186,23.4,27.86965415945076,72.13034584054924,0,6.797916619313841,0.6151865972938646,3.075932986469323,19.350415124694017,1.3422253031866136,8.769388302,0,0,0,0.8388908144916336,0,7.270387059,8.508245859911455,0,0,0,0,0,10.487975920564761,0,0,0,2.703233295210294,0,0.8388908144916336,1.531657143756361,0.19729537912715592
"slurry--83.3333333333333--gonz??lez2014-bd0001--100.0--nan--0.0--nan--0.0--nan--0.0--nan--0.0--aqueous carbonation--semi-batch--nan--constant pressure--0.101--constant temperature--90.0--99.9--0.0--0.0--0.8--nan--nan--0.0--acidification, infrared spectroscopy",,83.33333333,0,0,0,semi-batch,constant pressure,0.101,constant temperature,90,99.9,0,0,0.8,0,9,"acidification, infrared spectroscopy",,,,28.3,5,0.38438773770075263,0.5125169836010037,0.25625849180050186,2.050067934404015,38.05438603237452,0.032032311,57.40190216,0.25625849180050186,23.4,27.86965415945076,72.13034584054924,0,6.797916619313841,0.6151865972938646,3.075932986469323,19.350415124694017,1.3422253031866136,8.769388302,0,0,0,0.8388908144916336,0,7.270387059,8.508245859911455,0,0,0,0,0,10.487975920564761,0,0,0,2.703233295210294,0,0.8388908144916336,1.531657143756361,0.20885097477332745
"slurry--83.3333333333333--gonz??lez2014-bd0001--100.0--nan--0.0--nan--0.0--nan--0.0--nan--0.0--aqueous carbonation--semi-batch--nan--constant pressure--0.101--constant temperature--90.0--99.9--0.0--0.0--0.8--nan--nan--0.0--acidification, infrared spectroscopy",,83.33333333,0,0,0,semi-batch,constant pressure,0.101,constant temperature,90,99.9,0,0,0.8,0,9.5,"acidification, infrared spectroscopy",,,,28.3,5,0.38438773770075263,0.5125169836010037,0.25625849180050186,2.050067934404015,38.05438603237452,0.032032311,57.40190216,0.25625849180050186,23.4,27.86965415945076,72.13034584054924,0,6.797916619313841,0.6151865972938646,3.075932986469323,19.350415124694017,1.3422253031866136,8.769388302,0,0,0,0.8388908144916336,0,7.270387059,8.508245859911455,0,0,0,0,0,10.487975920564761,0,0,0,2.703233295210294,0,0.8388908144916336,1.531657143756361,0.2077253059625388
"slurry--83.3333333333333--gonz??lez2014-bd0001--100.0--nan--0.0--nan--0.0--nan--0.0--nan--0.0--aqueous carbonation--semi-batch--nan--constant pressure--0.101--constant temperature--90.0--99.9--0.0--0.0--0.8--nan--nan--0.0--acidification, infrared spectroscopy",,83.33333333,0,0,0,semi-batch,constant pressure,0.101,constant temperature,90,99.9,0,0,0.8,0,10,"acidification, infrared spectroscopy",,,,28.3,5,0.38438773770075263,0.5125169836010037,0.25625849180050186,2.050067934404015,38.05438603237452,0.032032311,57.40190216,0.25625849180050186,23.4,27.86965415945076,72.13034584054924,0,6.797916619313841,0.6151865972938646,3.075932986469323,19.350415124694017,1.3422253031866136,8.769388302,0,0,0,0.8388908144916336,0,7.270387059,8.508245859911455,0,0,0,0,0,10.487975920564761,0,0,0,2.703233295210294,0,0.8388908144916336,1.531657143756361,0.2029955001819434
"slurry--83.3333333333333--gonz??lez2014-bd0001--100.0--nan--0.0--nan--0.0--nan--0.0--nan--0.0--aqueous carbonation--semi-batch--nan--constant pressure--0.101--constant temperature--90.0--99.9--0.0--0.0--0.8--nan--nan--0.0--acidification, infrared spectroscopy",,83.33333333,0,0,0,semi-batch,constant pressure,0.101,constant temperature,90,99.9,0,0,0.8,0,10.5,"acidification, infrared spectroscopy",,,,28.3,5,0.38438773770075263,0.5125169836010037,0.25625849180050186,2.050067934404015,38.05438603237452,0.032032311,57.40190216,0.25625849180050186,23.4,27.86965415945076,72.13034584054924,0,6.797916619313841,0.6151865972938646,3.075932986469323,19.350415124694017,1.3422253031866136,8.769388302,0,0,0,0.8388908144916336,0,7.270387059,8.508245859911455,0,0,0,0,0,10.487975920564761,0,0,0,2.703233295210294,0,0.8388908144916336,1.531657143756361,0.2061783047158898
"slurry--83.3333333333333--gonz??lez2014-bd0001--100.0--nan--0.0--nan--0.0--nan--0.0--nan--0.0--aqueous carbonation--semi-batch--nan--constant pressure--0.101--constant temperature--90.0--99.9--0.0--0.0--0.8--nan--nan--0.0--acidification, infrared spectroscopy",,83.33333333,0,0,0,semi-batch,constant pressure,0.101,constant temperature,90,99.9,0,0,0.8,0,11,"acidification, infrared spectroscopy",,,,28.3,5,0.38438773770075263,0.5125169836010037,0.25625849180050186,2.050067934404015,38.05438603237452,0.032032311,57.40190216,0.25625849180050186,23.4,27.86965415945076,72.13034584054924,0,6.797916619313841,0.6151865972938646,3.075932986469323,19.350415124694017,1.3422253031866136,8.769388302,0,0,0,0.8388908144916336,0,7.270387059,8.508245859911455,0,0,0,0,0,10.487975920564761,0,0,0,2.703233295210294,0,0.8388908144916336,1.531657143756361,0.20461588447209228
"slurry--83.3333333333333--gonz??lez2014-bd0001--100.0--nan--0.0--nan--0.0--nan--0.0--nan--0.0--aqueous carbonation--semi-batch--nan--constant pressure--0.101--constant temperature--90.0--99.9--0.0--0.0--0.8--nan--nan--0.0--acidification, infrared spectroscopy",,83.33333333,0,0,0,semi-batch,constant pressure,0.101,constant temperature,90,99.9,0,0,0.8,0,11.5,"acidification, infrared spectroscopy",,,,28.3,5,0.38438773770075263,0.5125169836010037,0.25625849180050186,2.050067934404015,38.05438603237452,0.032032311,57.40190216,0.25625849180050186,23.4,27.86965415945076,72.13034584054924,0,6.797916619313841,0.6151865972938646,3.075932986469323,19.350415124694017,1.3422253031866136,8.769388302,0,0,0,0.8388908144916336,0,7.270387059,8.508245859911455,0,0,0,0,0,10.487975920564761,0,0,0,2.703233295210294,0,0.8388908144916336,1.531657143756361,0.20846767087718204
"slurry--83.3333333333333--gonz??lez2014-bd0001--100.0--nan--0.0--nan--0.0--nan--0.0--nan--0.0--aqueous carbonation--semi-batch--nan--constant pressure--0.101--constant temperature--90.0--99.9--0.0--0.0--0.8--nan--nan--0.0--acidification, infrared spectroscopy",,83.33333333,0,0,0,semi-batch,constant pressure,0.101,constant temperature,90,99.9,0,0,0.8,0,12,"acidification, infrared spectroscopy",,,,28.3,5,0.38438773770075263,0.5125169836010037,0.25625849180050186,2.050067934404015,38.05438603237452,0.032032311,57.40190216,0.25625849180050186,23.4,27.86965415945076,72.13034584054924,0,6.797916619313841,0.6151865972938646,3.075932986469323,19.350415124694017,1.3422253031866136,8.769388302,0,0,0,0.8388908144916336,0,7.270387059,8.508245859911455,0,0,0,0,0,10.487975920564761,0,0,0,2.703233295210294,0,0.8388908144916336,1.531657143756361,0.2077856357561824
"slurry--83.3333333333333--gonz??lez2014-bd0001--100.0--nan--0.0--nan--0.0--nan--0.0--nan--0.0--aqueous carbonation--semi-batch--nan--constant pressure--0.101--constant temperature--90.0--99.9--0.0--0.0--0.8--nan--nan--0.0--acidification, infrared spectroscopy",,83.33333333,0,0,0,semi-batch,constant pressure,0.101,constant temperature,90,99.9,0,0,0.8,0,12.5,"acidification, infrared spectroscopy",,,,28.3,5,0.38438773770075263,0.5125169836010037,0.25625849180050186,2.050067934404015,38.05438603237452,0.032032311,57.40190216,0.25625849180050186,23.4,27.86965415945076,72.13034584054924,0,6.797916619313841,0.6151865972938646,3.075932986469323,19.350415124694017,1.3422253031866136,8.769388302,0,0,0,0.8388908144916336,0,7.270387059,8.508245859911455,0,0,0,0,0,10.487975920564761,0,0,0,2.703233295210294,0,0.8388908144916336,1.531657143756361,0.200533965
"slurry--83.3333333333333--gonz??lez2014-bd0001--100.0--nan--0.0--nan--0.0--nan--0.0--nan--0.0--aqueous carbonation--semi-batch--nan--constant pressure--0.101--constant temperature--90.0--99.9--0.0--0.0--0.8--nan--nan--0.0--acidification, infrared spectroscopy",,83.33333333,0,0,0,semi-batch,constant pressure,0.101,constant temperature,90,99.9,0,0,0.8,0,13,"acidification, infrared spectroscopy",,,,28.3,5,0.38438773770075263,0.5125169836010037,0.25625849180050186,2.050067934404015,38.05438603237452,0.032032311,57.40190216,0.25625849180050186,23.4,27.86965415945076,72.13034584054924,0,6.797916619313841,0.6151865972938646,3.075932986469323,19.350415124694017,1.3422253031866136,8.769388302,0,0,0,0.8388908144916336,0,7.270387059,8.508245859911455,0,0,0,0,0,10.487975920564761,0,0,0,2.703233295210294,0,0.8388908144916336,1.531657143756361,0.20670219847888174
"slurry--83.3333333333333--gonz??lez2014-bd0001--100.0--nan--0.0--nan--0.0--nan--0.0--nan--0.0--aqueous carbonation--semi-batch--nan--constant pressure--0.101--constant temperature--90.0--99.9--0.0--0.0--0.8--nan--nan--0.0--acidification, infrared spectroscopy",,83.33333333,0,0,0,semi-batch,constant pressure,0.101,constant temperature,90,99.9,0,0,0.8,0,13.5,"acidification, infrared spectroscopy",,,,28.3,5,0.38438773770075263,0.5125169836010037,0.25625849180050186,2.050067934404015,38.05438603237452,0.032032311,57.40190216,0.25625849180050186,23.4,27.86965415945076,72.13034584054924,0,6.797916619313841,0.6151865972938646,3.075932986469323,19.350415124694017,1.3422253031866136,8.769388302,0,0,0,0.8388908144916336,0,7.270387059,8.508245859911455,0,0,0,0,0,10.487975920564761,0,0,0,2.703233295210294,0,0.8388908144916336,1.531657143756361,0.20432052577512727
"slurry--83.3333333333333--gonz??lez2014-bd0001--100.0--nan--0.0--nan--0.0--nan--0.0--nan--0.0--aqueous carbonation--semi-batch--nan--constant pressure--0.101--constant temperature--90.0--99.9--0.0--0.0--0.8--nan--nan--0.0--acidification, infrared spectroscopy",,83.33333333,0,0,0,semi-batch,constant pressure,0.101,constant temperature,90,99.9,0,0,0.8,0,14,"acidification, infrared spectroscopy",,,,28.3,5,0.38438773770075263,0.5125169836010037,0.25625849180050186,2.050067934404015,38.05438603237452,0.032032311,57.40190216,0.25625849180050186,23.4,27.86965415945076,72.13034584054924,0,6.797916619313841,0.6151865972938646,3.075932986469323,19.350415124694017,1.3422253031866136,8.769388302,0,0,0,0.8388908144916336,0,7.270387059,8.508245859911455,0,0,0,0,0,10.487975920564761,0,0,0,2.703233295210294,0,0.8388908144916336,1.531657143756361,0.20525734346489238
"slurry--83.3333333333333--gonz??lez2014-bd0001--100.0--nan--0.0--nan--0.0--nan--0.0--nan--0.0--aqueous carbonation--semi-batch--nan--constant pressure--0.101--constant temperature--90.0--99.9--0.0--0.0--0.8--nan--nan--0.0--acidification, infrared spectroscopy",,83.33333333,0,0,0,semi-batch,constant pressure,0.101,constant temperature,90,99.9,0,0,0.8,0,14.5,"acidification, infrared spectroscopy",,,,28.3,5,0.38438773770075263,0.5125169836010037,0.25625849180050186,2.050067934404015,38.05438603237452,0.032032311,57.40190216,0.25625849180050186,23.4,27.86965415945076,72.13034584054924,0,6.797916619313841,0.6151865972938646,3.075932986469323,19.350415124694017,1.3422253031866136,8.769388302,0,0,0,0.8388908144916336,0,7.270387059,8.508245859911455,0,0,0,0,0,10.487975920564761,0,0,0,2.703233295210294,0,0.8388908144916336,1.531657143756361,0.20280802873782441
"slurry--83.3333333333333--gonz??lez2014-bd0001--100.0--nan--0.0--nan--0.0--nan--0.0--nan--0.0--aqueous carbonation--semi-batch--nan--constant pressure--0.101--constant temperature--90.0--99.9--0.0--0.0--0.8--nan--nan--0.0--acidification, infrared spectroscopy",,83.33333333,0,0,0,semi-batch,constant pressure,0.101,constant temperature,90,99.9,0,0,0.8,0,15,"acidification, infrared spectroscopy",,,,28.3,5,0.38438773770075263,0.5125169836010037,0.25625849180050186,2.050067934404015,38.05438603237452,0.032032311,57.40190216,0.25625849180050186,23.4,27.86965415945076,72.13034584054924,0,6.797916619313841,0.6151865972938646,3.075932986469323,19.350415124694017,1.3422253031866136,8.769388302,0,0,0,0.8388908144916336,0,7.270387059,8.508245859911455,0,0,0,0,0,10.487975920564761,0,0,0,2.703233295210294,0,0.8388908144916336,1.531657143756361,0.2104661702003943
"slurry--83.3333333333333--gonz??lez2014-bd0001--100.0--nan--0.0--nan--0.0--nan--0.0--nan--0.0--aqueous carbonation--semi-batch--nan--constant pressure--0.101--constant temperature--90.0--99.9--0.0--0.0--0.8--nan--nan--0.0--acidification, infrared spectroscopy",,83.33333333,0,0,0,semi-batch,constant pressure,0.101,constant temperature,90,99.9,0,0,0.8,0,15.5,"acidification, infrared spectroscopy",,,,28.3,5,0.38438773770075263,0.5125169836010037,0.25625849180050186,2.050067934404015,38.05438603237452,0.032032311,57.40190216,0.25625849180050186,23.4,27.86965415945076,72.13034584054924,0,6.797916619313841,0.6151865972938646,3.075932986469323,19.350415124694017,1.3422253031866136,8.769388302,0,0,0,0.8388908144916336,0,7.270387059,8.508245859911455,0,0,0,0,0,10.487975920564761,0,0,0,2.703233295210294,0,0.8388908144916336,1.531657143756361,0.20832517678887383
"slurry--83.3333333333333--gonz??lez2014-bd0001--100.0--nan--0.0--nan--0.0--nan--0.0--nan--0.0--aqueous carbonation--semi-batch--nan--constant pressure--0.101--constant temperature--90.0--99.9--0.0--0.0--0.8--nan--nan--0.0--acidification, infrared spectroscopy",,83.33333333,0,0,0,semi-batch,constant pressure,0.101,constant temperature,90,99.9,0,0,0.8,0,16,"acidification, infrared spectroscopy",,,,28.3,5,0.38438773770075263,0.5125169836010037,0.25625849180050186,2.050067934404015,38.05438603237452,0.032032311,57.40190216,0.25625849180050186,23.4,27.86965415945076,72.13034584054924,0,6.797916619313841,0.6151865972938646,3.075932986469323,19.350415124694017,1.3422253031866136,8.769388302,0,0,0,0.8388908144916336,0,7.270387059,8.508245859911455,0,0,0,0,0,10.487975920564761,0,0,0,2.703233295210294,0,0.8388908144916336,1.531657143756361,0.20288162874753857
"slurry--83.3333333333333--gonz??lez2014-bd0001--100.0--nan--0.0--nan--0.0--nan--0.0--nan--0.0--aqueous carbonation--semi-batch--nan--constant pressure--0.101--constant temperature--90.0--99.9--0.0--0.0--0.8--nan--nan--0.0--acidification, infrared spectroscopy",,83.33333333,0,0,0,semi-batch,constant pressure,0.101,constant temperature,90,99.9,0,0,0.8,0,16.006182833333334,"acidification, infrared spectroscopy",,,,28.3,5,0.38438773770075263,0.5125169836010037,0.25625849180050186,2.050067934404015,38.05438603237452,0.032032311,57.40190216,0.25625849180050186,23.4,27.86965415945076,72.13034584054924,0,6.797916619313841,0.6151865972938646,3.075932986469323,19.350415124694017,1.3422253031866136,8.769388302,0,0,0,0.8388908144916336,0,7.270387059,8.508245859911455,0,0,0,0,0,10.487975920564761,0,0,0,2.703233295210294,0,0.8388908144916336,1.531657143756361,0.20105146736648338
"slurry--83.33333333333333--gonz??lez2014-bd0001--100.0--nan--0.0--nan--0.0--nan--0.0--nan--0.0--aqueous carbonation--semi-batch--nan--constant pressure--0.101--constant temperature--120.0--99.9--0.0--0.0--0.8--nan--nan--0.0--acidification, infrared spectroscopy",,83.33333333333333,0,0,0,semi-batch,constant pressure,0.101,constant temperature,120,99.9,0,0,0.8,0,0,"acidification, infrared spectroscopy",,,,28.3,5,0.38438773770075263,0.5125169836010037,0.25625849180050186,2.050067934404015,38.05438603237452,0.032032311,57.40190216,0.25625849180050186,23.4,27.86965415945076,72.13034584054924,0,6.797916619313841,0.6151865972938646,3.075932986469323,19.350415124694017,1.3422253031866136,8.769388302,0,0,0,0.8388908144916336,0,7.270387059,8.508245859911455,0,0,0,0,0,10.487975920564761,0,0,0,2.703233295210294,0,0.8388908144916336,1.531657143756361,1e-05
"slurry--83.33333333333333--gonz??lez2014-bd0001--100.0--nan--0.0--nan--0.0--nan--0.0--nan--0.0--aqueous carbonation--semi-batch--nan--constant pressure--0.101--constant temperature--120.0--99.9--0.0--0.0--0.8--nan--nan--0.0--acidification, infrared spectroscopy",,83.33333333333333,0,0,0,semi-batch,constant pressure,0.101,constant temperature,120,99.9,0,0,0.8,0,0.0625,"acidification, infrared spectroscopy",,,,28.3,5,0.38438773770075263,0.5125169836010037,0.25625849180050186,2.050067934404015,38.05438603237452,0.032032311,57.40190216,0.25625849180050186,23.4,27.86965415945076,72.13034584054924,0,6.797916619313841,0.6151865972938646,3.075932986469323,19.350415124694017,1.3422253031866136,8.769388302,0,0,0,0.8388908144916336,0,7.270387059,8.508245859911455,0,0,0,0,0,10.487975920564761,0,0,0,2.703233295210294,0,0.8388908144916336,1.531657143756361,0.10936854921146077
"slurry--83.33333333333333--gonz??lez2014-bd0001--100.0--nan--0.0--nan--0.0--nan--0.0--nan--0.0--aqueous carbonation--semi-batch--nan--constant pressure--0.101--constant temperature--120.0--99.9--0.0--0.0--0.8--nan--nan--0.0--acidification, infrared spectroscopy",,83.33333333333333,0,0,0,semi-batch,constant pressure,0.101,constant temperature,120,99.9,0,0,0.8,0,0.125,"acidification, infrared spectroscopy",,,,28.3,5,0.38438773770075263,0.5125169836010037,0.25625849180050186,2.050067934404015,38.05438603237452,0.032032311,57.40190216,0.25625849180050186,23.4,27.86965415945076,72.13034584054924,0,6.797916619313841,0.6151865972938646,3.075932986469323,19.350415124694017,1.3422253031866136,8.769388302,0,0,0,0.8388908144916336,0,7.270387059,8.508245859911455,0,0,0,0,0,10.487975920564761,0,0,0,2.703233295210294,0,0.8388908144916336,1.531657143756361,0.1209808472517231
"slurry--83.33333333333333--gonz??lez2014-bd0001--100.0--nan--0.0--nan--0.0--nan--0.0--nan--0.0--aqueous carbonation--semi-batch--nan--constant pressure--0.101--constant temperature--120.0--99.9--0.0--0.0--0.8--nan--nan--0.0--acidification, infrared spectroscopy",,83.33333333333333,0,0,0,semi-batch,constant pressure,0.101,constant temperature,120,99.9,0,0,0.8,0,0.1875,"acidification, infrared spectroscopy",,,,28.3,5,0.38438773770075263,0.5125169836010037,0.25625849180050186,2.050067934404015,38.05438603237452,0.032032311,57.40190216,0.25625849180050186,23.4,27.86965415945076,72.13034584054924,0,6.797916619313841,0.6151865972938646,3.075932986469323,19.350415124694017,1.3422253031866136,8.769388302,0,0,0,0.8388908144916336,0,7.270387059,8.508245859911455,0,0,0,0,0,10.487975920564761,0,0,0,2.703233295210294,0,0.8388908144916336,1.531657143756361,0.13050118670374197
"slurry--83.33333333333333--gonz??lez2014-bd0001--100.0--nan--0.0--nan--0.0--nan--0.0--nan--0.0--aqueous carbonation--semi-batch--nan--constant pressure--0.101--constant temperature--120.0--99.9--0.0--0.0--0.8--nan--nan--0.0--acidification, infrared spectroscopy",,83.33333333333333,0,0,0,semi-batch,constant pressure,0.101,constant temperature,120,99.9,0,0,0.8,0,0.25,"acidification, infrared spectroscopy",,,,28.3,5,0.38438773770075263,0.5125169836010037,0.25625849180050186,2.050067934404015,38.05438603237452,0.032032311,57.40190216,0.25625849180050186,23.4,27.86965415945076,72.13034584054924,0,6.797916619313841,0.6151865972938646,3.075932986469323,19.350415124694017,1.3422253031866136,8.769388302,0,0,0,0.8388908144916336,0,7.270387059,8.508245859911455,0,0,0,0,0,10.487975920564761,0,0,0,2.703233295210294,0,0.8388908144916336,1.531657143756361,0.1353174425071506
"slurry--83.33333333333333--gonz??lez2014-bd0001--100.0--nan--0.0--nan--0.0--nan--0.0--nan--0.0--aqueous carbonation--semi-batch--nan--constant pressure--0.101--constant temperature--120.0--99.9--0.0--0.0--0.8--nan--nan--0.0--acidification, infrared spectroscopy",,83.33333333333333,0,0,0,semi-batch,constant pressure,0.101,constant temperature,120,99.9,0,0,0.8,0,0.3125,"acidification, infrared spectroscopy",,,,28.3,5,0.38438773770075263,0.5125169836010037,0.25625849180050186,2.050067934404015,38.05438603237452,0.032032311,57.40190216,0.25625849180050186,23.4,27.86965415945076,72.13034584054924,0,6.797916619313841,0.6151865972938646,3.075932986469323,19.350415124694017,1.3422253031866136,8.769388302,0,0,0,0.8388908144916336,0,7.270387059,8.508245859911455,0,0,0,0,0,10.487975920564761,0,0,0,2.703233295210294,0,0.8388908144916336,1.531657143756361,0.1402886397824958
"slurry--83.33333333333333--gonz??lez2014-bd0001--100.0--nan--0.0--nan--0.0--nan--0.0--nan--0.0--aqueous carbonation--semi-batch--nan--constant pressure--0.101--constant temperature--120.0--99.9--0.0--0.0--0.8--nan--nan--0.0--acidification, infrared spectroscopy",,83.33333333333333,0,0,0,semi-batch,constant pressure,0.101,constant temperature,120,99.9,0,0,0.8,0,0.375,"acidification, infrared spectroscopy",,,,28.3,5,0.38438773770075263,0.5125169836010037,0.25625849180050186,2.050067934404015,38.05438603237452,0.032032311,57.40190216,0.25625849180050186,23.4,27.86965415945076,72.13034584054924,0,6.797916619313841,0.6151865972938646,3.075932986469323,19.350415124694017,1.3422253031866136,8.769388302,0,0,0,0.8388908144916336,0,7.270387059,8.508245859911455,0,0,0,0,0,10.487975920564761,0,0,0,2.703233295210294,0,0.8388908144916336,1.531657143756361,0.1428020379822983
"slurry--83.33333333333333--gonz??lez2014-bd0001--100.0--nan--0.0--nan--0.0--nan--0.0--nan--0.0--aqueous carbonation--semi-batch--nan--constant pressure--0.101--constant temperature--120.0--99.9--0.0--0.0--0.8--nan--nan--0.0--acidification, infrared spectroscopy",,83.33333333333333,0,0,0,semi-batch,constant pressure,0.101,constant temperature,120,99.9,0,0,0.8,0,0.4375,"acidification, infrared spectroscopy",,,,28.3,5,0.38438773770075263,0.5125169836010037,0.25625849180050186,2.050067934404015,38.05438603237452,0.032032311,57.40190216,0.25625849180050186,23.4,27.86965415945076,72.13034584054924,0,6.797916619313841,0.6151865972938646,3.075932986469323,19.350415124694017,1.3422253031866136,8.769388302,0,0,0,0.8388908144916336,0,7.270387059,8.508245859911455,0,0,0,0,0,10.487975920564761,0,0,0,2.703233295210294,0,0.8388908144916336,1.531657143756361,0.14239359829097387
"slurry--83.33333333333333--gonz??lez2014-bd0001--100.0--nan--0.0--nan--0.0--nan--0.0--nan--0.0--aqueous carbonation--semi-batch--nan--constant pressure--0.101--constant temperature--120.0--99.9--0.0--0.0--0.8--nan--nan--0.0--acidification, infrared spectroscopy",,83.33333333333333,0,0,0,semi-batch,constant pressure,0.101,constant temperature,120,99.9,0,0,0.8,0,0.5,"acidification, infrared spectroscopy",,,,28.3,5,0.38438773770075263,0.5125169836010037,0.25625849180050186,2.050067934404015,38.05438603237452,0.032032311,57.40190216,0.25625849180050186,23.4,27.86965415945076,72.13034584054924,0,6.797916619313841,0.6151865972938646,3.075932986469323,19.350415124694017,1.3422253031866136,8.769388302,0,0,0,0.8388908144916336,0,7.270387059,8.508245859911455,0,0,0,0,0,10.487975920564761,0,0,0,2.703233295210294,0,0.8388908144916336,1.531657143756361,0.14792614997997722
"slurry--83.33333333333333--gonz??lez2014-bd0001--100.0--nan--0.0--nan--0.0--nan--0.0--nan--0.0--aqueous carbonation--semi-batch--nan--constant pressure--0.101--constant temperature--120.0--99.9--0.0--0.0--0.8--nan--nan--0.0--acidification, infrared spectroscopy",,83.33333333333333,0,0,0,semi-batch,constant pressure,0.101,constant temperature,120,99.9,0,0,0.8,0,0.5625,"acidification, infrared spectroscopy",,,,28.3,5,0.38438773770075263,0.5125169836010037,0.25625849180050186,2.050067934404015,38.05438603237452,0.032032311,57.40190216,0.25625849180050186,23.4,27.86965415945076,72.13034584054924,0,6.797916619313841,0.6151865972938646,3.075932986469323,19.350415124694017,1.3422253031866136,8.769388302,0,0,0,0.8388908144916336,0,7.270387059,8.508245859911455,0,0,0,0,0,10.487975920564761,0,0,0,2.703233295210294,0,0.8388908144916336,1.531657143756361,0.15340306799535566
"slurry--83.33333333333333--gonz??lez2014-bd0001--100.0--nan--0.0--nan--0.0--nan--0.0--nan--0.0--aqueous carbonation--semi-batch--nan--constant pressure--0.101--constant temperature--120.0--99.9--0.0--0.0--0.8--nan--nan--0.0--acidification, infrared spectroscopy",,83.33333333333333,0,0,0,semi-batch,constant pressure,0.101,constant temperature,120,99.9,0,0,0.8,0,0.625,"acidification, infrared spectroscopy",,,,28.3,5,0.38438773770075263,0.5125169836010037,0.25625849180050186,2.050067934404015,38.05438603237452,0.032032311,57.40190216,0.25625849180050186,23.4,27.86965415945076,72.13034584054924,0,6.797916619313841,0.6151865972938646,3.075932986469323,19.350415124694017,1.3422253031866136,8.769388302,0,0,0,0.8388908144916336,0,7.270387059,8.508245859911455,0,0,0,0,0,10.487975920564761,0,0,0,2.703233295210294,0,0.8388908144916336,1.531657143756361,0.15328497023667936
"slurry--83.33333333333333--gonz??lez2014-bd0001--100.0--nan--0.0--nan--0.0--nan--0.0--nan--0.0--aqueous carbonation--semi-batch--nan--constant pressure--0.101--constant temperature--120.0--99.9--0.0--0.0--0.8--nan--nan--0.0--acidification, infrared spectroscopy",,83.33333333333333,0,0,0,semi-batch,constant pressure,0.101,constant temperature,120,99.9,0,0,0.8,0,0.6875,"acidification, infrared spectroscopy",,,,28.3,5,0.38438773770075263,0.5125169836010037,0.25625849180050186,2.050067934404015,38.05438603237452,0.032032311,57.40190216,0.25625849180050186,23.4,27.86965415945076,72.13034584054924,0,6.797916619313841,0.6151865972938646,3.075932986469323,19.350415124694017,1.3422253031866136,8.769388302,0,0,0,0.8388908144916336,0,7.270387059,8.508245859911455,0,0,0,0,0,10.487975920564761,0,0,0,2.703233295210294,0,0.8388908144916336,1.531657143756361,0.1567832006276155
"slurry--83.33333333333333--gonz??lez2014-bd0001--100.0--nan--0.0--nan--0.0--nan--0.0--nan--0.0--aqueous carbonation--semi-batch--nan--constant pressure--0.101--constant temperature--120.0--99.9--0.0--0.0--0.8--nan--nan--0.0--acidification, infrared spectroscopy",,83.33333333333333,0,0,0,semi-batch,constant pressure,0.101,constant temperature,120,99.9,0,0,0.8,0,0.75,"acidification, infrared spectroscopy",,,,28.3,5,0.38438773770075263,0.5125169836010037,0.25625849180050186,2.050067934404015,38.05438603237452,0.032032311,57.40190216,0.25625849180050186,23.4,27.86965415945076,72.13034584054924,0,6.797916619313841,0.6151865972938646,3.075932986469323,19.350415124694017,1.3422253031866136,8.769388302,0,0,0,0.8388908144916336,0,7.270387059,8.508245859911455,0,0,0,0,0,10.487975920564761,0,0,0,2.703233295210294,0,0.8388908144916336,1.531657143756361,0.1568962000686305
"slurry--83.33333333333333--gonz??lez2014-bd0001--100.0--nan--0.0--nan--0.0--nan--0.0--nan--0.0--aqueous carbonation--semi-batch--nan--constant pressure--0.101--constant temperature--120.0--99.9--0.0--0.0--0.8--nan--nan--0.0--acidification, infrared spectroscopy",,83.33333333333333,0,0,0,semi-batch,constant pressure,0.101,constant temperature,120,99.9,0,0,0.8,0,0.8125,"acidification, infrared spectroscopy",,,,28.3,5,0.38438773770075263,0.5125169836010037,0.25625849180050186,2.050067934404015,38.05438603237452,0.032032311,57.40190216,0.25625849180050186,23.4,27.86965415945076,72.13034584054924,0,6.797916619313841,0.6151865972938646,3.075932986469323,19.350415124694017,1.3422253031866136,8.769388302,0,0,0,0.8388908144916336,0,7.270387059,8.508245859911455,0,0,0,0,0,10.487975920564761,0,0,0,2.703233295210294,0,0.8388908144916336,1.531657143756361,0.15708655182642534
"slurry--83.33333333333333--gonz??lez2014-bd0001--100.0--nan--0.0--nan--0.0--nan--0.0--nan--0.0--aqueous carbonation--semi-batch--nan--constant pressure--0.101--constant temperature--120.0--99.9--0.0--0.0--0.8--nan--nan--0.0--acidification, infrared spectroscopy",,83.33333333333333,0,0,0,semi-batch,constant pressure,0.101,constant temperature,120,99.9,0,0,0.8,0,0.875,"acidification, infrared spectroscopy",,,,28.3,5,0.38438773770075263,0.5125169836010037,0.25625849180050186,2.050067934404015,38.05438603237452,0.032032311,57.40190216,0.25625849180050186,23.4,27.86965415945076,72.13034584054924,0,6.797916619313841,0.6151865972938646,3.075932986469323,19.350415124694017,1.3422253031866136,8.769388302,0,0,0,0.8388908144916336,0,7.270387059,8.508245859911455,0,0,0,0,0,10.487975920564761,0,0,0,2.703233295210294,0,0.8388908144916336,1.531657143756361,0.1610333549338537
"slurry--83.33333333333333--gonz??lez2014-bd0001--100.0--nan--0.0--nan--0.0--nan--0.0--nan--0.0--aqueous carbonation--semi-batch--nan--constant pressure--0.101--constant temperature--120.0--99.9--0.0--0.0--0.8--nan--nan--0.0--acidification, infrared spectroscopy",,83.33333333333333,0,0,0,semi-batch,constant pressure,0.101,constant temperature,120,99.9,0,0,0.8,0,0.9375,"acidification, infrared spectroscopy",,,,28.3,5,0.38438773770075263,0.5125169836010037,0.25625849180050186,2.050067934404015,38.05438603237452,0.032032311,57.40190216,0.25625849180050186,23.4,27.86965415945076,72.13034584054924,0,6.797916619313841,0.6151865972938646,3.075932986469323,19.350415124694017,1.3422253031866136,8.769388302,0,0,0,0.8388908144916336,0,7.270387059,8.508245859911455,0,0,0,0,0,10.487975920564761,0,0,0,2.703233295210294,0,0.8388908144916336,1.531657143756361,0.16376313033576853
