Repository: kycai/c3gb

# c3gb

**c3gb**, Gradient Boosting models for predicting the CO2 uptake of Coal ashes in Carbon mineralization, were developed in the research article: [AI-guided prediction and control of CO2 mineralization in coal ashes as carbon-efficient supplementary cementitious materials](). They are tree-based ensemble models. 

The models take the physicochemical properties of coal ashes, along with the process parameters related to reactant proportions and carbonation conditions as input features, while the output is CO2 uptake. The models can be used as a objective function to optimize the carbonation process for CO2 mineralization in coal ashes.

Kangyi Cai 2026 @ Missouri S&T

File: data/Xys_gt_augmented.csv (part 88 of 89)
Group id,Class id,Water-Solid ratio,Chemical admixture 1-content,Chemical admixture 2-content,Chemical admixture 3-content,Carbonation reactor operation mode,Carbonation pressure control type,Carbonation pressure,Carbonation temperature control type,Carbonation temperature,Carbonation gas 1-CO2,Carbonation gas 2-H2O vapor,Carbonation gas 3-N2,Carbonation gas flow rate,Carbonation stirring speed ,Carbonation duration,Method-CO2 uptake,Chemical admixture 1_Classification 2,Chemical admixture 2_Classification 2,Chemical admixture 3_Classification 2,"Solid_Dv,50",Solid_Specific surface area,Solid_Na2O,Solid_MgO,Solid_Al2O3,Solid_SiO2,Solid_SO3,Solid_K2O,Solid_CaO,Solid_Fe2O3,Solid_Loss on ignition,Solid_Amorphous+others,Solid_Crystalline,Solid_Albite,Solid_Anhydrite,Solid_Augite,Solid_Bassanite,Solid_Brownmillerite,Solid_Brucite,Solid_Calcite,Solid_Corundum,Solid_Diopside,Solid_Glauberite,Solid_Gypsum,Solid_Hematite,Solid_Hydrotalcite,Solid_Lime,Solid_Maghemite,Solid_Magnesioferrite,Solid_Magnetite,Solid_Microcline,Solid_Mullite,Solid_Periclase,Solid_Polyhalite,Solid_Portlandite,Solid_Pyroaurite,Solid_Quartz,Solid_Spinel,Solid_Srebrodolskite,Solid_Thenardite,Experimental CO2 uptake-U2
"slurry--83.33333333333333--gonz??lez2014-bd0001--100.0--nan--0.0--nan--0.0--nan--0.0--nan--0.0--aqueous carbonation--semi-batch--nan--constant pressure--0.101--constant temperature--120.0--99.9--0.0--0.0--0.8--nan--nan--0.0--acidification, infrared spectroscopy",,83.33333333333333,0,0,0,semi-batch,constant pressure,0.101,constant temperature,120,99.9,0,0,0.8,0,1,"acidification, infrared spectroscopy",,,,28.3,5,0.38438773770075263,0.5125169836010037,0.25625849180050186,2.050067934404015,38.05438603237452,0.032032311,57.40190216,0.25625849180050186,23.4,27.86965415945076,72.13034584054924,0,6.797916619313841,0.6151865972938646,3.075932986469323,19.350415124694017,1.3422253031866136,8.769388302,0,0,0,0.8388908144916336,0,7.270387059,8.508245859911455,0,0,0,0,0,10.487975920564761,0,0,0,2.703233295210294,0,0.8388908144916336,1.531657143756361,0.16297187133295366
"slurry--83.33333333333333--gonz??lez2014-bd0001--100.0--nan--0.0--nan--0.0--nan--0.0--nan--0.0--aqueous carbonation--semi-batch--nan--constant pressure--0.101--constant temperature--120.0--99.9--0.0--0.0--0.8--nan--nan--0.0--acidification, infrared spectroscopy",,83.33333333333333,0,0,0,semi-batch,constant pressure,0.101,constant temperature,120,99.9,0,0,0.8,0,1.0625,"acidification, infrared spectroscopy",,,,28.3,5,0.38438773770075263,0.5125169836010037,0.25625849180050186,2.050067934404015,38.05438603237452,0.032032311,57.40190216,0.25625849180050186,23.4,27.86965415945076,72.13034584054924,0,6.797916619313841,0.6151865972938646,3.075932986469323,19.350415124694017,1.3422253031866136,8.769388302,0,0,0,0.8388908144916336,0,7.270387059,8.508245859911455,0,0,0,0,0,10.487975920564761,0,0,0,2.703233295210294,0,0.8388908144916336,1.531657143756361,0.1655046160551818
"slurry--83.33333333333333--gonz??lez2014-bd0001--100.0--nan--0.0--nan--0.0--nan--0.0--nan--0.0--aqueous carbonation--semi-batch--nan--constant pressure--0.101--constant temperature--120.0--99.9--0.0--0.0--0.8--nan--nan--0.0--acidification, infrared spectroscopy",,83.33333333333333,0,0,0,semi-batch,constant pressure,0.101,constant temperature,120,99.9,0,0,0.8,0,1.125,"acidification, infrared spectroscopy",,,,28.3,5,0.38438773770075263,0.5125169836010037,0.25625849180050186,2.050067934404015,38.05438603237452,0.032032311,57.40190216,0.25625849180050186,23.4,27.86965415945076,72.13034584054924,0,6.797916619313841,0.6151865972938646,3.075932986469323,19.350415124694017,1.3422253031866136,8.769388302,0,0,0,0.8388908144916336,0,7.270387059,8.508245859911455,0,0,0,0,0,10.487975920564761,0,0,0,2.703233295210294,0,0.8388908144916336,1.531657143756361,0.1651590788213282
"slurry--83.33333333333333--gonz??lez2014-bd0001--100.0--nan--0.0--nan--0.0--nan--0.0--nan--0.0--aqueous carbonation--semi-batch--nan--constant pressure--0.101--constant temperature--120.0--99.9--0.0--0.0--0.8--nan--nan--0.0--acidification, infrared spectroscopy",,83.33333333333333,0,0,0,semi-batch,constant pressure,0.101,constant temperature,120,99.9,0,0,0.8,0,1.1875,"acidification, infrared spectroscopy",,,,28.3,5,0.38438773770075263,0.5125169836010037,0.25625849180050186,2.050067934404015,38.05438603237452,0.032032311,57.40190216,0.25625849180050186,23.4,27.86965415945076,72.13034584054924,0,6.797916619313841,0.6151865972938646,3.075932986469323,19.350415124694017,1.3422253031866136,8.769388302,0,0,0,0.8388908144916336,0,7.270387059,8.508245859911455,0,0,0,0,0,10.487975920564761,0,0,0,2.703233295210294,0,0.8388908144916336,1.531657143756361,0.1717170294747976
"slurry--83.33333333333333--gonz??lez2014-bd0001--100.0--nan--0.0--nan--0.0--nan--0.0--nan--0.0--aqueous carbonation--semi-batch--nan--constant pressure--0.101--constant temperature--120.0--99.9--0.0--0.0--0.8--nan--nan--0.0--acidification, infrared spectroscopy",,83.33333333333333,0,0,0,semi-batch,constant pressure,0.101,constant temperature,120,99.9,0,0,0.8,0,1.25,"acidification, infrared spectroscopy",,,,28.3,5,0.38438773770075263,0.5125169836010037,0.25625849180050186,2.050067934404015,38.05438603237452,0.032032311,57.40190216,0.25625849180050186,23.4,27.86965415945076,72.13034584054924,0,6.797916619313841,0.6151865972938646,3.075932986469323,19.350415124694017,1.3422253031866136,8.769388302,0,0,0,0.8388908144916336,0,7.270387059,8.508245859911455,0,0,0,0,0,10.487975920564761,0,0,0,2.703233295210294,0,0.8388908144916336,1.531657143756361,0.16943238264029434
"slurry--83.33333333333333--gonz??lez2014-bd0001--100.0--nan--0.0--nan--0.0--nan--0.0--nan--0.0--aqueous carbonation--semi-batch--nan--constant pressure--0.101--constant temperature--120.0--99.9--0.0--0.0--0.8--nan--nan--0.0--acidification, infrared spectroscopy",,83.33333333333333,0,0,0,semi-batch,constant pressure,0.101,constant temperature,120,99.9,0,0,0.8,0,1.3125,"acidification, infrared spectroscopy",,,,28.3,5,0.38438773770075263,0.5125169836010037,0.25625849180050186,2.050067934404015,38.05438603237452,0.032032311,57.40190216,0.25625849180050186,23.4,27.86965415945076,72.13034584054924,0,6.797916619313841,0.6151865972938646,3.075932986469323,19.350415124694017,1.3422253031866136,8.769388302,0,0,0,0.8388908144916336,0,7.270387059,8.508245859911455,0,0,0,0,0,10.487975920564761,0,0,0,2.703233295210294,0,0.8388908144916336,1.531657143756361,0.17516788590222598
"slurry--83.33333333333333--gonz??lez2014-bd0001--100.0--nan--0.0--nan--0.0--nan--0.0--nan--0.0--aqueous carbonation--semi-batch--nan--constant pressure--0.101--constant temperature--120.0--99.9--0.0--0.0--0.8--nan--nan--0.0--acidification, infrared spectroscopy",,83.33333333333333,0,0,0,semi-batch,constant pressure,0.101,constant temperature,120,99.9,0,0,0.8,0,1.375,"acidification, infrared spectroscopy",,,,28.3,5,0.38438773770075263,0.5125169836010037,0.25625849180050186,2.050067934404015,38.05438603237452,0.032032311,57.40190216,0.25625849180050186,23.4,27.86965415945076,72.13034584054924,0,6.797916619313841,0.6151865972938646,3.075932986469323,19.350415124694017,1.3422253031866136,8.769388302,0,0,0,0.8388908144916336,0,7.270387059,8.508245859911455,0,0,0,0,0,10.487975920564761,0,0,0,2.703233295210294,0,0.8388908144916336,1.531657143756361,0.17658932691528081
"slurry--83.33333333333333--gonz??lez2014-bd0001--100.0--nan--0.0--nan--0.0--nan--0.0--nan--0.0--aqueous carbonation--semi-batch--nan--constant pressure--0.101--constant temperature--120.0--99.9--0.0--0.0--0.8--nan--nan--0.0--acidification, infrared spectroscopy",,83.33333333333333,0,0,0,semi-batch,constant pressure,0.101,constant temperature,120,99.9,0,0,0.8,0,1.4375,"acidification, infrared spectroscopy",,,,28.3,5,0.38438773770075263,0.5125169836010037,0.25625849180050186,2.050067934404015,38.05438603237452,0.032032311,57.40190216,0.25625849180050186,23.4,27.86965415945076,72.13034584054924,0,6.797916619313841,0.6151865972938646,3.075932986469323,19.350415124694017,1.3422253031866136,8.769388302,0,0,0,0.8388908144916336,0,7.270387059,8.508245859911455,0,0,0,0,0,10.487975920564761,0,0,0,2.703233295210294,0,0.8388908144916336,1.531657143756361,0.17357251334970622
"slurry--83.33333333333333--gonz??lez2014-bd0001--100.0--nan--0.0--nan--0.0--nan--0.0--nan--0.0--aqueous carbonation--semi-batch--nan--constant pressure--0.101--constant temperature--120.0--99.9--0.0--0.0--0.8--nan--nan--0.0--acidification, infrared spectroscopy",,83.33333333333333,0,0,0,semi-batch,constant pressure,0.101,constant temperature,120,99.9,0,0,0.8,0,1.5,"acidification, infrared spectroscopy",,,,28.3,5,0.38438773770075263,0.5125169836010037,0.25625849180050186,2.050067934404015,38.05438603237452,0.032032311,57.40190216,0.25625849180050186,23.4,27.86965415945076,72.13034584054924,0,6.797916619313841,0.6151865972938646,3.075932986469323,19.350415124694017,1.3422253031866136,8.769388302,0,0,0,0.8388908144916336,0,7.270387059,8.508245859911455,0,0,0,0,0,10.487975920564761,0,0,0,2.703233295210294,0,0.8388908144916336,1.531657143756361,0.17224941038381694
"slurry--83.33333333333333--gonz??lez2014-bd0001--100.0--nan--0.0--nan--0.0--nan--0.0--nan--0.0--aqueous carbonation--semi-batch--nan--constant pressure--0.101--constant temperature--30.0--99.9--0.0--0.0--0.8--nan--nan--0.0--acidification, infrared spectroscopy",,83.33333333333333,0,0,0,semi-batch,constant pressure,0.101,constant temperature,30,99.9,0,0,0.8,0,0,"acidification, infrared spectroscopy",,,,28.3,5,0.38438773770075263,0.5125169836010037,0.25625849180050186,2.050067934404015,38.05438603237452,0.032032311,57.40190216,0.25625849180050186,23.4,27.86965415945076,72.13034584054924,0,6.797916619313841,0.6151865972938646,3.075932986469323,19.350415124694017,1.3422253031866136,8.769388302,0,0,0,0.8388908144916336,0,7.270387059,8.508245859911455,0,0,0,0,0,10.487975920564761,0,0,0,2.703233295210294,0,0.8388908144916336,1.531657143756361,1e-05
"slurry--83.33333333333333--gonz??lez2014-bd0001--100.0--nan--0.0--nan--0.0--nan--0.0--nan--0.0--aqueous carbonation--semi-batch--nan--constant pressure--0.101--constant temperature--30.0--99.9--0.0--0.0--0.8--nan--nan--0.0--acidification, infrared spectroscopy",,83.33333333333333,0,0,0,semi-batch,constant pressure,0.101,constant temperature,30,99.9,0,0,0.8,0,0.0625,"acidification, infrared spectroscopy",,,,28.3,5,0.38438773770075263,0.5125169836010037,0.25625849180050186,2.050067934404015,38.05438603237452,0.032032311,57.40190216,0.25625849180050186,23.4,27.86965415945076,72.13034584054924,0,6.797916619313841,0.6151865972938646,3.075932986469323,19.350415124694017,1.3422253031866136,8.769388302,0,0,0,0.8388908144916336,0,7.270387059,8.508245859911455,0,0,0,0,0,10.487975920564761,0,0,0,2.703233295210294,0,0.8388908144916336,1.531657143756361,0.1401554534643211
"slurry--83.33333333333333--gonz??lez2014-bd0001--100.0--nan--0.0--nan--0.0--nan--0.0--nan--0.0--aqueous carbonation--semi-batch--nan--constant pressure--0.101--constant temperature--30.0--99.9--0.0--0.0--0.8--nan--nan--0.0--acidification, infrared spectroscopy",,83.33333333333333,0,0,0,semi-batch,constant pressure,0.101,constant temperature,30,99.9,0,0,0.8,0,0.125,"acidification, infrared spectroscopy",,,,28.3,5,0.38438773770075263,0.5125169836010037,0.25625849180050186,2.050067934404015,38.05438603237452,0.032032311,57.40190216,0.25625849180050186,23.4,27.86965415945076,72.13034584054924,0,6.797916619313841,0.6151865972938646,3.075932986469323,19.350415124694017,1.3422253031866136,8.769388302,0,0,0,0.8388908144916336,0,7.270387059,8.508245859911455,0,0,0,0,0,10.487975920564761,0,0,0,2.703233295210294,0,0.8388908144916336,1.531657143756361,0.14777935006867282
"slurry--83.33333333333333--gonz??lez2014-bd0001--100.0--nan--0.0--nan--0.0--nan--0.0--nan--0.0--aqueous carbonation--semi-batch--nan--constant pressure--0.101--constant temperature--30.0--99.9--0.0--0.0--0.8--nan--nan--0.0--acidification, infrared spectroscopy",,83.33333333333333,0,0,0,semi-batch,constant pressure,0.101,constant temperature,30,99.9,0,0,0.8,0,0.1875,"acidification, infrared spectroscopy",,,,28.3,5,0.38438773770075263,0.5125169836010037,0.25625849180050186,2.050067934404015,38.05438603237452,0.032032311,57.40190216,0.25625849180050186,23.4,27.86965415945076,72.13034584054924,0,6.797916619313841,0.6151865972938646,3.075932986469323,19.350415124694017,1.3422253031866136,8.769388302,0,0,0,0.8388908144916336,0,7.270387059,8.508245859911455,0,0,0,0,0,10.487975920564761,0,0,0,2.703233295210294,0,0.8388908144916336,1.531657143756361,0.15871548024210894
"slurry--83.33333333333333--gonz??lez2014-bd0001--100.0--nan--0.0--nan--0.0--nan--0.0--nan--0.0--aqueous carbonation--semi-batch--nan--constant pressure--0.101--constant temperature--30.0--99.9--0.0--0.0--0.8--nan--nan--0.0--acidification, infrared spectroscopy",,83.33333333333333,0,0,0,semi-batch,constant pressure,0.101,constant temperature,30,99.9,0,0,0.8,0,0.25,"acidification, infrared spectroscopy",,,,28.3,5,0.38438773770075263,0.5125169836010037,0.25625849180050186,2.050067934404015,38.05438603237452,0.032032311,57.40190216,0.25625849180050186,23.4,27.86965415945076,72.13034584054924,0,6.797916619313841,0.6151865972938646,3.075932986469323,19.350415124694017,1.3422253031866136,8.769388302,0,0,0,0.8388908144916336,0,7.270387059,8.508245859911455,0,0,0,0,0,10.487975920564761,0,0,0,2.703233295210294,0,0.8388908144916336,1.531657143756361,0.1591332497124008
"slurry--83.33333333333333--gonz??lez2014-bd0001--100.0--nan--0.0--nan--0.0--nan--0.0--nan--0.0--aqueous carbonation--semi-batch--nan--constant pressure--0.101--constant temperature--30.0--99.9--0.0--0.0--0.8--nan--nan--0.0--acidification, infrared spectroscopy",,83.33333333333333,0,0,0,semi-batch,constant pressure,0.101,constant temperature,30,99.9,0,0,0.8,0,0.3125,"acidification, infrared spectroscopy",,,,28.3,5,0.38438773770075263,0.5125169836010037,0.25625849180050186,2.050067934404015,38.05438603237452,0.032032311,57.40190216,0.25625849180050186,23.4,27.86965415945076,72.13034584054924,0,6.797916619313841,0.6151865972938646,3.075932986469323,19.350415124694017,1.3422253031866136,8.769388302,0,0,0,0.8388908144916336,0,7.270387059,8.508245859911455,0,0,0,0,0,10.487975920564761,0,0,0,2.703233295210294,0,0.8388908144916336,1.531657143756361,0.1624549058010035
"slurry--83.33333333333333--gonz??lez2014-bd0001--100.0--nan--0.0--nan--0.0--nan--0.0--nan--0.0--aqueous carbonation--semi-batch--nan--constant pressure--0.101--constant temperature--30.0--99.9--0.0--0.0--0.8--nan--nan--0.0--acidification, infrared spectroscopy",,83.33333333333333,0,0,0,semi-batch,constant pressure,0.101,constant temperature,30,99.9,0,0,0.8,0,0.375,"acidification, infrared spectroscopy",,,,28.3,5,0.38438773770075263,0.5125169836010037,0.25625849180050186,2.050067934404015,38.05438603237452,0.032032311,57.40190216,0.25625849180050186,23.4,27.86965415945076,72.13034584054924,0,6.797916619313841,0.6151865972938646,3.075932986469323,19.350415124694017,1.3422253031866136,8.769388302,0,0,0,0.8388908144916336,0,7.270387059,8.508245859911455,0,0,0,0,0,10.487975920564761,0,0,0,2.703233295210294,0,0.8388908144916336,1.531657143756361,0.1582595367776877
"slurry--83.33333333333333--gonz??lez2014-bd0001--100.0--nan--0.0--nan--0.0--nan--0.0--nan--0.0--aqueous carbonation--semi-batch--nan--constant pressure--0.101--constant temperature--30.0--99.9--0.0--0.0--0.8--nan--nan--0.0--acidification, infrared spectroscopy",,83.33333333333333,0,0,0,semi-batch,constant pressure,0.101,constant temperature,30,99.9,0,0,0.8,0,0.4375,"acidification, infrared spectroscopy",,,,28.3,5,0.38438773770075263,0.5125169836010037,0.25625849180050186,2.050067934404015,38.05438603237452,0.032032311,57.40190216,0.25625849180050186,23.4,27.86965415945076,72.13034584054924,0,6.797916619313841,0.6151865972938646,3.075932986469323,19.350415124694017,1.3422253031866136,8.769388302,0,0,0,0.8388908144916336,0,7.270387059,8.508245859911455,0,0,0,0,0,10.487975920564761,0,0,0,2.703233295210294,0,0.8388908144916336,1.531657143756361,0.16262094203933525
"slurry--83.33333333333333--gonz??lez2014-bd0001--100.0--nan--0.0--nan--0.0--nan--0.0--nan--0.0--aqueous carbonation--semi-batch--nan--constant pressure--0.101--constant temperature--30.0--99.9--0.0--0.0--0.8--nan--nan--0.0--acidification, infrared spectroscopy",,83.33333333333333,0,0,0,semi-batch,constant pressure,0.101,constant temperature,30,99.9,0,0,0.8,0,0.5,"acidification, infrared spectroscopy",,,,28.3,5,0.38438773770075263,0.5125169836010037,0.25625849180050186,2.050067934404015,38.05438603237452,0.032032311,57.40190216,0.25625849180050186,23.4,27.86965415945076,72.13034584054924,0,6.797916619313841,0.6151865972938646,3.075932986469323,19.350415124694017,1.3422253031866136,8.769388302,0,0,0,0.8388908144916336,0,7.270387059,8.508245859911455,0,0,0,0,0,10.487975920564761,0,0,0,2.703233295210294,0,0.8388908144916336,1.531657143756361,0.1694719488991371
"slurry--83.33333333333333--gonz??lez2014-bd0001--100.0--nan--0.0--nan--0.0--nan--0.0--nan--0.0--aqueous carbonation--semi-batch--nan--constant pressure--0.101--constant temperature--30.0--99.9--0.0--0.0--0.8--nan--nan--0.0--acidification, infrared spectroscopy",,83.33333333333333,0,0,0,semi-batch,constant pressure,0.101,constant temperature,30,99.9,0,0,0.8,0,0.5625,"acidification, infrared spectroscopy",,,,28.3,5,0.38438773770075263,0.5125169836010037,0.25625849180050186,2.050067934404015,38.05438603237452,0.032032311,57.40190216,0.25625849180050186,23.4,27.86965415945076,72.13034584054924,0,6.797916619313841,0.6151865972938646,3.075932986469323,19.350415124694017,1.3422253031866136,8.769388302,0,0,0,0.8388908144916336,0,7.270387059,8.508245859911455,0,0,0,0,0,10.487975920564761,0,0,0,2.703233295210294,0,0.8388908144916336,1.531657143756361,0.16944124
"slurry--83.33333333333333--gonz??lez2014-bd0001--100.0--nan--0.0--nan--0.0--nan--0.0--nan--0.0--aqueous carbonation--semi-batch--nan--constant pressure--0.101--constant temperature--30.0--99.9--0.0--0.0--0.8--nan--nan--0.0--acidification, infrared spectroscopy",,83.33333333333333,0,0,0,semi-batch,constant pressure,0.101,constant temperature,30,99.9,0,0,0.8,0,0.625,"acidification, infrared spectroscopy",,,,28.3,5,0.38438773770075263,0.5125169836010037,0.25625849180050186,2.050067934404015,38.05438603237452,0.032032311,57.40190216,0.25625849180050186,23.4,27.86965415945076,72.13034584054924,0,6.797916619313841,0.6151865972938646,3.075932986469323,19.350415124694017,1.3422253031866136,8.769388302,0,0,0,0.8388908144916336,0,7.270387059,8.508245859911455,0,0,0,0,0,10.487975920564761,0,0,0,2.703233295210294,0,0.8388908144916336,1.531657143756361,0.16966498514290718
"slurry--83.33333333333333--gonz??lez2014-bd0001--100.0--nan--0.0--nan--0.0--nan--0.0--nan--0.0--aqueous carbonation--semi-batch--nan--constant pressure--0.101--constant temperature--30.0--99.9--0.0--0.0--0.8--nan--nan--0.0--acidification, infrared spectroscopy",,83.33333333333333,0,0,0,semi-batch,constant pressure,0.101,constant temperature,30,99.9,0,0,0.8,0,0.6875,"acidification, infrared spectroscopy",,,,28.3,5,0.38438773770075263,0.5125169836010037,0.25625849180050186,2.050067934404015,38.05438603237452,0.032032311,57.40190216,0.25625849180050186,23.4,27.86965415945076,72.13034584054924,0,6.797916619313841,0.6151865972938646,3.075932986469323,19.350415124694017,1.3422253031866136,8.769388302,0,0,0,0.8388908144916336,0,7.270387059,8.508245859911455,0,0,0,0,0,10.487975920564761,0,0,0,2.703233295210294,0,0.8388908144916336,1.531657143756361,0.17269890015317696
"slurry--83.33333333333333--gonz??lez2014-bd0001--100.0--nan--0.0--nan--0.0--nan--0.0--nan--0.0--aqueous carbonation--semi-batch--nan--constant pressure--0.101--constant temperature--30.0--99.9--0.0--0.0--0.8--nan--nan--0.0--acidification, infrared spectroscopy",,83.33333333333333,0,0,0,semi-batch,constant pressure,0.101,constant temperature,30,99.9,0,0,0.8,0,0.75,"acidification, infrared spectroscopy",,,,28.3,5,0.38438773770075263,0.5125169836010037,0.25625849180050186,2.050067934404015,38.05438603237452,0.032032311,57.40190216,0.25625849180050186,23.4,27.86965415945076,72.13034584054924,0,6.797916619313841,0.6151865972938646,3.075932986469323,19.350415124694017,1.3422253031866136,8.769388302,0,0,0,0.8388908144916336,0,7.270387059,8.508245859911455,0,0,0,0,0,10.487975920564761,0,0,0,2.703233295210294,0,0.8388908144916336,1.531657143756361,0.17658699266208552
"slurry--83.33333333333333--gonz??lez2014-bd0001--100.0--nan--0.0--nan--0.0--nan--0.0--nan--0.0--aqueous carbonation--semi-batch--nan--constant pressure--0.101--constant temperature--30.0--99.9--0.0--0.0--0.8--nan--nan--0.0--acidification, infrared spectroscopy",,83.33333333333333,0,0,0,semi-batch,constant pressure,0.101,constant temperature,30,99.9,0,0,0.8,0,0.8125,"acidification, infrared spectroscopy",,,,28.3,5,0.38438773770075263,0.5125169836010037,0.25625849180050186,2.050067934404015,38.05438603237452,0.032032311,57.40190216,0.25625849180050186,23.4,27.86965415945076,72.13034584054924,0,6.797916619313841,0.6151865972938646,3.075932986469323,19.350415124694017,1.3422253031866136,8.769388302,0,0,0,0.8388908144916336,0,7.270387059,8.508245859911455,0,0,0,0,0,10.487975920564761,0,0,0,2.703233295210294,0,0.8388908144916336,1.531657143756361,0.17281030858639607
"slurry--83.33333333333333--gonz??lez2014-bd0001--100.0--nan--0.0--nan--0.0--nan--0.0--nan--0.0--aqueous carbonation--semi-batch--nan--constant pressure--0.101--constant temperature--30.0--99.9--0.0--0.0--0.8--nan--nan--0.0--acidification, infrared spectroscopy",,83.33333333333333,0,0,0,semi-batch,constant pressure,0.101,constant temperature,30,99.9,0,0,0.8,0,0.875,"acidification, infrared spectroscopy",,,,28.3,5,0.38438773770075263,0.5125169836010037,0.25625849180050186,2.050067934404015,38.05438603237452,0.032032311,57.40190216,0.25625849180050186,23.4,27.86965415945076,72.13034584054924,0,6.797916619313841,0.6151865972938646,3.075932986469323,19.350415124694017,1.3422253031866136,8.769388302,0,0,0,0.8388908144916336,0,7.270387059,8.508245859911455,0,0,0,0,0,10.487975920564761,0,0,0,2.703233295210294,0,0.8388908144916336,1.531657143756361,0.17452322595672462
"slurry--83.33333333333333--gonz??lez2014-bd0001--100.0--nan--0.0--nan--0.0--nan--0.0--nan--0.0--aqueous carbonation--semi-batch--nan--constant pressure--0.101--constant temperature--30.0--99.9--0.0--0.0--0.8--nan--nan--0.0--acidification, infrared spectroscopy",,83.33333333333333,0,0,0,semi-batch,constant pressure,0.101,constant temperature,30,99.9,0,0,0.8,0,0.9375,"acidification, infrared spectroscopy",,,,28.3,5,0.38438773770075263,0.5125169836010037,0.25625849180050186,2.050067934404015,38.05438603237452,0.032032311,57.40190216,0.25625849180050186,23.4,27.86965415945076,72.13034584054924,0,6.797916619313841,0.6151865972938646,3.075932986469323,19.350415124694017,1.3422253031866136,8.769388302,0,0,0,0.8388908144916336,0,7.270387059,8.508245859911455,0,0,0,0,0,10.487975920564761,0,0,0,2.703233295210294,0,0.8388908144916336,1.531657143756361,0.1757434064634758
"slurry--83.33333333333333--gonz??lez2014-bd0001--100.0--nan--0.0--nan--0.0--nan--0.0--nan--0.0--aqueous carbonation--semi-batch--nan--constant pressure--0.101--constant temperature--30.0--99.9--0.0--0.0--0.8--nan--nan--0.0--acidification, infrared spectroscopy",,83.33333333333333,0,0,0,semi-batch,constant pressure,0.101,constant temperature,30,99.9,0,0,0.8,0,1,"acidification, infrared spectroscopy",,,,28.3,5,0.38438773770075263,0.5125169836010037,0.25625849180050186,2.050067934404015,38.05438603237452,0.032032311,57.40190216,0.25625849180050186,23.4,27.86965415945076,72.13034584054924,0,6.797916619313841,0.6151865972938646,3.075932986469323,19.350415124694017,1.3422253031866136,8.769388302,0,0,0,0.8388908144916336,0,7.270387059,8.508245859911455,0,0,0,0,0,10.487975920564761,0,0,0,2.703233295210294,0,0.8388908144916336,1.531657143756361,0.18239684902785613
"slurry--83.33333333333333--gonz??lez2014-bd0001--100.0--nan--0.0--nan--0.0--nan--0.0--nan--0.0--aqueous carbonation--semi-batch--nan--constant pressure--0.101--constant temperature--30.0--99.9--0.0--0.0--0.8--nan--nan--0.0--acidification, infrared spectroscopy",,83.33333333333333,0,0,0,semi-batch,constant pressure,0.101,constant temperature,30,99.9,0,0,0.8,0,1.0625,"acidification, infrared spectroscopy",,,,28.3,5,0.38438773770075263,0.5125169836010037,0.25625849180050186,2.050067934404015,38.05438603237452,0.032032311,57.40190216,0.25625849180050186,23.4,27.86965415945076,72.13034584054924,0,6.797916619313841,0.6151865972938646,3.075932986469323,19.350415124694017,1.3422253031866136,8.769388302,0,0,0,0.8388908144916336,0,7.270387059,8.508245859911455,0,0,0,0,0,10.487975920564761,0,0,0,2.703233295210294,0,0.8388908144916336,1.531657143756361,0.17130338679057247
"slurry--83.33333333333333--gonz??lez2014-bd0001--100.0--nan--0.0--nan--0.0--nan--0.0--nan--0.0--aqueous carbonation--semi-batch--nan--constant pressure--0.101--constant temperature--30.0--99.9--0.0--0.0--0.8--nan--nan--0.0--acidification, infrared spectroscopy",,83.33333333333333,0,0,0,semi-batch,constant pressure,0.101,constant temperature,30,99.9,0,0,0.8,0,1.125,"acidification, infrared spectroscopy",,,,28.3,5,0.38438773770075263,0.5125169836010037,0.25625849180050186,2.050067934404015,38.05438603237452,0.032032311,57.40190216,0.25625849180050186,23.4,27.86965415945076,72.13034584054924,0,6.797916619313841,0.6151865972938646,3.075932986469323,19.350415124694017,1.3422253031866136,8.769388302,0,0,0,0.8388908144916336,0,7.270387059,8.508245859911455,0,0,0,0,0,10.487975920564761,0,0,0,2.703233295210294,0,0.8388908144916336,1.531657143756361,0.1794457500449981
"slurry--83.33333333333333--gonz??lez2014-bd0001--100.0--nan--0.0--nan--0.0--nan--0.0--nan--0.0--aqueous carbonation--semi-batch--nan--constant pressure--0.101--constant temperature--30.0--99.9--0.0--0.0--0.8--nan--nan--0.0--acidification, infrared spectroscopy",,83.33333333333333,0,0,0,semi-batch,constant pressure,0.101,constant temperature,30,99.9,0,0,0.8,0,1.1875,"acidification, infrared spectroscopy",,,,28.3,5,0.38438773770075263,0.5125169836010037,0.25625849180050186,2.050067934404015,38.05438603237452,0.032032311,57.40190216,0.25625849180050186,23.4,27.86965415945076,72.13034584054924,0,6.797916619313841,0.6151865972938646,3.075932986469323,19.350415124694017,1.3422253031866136,8.769388302,0,0,0,0.8388908144916336,0,7.270387059,8.508245859911455,0,0,0,0,0,10.487975920564761,0,0,0,2.703233295210294,0,0.8388908144916336,1.531657143756361,0.17803274021075388
"slurry--83.33333333333333--gonz??lez2014-bd0001--100.0--nan--0.0--nan--0.0--nan--0.0--nan--0.0--aqueous carbonation--semi-batch--nan--constant pressure--0.101--constant temperature--30.0--99.9--0.0--0.0--0.8--nan--nan--0.0--acidification, infrared spectroscopy",,83.33333333333333,0,0,0,semi-batch,constant pressure,0.101,constant temperature,30,99.9,0,0,0.8,0,1.25,"acidification, infrared spectroscopy",,,,28.3,5,0.38438773770075263,0.5125169836010037,0.25625849180050186,2.050067934404015,38.05438603237452,0.032032311,57.40190216,0.25625849180050186,23.4,27.86965415945076,72.13034584054924,0,6.797916619313841,0.6151865972938646,3.075932986469323,19.350415124694017,1.3422253031866136,8.769388302,0,0,0,0.8388908144916336,0,7.270387059,8.508245859911455,0,0,0,0,0,10.487975920564761,0,0,0,2.703233295210294,0,0.8388908144916336,1.531657143756361,0.1805422664276511
"slurry--83.33333333333333--gonz??lez2014-bd0001--100.0--nan--0.0--nan--0.0--nan--0.0--nan--0.0--aqueous carbonation--semi-batch--nan--constant pressure--0.101--constant temperature--30.0--99.9--0.0--0.0--0.8--nan--nan--0.0--acidification, infrared spectroscopy",,83.33333333333333,0,0,0,semi-batch,constant pressure,0.101,constant temperature,30,99.9,0,0,0.8,0,1.3125,"acidification, infrared spectroscopy",,,,28.3,5,0.38438773770075263,0.5125169836010037,0.25625849180050186,2.050067934404015,38.05438603237452,0.032032311,57.40190216,0.25625849180050186,23.4,27.86965415945076,72.13034584054924,0,6.797916619313841,0.6151865972938646,3.075932986469323,19.350415124694017,1.3422253031866136,8.769388302,0,0,0,0.8388908144916336,0,7.270387059,8.508245859911455,0,0,0,0,0,10.487975920564761,0,0,0,2.703233295210294,0,0.8388908144916336,1.531657143756361,0.17789832653966933
"slurry--83.33333333333333--gonz??lez2014-bd0001--100.0--nan--0.0--nan--0.0--nan--0.0--nan--0.0--aqueous carbonation--semi-batch--nan--constant pressure--0.101--constant temperature--30.0--99.9--0.0--0.0--0.8--nan--nan--0.0--acidification, infrared spectroscopy",,83.33333333333333,0,0,0,semi-batch,constant pressure,0.101,constant temperature,30,99.9,0,0,0.8,0,1.375,"acidification, infrared spectroscopy",,,,28.3,5,0.38438773770075263,0.5125169836010037,0.25625849180050186,2.050067934404015,38.05438603237452,0.032032311,57.40190216,0.25625849180050186,23.4,27.86965415945076,72.13034584054924,0,6.797916619313841,0.6151865972938646,3.075932986469323,19.350415124694017,1.3422253031866136,8.769388302,0,0,0,0.8388908144916336,0,7.270387059,8.508245859911455,0,0,0,0,0,10.487975920564761,0,0,0,2.703233295210294,0,0.8388908144916336,1.531657143756361,0.1801591923382301
"slurry--83.33333333333333--gonz??lez2014-bd0001--100.0--nan--0.0--nan--0.0--nan--0.0--nan--0.0--aqueous carbonation--semi-batch--nan--constant pressure--0.101--constant temperature--30.0--99.9--0.0--0.0--0.8--nan--nan--0.0--acidification, infrared spectroscopy",,83.33333333333333,0,0,0,semi-batch,constant pressure,0.101,constant temperature,30,99.9,0,0,0.8,0,1.4375,"acidification, infrared spectroscopy",,,,28.3,5,0.38438773770075263,0.5125169836010037,0.25625849180050186,2.050067934404015,38.05438603237452,0.032032311,57.40190216,0.25625849180050186,23.4,27.86965415945076,72.13034584054924,0,6.797916619313841,0.6151865972938646,3.075932986469323,19.350415124694017,1.3422253031866136,8.769388302,0,0,0,0.8388908144916336,0,7.270387059,8.508245859911455,0,0,0,0,0,10.487975920564761,0,0,0,2.703233295210294,0,0.8388908144916336,1.531657143756361,0.18281789833135717
"slurry--83.33333333333333--gonz??lez2014-bd0001--100.0--nan--0.0--nan--0.0--nan--0.0--nan--0.0--aqueous carbonation--semi-batch--nan--constant pressure--0.101--constant temperature--30.0--99.9--0.0--0.0--0.8--nan--nan--0.0--acidification, infrared spectroscopy",,83.33333333333333,0,0,0,semi-batch,constant pressure,0.101,constant temperature,30,99.9,0,0,0.8,0,1.5,"acidification, infrared spectroscopy",,,,28.3,5,0.38438773770075263,0.5125169836010037,0.25625849180050186,2.050067934404015,38.05438603237452,0.032032311,57.40190216,0.25625849180050186,23.4,27.86965415945076,72.13034584054924,0,6.797916619313841,0.6151865972938646,3.075932986469323,19.350415124694017,1.3422253031866136,8.769388302,0,0,0,0.8388908144916336,0,7.270387059,8.508245859911455,0,0,0,0,0,10.487975920564761,0,0,0,2.703233295210294,0,0.8388908144916336,1.531657143756361,0.18993313494558653
"slurry--83.33333333333333--gonz??lez2014-bd0001--100.0--nan--0.0--nan--0.0--nan--0.0--nan--0.0--aqueous carbonation--semi-batch--nan--constant pressure--0.101--constant temperature--60.0--99.9--0.0--0.0--0.8--nan--nan--0.0--acidification, infrared spectroscopy",,83.33333333333333,0,0,0,semi-batch,constant pressure,0.101,constant temperature,60,99.9,0,0,0.8,0,0,"acidification, infrared spectroscopy",,,,28.3,5,0.38438773770075263,0.5125169836010037,0.25625849180050186,2.050067934404015,38.05438603237452,0.032032311,57.40190216,0.25625849180050186,23.4,27.86965415945076,72.13034584054924,0,6.797916619313841,0.6151865972938646,3.075932986469323,19.350415124694017,1.3422253031866136,8.769388302,0,0,0,0.8388908144916336,0,7.270387059,8.508245859911455,0,0,0,0,0,10.487975920564761,0,0,0,2.703233295210294,0,0.8388908144916336,1.531657143756361,1e-05
"slurry--83.33333333333333--gonz??lez2014-bd0001--100.0--nan--0.0--nan--0.0--nan--0.0--nan--0.0--aqueous carbonation--semi-batch--nan--constant pressure--0.101--constant temperature--60.0--99.9--0.0--0.0--0.8--nan--nan--0.0--acidification, infrared spectroscopy",,83.33333333333333,0,0,0,semi-batch,constant pressure,0.101,constant temperature,60,99.9,0,0,0.8,0,0.0625,"acidification, infrared spectroscopy",,,,28.3,5,0.38438773770075263,0.5125169836010037,0.25625849180050186,2.050067934404015,38.05438603237452,0.032032311,57.40190216,0.25625849180050186,23.4,27.86965415945076,72.13034584054924,0,6.797916619313841,0.6151865972938646,3.075932986469323,19.350415124694017,1.3422253031866136,8.769388302,0,0,0,0.8388908144916336,0,7.270387059,8.508245859911455,0,0,0,0,0,10.487975920564761,0,0,0,2.703233295210294,0,0.8388908144916336,1.531657143756361,0.12591442662041114
"slurry--83.33333333333333--gonz??lez2014-bd0001--100.0--nan--0.0--nan--0.0--nan--0.0--nan--0.0--aqueous carbonation--semi-batch--nan--constant pressure--0.101--constant temperature--60.0--99.9--0.0--0.0--0.8--nan--nan--0.0--acidification, infrared spectroscopy",,83.33333333333333,0,0,0,semi-batch,constant pressure,0.101,constant temperature,60,99.9,0,0,0.8,0,0.125,"acidification, infrared spectroscopy",,,,28.3,5,0.38438773770075263,0.5125169836010037,0.25625849180050186,2.050067934404015,38.05438603237452,0.032032311,57.40190216,0.25625849180050186,23.4,27.86965415945076,72.13034584054924,0,6.797916619313841,0.6151865972938646,3.075932986469323,19.350415124694017,1.3422253031866136,8.769388302,0,0,0,0.8388908144916336,0,7.270387059,8.508245859911455,0,0,0,0,0,10.487975920564761,0,0,0,2.703233295210294,0,0.8388908144916336,1.531657143756361,0.15341857326230635
"slurry--83.33333333333333--gonz??lez2014-bd0001--100.0--nan--0.0--nan--0.0--nan--0.0--nan--0.0--aqueous carbonation--semi-batch--nan--constant pressure--0.101--constant temperature--60.0--99.9--0.0--0.0--0.8--nan--nan--0.0--acidification, infrared spectroscopy",,83.33333333333333,0,0,0,semi-batch,constant pressure,0.101,constant temperature,60,99.9,0,0,0.8,0,0.1875,"acidification, infrared spectroscopy",,,,28.3,5,0.38438773770075263,0.5125169836010037,0.25625849180050186,2.050067934404015,38.05438603237452,0.032032311,57.40190216,0.25625849180050186,23.4,27.86965415945076,72.13034584054924,0,6.797916619313841,0.6151865972938646,3.075932986469323,19.350415124694017,1.3422253031866136,8.769388302,0,0,0,0.8388908144916336,0,7.270387059,8.508245859911455,0,0,0,0,0,10.487975920564761,0,0,0,2.703233295210294,0,0.8388908144916336,1.531657143756361,0.1676303190361485
"slurry--83.33333333333333--gonz??lez2014-bd0001--100.0--nan--0.0--nan--0.0--nan--0.0--nan--0.0--aqueous carbonation--semi-batch--nan--constant pressure--0.101--constant temperature--60.0--99.9--0.0--0.0--0.8--nan--nan--0.0--acidification, infrared spectroscopy",,83.33333333333333,0,0,0,semi-batch,constant pressure,0.101,constant temperature,60,99.9,0,0,0.8,0,0.25,"acidification, infrared spectroscopy",,,,28.3,5,0.38438773770075263,0.5125169836010037,0.25625849180050186,2.050067934404015,38.05438603237452,0.032032311,57.40190216,0.25625849180050186,23.4,27.86965415945076,72.13034584054924,0,6.797916619313841,0.6151865972938646,3.075932986469323,19.350415124694017,1.3422253031866136,8.769388302,0,0,0,0.8388908144916336,0,7.270387059,8.508245859911455,0,0,0,0,0,10.487975920564761,0,0,0,2.703233295210294,0,0.8388908144916336,1.531657143756361,0.16765020006650608
"slurry--83.33333333333333--gonz??lez2014-bd0001--100.0--nan--0.0--nan--0.0--nan--0.0--nan--0.0--aqueous carbonation--semi-batch--nan--constant pressure--0.101--constant temperature--60.0--99.9--0.0--0.0--0.8--nan--nan--0.0--acidification, infrared spectroscopy",,83.33333333333333,0,0,0,semi-batch,constant pressure,0.101,constant temperature,60,99.9,0,0,0.8,0,0.3125,"acidification, infrared spectroscopy",,,,28.3,5,0.38438773770075263,0.5125169836010037,0.25625849180050186,2.050067934404015,38.05438603237452,0.032032311,57.40190216,0.25625849180050186,23.4,27.86965415945076,72.13034584054924,0,6.797916619313841,0.6151865972938646,3.075932986469323,19.350415124694017,1.3422253031866136,8.769388302,0,0,0,0.8388908144916336,0,7.270387059,8.508245859911455,0,0,0,0,0,10.487975920564761,0,0,0,2.703233295210294,0,0.8388908144916336,1.531657143756361,0.18471020946907654
"slurry--83.33333333333333--gonz??lez2014-bd0001--100.0--nan--0.0--nan--0.0--nan--0.0--nan--0.0--aqueous carbonation--semi-batch--nan--constant pressure--0.101--constant temperature--60.0--99.9--0.0--0.0--0.8--nan--nan--0.0--acidification, infrared spectroscopy",,83.33333333333333,0,0,0,semi-batch,constant pressure,0.101,constant temperature,60,99.9,0,0,0.8,0,0.375,"acidification, infrared spectroscopy",,,,28.3,5,0.38438773770075263,0.5125169836010037,0.25625849180050186,2.050067934404015,38.05438603237452,0.032032311,57.40190216,0.25625849180050186,23.4,27.86965415945076,72.13034584054924,0,6.797916619313841,0.6151865972938646,3.075932986469323,19.350415124694017,1.3422253031866136,8.769388302,0,0,0,0.8388908144916336,0,7.270387059,8.508245859911455,0,0,0,0,0,10.487975920564761,0,0,0,2.703233295210294,0,0.8388908144916336,1.531657143756361,0.19762787107715582
"slurry--83.33333333333333--gonz??lez2014-bd0001--100.0--nan--0.0--nan--0.0--nan--0.0--nan--0.0--aqueous carbonation--semi-batch--nan--constant pressure--0.101--constant temperature--60.0--99.9--0.0--0.0--0.8--nan--nan--0.0--acidification, infrared spectroscopy",,83.33333333333333,0,0,0,semi-batch,constant pressure,0.101,constant temperature,60,99.9,0,0,0.8,0,0.4375,"acidification, infrared spectroscopy",,,,28.3,5,0.38438773770075263,0.5125169836010037,0.25625849180050186,2.050067934404015,38.05438603237452,0.032032311,57.40190216,0.25625849180050186,23.4,27.86965415945076,72.13034584054924,0,6.797916619313841,0.6151865972938646,3.075932986469323,19.350415124694017,1.3422253031866136,8.769388302,0,0,0,0.8388908144916336,0,7.270387059,8.508245859911455,0,0,0,0,0,10.487975920564761,0,0,0,2.703233295210294,0,0.8388908144916336,1.531657143756361,0.1861105950225517
"slurry--83.33333333333333--gonz??lez2014-bd0001--100.0--nan--0.0--nan--0.0--nan--0.0--nan--0.0--aqueous carbonation--semi-batch--nan--constant pressure--0.101--constant temperature--60.0--99.9--0.0--0.0--0.8--nan--nan--0.0--acidification, infrared spectroscopy",,83.33333333333333,0,0,0,semi-batch,constant pressure,0.101,constant temperature,60,99.9,0,0,0.8,0,0.5,"acidification, infrared spectroscopy",,,,28.3,5,0.38438773770075263,0.5125169836010037,0.25625849180050186,2.050067934404015,38.05438603237452,0.032032311,57.40190216,0.25625849180050186,23.4,27.86965415945076,72.13034584054924,0,6.797916619313841,0.6151865972938646,3.075932986469323,19.350415124694017,1.3422253031866136,8.769388302,0,0,0,0.8388908144916336,0,7.270387059,8.508245859911455,0,0,0,0,0,10.487975920564761,0,0,0,2.703233295210294,0,0.8388908144916336,1.531657143756361,0.2068747212735635
"slurry--83.33333333333333--gonz??lez2014-bd0001--100.0--nan--0.0--nan--0.0--nan--0.0--nan--0.0--aqueous carbonation--semi-batch--nan--constant pressure--0.101--constant temperature--60.0--99.9--0.0--0.0--0.8--nan--nan--0.0--acidification, infrared spectroscopy",,83.33333333333333,0,0,0,semi-batch,constant pressure,0.101,constant temperature,60,99.9,0,0,0.8,0,0.5625,"acidification, infrared spectroscopy",,,,28.3,5,0.38438773770075263,0.5125169836010037,0.25625849180050186,2.050067934404015,38.05438603237452,0.032032311,57.40190216,0.25625849180050186,23.4,27.86965415945076,72.13034584054924,0,6.797916619313841,0.6151865972938646,3.075932986469323,19.350415124694017,1.3422253031866136,8.769388302,0,0,0,0.8388908144916336,0,7.270387059,8.508245859911455,0,0,0,0,0,10.487975920564761,0,0,0,2.703233295210294,0,0.8388908144916336,1.531657143756361,0.20474981503594386
"slurry--83.33333333333333--gonz??lez2014-bd0001--100.0--nan--0.0--nan--0.0--nan--0.0--nan--0.0--aqueous carbonation--semi-batch--nan--constant pressure--0.101--constant temperature--60.0--99.9--0.0--0.0--0.8--nan--nan--0.0--acidification, infrared spectroscopy",,83.33333333333333,0,0,0,semi-batch,constant pressure,0.101,constant temperature,60,99.9,0,0,0.8,0,0.625,"acidification, infrared spectroscopy",,,,28.3,5,0.38438773770075263,0.5125169836010037,0.25625849180050186,2.050067934404015,38.05438603237452,0.032032311,57.40190216,0.25625849180050186,23.4,27.86965415945076,72.13034584054924,0,6.797916619313841,0.6151865972938646,3.075932986469323,19.350415124694017,1.3422253031866136,8.769388302,0,0,0,0.8388908144916336,0,7.270387059,8.508245859911455,0,0,0,0,0,10.487975920564761,0,0,0,2.703233295210294,0,0.8388908144916336,1.531657143756361,0.1967868053060822
