Repository: kycai/c3gb

# c3gb

**c3gb**, Gradient Boosting models for predicting the CO2 uptake of Coal ashes in Carbon mineralization, were developed in the research article: [AI-guided prediction and control of CO2 mineralization in coal ashes as carbon-efficient supplementary cementitious materials](). They are tree-based ensemble models. 

The models take the physicochemical properties of coal ashes, along with the process parameters related to reactant proportions and carbonation conditions as input features, while the output is CO2 uptake. The models can be used as a objective function to optimize the carbonation process for CO2 mineralization in coal ashes.

Kangyi Cai 2026 @ Missouri S&T

File: data/Xys_gt_augmented.csv (part 89 of 89)
Group id,Class id,Water-Solid ratio,Chemical admixture 1-content,Chemical admixture 2-content,Chemical admixture 3-content,Carbonation reactor operation mode,Carbonation pressure control type,Carbonation pressure,Carbonation temperature control type,Carbonation temperature,Carbonation gas 1-CO2,Carbonation gas 2-H2O vapor,Carbonation gas 3-N2,Carbonation gas flow rate,Carbonation stirring speed ,Carbonation duration,Method-CO2 uptake,Chemical admixture 1_Classification 2,Chemical admixture 2_Classification 2,Chemical admixture 3_Classification 2,"Solid_Dv,50",Solid_Specific surface area,Solid_Na2O,Solid_MgO,Solid_Al2O3,Solid_SiO2,Solid_SO3,Solid_K2O,Solid_CaO,Solid_Fe2O3,Solid_Loss on ignition,Solid_Amorphous+others,Solid_Crystalline,Solid_Albite,Solid_Anhydrite,Solid_Augite,Solid_Bassanite,Solid_Brownmillerite,Solid_Brucite,Solid_Calcite,Solid_Corundum,Solid_Diopside,Solid_Glauberite,Solid_Gypsum,Solid_Hematite,Solid_Hydrotalcite,Solid_Lime,Solid_Maghemite,Solid_Magnesioferrite,Solid_Magnetite,Solid_Microcline,Solid_Mullite,Solid_Periclase,Solid_Polyhalite,Solid_Portlandite,Solid_Pyroaurite,Solid_Quartz,Solid_Spinel,Solid_Srebrodolskite,Solid_Thenardite,Experimental CO2 uptake-U2
"slurry--83.33333333333333--gonz??lez2014-bd0001--100.0--nan--0.0--nan--0.0--nan--0.0--nan--0.0--aqueous carbonation--semi-batch--nan--constant pressure--0.101--constant temperature--60.0--99.9--0.0--0.0--0.8--nan--nan--0.0--acidification, infrared spectroscopy",,83.33333333333333,0,0,0,semi-batch,constant pressure,0.101,constant temperature,60,99.9,0,0,0.8,0,0.6875,"acidification, infrared spectroscopy",,,,28.3,5,0.38438773770075263,0.5125169836010037,0.25625849180050186,2.050067934404015,38.05438603237452,0.032032311,57.40190216,0.25625849180050186,23.4,27.86965415945076,72.13034584054924,0,6.797916619313841,0.6151865972938646,3.075932986469323,19.350415124694017,1.3422253031866136,8.769388302,0,0,0,0.8388908144916336,0,7.270387059,8.508245859911455,0,0,0,0,0,10.487975920564761,0,0,0,2.703233295210294,0,0.8388908144916336,1.531657143756361,0.20277468877940535
"slurry--83.33333333333333--gonz??lez2014-bd0001--100.0--nan--0.0--nan--0.0--nan--0.0--nan--0.0--aqueous carbonation--semi-batch--nan--constant pressure--0.101--constant temperature--60.0--99.9--0.0--0.0--0.8--nan--nan--0.0--acidification, infrared spectroscopy",,83.33333333333333,0,0,0,semi-batch,constant pressure,0.101,constant temperature,60,99.9,0,0,0.8,0,0.75,"acidification, infrared spectroscopy",,,,28.3,5,0.38438773770075263,0.5125169836010037,0.25625849180050186,2.050067934404015,38.05438603237452,0.032032311,57.40190216,0.25625849180050186,23.4,27.86965415945076,72.13034584054924,0,6.797916619313841,0.6151865972938646,3.075932986469323,19.350415124694017,1.3422253031866136,8.769388302,0,0,0,0.8388908144916336,0,7.270387059,8.508245859911455,0,0,0,0,0,10.487975920564761,0,0,0,2.703233295210294,0,0.8388908144916336,1.531657143756361,0.21770652810898905
"slurry--83.33333333333333--gonz??lez2014-bd0001--100.0--nan--0.0--nan--0.0--nan--0.0--nan--0.0--aqueous carbonation--semi-batch--nan--constant pressure--0.101--constant temperature--60.0--99.9--0.0--0.0--0.8--nan--nan--0.0--acidification, infrared spectroscopy",,83.33333333333333,0,0,0,semi-batch,constant pressure,0.101,constant temperature,60,99.9,0,0,0.8,0,0.8125,"acidification, infrared spectroscopy",,,,28.3,5,0.38438773770075263,0.5125169836010037,0.25625849180050186,2.050067934404015,38.05438603237452,0.032032311,57.40190216,0.25625849180050186,23.4,27.86965415945076,72.13034584054924,0,6.797916619313841,0.6151865972938646,3.075932986469323,19.350415124694017,1.3422253031866136,8.769388302,0,0,0,0.8388908144916336,0,7.270387059,8.508245859911455,0,0,0,0,0,10.487975920564761,0,0,0,2.703233295210294,0,0.8388908144916336,1.531657143756361,0.2115557897561244
"slurry--83.33333333333333--gonz??lez2014-bd0001--100.0--nan--0.0--nan--0.0--nan--0.0--nan--0.0--aqueous carbonation--semi-batch--nan--constant pressure--0.101--constant temperature--60.0--99.9--0.0--0.0--0.8--nan--nan--0.0--acidification, infrared spectroscopy",,83.33333333333333,0,0,0,semi-batch,constant pressure,0.101,constant temperature,60,99.9,0,0,0.8,0,0.875,"acidification, infrared spectroscopy",,,,28.3,5,0.38438773770075263,0.5125169836010037,0.25625849180050186,2.050067934404015,38.05438603237452,0.032032311,57.40190216,0.25625849180050186,23.4,27.86965415945076,72.13034584054924,0,6.797916619313841,0.6151865972938646,3.075932986469323,19.350415124694017,1.3422253031866136,8.769388302,0,0,0,0.8388908144916336,0,7.270387059,8.508245859911455,0,0,0,0,0,10.487975920564761,0,0,0,2.703233295210294,0,0.8388908144916336,1.531657143756361,0.2062958233970214
"slurry--83.33333333333333--gonz??lez2014-bd0001--100.0--nan--0.0--nan--0.0--nan--0.0--nan--0.0--aqueous carbonation--semi-batch--nan--constant pressure--0.101--constant temperature--60.0--99.9--0.0--0.0--0.8--nan--nan--0.0--acidification, infrared spectroscopy",,83.33333333333333,0,0,0,semi-batch,constant pressure,0.101,constant temperature,60,99.9,0,0,0.8,0,0.9375,"acidification, infrared spectroscopy",,,,28.3,5,0.38438773770075263,0.5125169836010037,0.25625849180050186,2.050067934404015,38.05438603237452,0.032032311,57.40190216,0.25625849180050186,23.4,27.86965415945076,72.13034584054924,0,6.797916619313841,0.6151865972938646,3.075932986469323,19.350415124694017,1.3422253031866136,8.769388302,0,0,0,0.8388908144916336,0,7.270387059,8.508245859911455,0,0,0,0,0,10.487975920564761,0,0,0,2.703233295210294,0,0.8388908144916336,1.531657143756361,0.20472457322230248
"slurry--83.33333333333333--gonz??lez2014-bd0001--100.0--nan--0.0--nan--0.0--nan--0.0--nan--0.0--aqueous carbonation--semi-batch--nan--constant pressure--0.101--constant temperature--60.0--99.9--0.0--0.0--0.8--nan--nan--0.0--acidification, infrared spectroscopy",,83.33333333333333,0,0,0,semi-batch,constant pressure,0.101,constant temperature,60,99.9,0,0,0.8,0,1,"acidification, infrared spectroscopy",,,,28.3,5,0.38438773770075263,0.5125169836010037,0.25625849180050186,2.050067934404015,38.05438603237452,0.032032311,57.40190216,0.25625849180050186,23.4,27.86965415945076,72.13034584054924,0,6.797916619313841,0.6151865972938646,3.075932986469323,19.350415124694017,1.3422253031866136,8.769388302,0,0,0,0.8388908144916336,0,7.270387059,8.508245859911455,0,0,0,0,0,10.487975920564761,0,0,0,2.703233295210294,0,0.8388908144916336,1.531657143756361,0.2075690072314167
"slurry--83.33333333333333--gonz??lez2014-bd0001--100.0--nan--0.0--nan--0.0--nan--0.0--nan--0.0--aqueous carbonation--semi-batch--nan--constant pressure--0.101--constant temperature--60.0--99.9--0.0--0.0--0.8--nan--nan--0.0--acidification, infrared spectroscopy",,83.33333333333333,0,0,0,semi-batch,constant pressure,0.101,constant temperature,60,99.9,0,0,0.8,0,1.0625,"acidification, infrared spectroscopy",,,,28.3,5,0.38438773770075263,0.5125169836010037,0.25625849180050186,2.050067934404015,38.05438603237452,0.032032311,57.40190216,0.25625849180050186,23.4,27.86965415945076,72.13034584054924,0,6.797916619313841,0.6151865972938646,3.075932986469323,19.350415124694017,1.3422253031866136,8.769388302,0,0,0,0.8388908144916336,0,7.270387059,8.508245859911455,0,0,0,0,0,10.487975920564761,0,0,0,2.703233295210294,0,0.8388908144916336,1.531657143756361,0.20301520070798512
"slurry--83.33333333333333--gonz??lez2014-bd0001--100.0--nan--0.0--nan--0.0--nan--0.0--nan--0.0--aqueous carbonation--semi-batch--nan--constant pressure--0.101--constant temperature--60.0--99.9--0.0--0.0--0.8--nan--nan--0.0--acidification, infrared spectroscopy",,83.33333333333333,0,0,0,semi-batch,constant pressure,0.101,constant temperature,60,99.9,0,0,0.8,0,1.125,"acidification, infrared spectroscopy",,,,28.3,5,0.38438773770075263,0.5125169836010037,0.25625849180050186,2.050067934404015,38.05438603237452,0.032032311,57.40190216,0.25625849180050186,23.4,27.86965415945076,72.13034584054924,0,6.797916619313841,0.6151865972938646,3.075932986469323,19.350415124694017,1.3422253031866136,8.769388302,0,0,0,0.8388908144916336,0,7.270387059,8.508245859911455,0,0,0,0,0,10.487975920564761,0,0,0,2.703233295210294,0,0.8388908144916336,1.531657143756361,0.19023979533768293
"slurry--83.33333333333333--gonz??lez2014-bd0001--100.0--nan--0.0--nan--0.0--nan--0.0--nan--0.0--aqueous carbonation--semi-batch--nan--constant pressure--0.101--constant temperature--60.0--99.9--0.0--0.0--0.8--nan--nan--0.0--acidification, infrared spectroscopy",,83.33333333333333,0,0,0,semi-batch,constant pressure,0.101,constant temperature,60,99.9,0,0,0.8,0,1.1875,"acidification, infrared spectroscopy",,,,28.3,5,0.38438773770075263,0.5125169836010037,0.25625849180050186,2.050067934404015,38.05438603237452,0.032032311,57.40190216,0.25625849180050186,23.4,27.86965415945076,72.13034584054924,0,6.797916619313841,0.6151865972938646,3.075932986469323,19.350415124694017,1.3422253031866136,8.769388302,0,0,0,0.8388908144916336,0,7.270387059,8.508245859911455,0,0,0,0,0,10.487975920564761,0,0,0,2.703233295210294,0,0.8388908144916336,1.531657143756361,0.22395640076824735
"slurry--83.33333333333333--gonz??lez2014-bd0001--100.0--nan--0.0--nan--0.0--nan--0.0--nan--0.0--aqueous carbonation--semi-batch--nan--constant pressure--0.101--constant temperature--60.0--99.9--0.0--0.0--0.8--nan--nan--0.0--acidification, infrared spectroscopy",,83.33333333333333,0,0,0,semi-batch,constant pressure,0.101,constant temperature,60,99.9,0,0,0.8,0,1.25,"acidification, infrared spectroscopy",,,,28.3,5,0.38438773770075263,0.5125169836010037,0.25625849180050186,2.050067934404015,38.05438603237452,0.032032311,57.40190216,0.25625849180050186,23.4,27.86965415945076,72.13034584054924,0,6.797916619313841,0.6151865972938646,3.075932986469323,19.350415124694017,1.3422253031866136,8.769388302,0,0,0,0.8388908144916336,0,7.270387059,8.508245859911455,0,0,0,0,0,10.487975920564761,0,0,0,2.703233295210294,0,0.8388908144916336,1.531657143756361,0.2087038484529651
"slurry--83.33333333333333--gonz??lez2014-bd0001--100.0--nan--0.0--nan--0.0--nan--0.0--nan--0.0--aqueous carbonation--semi-batch--nan--constant pressure--0.101--constant temperature--60.0--99.9--0.0--0.0--0.8--nan--nan--0.0--acidification, infrared spectroscopy",,83.33333333333333,0,0,0,semi-batch,constant pressure,0.101,constant temperature,60,99.9,0,0,0.8,0,1.3125,"acidification, infrared spectroscopy",,,,28.3,5,0.38438773770075263,0.5125169836010037,0.25625849180050186,2.050067934404015,38.05438603237452,0.032032311,57.40190216,0.25625849180050186,23.4,27.86965415945076,72.13034584054924,0,6.797916619313841,0.6151865972938646,3.075932986469323,19.350415124694017,1.3422253031866136,8.769388302,0,0,0,0.8388908144916336,0,7.270387059,8.508245859911455,0,0,0,0,0,10.487975920564761,0,0,0,2.703233295210294,0,0.8388908144916336,1.531657143756361,0.21069879725862053
"slurry--83.33333333333333--gonz??lez2014-bd0001--100.0--nan--0.0--nan--0.0--nan--0.0--nan--0.0--aqueous carbonation--semi-batch--nan--constant pressure--0.101--constant temperature--60.0--99.9--0.0--0.0--0.8--nan--nan--0.0--acidification, infrared spectroscopy",,83.33333333333333,0,0,0,semi-batch,constant pressure,0.101,constant temperature,60,99.9,0,0,0.8,0,1.375,"acidification, infrared spectroscopy",,,,28.3,5,0.38438773770075263,0.5125169836010037,0.25625849180050186,2.050067934404015,38.05438603237452,0.032032311,57.40190216,0.25625849180050186,23.4,27.86965415945076,72.13034584054924,0,6.797916619313841,0.6151865972938646,3.075932986469323,19.350415124694017,1.3422253031866136,8.769388302,0,0,0,0.8388908144916336,0,7.270387059,8.508245859911455,0,0,0,0,0,10.487975920564761,0,0,0,2.703233295210294,0,0.8388908144916336,1.531657143756361,0.2070070300483692
"slurry--83.33333333333333--gonz??lez2014-bd0001--100.0--nan--0.0--nan--0.0--nan--0.0--nan--0.0--aqueous carbonation--semi-batch--nan--constant pressure--0.101--constant temperature--60.0--99.9--0.0--0.0--0.8--nan--nan--0.0--acidification, infrared spectroscopy",,83.33333333333333,0,0,0,semi-batch,constant pressure,0.101,constant temperature,60,99.9,0,0,0.8,0,1.4375,"acidification, infrared spectroscopy",,,,28.3,5,0.38438773770075263,0.5125169836010037,0.25625849180050186,2.050067934404015,38.05438603237452,0.032032311,57.40190216,0.25625849180050186,23.4,27.86965415945076,72.13034584054924,0,6.797916619313841,0.6151865972938646,3.075932986469323,19.350415124694017,1.3422253031866136,8.769388302,0,0,0,0.8388908144916336,0,7.270387059,8.508245859911455,0,0,0,0,0,10.487975920564761,0,0,0,2.703233295210294,0,0.8388908144916336,1.531657143756361,0.20151324703419757
"slurry--83.33333333333333--gonz??lez2014-bd0001--100.0--nan--0.0--nan--0.0--nan--0.0--nan--0.0--aqueous carbonation--semi-batch--nan--constant pressure--0.101--constant temperature--60.0--99.9--0.0--0.0--0.8--nan--nan--0.0--acidification, infrared spectroscopy",,83.33333333333333,0,0,0,semi-batch,constant pressure,0.101,constant temperature,60,99.9,0,0,0.8,0,1.5,"acidification, infrared spectroscopy",,,,28.3,5,0.38438773770075263,0.5125169836010037,0.25625849180050186,2.050067934404015,38.05438603237452,0.032032311,57.40190216,0.25625849180050186,23.4,27.86965415945076,72.13034584054924,0,6.797916619313841,0.6151865972938646,3.075932986469323,19.350415124694017,1.3422253031866136,8.769388302,0,0,0,0.8388908144916336,0,7.270387059,8.508245859911455,0,0,0,0,0,10.487975920564761,0,0,0,2.703233295210294,0,0.8388908144916336,1.531657143756361,0.20597055756056012
"slurry--83.33333333333333--gonz??lez2014-bd0001--100.0--nan--0.0--nan--0.0--nan--0.0--nan--0.0--aqueous carbonation--semi-batch--nan--constant pressure--0.101--constant temperature--90.0--99.9--0.0--0.0--0.8--nan--nan--0.0--acidification, infrared spectroscopy",,83.33333333333333,0,0,0,semi-batch,constant pressure,0.101,constant temperature,90,99.9,0,0,0.8,0,0,"acidification, infrared spectroscopy",,,,28.3,5,0.38438773770075263,0.5125169836010037,0.25625849180050186,2.050067934404015,38.05438603237452,0.032032311,57.40190216,0.25625849180050186,23.4,27.86965415945076,72.13034584054924,0,6.797916619313841,0.6151865972938646,3.075932986469323,19.350415124694017,1.3422253031866136,8.769388302,0,0,0,0.8388908144916336,0,7.270387059,8.508245859911455,0,0,0,0,0,10.487975920564761,0,0,0,2.703233295210294,0,0.8388908144916336,1.531657143756361,0.066577499
"slurry--83.33333333333333--gonz??lez2014-bd0001--100.0--nan--0.0--nan--0.0--nan--0.0--nan--0.0--aqueous carbonation--semi-batch--nan--constant pressure--0.101--constant temperature--90.0--99.9--0.0--0.0--0.8--nan--nan--0.0--acidification, infrared spectroscopy",,83.33333333333333,0,0,0,semi-batch,constant pressure,0.101,constant temperature,90,99.9,0,0,0.8,0,0.0625,"acidification, infrared spectroscopy",,,,28.3,5,0.38438773770075263,0.5125169836010037,0.25625849180050186,2.050067934404015,38.05438603237452,0.032032311,57.40190216,0.25625849180050186,23.4,27.86965415945076,72.13034584054924,0,6.797916619313841,0.6151865972938646,3.075932986469323,19.350415124694017,1.3422253031866136,8.769388302,0,0,0,0.8388908144916336,0,7.270387059,8.508245859911455,0,0,0,0,0,10.487975920564761,0,0,0,2.703233295210294,0,0.8388908144916336,1.531657143756361,0.13390285523760168
"slurry--83.33333333333333--gonz??lez2014-bd0001--100.0--nan--0.0--nan--0.0--nan--0.0--nan--0.0--aqueous carbonation--semi-batch--nan--constant pressure--0.101--constant temperature--90.0--99.9--0.0--0.0--0.8--nan--nan--0.0--acidification, infrared spectroscopy",,83.33333333333333,0,0,0,semi-batch,constant pressure,0.101,constant temperature,90,99.9,0,0,0.8,0,0.125,"acidification, infrared spectroscopy",,,,28.3,5,0.38438773770075263,0.5125169836010037,0.25625849180050186,2.050067934404015,38.05438603237452,0.032032311,57.40190216,0.25625849180050186,23.4,27.86965415945076,72.13034584054924,0,6.797916619313841,0.6151865972938646,3.075932986469323,19.350415124694017,1.3422253031866136,8.769388302,0,0,0,0.8388908144916336,0,7.270387059,8.508245859911455,0,0,0,0,0,10.487975920564761,0,0,0,2.703233295210294,0,0.8388908144916336,1.531657143756361,0.15423447181807654
"slurry--83.33333333333333--gonz??lez2014-bd0001--100.0--nan--0.0--nan--0.0--nan--0.0--nan--0.0--aqueous carbonation--semi-batch--nan--constant pressure--0.101--constant temperature--90.0--99.9--0.0--0.0--0.8--nan--nan--0.0--acidification, infrared spectroscopy",,83.33333333333333,0,0,0,semi-batch,constant pressure,0.101,constant temperature,90,99.9,0,0,0.8,0,0.1875,"acidification, infrared spectroscopy",,,,28.3,5,0.38438773770075263,0.5125169836010037,0.25625849180050186,2.050067934404015,38.05438603237452,0.032032311,57.40190216,0.25625849180050186,23.4,27.86965415945076,72.13034584054924,0,6.797916619313841,0.6151865972938646,3.075932986469323,19.350415124694017,1.3422253031866136,8.769388302,0,0,0,0.8388908144916336,0,7.270387059,8.508245859911455,0,0,0,0,0,10.487975920564761,0,0,0,2.703233295210294,0,0.8388908144916336,1.531657143756361,0.17422527878317257
"slurry--83.33333333333333--gonz??lez2014-bd0001--100.0--nan--0.0--nan--0.0--nan--0.0--nan--0.0--aqueous carbonation--semi-batch--nan--constant pressure--0.101--constant temperature--90.0--99.9--0.0--0.0--0.8--nan--nan--0.0--acidification, infrared spectroscopy",,83.33333333333333,0,0,0,semi-batch,constant pressure,0.101,constant temperature,90,99.9,0,0,0.8,0,0.25,"acidification, infrared spectroscopy",,,,28.3,5,0.38438773770075263,0.5125169836010037,0.25625849180050186,2.050067934404015,38.05438603237452,0.032032311,57.40190216,0.25625849180050186,23.4,27.86965415945076,72.13034584054924,0,6.797916619313841,0.6151865972938646,3.075932986469323,19.350415124694017,1.3422253031866136,8.769388302,0,0,0,0.8388908144916336,0,7.270387059,8.508245859911455,0,0,0,0,0,10.487975920564761,0,0,0,2.703233295210294,0,0.8388908144916336,1.531657143756361,0.1885351352078741
"slurry--83.33333333333333--gonz??lez2014-bd0001--100.0--nan--0.0--nan--0.0--nan--0.0--nan--0.0--aqueous carbonation--semi-batch--nan--constant pressure--0.101--constant temperature--90.0--99.9--0.0--0.0--0.8--nan--nan--0.0--acidification, infrared spectroscopy",,83.33333333333333,0,0,0,semi-batch,constant pressure,0.101,constant temperature,90,99.9,0,0,0.8,0,0.3125,"acidification, infrared spectroscopy",,,,28.3,5,0.38438773770075263,0.5125169836010037,0.25625849180050186,2.050067934404015,38.05438603237452,0.032032311,57.40190216,0.25625849180050186,23.4,27.86965415945076,72.13034584054924,0,6.797916619313841,0.6151865972938646,3.075932986469323,19.350415124694017,1.3422253031866136,8.769388302,0,0,0,0.8388908144916336,0,7.270387059,8.508245859911455,0,0,0,0,0,10.487975920564761,0,0,0,2.703233295210294,0,0.8388908144916336,1.531657143756361,0.2044808213204374
"slurry--83.33333333333333--gonz??lez2014-bd0001--100.0--nan--0.0--nan--0.0--nan--0.0--nan--0.0--aqueous carbonation--semi-batch--nan--constant pressure--0.101--constant temperature--90.0--99.9--0.0--0.0--0.8--nan--nan--0.0--acidification, infrared spectroscopy",,83.33333333333333,0,0,0,semi-batch,constant pressure,0.101,constant temperature,90,99.9,0,0,0.8,0,0.375,"acidification, infrared spectroscopy",,,,28.3,5,0.38438773770075263,0.5125169836010037,0.25625849180050186,2.050067934404015,38.05438603237452,0.032032311,57.40190216,0.25625849180050186,23.4,27.86965415945076,72.13034584054924,0,6.797916619313841,0.6151865972938646,3.075932986469323,19.350415124694017,1.3422253031866136,8.769388302,0,0,0,0.8388908144916336,0,7.270387059,8.508245859911455,0,0,0,0,0,10.487975920564761,0,0,0,2.703233295210294,0,0.8388908144916336,1.531657143756361,0.20173732054470545
"slurry--83.33333333333333--gonz??lez2014-bd0001--100.0--nan--0.0--nan--0.0--nan--0.0--nan--0.0--aqueous carbonation--semi-batch--nan--constant pressure--0.101--constant temperature--90.0--99.9--0.0--0.0--0.8--nan--nan--0.0--acidification, infrared spectroscopy",,83.33333333333333,0,0,0,semi-batch,constant pressure,0.101,constant temperature,90,99.9,0,0,0.8,0,0.4375,"acidification, infrared spectroscopy",,,,28.3,5,0.38438773770075263,0.5125169836010037,0.25625849180050186,2.050067934404015,38.05438603237452,0.032032311,57.40190216,0.25625849180050186,23.4,27.86965415945076,72.13034584054924,0,6.797916619313841,0.6151865972938646,3.075932986469323,19.350415124694017,1.3422253031866136,8.769388302,0,0,0,0.8388908144916336,0,7.270387059,8.508245859911455,0,0,0,0,0,10.487975920564761,0,0,0,2.703233295210294,0,0.8388908144916336,1.531657143756361,0.19724573651622074
"slurry--83.33333333333333--gonz??lez2014-bd0001--100.0--nan--0.0--nan--0.0--nan--0.0--nan--0.0--aqueous carbonation--semi-batch--nan--constant pressure--0.101--constant temperature--90.0--99.9--0.0--0.0--0.8--nan--nan--0.0--acidification, infrared spectroscopy",,83.33333333333333,0,0,0,semi-batch,constant pressure,0.101,constant temperature,90,99.9,0,0,0.8,0,0.5,"acidification, infrared spectroscopy",,,,28.3,5,0.38438773770075263,0.5125169836010037,0.25625849180050186,2.050067934404015,38.05438603237452,0.032032311,57.40190216,0.25625849180050186,23.4,27.86965415945076,72.13034584054924,0,6.797916619313841,0.6151865972938646,3.075932986469323,19.350415124694017,1.3422253031866136,8.769388302,0,0,0,0.8388908144916336,0,7.270387059,8.508245859911455,0,0,0,0,0,10.487975920564761,0,0,0,2.703233295210294,0,0.8388908144916336,1.531657143756361,0.21236812956659953
"slurry--83.33333333333333--gonz??lez2014-bd0001--100.0--nan--0.0--nan--0.0--nan--0.0--nan--0.0--aqueous carbonation--semi-batch--nan--constant pressure--0.101--constant temperature--90.0--99.9--0.0--0.0--0.8--nan--nan--0.0--acidification, infrared spectroscopy",,83.33333333333333,0,0,0,semi-batch,constant pressure,0.101,constant temperature,90,99.9,0,0,0.8,0,0.5625,"acidification, infrared spectroscopy",,,,28.3,5,0.38438773770075263,0.5125169836010037,0.25625849180050186,2.050067934404015,38.05438603237452,0.032032311,57.40190216,0.25625849180050186,23.4,27.86965415945076,72.13034584054924,0,6.797916619313841,0.6151865972938646,3.075932986469323,19.350415124694017,1.3422253031866136,8.769388302,0,0,0,0.8388908144916336,0,7.270387059,8.508245859911455,0,0,0,0,0,10.487975920564761,0,0,0,2.703233295210294,0,0.8388908144916336,1.531657143756361,0.2103162062177659
"slurry--83.33333333333333--gonz??lez2014-bd0001--100.0--nan--0.0--nan--0.0--nan--0.0--nan--0.0--aqueous carbonation--semi-batch--nan--constant pressure--0.101--constant temperature--90.0--99.9--0.0--0.0--0.8--nan--nan--0.0--acidification, infrared spectroscopy",,83.33333333333333,0,0,0,semi-batch,constant pressure,0.101,constant temperature,90,99.9,0,0,0.8,0,0.625,"acidification, infrared spectroscopy",,,,28.3,5,0.38438773770075263,0.5125169836010037,0.25625849180050186,2.050067934404015,38.05438603237452,0.032032311,57.40190216,0.25625849180050186,23.4,27.86965415945076,72.13034584054924,0,6.797916619313841,0.6151865972938646,3.075932986469323,19.350415124694017,1.3422253031866136,8.769388302,0,0,0,0.8388908144916336,0,7.270387059,8.508245859911455,0,0,0,0,0,10.487975920564761,0,0,0,2.703233295210294,0,0.8388908144916336,1.531657143756361,0.2097407912546279
"slurry--83.33333333333333--gonz??lez2014-bd0001--100.0--nan--0.0--nan--0.0--nan--0.0--nan--0.0--aqueous carbonation--semi-batch--nan--constant pressure--0.101--constant temperature--90.0--99.9--0.0--0.0--0.8--nan--nan--0.0--acidification, infrared spectroscopy",,83.33333333333333,0,0,0,semi-batch,constant pressure,0.101,constant temperature,90,99.9,0,0,0.8,0,0.6875,"acidification, infrared spectroscopy",,,,28.3,5,0.38438773770075263,0.5125169836010037,0.25625849180050186,2.050067934404015,38.05438603237452,0.032032311,57.40190216,0.25625849180050186,23.4,27.86965415945076,72.13034584054924,0,6.797916619313841,0.6151865972938646,3.075932986469323,19.350415124694017,1.3422253031866136,8.769388302,0,0,0,0.8388908144916336,0,7.270387059,8.508245859911455,0,0,0,0,0,10.487975920564761,0,0,0,2.703233295210294,0,0.8388908144916336,1.531657143756361,0.2110195589614247
"slurry--83.33333333333333--gonz??lez2014-bd0001--100.0--nan--0.0--nan--0.0--nan--0.0--nan--0.0--aqueous carbonation--semi-batch--nan--constant pressure--0.101--constant temperature--90.0--99.9--0.0--0.0--0.8--nan--nan--0.0--acidification, infrared spectroscopy",,83.33333333333333,0,0,0,semi-batch,constant pressure,0.101,constant temperature,90,99.9,0,0,0.8,0,0.75,"acidification, infrared spectroscopy",,,,28.3,5,0.38438773770075263,0.5125169836010037,0.25625849180050186,2.050067934404015,38.05438603237452,0.032032311,57.40190216,0.25625849180050186,23.4,27.86965415945076,72.13034584054924,0,6.797916619313841,0.6151865972938646,3.075932986469323,19.350415124694017,1.3422253031866136,8.769388302,0,0,0,0.8388908144916336,0,7.270387059,8.508245859911455,0,0,0,0,0,10.487975920564761,0,0,0,2.703233295210294,0,0.8388908144916336,1.531657143756361,0.22055231086635133
"slurry--83.33333333333333--gonz??lez2014-bd0001--100.0--nan--0.0--nan--0.0--nan--0.0--nan--0.0--aqueous carbonation--semi-batch--nan--constant pressure--0.101--constant temperature--90.0--99.9--0.0--0.0--0.8--nan--nan--0.0--acidification, infrared spectroscopy",,83.33333333333333,0,0,0,semi-batch,constant pressure,0.101,constant temperature,90,99.9,0,0,0.8,0,0.8125,"acidification, infrared spectroscopy",,,,28.3,5,0.38438773770075263,0.5125169836010037,0.25625849180050186,2.050067934404015,38.05438603237452,0.032032311,57.40190216,0.25625849180050186,23.4,27.86965415945076,72.13034584054924,0,6.797916619313841,0.6151865972938646,3.075932986469323,19.350415124694017,1.3422253031866136,8.769388302,0,0,0,0.8388908144916336,0,7.270387059,8.508245859911455,0,0,0,0,0,10.487975920564761,0,0,0,2.703233295210294,0,0.8388908144916336,1.531657143756361,0.21949088682558177
"slurry--83.33333333333333--gonz??lez2014-bd0001--100.0--nan--0.0--nan--0.0--nan--0.0--nan--0.0--aqueous carbonation--semi-batch--nan--constant pressure--0.101--constant temperature--90.0--99.9--0.0--0.0--0.8--nan--nan--0.0--acidification, infrared spectroscopy",,83.33333333333333,0,0,0,semi-batch,constant pressure,0.101,constant temperature,90,99.9,0,0,0.8,0,0.875,"acidification, infrared spectroscopy",,,,28.3,5,0.38438773770075263,0.5125169836010037,0.25625849180050186,2.050067934404015,38.05438603237452,0.032032311,57.40190216,0.25625849180050186,23.4,27.86965415945076,72.13034584054924,0,6.797916619313841,0.6151865972938646,3.075932986469323,19.350415124694017,1.3422253031866136,8.769388302,0,0,0,0.8388908144916336,0,7.270387059,8.508245859911455,0,0,0,0,0,10.487975920564761,0,0,0,2.703233295210294,0,0.8388908144916336,1.531657143756361,0.2035268835133132
"slurry--83.33333333333333--gonz??lez2014-bd0001--100.0--nan--0.0--nan--0.0--nan--0.0--nan--0.0--aqueous carbonation--semi-batch--nan--constant pressure--0.101--constant temperature--90.0--99.9--0.0--0.0--0.8--nan--nan--0.0--acidification, infrared spectroscopy",,83.33333333333333,0,0,0,semi-batch,constant pressure,0.101,constant temperature,90,99.9,0,0,0.8,0,0.9375,"acidification, infrared spectroscopy",,,,28.3,5,0.38438773770075263,0.5125169836010037,0.25625849180050186,2.050067934404015,38.05438603237452,0.032032311,57.40190216,0.25625849180050186,23.4,27.86965415945076,72.13034584054924,0,6.797916619313841,0.6151865972938646,3.075932986469323,19.350415124694017,1.3422253031866136,8.769388302,0,0,0,0.8388908144916336,0,7.270387059,8.508245859911455,0,0,0,0,0,10.487975920564761,0,0,0,2.703233295210294,0,0.8388908144916336,1.531657143756361,0.2164573734965479
"slurry--83.33333333333333--gonz??lez2014-bd0001--100.0--nan--0.0--nan--0.0--nan--0.0--nan--0.0--aqueous carbonation--semi-batch--nan--constant pressure--0.101--constant temperature--90.0--99.9--0.0--0.0--0.8--nan--nan--0.0--acidification, infrared spectroscopy",,83.33333333333333,0,0,0,semi-batch,constant pressure,0.101,constant temperature,90,99.9,0,0,0.8,0,1,"acidification, infrared spectroscopy",,,,28.3,5,0.38438773770075263,0.5125169836010037,0.25625849180050186,2.050067934404015,38.05438603237452,0.032032311,57.40190216,0.25625849180050186,23.4,27.86965415945076,72.13034584054924,0,6.797916619313841,0.6151865972938646,3.075932986469323,19.350415124694017,1.3422253031866136,8.769388302,0,0,0,0.8388908144916336,0,7.270387059,8.508245859911455,0,0,0,0,0,10.487975920564761,0,0,0,2.703233295210294,0,0.8388908144916336,1.531657143756361,0.2095529932540541
"slurry--83.33333333333333--gonz??lez2014-bd0001--100.0--nan--0.0--nan--0.0--nan--0.0--nan--0.0--aqueous carbonation--semi-batch--nan--constant pressure--0.101--constant temperature--90.0--99.9--0.0--0.0--0.8--nan--nan--0.0--acidification, infrared spectroscopy",,83.33333333333333,0,0,0,semi-batch,constant pressure,0.101,constant temperature,90,99.9,0,0,0.8,0,1.0625,"acidification, infrared spectroscopy",,,,28.3,5,0.38438773770075263,0.5125169836010037,0.25625849180050186,2.050067934404015,38.05438603237452,0.032032311,57.40190216,0.25625849180050186,23.4,27.86965415945076,72.13034584054924,0,6.797916619313841,0.6151865972938646,3.075932986469323,19.350415124694017,1.3422253031866136,8.769388302,0,0,0,0.8388908144916336,0,7.270387059,8.508245859911455,0,0,0,0,0,10.487975920564761,0,0,0,2.703233295210294,0,0.8388908144916336,1.531657143756361,0.2102122947474668
"slurry--83.33333333333333--gonz??lez2014-bd0001--100.0--nan--0.0--nan--0.0--nan--0.0--nan--0.0--aqueous carbonation--semi-batch--nan--constant pressure--0.101--constant temperature--90.0--99.9--0.0--0.0--0.8--nan--nan--0.0--acidification, infrared spectroscopy",,83.33333333333333,0,0,0,semi-batch,constant pressure,0.101,constant temperature,90,99.9,0,0,0.8,0,1.125,"acidification, infrared spectroscopy",,,,28.3,5,0.38438773770075263,0.5125169836010037,0.25625849180050186,2.050067934404015,38.05438603237452,0.032032311,57.40190216,0.25625849180050186,23.4,27.86965415945076,72.13034584054924,0,6.797916619313841,0.6151865972938646,3.075932986469323,19.350415124694017,1.3422253031866136,8.769388302,0,0,0,0.8388908144916336,0,7.270387059,8.508245859911455,0,0,0,0,0,10.487975920564761,0,0,0,2.703233295210294,0,0.8388908144916336,1.531657143756361,0.1979861429615809
"slurry--83.33333333333333--gonz??lez2014-bd0001--100.0--nan--0.0--nan--0.0--nan--0.0--nan--0.0--aqueous carbonation--semi-batch--nan--constant pressure--0.101--constant temperature--90.0--99.9--0.0--0.0--0.8--nan--nan--0.0--acidification, infrared spectroscopy",,83.33333333333333,0,0,0,semi-batch,constant pressure,0.101,constant temperature,90,99.9,0,0,0.8,0,1.1875,"acidification, infrared spectroscopy",,,,28.3,5,0.38438773770075263,0.5125169836010037,0.25625849180050186,2.050067934404015,38.05438603237452,0.032032311,57.40190216,0.25625849180050186,23.4,27.86965415945076,72.13034584054924,0,6.797916619313841,0.6151865972938646,3.075932986469323,19.350415124694017,1.3422253031866136,8.769388302,0,0,0,0.8388908144916336,0,7.270387059,8.508245859911455,0,0,0,0,0,10.487975920564761,0,0,0,2.703233295210294,0,0.8388908144916336,1.531657143756361,0.20648625250417793
"slurry--83.33333333333333--gonz??lez2014-bd0001--100.0--nan--0.0--nan--0.0--nan--0.0--nan--0.0--aqueous carbonation--semi-batch--nan--constant pressure--0.101--constant temperature--90.0--99.9--0.0--0.0--0.8--nan--nan--0.0--acidification, infrared spectroscopy",,83.33333333333333,0,0,0,semi-batch,constant pressure,0.101,constant temperature,90,99.9,0,0,0.8,0,1.25,"acidification, infrared spectroscopy",,,,28.3,5,0.38438773770075263,0.5125169836010037,0.25625849180050186,2.050067934404015,38.05438603237452,0.032032311,57.40190216,0.25625849180050186,23.4,27.86965415945076,72.13034584054924,0,6.797916619313841,0.6151865972938646,3.075932986469323,19.350415124694017,1.3422253031866136,8.769388302,0,0,0,0.8388908144916336,0,7.270387059,8.508245859911455,0,0,0,0,0,10.487975920564761,0,0,0,2.703233295210294,0,0.8388908144916336,1.531657143756361,0.20290217137646463
"slurry--83.33333333333333--gonz??lez2014-bd0001--100.0--nan--0.0--nan--0.0--nan--0.0--nan--0.0--aqueous carbonation--semi-batch--nan--constant pressure--0.101--constant temperature--90.0--99.9--0.0--0.0--0.8--nan--nan--0.0--acidification, infrared spectroscopy",,83.33333333333333,0,0,0,semi-batch,constant pressure,0.101,constant temperature,90,99.9,0,0,0.8,0,1.3125,"acidification, infrared spectroscopy",,,,28.3,5,0.38438773770075263,0.5125169836010037,0.25625849180050186,2.050067934404015,38.05438603237452,0.032032311,57.40190216,0.25625849180050186,23.4,27.86965415945076,72.13034584054924,0,6.797916619313841,0.6151865972938646,3.075932986469323,19.350415124694017,1.3422253031866136,8.769388302,0,0,0,0.8388908144916336,0,7.270387059,8.508245859911455,0,0,0,0,0,10.487975920564761,0,0,0,2.703233295210294,0,0.8388908144916336,1.531657143756361,0.21206420241249427
"slurry--83.33333333333333--gonz??lez2014-bd0001--100.0--nan--0.0--nan--0.0--nan--0.0--nan--0.0--aqueous carbonation--semi-batch--nan--constant pressure--0.101--constant temperature--90.0--99.9--0.0--0.0--0.8--nan--nan--0.0--acidification, infrared spectroscopy",,83.33333333333333,0,0,0,semi-batch,constant pressure,0.101,constant temperature,90,99.9,0,0,0.8,0,1.375,"acidification, infrared spectroscopy",,,,28.3,5,0.38438773770075263,0.5125169836010037,0.25625849180050186,2.050067934404015,38.05438603237452,0.032032311,57.40190216,0.25625849180050186,23.4,27.86965415945076,72.13034584054924,0,6.797916619313841,0.6151865972938646,3.075932986469323,19.350415124694017,1.3422253031866136,8.769388302,0,0,0,0.8388908144916336,0,7.270387059,8.508245859911455,0,0,0,0,0,10.487975920564761,0,0,0,2.703233295210294,0,0.8388908144916336,1.531657143756361,0.21342180892938792
"slurry--83.33333333333333--gonz??lez2014-bd0001--100.0--nan--0.0--nan--0.0--nan--0.0--nan--0.0--aqueous carbonation--semi-batch--nan--constant pressure--0.101--constant temperature--90.0--99.9--0.0--0.0--0.8--nan--nan--0.0--acidification, infrared spectroscopy",,83.33333333333333,0,0,0,semi-batch,constant pressure,0.101,constant temperature,90,99.9,0,0,0.8,0,1.4375,"acidification, infrared spectroscopy",,,,28.3,5,0.38438773770075263,0.5125169836010037,0.25625849180050186,2.050067934404015,38.05438603237452,0.032032311,57.40190216,0.25625849180050186,23.4,27.86965415945076,72.13034584054924,0,6.797916619313841,0.6151865972938646,3.075932986469323,19.350415124694017,1.3422253031866136,8.769388302,0,0,0,0.8388908144916336,0,7.270387059,8.508245859911455,0,0,0,0,0,10.487975920564761,0,0,0,2.703233295210294,0,0.8388908144916336,1.531657143756361,0.19586135003731908
"slurry--83.33333333333333--gonz??lez2014-bd0001--100.0--nan--0.0--nan--0.0--nan--0.0--nan--0.0--aqueous carbonation--semi-batch--nan--constant pressure--0.101--constant temperature--90.0--99.9--0.0--0.0--0.8--nan--nan--0.0--acidification, infrared spectroscopy",,83.33333333333333,0,0,0,semi-batch,constant pressure,0.101,constant temperature,90,99.9,0,0,0.8,0,1.5,"acidification, infrared spectroscopy",,,,28.3,5,0.38438773770075263,0.5125169836010037,0.25625849180050186,2.050067934404015,38.05438603237452,0.032032311,57.40190216,0.25625849180050186,23.4,27.86965415945076,72.13034584054924,0,6.797916619313841,0.6151865972938646,3.075932986469323,19.350415124694017,1.3422253031866136,8.769388302,0,0,0,0.8388908144916336,0,7.270387059,8.508245859911455,0,0,0,0,0,10.487975920564761,0,0,0,2.703233295210294,0,0.8388908144916336,1.531657143756361,0.2073200133604603
